Repository: JulianKimmig/nanoparticle_size_prediction

File: data/raw_data.csv (part 1 of 24)
measurment_data,sample,temperature,z_average,dispersity,mean_count_rate,volume_mean,intensity_mean,number_mean,file,np_formulation,substance_code,polymer_class,polymer,smiles_monomer,smiles_ru,mn,pdi,mn_method,tg,date,additive,polymer_concentration
"Mittwoch, 10. Juni 2020 12:58:31",A1 1,25.0,164.9,0.107,152.4,175.2,180.1,136.9,VAN#73_P2.txt,VAN73_P2,TS-018b,methacrylate,Poly-Isobornyl MA,C=C(C)C(=O)OC1CC2CCC1(C)C2(C)C,[CH2][C](C)(C(=O)OC1CC2CCC1(C)C2(C)C),18600.0,1.16,SEC13,110.0, 10.06.2020,None,1
"Mittwoch, 10. Juni 2020 12:58:41",A1 2,25.0,161.7,0.17,147.7,437.7,257.4,125.5,VAN#73_P2.txt,VAN73_P2,TS-018b,methacrylate,Poly-Isobornyl MA,C=C(C)C(=O)OC1CC2CCC1(C)C2(C)C,[CH2][C](C)(C(=O)OC1CC2CCC1(C)C2(C)C),18600.0,1.16,SEC13,110.0, 10.06.2020,None,1
"Mittwoch, 10. Juni 2020 12:58:52",A1 3,25.0,158.9,0.187,151.9,187.1,201.1,94.09,VAN#73_P2.txt,VAN73_P2,TS-018b,methacrylate,Poly-Isobornyl MA,C=C(C)C(=O)OC1CC2CCC1(C)C2(C)C,[CH2][C](C)(C(=O)OC1CC2CCC1(C)C2(C)C),18600.0,1.16,SEC13,110.0, 10.06.2020,None,1
"Mittwoch, 10. Juni 2020 12:59:27",A2 1,25.0,377.3,0.319,183.2,1547.0,849.4,268.4,VAN#73_P2.txt,VAN73_P2,TS-018b,methacrylate,Poly-Isobornyl MA,C=C(C)C(=O)OC1CC2CCC1(C)C2(C)C,[CH2][C](C)(C(=O)OC1CC2CCC1(C)C2(C)C),18600.0,1.16,SEC13,110.0, 10.06.2020,None,1
"Mittwoch, 10. Juni 2020 12:59:38",A2 2,25.0,363.0,0.247,180.2,365.7,354.4,321.7,VAN#73_P2.txt,VAN73_P2,TS-018b,methacrylate,Poly-Isobornyl MA,C=C(C)C(=O)OC1CC2CCC1(C)C2(C)C,[CH2][C](C)(C(=O)OC1CC2CCC1(C)C2(C)C),18600.0,1.16,SEC13,110.0, 10.06.2020,None,1
"Mittwoch, 10. Juni 2020 12:59:49",A2 3,25.0,389.7,0.244,182.0,388.5,374.7,340.9,VAN#73_P2.txt,VAN73_P2,TS-018b,methacrylate,Poly-Isobornyl MA,C=C(C)C(=O)OC1CC2CCC1(C)C2(C)C,[CH2][C](C)(C(=O)OC1CC2CCC1(C)C2(C)C),18600.0,1.16,SEC13,110.0, 10.06.2020,None,1
"Mittwoch, 10. Juni 2020 13:00:27",A3 1,25.0,279.3,0.273,443.1,885.8,577.2,175.6,VAN#73_P2.txt,VAN73_P2,TS-018b,methacrylate,Poly-Isobornyl MA,C=C(C)C(=O)OC1CC2CCC1(C)C2(C)C,[CH2][C](C)(C(=O)OC1CC2CCC1(C)C2(C)C),18600.0,1.16,SEC13,110.0, 10.06.2020,None,1
"Mittwoch, 10. Juni 2020 13:00:38",A3 2,25.0,262.3,0.262,432.8,623.2,369.6,164.2,VAN#73_P2.txt,VAN73_P2,TS-018b,methacrylate,Poly-Isobornyl MA,C=C(C)C(=O)OC1CC2CCC1(C)C2(C)C,[CH2][C](C)(C(=O)OC1CC2CCC1(C)C2(C)C),18600.0,1.16,SEC13,110.0, 10.06.2020,None,1
"Mittwoch, 10. Juni 2020 13:00:49",A3 3,25.0,271.5,0.195,429.0,315.0,303.2,248.2,VAN#73_P2.txt,VAN73_P2,TS-018b,methacrylate,Poly-Isobornyl MA,C=C(C)C(=O)OC1CC2CCC1(C)C2(C)C,[CH2][C](C)(C(=O)OC1CC2CCC1(C)C2(C)C),18600.0,1.16,SEC13,110.0, 10.06.2020,None,1
"Mittwoch, 10. Juni 2020 13:01:24",A4 1,25.0,221.7,0.147,291.7,248.7,243.6,173.3,VAN#73_P2.txt,VAN73_P2,TS-018b,methacrylate,Poly-Isobornyl MA,C=C(C)C(=O)OC1CC2CCC1(C)C2(C)C,[CH2][C](C)(C(=O)OC1CC2CCC1(C)C2(C)C),18600.0,1.16,SEC13,110.0, 10.06.2020,PVA,1
"Mittwoch, 10. Juni 2020 13:01:35",A4 2,25.0,224.0,0.127,287.0,256.5,250.2,190.3,VAN#73_P2.txt,VAN73_P2,TS-018b,methacrylate,Poly-Isobornyl MA,C=C(C)C(=O)OC1CC2CCC1(C)C2(C)C,[CH2][C](C)(C(=O)OC1CC2CCC1(C)C2(C)C),18600.0,1.16,SEC13,110.0, 10.06.2020,PVA,1
"Mittwoch, 10. Juni 2020 13:01:46",A4 3,25.0,220.6,0.20600000000000002,298.8,605.9,323.1,181.1,VAN#73_P2.txt,VAN73_P2,TS-018b,methacrylate,Poly-Isobornyl MA,C=C(C)C(=O)OC1CC2CCC1(C)C2(C)C,[CH2][C](C)(C(=O)OC1CC2CCC1(C)C2(C)C),18600.0,1.16,SEC13,110.0, 10.06.2020,PVA,1
"Mittwoch, 10. Juni 2020 13:02:17",A5 1,25.0,211.2,0.21899999999999997,293.4,776.2,378.0,166.5,VAN#73_P2.txt,VAN73_P2,TS-018b,methacrylate,Poly-Isobornyl MA,C=C(C)C(=O)OC1CC2CCC1(C)C2(C)C,[CH2][C](C)(C(=O)OC1CC2CCC1(C)C2(C)C),18600.0,1.16,SEC13,110.0, 10.06.2020,PVA,1
"Mittwoch, 10. Juni 2020 13:02:28",A5 2,25.0,211.9,0.153,289.6,262.8,254.0,142.4,VAN#73_P2.txt,VAN73_P2,TS-018b,methacrylate,Poly-Isobornyl MA,C=C(C)C(=O)OC1CC2CCC1(C)C2(C)C,[CH2][C](C)(C(=O)OC1CC2CCC1(C)C2(C)C),18600.0,1.16,SEC13,110.0, 10.06.2020,PVA,1
"Mittwoch, 10. Juni 2020 13:02:39",A5 3,25.0,222.1,0.11599999999999999,295.8,254.9,250.1,201.0,VAN#73_P2.txt,VAN73_P2,TS-018b,methacrylate,Poly-Isobornyl MA,C=C(C)C(=O)OC1CC2CCC1(C)C2(C)C,[CH2][C](C)(C(=O)OC1CC2CCC1(C)C2(C)C),18600.0,1.16,SEC13,110.0, 10.06.2020,PVA,1
"Mittwoch, 10. Juni 2020 13:03:10",A6 1,25.0,225.6,0.18100000000000002,316.6,235.9,233.0,191.0,VAN#73_P2.txt,VAN73_P2,TS-018b,methacrylate,Poly-Isobornyl MA,C=C(C)C(=O)OC1CC2CCC1(C)C2(C)C,[CH2][C](C)(C(=O)OC1CC2CCC1(C)C2(C)C),18600.0,1.16,SEC13,110.0, 10.06.2020,PVA,1
"Mittwoch, 10. Juni 2020 13:03:20",A6 2,25.0,226.5,0.135,309.8,246.4,242.2,197.3,VAN#73_P2.txt,VAN73_P2,TS-018b,methacrylate,Poly-Isobornyl MA,C=C(C)C(=O)OC1CC2CCC1(C)C2(C)C,[CH2][C](C)(C(=O)OC1CC2CCC1(C)C2(C)C),18600.0,1.16,SEC13,110.0, 10.06.2020,PVA,1
"Mittwoch, 10. Juni 2020 13:03:31",A6 3,25.0,225.0,0.18100000000000002,308.5,651.7,384.9,168.5,VAN#73_P2.txt,VAN73_P2,TS-018b,methacrylate,Poly-Isobornyl MA,C=C(C)C(=O)OC1CC2CCC1(C)C2(C)C,[CH2][C](C)(C(=O)OC1CC2CCC1(C)C2(C)C),18600.0,1.16,SEC13,110.0, 10.06.2020,PVA,1
"Mittwoch, 10. Juni 2020 13:04:13",B1 1,25.0,193.3,0.255,251.5,943.6,451.3,141.6,VAN#73_P2.txt,VAN73_P2,TS-018b,methacrylate,Poly-Isobornyl MA,C=C(C)C(=O)OC1CC2CCC1(C)C2(C)C,[CH2][C](C)(C(=O)OC1CC2CCC1(C)C2(C)C),18600.0,1.16,SEC13,110.0, 10.06.2020,None,3
"Mittwoch, 10. Juni 2020 13:04:24",B1 2,25.0,190.1,0.15,247.7,222.3,228.7,116.6,VAN#73_P2.txt,VAN73_P2,TS-018b,methacrylate,Poly-Isobornyl MA,C=C(C)C(=O)OC1CC2CCC1(C)C2(C)C,[CH2][C](C)(C(=O)OC1CC2CCC1(C)C2(C)C),18600.0,1.16,SEC13,110.0, 10.06.2020,None,3
"Mittwoch, 10. Juni 2020 13:04:34",B1 3,25.0,189.8,0.193,243.7,230.6,233.4,112.1,VAN#73_P2.txt,VAN73_P2,TS-018b,methacrylate,Poly-Isobornyl MA,C=C(C)C(=O)OC1CC2CCC1(C)C2(C)C,[CH2][C](C)(C(=O)OC1CC2CCC1(C)C2(C)C),18600.0,1.16,SEC13,110.0, 10.06.2020,None,3
"Mittwoch, 10. Juni 2020 13:05:10",B2 1,25.0,188.8,0.18899999999999997,309.1,665.9,354.8,141.0,VAN#73_P2.txt,VAN73_P2,TS-018b,methacrylate,Poly-Isobornyl MA,C=C(C)C(=O)OC1CC2CCC1(C)C2(C)C,[CH2][C](C)(C(=O)OC1CC2CCC1(C)C2(C)C),18600.0,1.16,SEC13,110.0, 10.06.2020,None,3
"Mittwoch, 10. Juni 2020 13:05:21",B2 2,25.0,185.2,0.182,303.1,399.5,298.2,119.5,VAN#73_P2.txt,VAN73_P2,TS-018b,methacrylate,Poly-Isobornyl MA,C=C(C)C(=O)OC1CC2CCC1(C)C2(C)C,[CH2][C](C)(C(=O)OC1CC2CCC1(C)C2(C)C),18600.0,1.16,SEC13,110.0, 10.06.2020,None,3
"Mittwoch, 10. Juni 2020 13:05:32",B2 3,25.0,182.8,0.218,304.7,601.3,306.7,143.8,VAN#73_P2.txt,VAN73_P2,TS-018b,methacrylate,Poly-Isobornyl MA,C=C(C)C(=O)OC1CC2CCC1(C)C2(C)C,[CH2][C](C)(C(=O)OC1CC2CCC1(C)C2(C)C),18600.0,1.16,SEC13,110.0, 10.06.2020,None,3
"Mittwoch, 10. Juni 2020 13:06:05",B3 1,25.0,184.5,0.071,273.5,199.1,203.2,141.1,VAN#73_P2.txt,VAN73_P2,TS-018b,methacrylate,Poly-Isobornyl MA,C=C(C)C(=O)OC1CC2CCC1(C)C2(C)C,[CH2][C](C)(C(=O)OC1CC2CCC1(C)C2(C)C),18600.0,1.16,SEC13,110.0, 10.06.2020,None,3
"Mittwoch, 10. Juni 2020 13:06:16",B3 2,25.0,180.5,0.039,276.8,188.9,189.3,163.3,VAN#73_P2.txt,VAN73_P2,TS-018b,methacrylate,Poly-Isobornyl MA,C=C(C)C(=O)OC1CC2CCC1(C)C2(C)C,[CH2][C](C)(C(=O)OC1CC2CCC1(C)C2(C)C),18600.0,1.16,SEC13,110.0, 10.06.2020,None,3
"Mittwoch, 10. Juni 2020 13:06:27",B3 3,25.0,181.7,0.11199999999999999,275.7,183.0,182.7,165.9,VAN#73_P2.txt,VAN73_P2,TS-018b,methacrylate,Poly-Isobornyl MA,C=C(C)C(=O)OC1CC2CCC1(C)C2(C)C,[CH2][C](C)(C(=O)OC1CC2CCC1(C)C2(C)C),18600.0,1.16,SEC13,110.0, 10.06.2020,None,3
"Mittwoch, 10. Juni 2020 13:07:00",B4 1,25.0,343.9,0.336,408.7,1197.0,760.1,236.5,VAN#73_P2.txt,VAN73_P2,TS-018b,methacrylate,Poly-Isobornyl MA,C=C(C)C(=O)OC1CC2CCC1(C)C2(C)C,[CH2][C](C)(C(=O)OC1CC2CCC1(C)C2(C)C),18600.0,1.16,SEC13,110.0, 10.06.2020,PVA,3
"Mittwoch, 10. Juni 2020 13:07:11",B4 2,25.0,331.3,0.307,410.0,805.1,502.4,186.2,VAN#73_P2.txt,VAN73_P2,TS-018b,methacrylate,Poly-Isobornyl MA,C=C(C)C(=O)OC1CC2CCC1(C)C2(C)C,[CH2][C](C)(C(=O)OC1CC2CCC1(C)C2(C)C),18600.0,1.16,SEC13,110.0, 10.06.2020,PVA,3
"Mittwoch, 10. Juni 2020 13:07:22",B4 3,25.0,335.2,0.285,411.1,694.0,437.8,137.1,VAN#73_P2.txt,VAN73_P2,TS-018b,methacrylate,Poly-Isobornyl MA,C=C(C)C(=O)OC1CC2CCC1(C)C2(C)C,[CH2][C](C)(C(=O)OC1CC2CCC1(C)C2(C)C),18600.0,1.16,SEC13,110.0, 10.06.2020,PVA,3
"Mittwoch, 10. Juni 2020 13:07:54",B5 1,25.0,325.1,0.249,429.8,726.6,466.4,262.9,VAN#73_P2.txt,VAN73_P2,TS-018b,methacrylate,Poly-Isobornyl MA,C=C(C)C(=O)OC1CC2CCC1(C)C2(C)C,[CH2][C](C)(C(=O)OC1CC2CCC1(C)C2(C)C),18600.0,1.16,SEC13,110.0, 10.06.2020,PVA,3
"Mittwoch, 10. Juni 2020 13:08:05",B5 2,25.0,312.4,0.23600000000000002,428.0,614.7,429.0,185.2,VAN#73_P2.txt,VAN73_P2,TS-018b,methacrylate,Poly-Isobornyl MA,C=C(C)C(=O)OC1CC2CCC1(C)C2(C)C,[CH2][C](C)(C(=O)OC1CC2CCC1(C)C2(C)C),18600.0,1.16,SEC13,110.0, 10.06.2020,PVA,3
"Mittwoch, 10. Juni 2020 13:08:16",B5 3,25.0,326.6,0.294,447.6,1195.0,604.6,246.8,VAN#73_P2.txt,VAN73_P2,TS-018b,methacrylate,Poly-Isobornyl MA,C=C(C)C(=O)OC1CC2CCC1(C)C2(C)C,[CH2][C](C)(C(=O)OC1CC2CCC1(C)C2(C)C),18600.0,1.16,SEC13,110.0, 10.06.2020,PVA,3
"Mittwoch, 10. Juni 2020 13:08:48",B6 1,25.0,307.1,0.299,388.3,1042.0,671.9,211.1,VAN#73_P2.txt,VAN73_P2,TS-018b,methacrylate,Poly-Isobornyl MA,C=C(C)C(=O)OC1CC2CCC1(C)C2(C)C,[CH2][C](C)(C(=O)OC1CC2CCC1(C)C2(C)C),18600.0,1.16,SEC13,110.0, 10.06.2020,PVA,3
"Mittwoch, 10. Juni 2020 13:08:59",B6 2,25.0,325.6,0.28800000000000003,406.0,1202.0,781.7,212.9,VAN#73_P2.txt,VAN73_P2,TS-018b,methacrylate,Poly-Isobornyl MA,C=C(C)C(=O)OC1CC2CCC1(C)C2(C)C,[CH2][C](C)(C(=O)OC1CC2CCC1(C)C2(C)C),18600.0,1.16,SEC13,110.0, 10.06.2020,PVA,3
"Mittwoch, 10. Juni 2020 13:09:10",B6 3,25.0,316.6,0.341,415.9,1047.0,658.4,177.5,VAN#73_P2.txt,VAN73_P2,TS-018b,methacrylate,Poly-Isobornyl MA,C=C(C)C(=O)OC1CC2CCC1(C)C2(C)C,[CH2][C](C)(C(=O)OC1CC2CCC1(C)C2(C)C),18600.0,1.16,SEC13,110.0, 10.06.2020,PVA,3
"Mittwoch, 10. Juni 2020 13:09:48",C1 1,25.0,131.5,0.135,198.3,129.1,146.9,93.91,VAN#73_P2.txt,VAN73_P2,TS-018b,methacrylate,Poly-Isobornyl MA,C=C(C)C(=O)OC1CC2CCC1(C)C2(C)C,[CH2][C](C)(C(=O)OC1CC2CCC1(C)C2(C)C),18600.0,1.16,SEC13,110.0, 10.06.2020,None,5
"Mittwoch, 10. Juni 2020 13:09:59",C1 2,25.0,134.6,0.08199999999999999,201.9,135.2,145.0,109.9,VAN#73_P2.txt,VAN73_P2,TS-018b,methacrylate,Poly-Isobornyl MA,C=C(C)C(=O)OC1CC2CCC1(C)C2(C)C,[CH2][C](C)(C(=O)OC1CC2CCC1(C)C2(C)C),18600.0,1.16,SEC13,110.0, 10.06.2020,None,5
"Mittwoch, 10. Juni 2020 13:10:10",C1 3,25.0,133.5,0.127,195.3,130.3,154.3,84.68,VAN#73_P2.txt,VAN73_P2,TS-018b,methacrylate,Poly-Isobornyl MA,C=C(C)C(=O)OC1CC2CCC1(C)C2(C)C,[CH2][C](C)(C(=O)OC1CC2CCC1(C)C2(C)C),18600.0,1.16,SEC13,110.0, 10.06.2020,None,5
"Mittwoch, 10. Juni 2020 13:10:42",C2 1,25.0,136.3,0.08900000000000001,440.6,138.5,150.7,106.4,VAN#73_P2.txt,VAN73_P2,TS-018b,methacrylate,Poly-Isobornyl MA,C=C(C)C(=O)OC1CC2CCC1(C)C2(C)C,[CH2][C](C)(C(=O)OC1CC2CCC1(C)C2(C)C),18600.0,1.16,SEC13,110.0, 10.06.2020,None,5
"Mittwoch, 10. Juni 2020 13:10:53",C2 2,25.0,133.4,0.09300000000000001,441.8,133.0,146.0,103.1,VAN#73_P2.txt,VAN73_P2,TS-018b,methacrylate,Poly-Isobornyl MA,C=C(C)C(=O)OC1CC2CCC1(C)C2(C)C,[CH2][C](C)(C(=O)OC1CC2CCC1(C)C2(C)C),18600.0,1.16,SEC13,110.0, 10.06.2020,None,5
"Mittwoch, 10. Juni 2020 13:11:04",C2 3,25.0,133.9,0.11599999999999999,440.4,117.6,153.6,46.01,VAN#73_P2.txt,VAN73_P2,TS-018b,methacrylate,Poly-Isobornyl MA,C=C(C)C(=O)OC1CC2CCC1(C)C2(C)C,[CH2][C](C)(C(=O)OC1CC2CCC1(C)C2(C)C),18600.0,1.16,SEC13,110.0, 10.06.2020,None,5
"Mittwoch, 10. Juni 2020 13:11:38",C3 1,25.0,134.5,0.142,463.3,278.6,200.5,99.53,VAN#73_P2.txt,VAN73_P2,TS-018b,methacrylate,Poly-Isobornyl MA,C=C(C)C(=O)OC1CC2CCC1(C)C2(C)C,[CH2][C](C)(C(=O)OC1CC2CCC1(C)C2(C)C),18600.0,1.16,SEC13,110.0, 10.06.2020,None,5
"Mittwoch, 10. Juni 2020 13:11:49",C3 2,25.0,127.0,0.18600000000000003,459.1,347.6,226.1,95.6,VAN#73_P2.txt,VAN73_P2,TS-018b,methacrylate,Poly-Isobornyl MA,C=C(C)C(=O)OC1CC2CCC1(C)C2(C)C,[CH2][C](C)(C(=O)OC1CC2CCC1(C)C2(C)C),18600.0,1.16,SEC13,110.0, 10.06.2020,None,5
"Mittwoch, 10. Juni 2020 13:12:00",C3 3,25.0,133.1,0.115,465.9,131.3,150.5,92.22,VAN#73_P2.txt,VAN73_P2,TS-018b,methacrylate,Poly-Isobornyl MA,C=C(C)C(=O)OC1CC2CCC1(C)C2(C)C,[CH2][C](C)(C(=O)OC1CC2CCC1(C)C2(C)C),18600.0,1.16,SEC13,110.0, 10.06.2020,None,5
"Mittwoch, 10. Juni 2020 13:12:43",C4 1,25.0,311.0,0.31,443.6,1142.0,730.6,209.6,VAN#73_P2.txt,VAN73_P2,TS-018b,methacrylate,Poly-Isobornyl MA,C=C(C)C(=O)OC1CC2CCC1(C)C2(C)C,[CH2][C](C)(C(=O)OC1CC2CCC1(C)C2(C)C),18600.0,1.16,SEC13,110.0, 10.06.2020,PVA,5
"Mittwoch, 10. Juni 2020 13:12:54",C4 2,25.0,309.6,0.336,444.9,1093.0,709.4,188.6,VAN#73_P2.txt,VAN73_P2,TS-018b,methacrylate,Poly-Isobornyl MA,C=C(C)C(=O)OC1CC2CCC1(C)C2(C)C,[CH2][C](C)(C(=O)OC1CC2CCC1(C)C2(C)C),18600.0,1.16,SEC13,110.0, 10.06.2020,PVA,5
"Mittwoch, 10. Juni 2020 13:13:05",C4 3,25.0,300.8,0.316,433.6,872.2,442.3,210.7,VAN#73_P2.txt,VAN73_P2,TS-018b,methacrylate,Poly-Isobornyl MA,C=C(C)C(=O)OC1CC2CCC1(C)C2(C)C,[CH2][C](C)(C(=O)OC1CC2CCC1(C)C2(C)C),18600.0,1.16,SEC13,110.0, 10.06.2020,PVA,5
"Mittwoch, 10. Juni 2020 13:13:44",C5 1,25.0,274.8,0.23399999999999999,178.7,667.8,371.3,218.0,VAN#73_P2.txt,VAN73_P2,TS-018b,methacrylate,Poly-Isobornyl MA,C=C(C)C(=O)OC1CC2CCC1(C)C2(C)C,[CH2][C](C)(C(=O)OC1CC2CCC1(C)C2(C)C),18600.0,1.16,SEC13,110.0, 10.06.2020,PVA,5
"Mittwoch, 10. Juni 2020 13:13:55",C5 2,25.0,291.1,0.222,181.0,787.5,435.8,226.4,VAN#73_P2.txt,VAN73_P2,TS-018b,methacrylate,Poly-Isobornyl MA,C=C(C)C(=O)OC1CC2CCC1(C)C2(C)C,[CH2][C](C)(C(=O)OC1CC2CCC1(C)C2(C)C),18600.0,1.16,SEC13,110.0, 10.06.2020,PVA,5
"Mittwoch, 10. Juni 2020 13:14:06",C5 3,25.0,274.0,0.29100000000000004,182.8,1456.0,717.4,201.9,VAN#73_P2.txt,VAN73_P2,TS-018b,methacrylate,Poly-Isobornyl MA,C=C(C)C(=O)OC1CC2CCC1(C)C2(C)C,[CH2][C](C)(C(=O)OC1CC2CCC1(C)C2(C)C),18600.0,1.16,SEC13,110.0, 10.06.2020,PVA,5
"Mittwoch, 10. Juni 2020 13:14:38",C6 1,25.0,285.0,0.23800000000000002,444.6,710.2,421.7,191.8,VAN#73_P2.txt,VAN73_P2,TS-018b,methacrylate,Poly-Isobornyl MA,C=C(C)C(=O)OC1CC2CCC1(C)C2(C)C,[CH2][C](C)(C(=O)OC1CC2CCC1(C)C2(C)C),18600.0,1.16,SEC13,110.0, 10.06.2020,PVA,5
"Mittwoch, 10. Juni 2020 13:14:49",C6 2,25.0,284.2,0.266,445.5,956.0,581.5,185.4,VAN#73_P2.txt,VAN73_P2,TS-018b,methacrylate,Poly-Isobornyl MA,C=C(C)C(=O)OC1CC2CCC1(C)C2(C)C,[CH2][C](C)(C(=O)OC1CC2CCC1(C)C2(C)C),18600.0,1.16,SEC13,110.0, 10.06.2020,PVA,5
"Mittwoch, 10. Juni 2020 13:15:00",C6 3,25.0,274.4,0.304,452.6,990.9,507.5,187.9,VAN#73_P2.txt,VAN73_P2,TS-018b,methacrylate,Poly-Isobornyl MA,C=C(C)C(=O)OC1CC2CCC1(C)C2(C)C,[CH2][C](C)(C(=O)OC1CC2CCC1(C)C2(C)C),18600.0,1.16,SEC13,110.0, 10.06.2020,PVA,5
"Mittwoch, 10. Juni 2020 13:15:36",D1 1,25.0,163.6,0.147,466.7,171.5,177.6,132.0,VAN#73_P2.txt,VAN73_P2,TS-018b,methacrylate,Poly-Isobornyl MA,C=C(C)C(=O)OC1CC2CCC1(C)C2(C)C,[CH2][C](C)(C(=O)OC1CC2CCC1(C)C2(C)C),18600.0,1.16,SEC13,110.0, 10.06.2020,None,8
"Mittwoch, 10. Juni 2020 13:15:47",D1 2,25.0,167.3,0.128,471.4,174.0,180.7,130.3,VAN#73_P2.txt,VAN73_P2,TS-018b,methacrylate,Poly-Isobornyl MA,C=C(C)C(=O)OC1CC2CCC1(C)C2(C)C,[CH2][C](C)(C(=O)OC1CC2CCC1(C)C2(C)C),18600.0,1.16,SEC13,110.0, 10.06.2020,None,8
"Mittwoch, 10. Juni 2020 13:15:58",D1 3,25.0,161.0,0.096,475.8,169.4,171.4,147.0,VAN#73_P2.txt,VAN73_P2,TS-018b,methacrylate,Poly-Isobornyl MA,C=C(C)C(=O)OC1CC2CCC1(C)C2(C)C,[CH2][C](C)(C(=O)OC1CC2CCC1(C)C2(C)C),18600.0,1.16,SEC13,110.0, 10.06.2020,None,8
"Mittwoch, 10. Juni 2020 13:16:29",D2 1,25.0,144.0,0.138,391.4,295.4,209.6,107.3,VAN#73_P2.txt,VAN73_P2,TS-018b,methacrylate,Poly-Isobornyl MA,C=C(C)C(=O)OC1CC2CCC1(C)C2(C)C,[CH2][C](C)(C(=O)OC1CC2CCC1(C)C2(C)C),18600.0,1.16,SEC13,110.0, 10.06.2020,None,8
"Mittwoch, 10. Juni 2020 13:16:40",D2 2,25.0,145.0,0.161,394.2,143.0,152.6,113.6,VAN#73_P2.txt,VAN73_P2,TS-018b,methacrylate,Poly-Isobornyl MA,C=C(C)C(=O)OC1CC2CCC1(C)C2(C)C,[CH2][C](C)(C(=O)OC1CC2CCC1(C)C2(C)C),18600.0,1.16,SEC13,110.0, 10.06.2020,None,8
"Mittwoch, 10. Juni 2020 13:16:51",D2 3,25.0,148.3,0.17800000000000002,396.7,155.3,185.7,80.53,VAN#73_P2.txt,VAN73_P2,TS-018b,methacrylate,Poly-Isobornyl MA,C=C(C)C(=O)OC1CC2CCC1(C)C2(C)C,[CH2][C](C)(C(=O)OC1CC2CCC1(C)C2(C)C),18600.0,1.16,SEC13,110.0, 10.06.2020,None,8
"Mittwoch, 10. Juni 2020 13:17:23",D3 1,25.0,140.5,0.128,503.3,140.7,160.7,94.54,VAN#73_P2.txt,VAN73_P2,TS-018b,methacrylate,Poly-Isobornyl MA,C=C(C)C(=O)OC1CC2CCC1(C)C2(C)C,[CH2][C](C)(C(=O)OC1CC2CCC1(C)C2(C)C),18600.0,1.16,SEC13,110.0, 10.06.2020,None,8
"Mittwoch, 10. Juni 2020 13:17:34",D3 2,25.0,142.3,0.114,510.1,144.6,160.4,101.6,VAN#73_P2.txt,VAN73_P2,TS-018b,methacrylate,Poly-Isobornyl MA,C=C(C)C(=O)OC1CC2CCC1(C)C2(C)C,[CH2][C](C)(C(=O)OC1CC2CCC1(C)C2(C)C),18600.0,1.16,SEC13,110.0, 10.06.2020,None,8
"Mittwoch, 10. Juni 2020 13:17:45",D3 3,25.0,141.8,0.114,506.4,143.2,160.1,99.17,VAN#73_P2.txt,VAN73_P2,TS-018b,methacrylate,Poly-Isobornyl MA,C=C(C)C(=O)OC1CC2CCC1(C)C2(C)C,[CH2][C](C)(C(=O)OC1CC2CCC1(C)C2(C)C),18600.0,1.16,SEC13,110.0, 10.06.2020,None,8
"Mittwoch, 10. Juni 2020 13:18:18",D4 1,25.0,262.5,0.233,443.7,862.7,455.7,186.9,VAN#73_P2.txt,VAN73_P2,TS-018b,methacrylate,Poly-Isobornyl MA,C=C(C)C(=O)OC1CC2CCC1(C)C2(C)C,[CH2][C](C)(C(=O)OC1CC2CCC1(C)C2(C)C),18600.0,1.16,SEC13,110.0, 10.06.2020,PVA,8
"Mittwoch, 10. Juni 2020 13:18:29",D4 2,25.0,268.1,0.29600000000000004,459.6,1002.0,455.6,203.6,VAN#73_P2.txt,VAN73_P2,TS-018b,methacrylate,Poly-Isobornyl MA,C=C(C)C(=O)OC1CC2CCC1(C)C2(C)C,[CH2][C](C)(C(=O)OC1CC2CCC1(C)C2(C)C),18600.0,1.16,SEC13,110.0, 10.06.2020,PVA,8
"Mittwoch, 10. Juni 2020 13:18:40",D4 3,25.0,258.9,0.282,449.4,995.4,460.6,198.0,VAN#73_P2.txt,VAN73_P2,TS-018b,methacrylate,Poly-Isobornyl MA,C=C(C)C(=O)OC1CC2CCC1(C)C2(C)C,[CH2][C](C)(C(=O)OC1CC2CCC1(C)C2(C)C),18600.0,1.16,SEC13,110.0, 10.06.2020,PVA,8
"Mittwoch, 10. Juni 2020 13:19:17",D5 1,25.0,287.2,0.33399999999999996,482.4,1213.0,547.2,198.6,VAN#73_P2.txt,VAN73_P2,TS-018b,methacrylate,Poly-Isobornyl MA,C=C(C)C(=O)OC1CC2CCC1(C)C2(C)C,[CH2][C](C)(C(=O)OC1CC2CCC1(C)C2(C)C),18600.0,1.16,SEC13,110.0, 10.06.2020,PVA,8
"Mittwoch, 10. Juni 2020 13:19:28",D5 2,25.0,284.5,0.32299999999999995,495.3,930.0,467.4,192.8,VAN#73_P2.txt,VAN73_P2,TS-018b,methacrylate,Poly-Isobornyl MA,C=C(C)C(=O)OC1CC2CCC1(C)C2(C)C,[CH2][C](C)(C(=O)OC1CC2CCC1(C)C2(C)C),18600.0,1.16,SEC13,110.0, 10.06.2020,PVA,8
"Mittwoch, 10. Juni 2020 13:19:39",D5 3,25.0,277.9,0.254,483.9,861.0,427.0,218.3,VAN#73_P2.txt,VAN73_P2,TS-018b,methacrylate,Poly-Isobornyl MA,C=C(C)C(=O)OC1CC2CCC1(C)C2(C)C,[CH2][C](C)(C(=O)OC1CC2CCC1(C)C2(C)C),18600.0,1.16,SEC13,110.0, 10.06.2020,PVA,8
"Mittwoch, 10. Juni 2020 13:20:14",D6 1,25.0,256.4,0.171,457.4,332.1,311.3,108.6,VAN#73_P2.txt,VAN73_P2,TS-018b,methacrylate,Poly-Isobornyl MA,C=C(C)C(=O)OC1CC2CCC1(C)C2(C)C,[CH2][C](C)(C(=O)OC1CC2CCC1(C)C2(C)C),18600.0,1.16,SEC13,110.0, 10.06.2020,PVA,8
"Mittwoch, 10. Juni 2020 13:20:25",D6 2,25.0,269.5,0.218,487.9,756.2,407.9,216.8,VAN#73_P2.txt,VAN73_P2,TS-018b,methacrylate,Poly-Isobornyl MA,C=C(C)C(=O)OC1CC2CCC1(C)C2(C)C,[CH2][C](C)(C(=O)OC1CC2CCC1(C)C2(C)C),18600.0,1.16,SEC13,110.0, 10.06.2020,PVA,8
"Mittwoch, 10. Juni 2020 13:20:36",D6 3,25.0,265.7,0.23800000000000002,481.7,259.3,254.5,213.3,VAN#73_P2.txt,VAN73_P2,TS-018b,methacrylate,Poly-Isobornyl MA,C=C(C)C(=O)OC1CC2CCC1(C)C2(C)C,[CH2][C](C)(C(=O)OC1CC2CCC1(C)C2(C)C),18600.0,1.16,SEC13,110.0, 10.06.2020,PVA,8
"Mittwoch, 10. Juni 2020 13:21:15",E1 1,25.0,154.6,0.035,224.2,158.4,162.0,136.2,VAN#73_P2.txt,VAN73_P2,TS-018b,methacrylate,Poly-Isobornyl MA,C=C(C)C(=O)OC1CC2CCC1(C)C2(C)C,[CH2][C](C)(C(=O)OC1CC2CCC1(C)C2(C)C),18600.0,1.16,SEC13,110.0, 10.06.2020,None,10
"Mittwoch, 10. Juni 2020 13:21:25",E1 2,25.0,152.9,0.051,226.4,156.7,161.9,130.4,VAN#73_P2.txt,VAN73_P2,TS-018b,methacrylate,Poly-Isobornyl MA,C=C(C)C(=O)OC1CC2CCC1(C)C2(C)C,[CH2][C](C)(C(=O)OC1CC2CCC1(C)C2(C)C),18600.0,1.16,SEC13,110.0, 10.06.2020,None,10
"Mittwoch, 10. Juni 2020 13:21:36",E1 3,25.0,149.4,0.156,225.4,151.9,163.2,113.0,VAN#73_P2.txt,VAN73_P2,TS-018b,methacrylate,Poly-Isobornyl MA,C=C(C)C(=O)OC1CC2CCC1(C)C2(C)C,[CH2][C](C)(C(=O)OC1CC2CCC1(C)C2(C)C),18600.0,1.16,SEC13,110.0, 10.06.2020,None,10
"Mittwoch, 10. Juni 2020 13:22:12",E2 1,25.0,154.5,0.08900000000000001,218.9,160.7,169.5,121.2,VAN#73_P2.txt,VAN73_P2,TS-018b,methacrylate,Poly-Isobornyl MA,C=C(C)C(=O)OC1CC2CCC1(C)C2(C)C,[CH2][C](C)(C(=O)OC1CC2CCC1(C)C2(C)C),18600.0,1.16,SEC13,110.0, 10.06.2020,None,10
"Mittwoch, 10. Juni 2020 13:22:23",E2 2,25.0,150.3,0.114,220.8,156.8,169.0,112.0,VAN#73_P2.txt,VAN73_P2,TS-018b,methacrylate,Poly-Isobornyl MA,C=C(C)C(=O)OC1CC2CCC1(C)C2(C)C,[CH2][C](C)(C(=O)OC1CC2CCC1(C)C2(C)C),18600.0,1.16,SEC13,110.0, 10.06.2020,None,10
"Mittwoch, 10. Juni 2020 13:22:34",E2 3,25.0,150.1,0.105,218.8,155.7,169.4,107.5,VAN#73_P2.txt,VAN73_P2,TS-018b,methacrylate,Poly-Isobornyl MA,C=C(C)C(=O)OC1CC2CCC1(C)C2(C)C,[CH2][C](C)(C(=O)OC1CC2CCC1(C)C2(C)C),18600.0,1.16,SEC13,110.0, 10.06.2020,None,10
"Mittwoch, 10. Juni 2020 13:23:11",E3 1,25.0,153.8,0.128,217.4,157.2,170.2,110.6,VAN#73_P2.txt,VAN73_P2,TS-018b,methacrylate,Poly-Isobornyl MA,C=C(C)C(=O)OC1CC2CCC1(C)C2(C)C,[CH2][C](C)(C(=O)OC1CC2CCC1(C)C2(C)C),18600.0,1.16,SEC13,110.0, 10.06.2020,None,10
"Mittwoch, 10. Juni 2020 13:23:22",E3 2,25.0,153.7,0.172,220.8,401.0,240.0,118.4,VAN#73_P2.txt,VAN73_P2,TS-018b,methacrylate,Poly-Isobornyl MA,C=C(C)C(=O)OC1CC2CCC1(C)C2(C)C,[CH2][C](C)(C(=O)OC1CC2CCC1(C)C2(C)C),18600.0,1.16,SEC13,110.0, 10.06.2020,None,10
"Mittwoch, 10. Juni 2020 13:23:33",E3 3,25.0,153.8,0.049,215.0,157.3,165.7,121.0,VAN#73_P2.txt,VAN73_P2,TS-018b,methacrylate,Poly-Isobornyl MA,C=C(C)C(=O)OC1CC2CCC1(C)C2(C)C,[CH2][C](C)(C(=O)OC1CC2CCC1(C)C2(C)C),18600.0,1.16,SEC13,110.0, 10.06.2020,None,10
"Mittwoch, 10. Juni 2020 13:24:06",E4 1,25.0,269.4,0.225,428.2,895.3,502.5,198.6,VAN#73_P2.txt,VAN73_P2,TS-018b,methacrylate,Poly-Isobornyl MA,C=C(C)C(=O)OC1CC2CCC1(C)C2(C)C,[CH2][C](C)(C(=O)OC1CC2CCC1(C)C2(C)C),18600.0,1.16,SEC13,110.0, 10.06.2020,PVA,10
"Mittwoch, 10. Juni 2020 13:24:17",E4 2,25.0,256.3,0.258,444.4,722.0,366.8,208.1,VAN#73_P2.txt,VAN73_P2,TS-018b,methacrylate,Poly-Isobornyl MA,C=C(C)C(=O)OC1CC2CCC1(C)C2(C)C,[CH2][C](C)(C(=O)OC1CC2CCC1(C)C2(C)C),18600.0,1.16,SEC13,110.0, 10.06.2020,PVA,10
"Mittwoch, 10. Juni 2020 13:24:28",E4 3,25.0,294.5,0.32299999999999995,444.8,257.1,270.5,85.86,VAN#73_P2.txt,VAN73_P2,TS-018b,methacrylate,Poly-Isobornyl MA,C=C(C)C(=O)OC1CC2CCC1(C)C2(C)C,[CH2][C](C)(C(=O)OC1CC2CCC1(C)C2(C)C),18600.0,1.16,SEC13,110.0, 10.06.2020,PVA,10
"Mittwoch, 10. Juni 2020 13:26:26",E5 1,25.0,272.7,0.223,490.7,290.4,280.4,211.2,VAN#73_P2.txt,VAN73_P2,TS-018b,methacrylate,Poly-Isobornyl MA,C=C(C)C(=O)OC1CC2CCC1(C)C2(C)C,[CH2][C](C)(C(=O)OC1CC2CCC1(C)C2(C)C),18600.0,1.16,SEC13,110.0, 10.06.2020,PVA,10
"Mittwoch, 10. Juni 2020 13:26:37",E5 2,25.0,270.3,0.23199999999999998,517.3,720.6,400.3,207.3,VAN#73_P2.txt,VAN73_P2,TS-018b,methacrylate,Poly-Isobornyl MA,C=C(C)C(=O)OC1CC2CCC1(C)C2(C)C,[CH2][C](C)(C(=O)OC1CC2CCC1(C)C2(C)C),18600.0,1.16,SEC13,110.0, 10.06.2020,PVA,10
"Mittwoch, 10. Juni 2020 13:26:48",E5 3,25.0,253.5,0.222,480.5,609.2,351.0,208.2,VAN#73_P2.txt,VAN73_P2,TS-018b,methacrylate,Poly-Isobornyl MA,C=C(C)C(=O)OC1CC2CCC1(C)C2(C)C,[CH2][C](C)(C(=O)OC1CC2CCC1(C)C2(C)C),18600.0,1.16,SEC13,110.0, 10.06.2020,PVA,10
"Mittwoch, 10. Juni 2020 13:27:22",E6 1,25.0,262.6,0.20199999999999999,531.7,553.8,343.3,218.5,VAN#73_P2.txt,VAN73_P2,TS-018b,methacrylate,Poly-Isobornyl MA,C=C(C)C(=O)OC1CC2CCC1(C)C2(C)C,[CH2][C](C)(C(=O)OC1CC2CCC1(C)C2(C)C),18600.0,1.16,SEC13,110.0, 10.06.2020,PVA,10
"Mittwoch, 10. Juni 2020 13:27:33",E6 2,25.0,261.0,0.22699999999999998,518.0,774.9,395.8,207.2,VAN#73_P2.txt,VAN73_P2,TS-018b,methacrylate,Poly-Isobornyl MA,C=C(C)C(=O)OC1CC2CCC1(C)C2(C)C,[CH2][C](C)(C(=O)OC1CC2CCC1(C)C2(C)C),18600.0,1.16,SEC13,110.0, 10.06.2020,PVA,10
"Mittwoch, 10. Juni 2020 13:27:43",E6 3,25.0,275.9,0.273,529.6,247.1,244.4,217.1,VAN#73_P2.txt,VAN73_P2,TS-018b,methacrylate,Poly-Isobornyl MA,C=C(C)C(=O)OC1CC2CCC1(C)C2(C)C,[CH2][C](C)(C(=O)OC1CC2CCC1(C)C2(C)C),18600.0,1.16,SEC13,110.0, 10.06.2020,PVA,10
"Mittwoch, 10. Juni 2020 13:28:25",F1 1,25.0,165.9,0.139,219.3,170.4,177.2,129.5,VAN#73_P2.txt,VAN73_P2,TS-018b,methacrylate,Poly-Isobornyl MA,C=C(C)C(=O)OC1CC2CCC1(C)C2(C)C,[CH2][C](C)(C(=O)OC1CC2CCC1(C)C2(C)C),18600.0,1.16,SEC13,110.0, 10.06.2020,None,15
"Mittwoch, 10. Juni 2020 13:28:36",F1 2,25.0,160.3,0.139,215.2,166.8,173.4,129.3,VAN#73_P2.txt,VAN73_P2,TS-018b,methacrylate,Poly-Isobornyl MA,C=C(C)C(=O)OC1CC2CCC1(C)C2(C)C,[CH2][C](C)(C(=O)OC1CC2CCC1(C)C2(C)C),18600.0,1.16,SEC13,110.0, 10.06.2020,None,15
"Mittwoch, 10. Juni 2020 13:28:47",F1 3,25.0,163.4,0.078,214.1,171.5,177.9,131.1,VAN#73_P2.txt,VAN73_P2,TS-018b,methacrylate,Poly-Isobornyl MA,C=C(C)C(=O)OC1CC2CCC1(C)C2(C)C,[CH2][C](C)(C(=O)OC1CC2CCC1(C)C2(C)C),18600.0,1.16,SEC13,110.0, 10.06.2020,None,15
"Mittwoch, 10. Juni 2020 13:29:28",F2 1,25.0,157.7,0.061,211.1,163.0,168.6,131.3,VAN#73_P2.txt,VAN73_P2,TS-018b,methacrylate,Poly-Isobornyl MA,C=C(C)C(=O)OC1CC2CCC1(C)C2(C)C,[CH2][C](C)(C(=O)OC1CC2CCC1(C)C2(C)C),18600.0,1.16,SEC13,110.0, 10.06.2020,None,15
"Mittwoch, 10. Juni 2020 13:29:39",F2 2,25.0,161.5,0.099,212.2,170.6,178.1,127.0,VAN#73_P2.txt,VAN73_P2,TS-018b,methacrylate,Poly-Isobornyl MA,C=C(C)C(=O)OC1CC2CCC1(C)C2(C)C,[CH2][C](C)(C(=O)OC1CC2CCC1(C)C2(C)C),18600.0,1.16,SEC13,110.0, 10.06.2020,None,15
"Mittwoch, 10. Juni 2020 13:29:50",F2 3,25.0,155.7,0.132,212.7,164.2,168.4,136.5,VAN#73_P2.txt,VAN73_P2,TS-018b,methacrylate,Poly-Isobornyl MA,C=C(C)C(=O)OC1CC2CCC1(C)C2(C)C,[CH2][C](C)(C(=O)OC1CC2CCC1(C)C2(C)C),18600.0,1.16,SEC13,110.0, 10.06.2020,None,15
"Mittwoch, 10. Juni 2020 13:30:26",F3 1,25.0,163.3,0.07400000000000001,214.4,171.2,176.6,134.4,VAN#73_P2.txt,VAN73_P2,TS-018b,methacrylate,Poly-Isobornyl MA,C=C(C)C(=O)OC1CC2CCC1(C)C2(C)C,[CH2][C](C)(C(=O)OC1CC2CCC1(C)C2(C)C),18600.0,1.16,SEC13,110.0, 10.06.2020,None,15
"Mittwoch, 10. Juni 2020 13:30:37",F3 2,25.0,167.4,0.03,217.4,170.5,172.4,148.1,VAN#73_P2.txt,VAN73_P2,TS-018b,methacrylate,Poly-Isobornyl MA,C=C(C)C(=O)OC1CC2CCC1(C)C2(C)C,[CH2][C](C)(C(=O)OC1CC2CCC1(C)C2(C)C),18600.0,1.16,SEC13,110.0, 10.06.2020,None,15
"Mittwoch, 10. Juni 2020 13:30:48",F3 3,25.0,159.7,0.121,218.0,170.1,181.5,115.4,VAN#73_P2.txt,VAN73_P2,TS-018b,methacrylate,Poly-Isobornyl MA,C=C(C)C(=O)OC1CC2CCC1(C)C2(C)C,[CH2][C](C)(C(=O)OC1CC2CCC1(C)C2(C)C),18600.0,1.16,SEC13,110.0, 10.06.2020,None,15
"Mittwoch, 10. Juni 2020 13:31:21",F4 1,25.0,289.7,0.23199999999999998,509.2,272.0,266.6,228.5,VAN#73_P2.txt,VAN73_P2,TS-018b,methacrylate,Poly-Isobornyl MA,C=C(C)C(=O)OC1CC2CCC1(C)C2(C)C,[CH2][C](C)(C(=O)OC1CC2CCC1(C)C2(C)C),18600.0,1.16,SEC13,110.0, 10.06.2020,PVA,15
"Mittwoch, 10. Juni 2020 13:31:32",F4 2,25.0,255.8,0.08,468.2,267.8,262.0,216.0,VAN#73_P2.txt,VAN73_P2,TS-018b,methacrylate,Poly-Isobornyl MA,C=C(C)C(=O)OC1CC2CCC1(C)C2(C)C,[CH2][C](C)(C(=O)OC1CC2CCC1(C)C2(C)C),18600.0,1.16,SEC13,110.0, 10.06.2020,PVA,15
"Mittwoch, 10. Juni 2020 13:31:43",F4 3,25.0,241.8,0.156,457.2,293.9,278.7,186.5,VAN#73_P2.txt,VAN73_P2,TS-018b,methacrylate,Poly-Isobornyl MA,C=C(C)C(=O)OC1CC2CCC1(C)C2(C)C,[CH2][C](C)(C(=O)OC1CC2CCC1(C)C2(C)C),18600.0,1.16,SEC13,110.0, 10.06.2020,PVA,15
"Mittwoch, 10. Juni 2020 13:32:20",F5 1,25.0,252.3,0.068,198.1,277.9,271.5,226.4,VAN#73_P2.txt,VAN73_P2,TS-018b,methacrylate,Poly-Isobornyl MA,C=C(C)C(=O)OC1CC2CCC1(C)C2(C)C,[CH2][C](C)(C(=O)OC1CC2CCC1(C)C2(C)C),18600.0,1.16,SEC13,110.0, 10.06.2020,PVA,15
"Mittwoch, 10. Juni 2020 13:32:31",F5 2,25.0,254.9,0.146,190.7,304.3,287.6,205.1,VAN#73_P2.txt,VAN73_P2,TS-018b,methacrylate,Poly-Isobornyl MA,C=C(C)C(=O)OC1CC2CCC1(C)C2(C)C,[CH2][C](C)(C(=O)OC1CC2CCC1(C)C2(C)C),18600.0,1.16,SEC13,110.0, 10.06.2020,PVA,15
"Mittwoch, 10. Juni 2020 13:32:42",F5 3,25.0,243.4,0.165,184.0,257.0,253.2,218.8,VAN#73_P2.txt,VAN73_P2,TS-018b,methacrylate,Poly-Isobornyl MA,C=C(C)C(=O)OC1CC2CCC1(C)C2(C)C,[CH2][C](C)(C(=O)OC1CC2CCC1(C)C2(C)C),18600.0,1.16,SEC13,110.0, 10.06.2020,PVA,15
"Mittwoch, 10. Juni 2020 13:34:06",F6 1,25.0,247.3,0.18899999999999997,501.5,263.2,258.3,219.6,VAN#73_P2.txt,VAN73_P2,TS-018b,methacrylate,Poly-Isobornyl MA,C=C(C)C(=O)OC1CC2CCC1(C)C2(C)C,[CH2][C](C)(C(=O)OC1CC2CCC1(C)C2(C)C),18600.0,1.16,SEC13,110.0, 10.06.2020,PVA,15
"Mittwoch, 10. Juni 2020 13:34:17",F6 2,25.0,271.8,0.24600000000000002,541.1,602.2,369.3,138.7,VAN#73_P2.txt,VAN73_P2,TS-018b,methacrylate,Poly-Isobornyl MA,C=C(C)C(=O)OC1CC2CCC1(C)C2(C)C,[CH2][C](C)(C(=O)OC1CC2CCC1(C)C2(C)C),18600.0,1.16,SEC13,110.0, 10.06.2020,PVA,15
"Mittwoch, 10. Juni 2020 13:34:28",F6 3,25.0,247.0,0.16699999999999998,506.0,251.4,246.9,201.4,VAN#73_P2.txt,VAN73_P2,TS-018b,methacrylate,Poly-Isobornyl MA,C=C(C)C(=O)OC1CC2CCC1(C)C2(C)C,[CH2][C](C)(C(=O)OC1CC2CCC1(C)C2(C)C),18600.0,1.16,SEC13,110.0, 10.06.2020,PVA,15
"Mittwoch, 10. Juni 2020 13:35:09",G1 1,25.0,187.4,0.14800000000000002,436.5,197.6,199.3,154.0,VAN#73_P2.txt,VAN73_P2,TS-018b,methacrylate,Poly-Isobornyl MA,C=C(C)C(=O)OC1CC2CCC1(C)C2(C)C,[CH2][C](C)(C(=O)OC1CC2CCC1(C)C2(C)C),18600.0,1.16,SEC13,110.0, 10.06.2020,None,20
"Mittwoch, 10. Juni 2020 13:35:20",G1 2,25.0,186.1,0.091,429.7,202.4,204.2,153.3,VAN#73_P2.txt,VAN73_P2,TS-018b,methacrylate,Poly-Isobornyl MA,C=C(C)C(=O)OC1CC2CCC1(C)C2(C)C,[CH2][C](C)(C(=O)OC1CC2CCC1(C)C2(C)C),18600.0,1.16,SEC13,110.0, 10.06.2020,None,20
"Mittwoch, 10. Juni 2020 13:35:31",G1 3,25.0,186.5,0.105,427.3,204.7,206.6,149.3,VAN#73_P2.txt,VAN73_P2,TS-018b,methacrylate,Poly-Isobornyl MA,C=C(C)C(=O)OC1CC2CCC1(C)C2(C)C,[CH2][C](C)(C(=O)OC1CC2CCC1(C)C2(C)C),18600.0,1.16,SEC13,110.0, 10.06.2020,None,20
"Mittwoch, 10. Juni 2020 13:36:08",G2 1,25.0,566.9,0.5820000000000001,291.4,344.7,342.8,115.1,VAN#73_P2.txt,VAN73_P2,TS-018b,methacrylate,Poly-Isobornyl MA,C=C(C)C(=O)OC1CC2CCC1(C)C2(C)C,[CH2][C](C)(C(=O)OC1CC2CCC1(C)C2(C)C),18600.0,1.16,SEC13,110.0, 10.06.2020,None,20
"Mittwoch, 10. Juni 2020 13:36:19",G2 2,25.0,613.3,0.748,345.4,1079.0,536.6,237.8,VAN#73_P2.txt,VAN73_P2,TS-018b,methacrylate,Poly-Isobornyl MA,C=C(C)C(=O)OC1CC2CCC1(C)C2(C)C,[CH2][C](C)(C(=O)OC1CC2CCC1(C)C2(C)C),18600.0,1.16,SEC13,110.0, 10.06.2020,None,20
"Mittwoch, 10. Juni 2020 13:36:30",G2 3,25.0,564.4,0.7859999999999999,306.0,3399.0,2342.0,241.8,VAN#73_P2.txt,VAN73_P2,TS-018b,methacrylate,Poly-Isobornyl MA,C=C(C)C(=O)OC1CC2CCC1(C)C2(C)C,[CH2][C](C)(C(=O)OC1CC2CCC1(C)C2(C)C),18600.0,1.16,SEC13,110.0, 10.06.2020,None,20
"Mittwoch, 10. Juni 2020 13:37:12",G3 1,25.0,178.9,0.078,203.3,190.2,192.0,154.5,VAN#73_P2.txt,VAN73_P2,TS-018b,methacrylate,Poly-Isobornyl MA,C=C(C)C(=O)OC1CC2CCC1(C)C2(C)C,[CH2][C](C)(C(=O)OC1CC2CCC1(C)C2(C)C),18600.0,1.16,SEC13,110.0, 10.06.2020,None,20
"Mittwoch, 10. Juni 2020 13:37:22",G3 2,25.0,176.0,0.134,201.1,190.9,197.3,129.9,VAN#73_P2.txt,VAN73_P2,TS-018b,methacrylate,Poly-Isobornyl MA,C=C(C)C(=O)OC1CC2CCC1(C)C2(C)C,[CH2][C](C)(C(=O)OC1CC2CCC1(C)C2(C)C),18600.0,1.16,SEC13,110.0, 10.06.2020,None,20
"Mittwoch, 10. Juni 2020 13:37:33",G3 3,25.0,179.9,0.069,204.6,190.4,191.6,158.3,VAN#73_P2.txt,VAN73_P2,TS-018b,methacrylate,Poly-Isobornyl MA,C=C(C)C(=O)OC1CC2CCC1(C)C2(C)C,[CH2][C](C)(C(=O)OC1CC2CCC1(C)C2(C)C),18600.0,1.16,SEC13,110.0, 10.06.2020,None,20
"Mittwoch, 10. Juni 2020 13:38:19",G4 1,25.0,256.7,0.126,448.0,288.2,279.7,228.9,VAN#73_P2.txt,VAN73_P2,TS-018b,methacrylate,Poly-Isobornyl MA,C=C(C)C(=O)OC1CC2CCC1(C)C2(C)C,[CH2][C](C)(C(=O)OC1CC2CCC1(C)C2(C)C),18600.0,1.16,SEC13,110.0, 10.06.2020,PVA,20
"Mittwoch, 10. Juni 2020 13:38:30",G4 2,25.0,264.3,0.09699999999999999,427.2,308.7,294.0,220.7,VAN#73_P2.txt,VAN73_P2,TS-018b,methacrylate,Poly-Isobornyl MA,C=C(C)C(=O)OC1CC2CCC1(C)C2(C)C,[CH2][C](C)(C(=O)OC1CC2CCC1(C)C2(C)C),18600.0,1.16,SEC13,110.0, 10.06.2020,PVA,20
"Mittwoch, 10. Juni 2020 13:38:41",G4 3,25.0,255.8,0.059000000000000004,439.4,286.4,277.7,222.4,VAN#73_P2.txt,VAN73_P2,TS-018b,methacrylate,Poly-Isobornyl MA,C=C(C)C(=O)OC1CC2CCC1(C)C2(C)C,[CH2][C](C)(C(=O)OC1CC2CCC1(C)C2(C)C),18600.0,1.16,SEC13,110.0, 10.06.2020,PVA,20
"Mittwoch, 10. Juni 2020 13:39:22",G5 1,25.0,262.7,0.152,475.6,265.4,260.8,225.7,VAN#73_P2.txt,VAN73_P2,TS-018b,methacrylate,Poly-Isobornyl MA,C=C(C)C(=O)OC1CC2CCC1(C)C2(C)C,[CH2][C](C)(C(=O)OC1CC2CCC1(C)C2(C)C),18600.0,1.16,SEC13,110.0, 10.06.2020,PVA,20
"Mittwoch, 10. Juni 2020 13:39:33",G5 2,25.0,242.7,0.18100000000000002,465.0,270.5,264.8,221.9,VAN#73_P2.txt,VAN73_P2,TS-018b,methacrylate,Poly-Isobornyl MA,C=C(C)C(=O)OC1CC2CCC1(C)C2(C)C,[CH2][C](C)(C(=O)OC1CC2CCC1(C)C2(C)C),18600.0,1.16,SEC13,110.0, 10.06.2020,PVA,20
"Mittwoch, 10. Juni 2020 13:39:44",G5 3,25.0,242.0,0.07400000000000001,484.0,263.1,258.3,219.2,VAN#73_P2.txt,VAN73_P2,TS-018b,methacrylate,Poly-Isobornyl MA,C=C(C)C(=O)OC1CC2CCC1(C)C2(C)C,[CH2][C](C)(C(=O)OC1CC2CCC1(C)C2(C)C),18600.0,1.16,SEC13,110.0, 10.06.2020,PVA,20
"Mittwoch, 10. Juni 2020 13:40:15",G6 1,25.0,253.6,0.165,467.0,284.0,276.2,227.6,VAN#73_P2.txt,VAN73_P2,TS-018b,methacrylate,Poly-Isobornyl MA,C=C(C)C(=O)OC1CC2CCC1(C)C2(C)C,[CH2][C](C)(C(=O)OC1CC2CCC1(C)C2(C)C),18600.0,1.16,SEC13,110.0, 10.06.2020,PVA,20
"Mittwoch, 10. Juni 2020 13:40:26",G6 2,25.0,266.7,0.19399999999999998,478.3,396.6,338.1,152.1,VAN#73_P2.txt,VAN73_P2,TS-018b,methacrylate,Poly-Isobornyl MA,C=C(C)C(=O)OC1CC2CCC1(C)C2(C)C,[CH2][C](C)(C(=O)OC1CC2CCC1(C)C2(C)C),18600.0,1.16,SEC13,110.0, 10.06.2020,PVA,20
"Mittwoch, 10. Juni 2020 13:40:37",G6 3,25.0,244.5,0.19899999999999998,465.0,261.3,256.9,221.0,VAN#73_P2.txt,VAN73_P2,TS-018b,methacrylate,Poly-Isobornyl MA,C=C(C)C(=O)OC1CC2CCC1(C)C2(C)C,[CH2][C](C)(C(=O)OC1CC2CCC1(C)C2(C)C),18600.0,1.16,SEC13,110.0, 10.06.2020,PVA,20
"Mittwoch, 10. Juni 2020 13:41:12",H1 1,25.0,207.2,0.207,333.5,198.9,199.6,162.5,VAN#73_P2.txt,VAN73_P2,TS-018b,methacrylate,Poly-Isobornyl MA,C=C(C)C(=O)OC1CC2CCC1(C)C2(C)C,[CH2][C](C)(C(=O)OC1CC2CCC1(C)C2(C)C),18600.0,1.16,SEC13,110.0, 10.06.2020,None,30
"Mittwoch, 10. Juni 2020 13:41:23",H1 2,25.0,201.4,0.168,324.1,538.2,312.3,155.9,VAN#73_P2.txt,VAN73_P2,TS-018b,methacrylate,Poly-Isobornyl MA,C=C(C)C(=O)OC1CC2CCC1(C)C2(C)C,[CH2][C](C)(C(=O)OC1CC2CCC1(C)C2(C)C),18600.0,1.16,SEC13,110.0, 10.06.2020,None,30
"Mittwoch, 10. Juni 2020 13:41:34",H1 3,25.0,207.9,0.09699999999999999,350.2,232.0,229.7,170.0,VAN#73_P2.txt,VAN73_P2,TS-018b,methacrylate,Poly-Isobornyl MA,C=C(C)C(=O)OC1CC2CCC1(C)C2(C)C,[CH2][C](C)(C(=O)OC1CC2CCC1(C)C2(C)C),18600.0,1.16,SEC13,110.0, 10.06.2020,None,30
"Mittwoch, 10. Juni 2020 13:42:18",H2 1,25.0,207.9,0.22899999999999998,330.7,795.0,399.4,152.0,VAN#73_P2.txt,VAN73_P2,TS-018b,methacrylate,Poly-Isobornyl MA,C=C(C)C(=O)OC1CC2CCC1(C)C2(C)C,[CH2][C](C)(C(=O)OC1CC2CCC1(C)C2(C)C),18600.0,1.16,SEC13,110.0, 10.06.2020,None,30
"Mittwoch, 10. Juni 2020 13:42:29",H2 2,25.0,207.5,0.057999999999999996,328.5,224.2,222.5,180.3,VAN#73_P2.txt,VAN73_P2,TS-018b,methacrylate,Poly-Isobornyl MA,C=C(C)C(=O)OC1CC2CCC1(C)C2(C)C,[CH2][C](C)(C(=O)OC1CC2CCC1(C)C2(C)C),18600.0,1.16,SEC13,110.0, 10.06.2020,None,30
"Mittwoch, 10. Juni 2020 13:42:40",H2 3,25.0,193.2,0.111,324.2,213.7,213.9,156.2,VAN#73_P2.txt,VAN73_P2,TS-018b,methacrylate,Poly-Isobornyl MA,C=C(C)C(=O)OC1CC2CCC1(C)C2(C)C,[CH2][C](C)(C(=O)OC1CC2CCC1(C)C2(C)C),18600.0,1.16,SEC13,110.0, 10.06.2020,None,30
"Mittwoch, 10. Juni 2020 13:43:17",H3 1,25.0,198.9,0.217,343.9,834.5,417.6,148.9,VAN#73_P2.txt,VAN73_P2,TS-018b,methacrylate,Poly-Isobornyl MA,C=C(C)C(=O)OC1CC2CCC1(C)C2(C)C,[CH2][C](C)(C(=O)OC1CC2CCC1(C)C2(C)C),18600.0,1.16,SEC13,110.0, 10.06.2020,None,30
"Mittwoch, 10. Juni 2020 13:43:28",H3 2,25.0,191.5,0.205,338.1,405.9,252.7,155.5,VAN#73_P2.txt,VAN73_P2,TS-018b,methacrylate,Poly-Isobornyl MA,C=C(C)C(=O)OC1CC2CCC1(C)C2(C)C,[CH2][C](C)(C(=O)OC1CC2CCC1(C)C2(C)C),18600.0,1.16,SEC13,110.0, 10.06.2020,None,30
"Mittwoch, 10. Juni 2020 13:43:39",H3 3,25.0,206.6,0.158,341.2,445.0,276.6,170.3,VAN#73_P2.txt,VAN73_P2,TS-018b,methacrylate,Poly-Isobornyl MA,C=C(C)C(=O)OC1CC2CCC1(C)C2(C)C,[CH2][C](C)(C(=O)OC1CC2CCC1(C)C2(C)C),18600.0,1.16,SEC13,110.0, 10.06.2020,None,30
"Mittwoch, 10. Juni 2020 13:44:12",H4 1,25.0,277.0,0.207,288.7,763.7,434.6,218.3,VAN#73_P2.txt,VAN73_P2,TS-018b,methacrylate,Poly-Isobornyl MA,C=C(C)C(=O)OC1CC2CCC1(C)C2(C)C,[CH2][C](C)(C(=O)OC1CC2CCC1(C)C2(C)C),18600.0,1.16,SEC13,110.0, 10.06.2020,PVA,30
"Mittwoch, 10. Juni 2020 13:44:23",H4 2,25.0,284.3,0.205,293.0,282.4,277.4,245.9,VAN#73_P2.txt,VAN73_P2,TS-018b,methacrylate,Poly-Isobornyl MA,C=C(C)C(=O)OC1CC2CCC1(C)C2(C)C,[CH2][C](C)(C(=O)OC1CC2CCC1(C)C2(C)C),18600.0,1.16,SEC13,110.0, 10.06.2020,PVA,30
"Mittwoch, 10. Juni 2020 13:44:34",H4 3,25.0,288.9,0.22399999999999998,289.6,291.0,284.2,243.5,VAN#73_P2.txt,VAN73_P2,TS-018b,methacrylate,Poly-Isobornyl MA,C=C(C)C(=O)OC1CC2CCC1(C)C2(C)C,[CH2][C](C)(C(=O)OC1CC2CCC1(C)C2(C)C),18600.0,1.16,SEC13,110.0, 10.06.2020,PVA,30
"Mittwoch, 10. Juni 2020 13:45:15",H5 1,25.0,272.4,0.031,307.5,291.9,285.7,250.6,VAN#73_P2.txt,VAN73_P2,TS-018b,methacrylate,Poly-Isobornyl MA,C=C(C)C(=O)OC1CC2CCC1(C)C2(C)C,[CH2][C](C)(C(=O)OC1CC2CCC1(C)C2(C)C),18600.0,1.16,SEC13,110.0, 10.06.2020,PVA,30
"Mittwoch, 10. Juni 2020 13:45:26",H5 2,25.0,267.1,0.105,302.9,311.1,297.3,230.5,VAN#73_P2.txt,VAN73_P2,TS-018b,methacrylate,Poly-Isobornyl MA,C=C(C)C(=O)OC1CC2CCC1(C)C2(C)C,[CH2][C](C)(C(=O)OC1CC2CCC1(C)C2(C)C),18600.0,1.16,SEC13,110.0, 10.06.2020,PVA,30
"Mittwoch, 10. Juni 2020 13:45:37",H5 3,25.0,261.1,0.132,319.7,478.7,333.7,216.1,VAN#73_P2.txt,VAN73_P2,TS-018b,methacrylate,Poly-Isobornyl MA,C=C(C)C(=O)OC1CC2CCC1(C)C2(C)C,[CH2][C](C)(C(=O)OC1CC2CCC1(C)C2(C)C),18600.0,1.16,SEC13,110.0, 10.06.2020,PVA,30
"Mittwoch, 10. Juni 2020 13:46:10",H6 1,25.0,277.3,0.158,317.3,521.2,380.8,210.5,VAN#73_P2.txt,VAN73_P2,TS-018b,methacrylate,Poly-Isobornyl MA,C=C(C)C(=O)OC1CC2CCC1(C)C2(C)C,[CH2][C](C)(C(=O)OC1CC2CCC1(C)C2(C)C),18600.0,1.16,SEC13,110.0, 10.06.2020,PVA,30
"Mittwoch, 10. Juni 2020 13:46:21",H6 2,25.0,282.9,0.183,333.1,669.9,399.6,231.4,VAN#73_P2.txt,VAN73_P2,TS-018b,methacrylate,Poly-Isobornyl MA,C=C(C)C(=O)OC1CC2CCC1(C)C2(C)C,[CH2][C](C)(C(=O)OC1CC2CCC1(C)C2(C)C),18600.0,1.16,SEC13,110.0, 10.06.2020,PVA,30
"Mittwoch, 10. Juni 2020 13:46:32",H6 3,25.0,270.6,0.147,314.7,293.1,283.5,228.6,VAN#73_P2.txt,VAN73_P2,TS-018b,methacrylate,Poly-Isobornyl MA,C=C(C)C(=O)OC1CC2CCC1(C)C2(C)C,[CH2][C](C)(C(=O)OC1CC2CCC1(C)C2(C)C),18600.0,1.16,SEC13,110.0, 10.06.2020,PVA,30
"Donnerstag, 13. Februar 2020 14:12:34",A1 1,25.0,142.8,0.008,425.6,142.4,147.8,123.7,VAN057_P3(TS-010c)_1.txt,VAN57_P3,TS-010c,methacrylate,Poly-butyl MA,C=C(C)C(=O)OCCCC,[CH2][C](C)(C(=O)OCCCC),25500.0,1.26,SEC13,20.0,2020-02-13 00:00:00,None,1
"Donnerstag, 13. Februar 2020 14:12:44",A1 2,25.0,141.0,0.002,416.6,140.6,146.2,122.3,VAN057_P3(TS-010c)_1.txt,VAN57_P3,TS-010c,methacrylate,Poly-butyl MA,C=C(C)C(=O)OCCCC,[CH2][C](C)(C(=O)OCCCC),25500.0,1.26,SEC13,20.0,2020-02-13 00:00:00,None,1
"Donnerstag, 13. Februar 2020 14:12:55",A1 3,25.0,142.6,0.035,416.5,141.5,146.2,125.1,VAN057_P3(TS-010c)_1.txt,VAN57_P3,TS-010c,methacrylate,Poly-butyl MA,C=C(C)C(=O)OCCCC,[CH2][C](C)(C(=O)OCCCC),25500.0,1.26,SEC13,20.0,2020-02-13 00:00:00,None,1
"Donnerstag, 13. Februar 2020 14:13:31",A2 1,25.0,126.2,0.07400000000000001,343.9,124.7,134.9,104.2,VAN057_P3(TS-010c)_1.txt,VAN57_P3,TS-010c,methacrylate,Poly-butyl MA,C=C(C)C(=O)OCCCC,[CH2][C](C)(C(=O)OCCCC),25500.0,1.26,SEC13,20.0,2020-02-13 00:00:00,None,1
"Donnerstag, 13. Februar 2020 14:13:42",A2 2,25.0,128.0,0.01,347.0,125.5,133.6,108.3,VAN057_P3(TS-010c)_1.txt,VAN57_P3,TS-010c,methacrylate,Poly-butyl MA,C=C(C)C(=O)OCCCC,[CH2][C](C)(C(=O)OCCCC),25500.0,1.26,SEC13,20.0,2020-02-13 00:00:00,None,1
"Donnerstag, 13. Februar 2020 14:13:52",A2 3,25.0,124.9,0.035,333.9,122.4,131.4,104.8,VAN057_P3(TS-010c)_1.txt,VAN57_P3,TS-010c,methacrylate,Poly-butyl MA,C=C(C)C(=O)OCCCC,[CH2][C](C)(C(=O)OCCCC),25500.0,1.26,SEC13,20.0,2020-02-13 00:00:00,None,1
"Donnerstag, 13. Februar 2020 14:14:28",A3 1,25.0,125.9,0.018000000000000002,326.3,121.6,130.7,104.1,VAN057_P3(TS-010c)_1.txt,VAN57_P3,TS-010c,methacrylate,Poly-butyl MA,C=C(C)C(=O)OCCCC,[CH2][C](C)(C(=O)OCCCC),25500.0,1.26,SEC13,20.0,2020-02-13 00:00:00,None,1
"Donnerstag, 13. Februar 2020 14:14:39",A3 2,25.0,122.6,0.039,328.6,119.7,129.0,102.8,VAN057_P3(TS-010c)_1.txt,VAN57_P3,TS-010c,methacrylate,Poly-butyl MA,C=C(C)C(=O)OCCCC,[CH2][C](C)(C(=O)OCCCC),25500.0,1.26,SEC13,20.0,2020-02-13 00:00:00,None,1
