Repository: JulianKimmig/nanoparticle_size_prediction

File: data/raw_data.csv (part 2 of 24)
measurment_data,sample,temperature,z_average,dispersity,mean_count_rate,volume_mean,intensity_mean,number_mean,file,np_formulation,substance_code,polymer_class,polymer,smiles_monomer,smiles_ru,mn,pdi,mn_method,tg,date,additive,polymer_concentration
"Donnerstag, 13. Februar 2020 14:14:49",A3 3,25.0,123.8,0.067,327.2,121.7,132.1,102.2,VAN057_P3(TS-010c)_1.txt,VAN57_P3,TS-010c,methacrylate,Poly-butyl MA,C=C(C)C(=O)OCCCC,[CH2][C](C)(C(=O)OCCCC),25500.0,1.26,SEC13,20.0,2020-02-13 00:00:00,None,1
"Donnerstag, 13. Februar 2020 14:15:22",A4 1,25.0,197.5,0.077,348.2,217.1,216.8,166.8,VAN057_P3(TS-010c)_1.txt,VAN57_P3,TS-010c,methacrylate,Poly-butyl MA,C=C(C)C(=O)OCCCC,[CH2][C](C)(C(=O)OCCCC),25500.0,1.26,SEC13,20.0,2020-02-13 00:00:00,PVA,1
"Donnerstag, 13. Februar 2020 14:15:33",A4 2,25.0,198.2,0.134,348.2,222.9,223.1,151.7,VAN057_P3(TS-010c)_1.txt,VAN57_P3,TS-010c,methacrylate,Poly-butyl MA,C=C(C)C(=O)OCCCC,[CH2][C](C)(C(=O)OCCCC),25500.0,1.26,SEC13,20.0,2020-02-13 00:00:00,PVA,1
"Donnerstag, 13. Februar 2020 14:15:44",A4 3,25.0,195.2,0.047,347.1,208.1,208.1,168.2,VAN057_P3(TS-010c)_1.txt,VAN57_P3,TS-010c,methacrylate,Poly-butyl MA,C=C(C)C(=O)OCCCC,[CH2][C](C)(C(=O)OCCCC),25500.0,1.26,SEC13,20.0,2020-02-13 00:00:00,PVA,1
"Donnerstag, 13. Februar 2020 14:16:18",A5 1,25.0,206.2,0.01,362.2,216.2,215.0,184.4,VAN057_P3(TS-010c)_1.txt,VAN57_P3,TS-010c,methacrylate,Poly-butyl MA,C=C(C)C(=O)OCCCC,[CH2][C](C)(C(=O)OCCCC),25500.0,1.26,SEC13,20.0,2020-02-13 00:00:00,PVA,1
"Donnerstag, 13. Februar 2020 14:16:29",A5 2,25.0,208.3,0.019,360.1,219.7,218.3,187.8,VAN057_P3(TS-010c)_1.txt,VAN57_P3,TS-010c,methacrylate,Poly-butyl MA,C=C(C)C(=O)OCCCC,[CH2][C](C)(C(=O)OCCCC),25500.0,1.26,SEC13,20.0,2020-02-13 00:00:00,PVA,1
"Donnerstag, 13. Februar 2020 14:16:40",A5 3,25.0,201.3,0.095,363.2,219.1,217.7,174.9,VAN057_P3(TS-010c)_1.txt,VAN57_P3,TS-010c,methacrylate,Poly-butyl MA,C=C(C)C(=O)OCCCC,[CH2][C](C)(C(=O)OCCCC),25500.0,1.26,SEC13,20.0,2020-02-13 00:00:00,PVA,1
"Donnerstag, 13. Februar 2020 14:17:16",A6 1,25.0,216.2,0.11900000000000001,407.5,248.4,242.7,169.7,VAN057_P3(TS-010c)_1.txt,VAN57_P3,TS-010c,methacrylate,Poly-butyl MA,C=C(C)C(=O)OCCCC,[CH2][C](C)(C(=O)OCCCC),25500.0,1.26,SEC13,20.0,2020-02-13 00:00:00,PVA,1
"Donnerstag, 13. Februar 2020 14:17:27",A6 2,25.0,222.7,0.055999999999999994,408.9,229.6,227.8,201.9,VAN057_P3(TS-010c)_1.txt,VAN57_P3,TS-010c,methacrylate,Poly-butyl MA,C=C(C)C(=O)OCCCC,[CH2][C](C)(C(=O)OCCCC),25500.0,1.26,SEC13,20.0,2020-02-13 00:00:00,PVA,1
"Donnerstag, 13. Februar 2020 14:17:38",A6 3,25.0,212.0,0.098,405.8,232.0,229.6,187.5,VAN057_P3(TS-010c)_1.txt,VAN57_P3,TS-010c,methacrylate,Poly-butyl MA,C=C(C)C(=O)OCCCC,[CH2][C](C)(C(=O)OCCCC),25500.0,1.26,SEC13,20.0,2020-02-13 00:00:00,PVA,1
"Donnerstag, 13. Februar 2020 14:18:17",B1 1,25.0,139.4,0.05,219.1,141.0,146.6,122.4,VAN057_P3(TS-010c)_1.txt,VAN57_P3,TS-010c,methacrylate,Poly-butyl MA,C=C(C)C(=O)OCCCC,[CH2][C](C)(C(=O)OCCCC),25500.0,1.26,SEC13,20.0,2020-02-13 00:00:00,None,3
"Donnerstag, 13. Februar 2020 14:18:28",B1 2,25.0,140.2,0.035,216.8,141.2,147.2,121.3,VAN057_P3(TS-010c)_1.txt,VAN57_P3,TS-010c,methacrylate,Poly-butyl MA,C=C(C)C(=O)OCCCC,[CH2][C](C)(C(=O)OCCCC),25500.0,1.26,SEC13,20.0,2020-02-13 00:00:00,None,3
"Donnerstag, 13. Februar 2020 14:18:38",B1 3,25.0,136.1,0.11800000000000001,225.5,138.4,148.6,110.6,VAN057_P3(TS-010c)_1.txt,VAN57_P3,TS-010c,methacrylate,Poly-butyl MA,C=C(C)C(=O)OCCCC,[CH2][C](C)(C(=O)OCCCC),25500.0,1.26,SEC13,20.0,2020-02-13 00:00:00,None,3
"Donnerstag, 13. Februar 2020 14:19:16",B2 1,25.0,153.6,0.034,224.6,154.3,157.5,136.1,VAN057_P3(TS-010c)_1.txt,VAN57_P3,TS-010c,methacrylate,Poly-butyl MA,C=C(C)C(=O)OCCCC,[CH2][C](C)(C(=O)OCCCC),25500.0,1.26,SEC13,20.0,2020-02-13 00:00:00,None,3
"Donnerstag, 13. Februar 2020 14:19:27",B2 2,25.0,149.9,0.053,221.7,154.4,158.6,132.7,VAN057_P3(TS-010c)_1.txt,VAN57_P3,TS-010c,methacrylate,Poly-butyl MA,C=C(C)C(=O)OCCCC,[CH2][C](C)(C(=O)OCCCC),25500.0,1.26,SEC13,20.0,2020-02-13 00:00:00,None,3
"Donnerstag, 13. Februar 2020 14:19:38",B2 3,25.0,148.0,0.028999999999999998,225.6,148.2,151.7,132.1,VAN057_P3(TS-010c)_1.txt,VAN57_P3,TS-010c,methacrylate,Poly-butyl MA,C=C(C)C(=O)OCCCC,[CH2][C](C)(C(=O)OCCCC),25500.0,1.26,SEC13,20.0,2020-02-13 00:00:00,None,3
"Donnerstag, 13. Februar 2020 14:20:14",B3 1,25.0,146.2,0.091,419.6,149.9,158.8,117.7,VAN057_P3(TS-010c)_1.txt,VAN57_P3,TS-010c,methacrylate,Poly-butyl MA,C=C(C)C(=O)OCCCC,[CH2][C](C)(C(=O)OCCCC),25500.0,1.26,SEC13,20.0,2020-02-13 00:00:00,None,3
"Donnerstag, 13. Februar 2020 14:20:25",B3 2,25.0,146.0,0.006,547.9,146.3,152.7,122.7,VAN057_P3(TS-010c)_1.txt,VAN57_P3,TS-010c,methacrylate,Poly-butyl MA,C=C(C)C(=O)OCCCC,[CH2][C](C)(C(=O)OCCCC),25500.0,1.26,SEC13,20.0,2020-02-13 00:00:00,None,3
"Donnerstag, 13. Februar 2020 14:20:36",B3 3,25.0,148.1,0.040999999999999995,560.6,150.3,158.1,120.6,VAN057_P3(TS-010c)_1.txt,VAN57_P3,TS-010c,methacrylate,Poly-butyl MA,C=C(C)C(=O)OCCCC,[CH2][C](C)(C(=O)OCCCC),25500.0,1.26,SEC13,20.0,2020-02-13 00:00:00,None,3
"Donnerstag, 13. Februar 2020 14:21:22",B4 1,25.0,227.8,0.065,240.4,247.7,243.7,203.0,VAN057_P3(TS-010c)_1.txt,VAN57_P3,TS-010c,methacrylate,Poly-butyl MA,C=C(C)C(=O)OCCCC,[CH2][C](C)(C(=O)OCCCC),25500.0,1.26,SEC13,20.0,2020-02-13 00:00:00,PVA,3
"Donnerstag, 13. Februar 2020 14:21:33",B4 2,25.0,241.7,0.018000000000000002,243.9,258.3,254.4,218.0,VAN057_P3(TS-010c)_1.txt,VAN57_P3,TS-010c,methacrylate,Poly-butyl MA,C=C(C)C(=O)OCCCC,[CH2][C](C)(C(=O)OCCCC),25500.0,1.26,SEC13,20.0,2020-02-13 00:00:00,PVA,3
"Donnerstag, 13. Februar 2020 14:21:44",B4 3,25.0,221.5,0.002,239.3,230.7,229.0,208.2,VAN057_P3(TS-010c)_1.txt,VAN57_P3,TS-010c,methacrylate,Poly-butyl MA,C=C(C)C(=O)OCCCC,[CH2][C](C)(C(=O)OCCCC),25500.0,1.26,SEC13,20.0,2020-02-13 00:00:00,PVA,3
"Donnerstag, 13. Februar 2020 14:22:23",B5 1,25.0,251.0,0.002,221.7,264.7,260.7,228.3,VAN057_P3(TS-010c)_1.txt,VAN57_P3,TS-010c,methacrylate,Poly-butyl MA,C=C(C)C(=O)OCCCC,[CH2][C](C)(C(=O)OCCCC),25500.0,1.26,SEC13,20.0,2020-02-13 00:00:00,PVA,3
"Donnerstag, 13. Februar 2020 14:22:34",B5 2,25.0,246.9,0.08,224.4,277.1,269.1,215.0,VAN057_P3(TS-010c)_1.txt,VAN57_P3,TS-010c,methacrylate,Poly-butyl MA,C=C(C)C(=O)OCCCC,[CH2][C](C)(C(=O)OCCCC),25500.0,1.26,SEC13,20.0,2020-02-13 00:00:00,PVA,3
"Donnerstag, 13. Februar 2020 14:22:45",B5 3,25.0,245.6,0.049,224.1,261.5,257.9,228.3,VAN057_P3(TS-010c)_1.txt,VAN57_P3,TS-010c,methacrylate,Poly-butyl MA,C=C(C)C(=O)OCCCC,[CH2][C](C)(C(=O)OCCCC),25500.0,1.26,SEC13,20.0,2020-02-13 00:00:00,PVA,3
"Donnerstag, 13. Februar 2020 14:23:23",B6 1,25.0,236.8,0.132,237.1,263.1,258.0,216.7,VAN057_P3(TS-010c)_1.txt,VAN57_P3,TS-010c,methacrylate,Poly-butyl MA,C=C(C)C(=O)OCCCC,[CH2][C](C)(C(=O)OCCCC),25500.0,1.26,SEC13,20.0,2020-02-13 00:00:00,PVA,3
"Donnerstag, 13. Februar 2020 14:23:34",B6 2,25.0,246.7,0.027999999999999997,239.3,256.8,253.8,226.8,VAN057_P3(TS-010c)_1.txt,VAN57_P3,TS-010c,methacrylate,Poly-butyl MA,C=C(C)C(=O)OCCCC,[CH2][C](C)(C(=O)OCCCC),25500.0,1.26,SEC13,20.0,2020-02-13 00:00:00,PVA,3
"Donnerstag, 13. Februar 2020 14:23:44",B6 3,25.0,232.2,0.147,232.5,273.1,262.9,180.0,VAN057_P3(TS-010c)_1.txt,VAN57_P3,TS-010c,methacrylate,Poly-butyl MA,C=C(C)C(=O)OCCCC,[CH2][C](C)(C(=O)OCCCC),25500.0,1.26,SEC13,20.0,2020-02-13 00:00:00,PVA,3
"Donnerstag, 13. Februar 2020 14:24:30",C1 1,25.0,170.6,0.022000000000000002,237.8,176.9,179.9,145.7,VAN057_P3(TS-010c)_1.txt,VAN57_P3,TS-010c,methacrylate,Poly-butyl MA,C=C(C)C(=O)OCCCC,[CH2][C](C)(C(=O)OCCCC),25500.0,1.26,SEC13,20.0,2020-02-13 00:00:00,None,5
"Donnerstag, 13. Februar 2020 14:24:41",C1 2,25.0,165.3,0.06,213.0,172.8,177.6,136.7,VAN057_P3(TS-010c)_1.txt,VAN57_P3,TS-010c,methacrylate,Poly-butyl MA,C=C(C)C(=O)OCCCC,[CH2][C](C)(C(=O)OCCCC),25500.0,1.26,SEC13,20.0,2020-02-13 00:00:00,None,5
"Donnerstag, 13. Februar 2020 14:24:52",C1 3,25.0,163.0,0.095,226.3,171.9,176.4,137.6,VAN057_P3(TS-010c)_1.txt,VAN57_P3,TS-010c,methacrylate,Poly-butyl MA,C=C(C)C(=O)OCCCC,[CH2][C](C)(C(=O)OCCCC),25500.0,1.26,SEC13,20.0,2020-02-13 00:00:00,None,5
"Donnerstag, 13. Februar 2020 14:25:34",C2 1,25.0,162.6,0.128,226.0,166.8,172.6,131.7,VAN057_P3(TS-010c)_1.txt,VAN57_P3,TS-010c,methacrylate,Poly-butyl MA,C=C(C)C(=O)OCCCC,[CH2][C](C)(C(=O)OCCCC),25500.0,1.26,SEC13,20.0,2020-02-13 00:00:00,None,5
"Donnerstag, 13. Februar 2020 14:25:45",C2 2,25.0,156.6,0.11900000000000001,222.5,159.7,167.8,122.9,VAN057_P3(TS-010c)_1.txt,VAN57_P3,TS-010c,methacrylate,Poly-butyl MA,C=C(C)C(=O)OCCCC,[CH2][C](C)(C(=O)OCCCC),25500.0,1.26,SEC13,20.0,2020-02-13 00:00:00,None,5
"Donnerstag, 13. Februar 2020 14:25:56",C2 3,25.0,158.1,0.08199999999999999,224.3,165.0,172.2,127.3,VAN057_P3(TS-010c)_1.txt,VAN57_P3,TS-010c,methacrylate,Poly-butyl MA,C=C(C)C(=O)OCCCC,[CH2][C](C)(C(=O)OCCCC),25500.0,1.26,SEC13,20.0,2020-02-13 00:00:00,None,5
"Donnerstag, 13. Februar 2020 14:26:44",C3 1,25.0,160.8,0.036000000000000004,227.9,165.9,169.2,140.3,VAN057_P3(TS-010c)_1.txt,VAN57_P3,TS-010c,methacrylate,Poly-butyl MA,C=C(C)C(=O)OCCCC,[CH2][C](C)(C(=O)OCCCC),25500.0,1.26,SEC13,20.0,2020-02-13 00:00:00,None,5
"Donnerstag, 13. Februar 2020 14:26:55",C3 2,25.0,163.5,0.071,228.0,170.9,176.8,132.5,VAN057_P3(TS-010c)_1.txt,VAN57_P3,TS-010c,methacrylate,Poly-butyl MA,C=C(C)C(=O)OCCCC,[CH2][C](C)(C(=O)OCCCC),25500.0,1.26,SEC13,20.0,2020-02-13 00:00:00,None,5
"Donnerstag, 13. Februar 2020 14:27:06",C3 3,25.0,155.3,0.10099999999999999,229.7,162.4,169.1,128.1,VAN057_P3(TS-010c)_1.txt,VAN57_P3,TS-010c,methacrylate,Poly-butyl MA,C=C(C)C(=O)OCCCC,[CH2][C](C)(C(=O)OCCCC),25500.0,1.26,SEC13,20.0,2020-02-13 00:00:00,None,5
"Donnerstag, 13. Februar 2020 14:27:59",C4 1,25.0,261.3,0.015,194.9,273.7,269.6,239.5,VAN057_P3(TS-010c)_1.txt,VAN57_P3,TS-010c,methacrylate,Poly-butyl MA,C=C(C)C(=O)OCCCC,[CH2][C](C)(C(=O)OCCCC),25500.0,1.26,SEC13,20.0,2020-02-13 00:00:00,PVA,5
"Donnerstag, 13. Februar 2020 14:28:10",C4 2,25.0,260.7,0.053,193.6,285.7,278.2,232.2,VAN057_P3(TS-010c)_1.txt,VAN57_P3,TS-010c,methacrylate,Poly-butyl MA,C=C(C)C(=O)OCCCC,[CH2][C](C)(C(=O)OCCCC),25500.0,1.26,SEC13,20.0,2020-02-13 00:00:00,PVA,5
"Donnerstag, 13. Februar 2020 14:28:21",C4 3,25.0,263.1,0.043,197.3,283.7,277.9,241.0,VAN057_P3(TS-010c)_1.txt,VAN57_P3,TS-010c,methacrylate,Poly-butyl MA,C=C(C)C(=O)OCCCC,[CH2][C](C)(C(=O)OCCCC),25500.0,1.26,SEC13,20.0,2020-02-13 00:00:00,PVA,5
"Donnerstag, 13. Februar 2020 14:29:44",C5 1,25.0,256.0,0.006999999999999999,209.8,267.4,264.0,237.9,VAN057_P3(TS-010c)_1.txt,VAN57_P3,TS-010c,methacrylate,Poly-butyl MA,C=C(C)C(=O)OCCCC,[CH2][C](C)(C(=O)OCCCC),25500.0,1.26,SEC13,20.0,2020-02-13 00:00:00,PVA,5
"Donnerstag, 13. Februar 2020 14:29:54",C5 2,25.0,261.6,0.002,208.5,276.3,271.8,240.1,VAN057_P3(TS-010c)_1.txt,VAN57_P3,TS-010c,methacrylate,Poly-butyl MA,C=C(C)C(=O)OCCCC,[CH2][C](C)(C(=O)OCCCC),25500.0,1.26,SEC13,20.0,2020-02-13 00:00:00,PVA,5
"Donnerstag, 13. Februar 2020 14:30:05",C5 3,25.0,254.3,0.027000000000000003,209.1,264.8,261.4,234.1,VAN057_P3(TS-010c)_1.txt,VAN57_P3,TS-010c,methacrylate,Poly-butyl MA,C=C(C)C(=O)OCCCC,[CH2][C](C)(C(=O)OCCCC),25500.0,1.26,SEC13,20.0,2020-02-13 00:00:00,PVA,5
"Donnerstag, 13. Februar 2020 14:30:43",C6 1,25.0,253.2,0.026000000000000002,197.2,265.2,261.5,231.2,VAN057_P3(TS-010c)_1.txt,VAN57_P3,TS-010c,methacrylate,Poly-butyl MA,C=C(C)C(=O)OCCCC,[CH2][C](C)(C(=O)OCCCC),25500.0,1.26,SEC13,20.0,2020-02-13 00:00:00,PVA,5
"Donnerstag, 13. Februar 2020 14:30:54",C6 2,25.0,249.1,0.016,194.3,263.4,259.6,228.9,VAN057_P3(TS-010c)_1.txt,VAN57_P3,TS-010c,methacrylate,Poly-butyl MA,C=C(C)C(=O)OCCCC,[CH2][C](C)(C(=O)OCCCC),25500.0,1.26,SEC13,20.0,2020-02-13 00:00:00,PVA,5
"Donnerstag, 13. Februar 2020 14:31:05",C6 3,25.0,245.7,0.087,197.0,263.9,260.3,231.7,VAN057_P3(TS-010c)_1.txt,VAN57_P3,TS-010c,methacrylate,Poly-butyl MA,C=C(C)C(=O)OCCCC,[CH2][C](C)(C(=O)OCCCC),25500.0,1.26,SEC13,20.0,2020-02-13 00:00:00,PVA,5
"Donnerstag, 13. Februar 2020 14:31:46",D1 1,25.0,184.7,0.125,417.2,200.0,202.0,151.7,VAN057_P3(TS-010c)_1.txt,VAN57_P3,TS-010c,methacrylate,Poly-butyl MA,C=C(C)C(=O)OCCCC,[CH2][C](C)(C(=O)OCCCC),25500.0,1.26,SEC13,20.0,2020-02-13 00:00:00,None,8
"Donnerstag, 13. Februar 2020 14:31:57",D1 2,25.0,186.4,0.092,432.9,203.5,206.4,146.5,VAN057_P3(TS-010c)_1.txt,VAN57_P3,TS-010c,methacrylate,Poly-butyl MA,C=C(C)C(=O)OCCCC,[CH2][C](C)(C(=O)OCCCC),25500.0,1.26,SEC13,20.0,2020-02-13 00:00:00,None,8
"Donnerstag, 13. Februar 2020 14:32:07",D1 3,25.0,187.1,0.025,441.2,195.8,195.8,168.1,VAN057_P3(TS-010c)_1.txt,VAN57_P3,TS-010c,methacrylate,Poly-butyl MA,C=C(C)C(=O)OCCCC,[CH2][C](C)(C(=O)OCCCC),25500.0,1.26,SEC13,20.0,2020-02-13 00:00:00,None,8
"Donnerstag, 13. Februar 2020 14:32:45",D2 1,25.0,179.8,0.079,377.5,191.2,192.7,156.5,VAN057_P3(TS-010c)_1.txt,VAN57_P3,TS-010c,methacrylate,Poly-butyl MA,C=C(C)C(=O)OCCCC,[CH2][C](C)(C(=O)OCCCC),25500.0,1.26,SEC13,20.0,2020-02-13 00:00:00,None,8
"Donnerstag, 13. Februar 2020 14:32:56",D2 2,25.0,182.8,0.11800000000000001,378.0,193.7,195.5,153.9,VAN057_P3(TS-010c)_1.txt,VAN57_P3,TS-010c,methacrylate,Poly-butyl MA,C=C(C)C(=O)OCCCC,[CH2][C](C)(C(=O)OCCCC),25500.0,1.26,SEC13,20.0,2020-02-13 00:00:00,None,8
"Donnerstag, 13. Februar 2020 14:33:07",D2 3,25.0,171.0,0.16,366.4,185.4,186.8,156.4,VAN057_P3(TS-010c)_1.txt,VAN57_P3,TS-010c,methacrylate,Poly-butyl MA,C=C(C)C(=O)OCCCC,[CH2][C](C)(C(=O)OCCCC),25500.0,1.26,SEC13,20.0,2020-02-13 00:00:00,None,8
"Donnerstag, 13. Februar 2020 14:33:42",D3 1,25.0,187.9,0.09,365.8,202.9,203.6,161.0,VAN057_P3(TS-010c)_1.txt,VAN57_P3,TS-010c,methacrylate,Poly-butyl MA,C=C(C)C(=O)OCCCC,[CH2][C](C)(C(=O)OCCCC),25500.0,1.26,SEC13,20.0,2020-02-13 00:00:00,None,8
"Donnerstag, 13. Februar 2020 14:33:53",D3 2,25.0,181.3,0.044000000000000004,356.4,190.1,190.4,164.0,VAN057_P3(TS-010c)_1.txt,VAN57_P3,TS-010c,methacrylate,Poly-butyl MA,C=C(C)C(=O)OCCCC,[CH2][C](C)(C(=O)OCCCC),25500.0,1.26,SEC13,20.0,2020-02-13 00:00:00,None,8
"Donnerstag, 13. Februar 2020 14:34:04",D3 3,25.0,181.4,0.105,343.1,196.0,197.3,158.1,VAN057_P3(TS-010c)_1.txt,VAN57_P3,TS-010c,methacrylate,Poly-butyl MA,C=C(C)C(=O)OCCCC,[CH2][C](C)(C(=O)OCCCC),25500.0,1.26,SEC13,20.0,2020-02-13 00:00:00,None,8
"Donnerstag, 13. Februar 2020 14:34:42",D4 1,25.0,267.8,0.125,424.8,283.4,276.3,231.8,VAN057_P3(TS-010c)_1.txt,VAN57_P3,TS-010c,methacrylate,Poly-butyl MA,C=C(C)C(=O)OCCCC,[CH2][C](C)(C(=O)OCCCC),25500.0,1.26,SEC13,20.0,2020-02-13 00:00:00,PVA,8
"Donnerstag, 13. Februar 2020 14:34:53",D4 2,25.0,268.1,0.034,425.9,293.7,285.8,240.8,VAN057_P3(TS-010c)_1.txt,VAN57_P3,TS-010c,methacrylate,Poly-butyl MA,C=C(C)C(=O)OCCCC,[CH2][C](C)(C(=O)OCCCC),25500.0,1.26,SEC13,20.0,2020-02-13 00:00:00,PVA,8
"Donnerstag, 13. Februar 2020 14:35:04",D4 3,25.0,267.2,0.051,416.4,297.3,287.6,232.1,VAN057_P3(TS-010c)_1.txt,VAN57_P3,TS-010c,methacrylate,Poly-butyl MA,C=C(C)C(=O)OCCCC,[CH2][C](C)(C(=O)OCCCC),25500.0,1.26,SEC13,20.0,2020-02-13 00:00:00,PVA,8
"Donnerstag, 13. Februar 2020 14:36:22",D5 1,25.0,265.8,0.077,249.2,290.2,283.5,243.6,VAN057_P3(TS-010c)_1.txt,VAN57_P3,TS-010c,methacrylate,Poly-butyl MA,C=C(C)C(=O)OCCCC,[CH2][C](C)(C(=O)OCCCC),25500.0,1.26,SEC13,20.0,2020-02-13 00:00:00,PVA,8
"Donnerstag, 13. Februar 2020 14:36:33",D5 2,25.0,256.1,0.113,251.1,289.4,279.3,220.7,VAN057_P3(TS-010c)_1.txt,VAN57_P3,TS-010c,methacrylate,Poly-butyl MA,C=C(C)C(=O)OCCCC,[CH2][C](C)(C(=O)OCCCC),25500.0,1.26,SEC13,20.0,2020-02-13 00:00:00,PVA,8
"Donnerstag, 13. Februar 2020 14:36:43",D5 3,25.0,264.8,0.17600000000000002,254.3,278.2,271.6,227.9,VAN057_P3(TS-010c)_1.txt,VAN57_P3,TS-010c,methacrylate,Poly-butyl MA,C=C(C)C(=O)OCCCC,[CH2][C](C)(C(=O)OCCCC),25500.0,1.26,SEC13,20.0,2020-02-13 00:00:00,PVA,8
"Donnerstag, 13. Februar 2020 14:37:17",D6 1,25.0,290.3,0.08199999999999999,319.3,318.9,309.5,268.7,VAN057_P3(TS-010c)_1.txt,VAN57_P3,TS-010c,methacrylate,Poly-butyl MA,C=C(C)C(=O)OCCCC,[CH2][C](C)(C(=O)OCCCC),25500.0,1.26,SEC13,20.0,2020-02-13 00:00:00,PVA,8
"Donnerstag, 13. Februar 2020 14:37:28",D6 2,25.0,268.5,0.08800000000000001,315.6,300.0,290.5,240.6,VAN057_P3(TS-010c)_1.txt,VAN57_P3,TS-010c,methacrylate,Poly-butyl MA,C=C(C)C(=O)OCCCC,[CH2][C](C)(C(=O)OCCCC),25500.0,1.26,SEC13,20.0,2020-02-13 00:00:00,PVA,8
"Donnerstag, 13. Februar 2020 14:37:39",D6 3,25.0,274.6,0.012,308.5,289.7,284.6,256.4,VAN057_P3(TS-010c)_1.txt,VAN57_P3,TS-010c,methacrylate,Poly-butyl MA,C=C(C)C(=O)OCCCC,[CH2][C](C)(C(=O)OCCCC),25500.0,1.26,SEC13,20.0,2020-02-13 00:00:00,PVA,8
"Donnerstag, 13. Februar 2020 14:38:13",E1 1,25.0,187.1,0.102,330.7,203.6,204.7,157.9,VAN057_P3(TS-010c)_1.txt,VAN57_P3,TS-010c,methacrylate,Poly-butyl MA,C=C(C)C(=O)OCCCC,[CH2][C](C)(C(=O)OCCCC),25500.0,1.26,SEC13,20.0,2020-02-13 00:00:00,None,10
"Donnerstag, 13. Februar 2020 14:38:24",E1 2,25.0,198.7,0.028999999999999998,315.0,204.9,203.9,183.1,VAN057_P3(TS-010c)_1.txt,VAN57_P3,TS-010c,methacrylate,Poly-butyl MA,C=C(C)C(=O)OCCCC,[CH2][C](C)(C(=O)OCCCC),25500.0,1.26,SEC13,20.0,2020-02-13 00:00:00,None,10
"Donnerstag, 13. Februar 2020 14:38:35",E1 3,25.0,185.9,0.085,320.6,201.4,202.8,155.2,VAN057_P3(TS-010c)_1.txt,VAN57_P3,TS-010c,methacrylate,Poly-butyl MA,C=C(C)C(=O)OCCCC,[CH2][C](C)(C(=O)OCCCC),25500.0,1.26,SEC13,20.0,2020-02-13 00:00:00,None,10
"Donnerstag, 13. Februar 2020 14:39:13",E2 1,25.0,192.9,0.172,323.4,197.2,198.6,158.1,VAN057_P3(TS-010c)_1.txt,VAN57_P3,TS-010c,methacrylate,Poly-butyl MA,C=C(C)C(=O)OCCCC,[CH2][C](C)(C(=O)OCCCC),25500.0,1.26,SEC13,20.0,2020-02-13 00:00:00,None,10
"Donnerstag, 13. Februar 2020 14:39:23",E2 2,25.0,202.8,0.109,326.4,221.9,222.0,154.0,VAN057_P3(TS-010c)_1.txt,VAN57_P3,TS-010c,methacrylate,Poly-butyl MA,C=C(C)C(=O)OCCCC,[CH2][C](C)(C(=O)OCCCC),25500.0,1.26,SEC13,20.0,2020-02-13 00:00:00,None,10
"Donnerstag, 13. Februar 2020 14:39:34",E2 3,25.0,200.8,0.081,340.2,202.7,202.6,170.1,VAN057_P3(TS-010c)_1.txt,VAN57_P3,TS-010c,methacrylate,Poly-butyl MA,C=C(C)C(=O)OCCCC,[CH2][C](C)(C(=O)OCCCC),25500.0,1.26,SEC13,20.0,2020-02-13 00:00:00,None,10
"Donnerstag, 13. Februar 2020 14:40:40",E3 1,25.0,198.1,0.15,305.9,209.1,209.6,160.7,VAN057_P3(TS-010c)_1.txt,VAN57_P3,TS-010c,methacrylate,Poly-butyl MA,C=C(C)C(=O)OCCCC,[CH2][C](C)(C(=O)OCCCC),25500.0,1.26,SEC13,20.0,2020-02-13 00:00:00,None,10
"Donnerstag, 13. Februar 2020 14:40:51",E3 2,25.0,198.8,0.129,305.4,220.9,230.8,79.54,VAN057_P3(TS-010c)_1.txt,VAN57_P3,TS-010c,methacrylate,Poly-butyl MA,C=C(C)C(=O)OCCCC,[CH2][C](C)(C(=O)OCCCC),25500.0,1.26,SEC13,20.0,2020-02-13 00:00:00,None,10
"Donnerstag, 13. Februar 2020 14:41:01",E3 3,25.0,200.5,0.086,303.4,221.8,221.0,162.4,VAN057_P3(TS-010c)_1.txt,VAN57_P3,TS-010c,methacrylate,Poly-butyl MA,C=C(C)C(=O)OCCCC,[CH2][C](C)(C(=O)OCCCC),25500.0,1.26,SEC13,20.0,2020-02-13 00:00:00,None,10
"Donnerstag, 13. Februar 2020 14:41:36",E4 1,25.0,293.9,0.05,253.0,306.5,300.5,274.3,VAN057_P3(TS-010c)_1.txt,VAN57_P3,TS-010c,methacrylate,Poly-butyl MA,C=C(C)C(=O)OCCCC,[CH2][C](C)(C(=O)OCCCC),25500.0,1.26,SEC13,20.0,2020-02-13 00:00:00,PVA,10
"Donnerstag, 13. Februar 2020 14:41:47",E4 2,25.0,294.0,0.028999999999999998,253.2,307.3,301.4,276.3,VAN057_P3(TS-010c)_1.txt,VAN57_P3,TS-010c,methacrylate,Poly-butyl MA,C=C(C)C(=O)OCCCC,[CH2][C](C)(C(=O)OCCCC),25500.0,1.26,SEC13,20.0,2020-02-13 00:00:00,PVA,10
"Donnerstag, 13. Februar 2020 14:41:58",E4 3,25.0,294.8,0.121,249.6,336.6,319.6,255.3,VAN057_P3(TS-010c)_1.txt,VAN57_P3,TS-010c,methacrylate,Poly-butyl MA,C=C(C)C(=O)OCCCC,[CH2][C](C)(C(=O)OCCCC),25500.0,1.26,SEC13,20.0,2020-02-13 00:00:00,PVA,10
"Donnerstag, 13. Februar 2020 14:42:34",E5 1,25.0,277.7,0.16699999999999998,239.0,294.1,287.4,250.2,VAN057_P3(TS-010c)_1.txt,VAN57_P3,TS-010c,methacrylate,Poly-butyl MA,C=C(C)C(=O)OCCCC,[CH2][C](C)(C(=O)OCCCC),25500.0,1.26,SEC13,20.0,2020-02-13 00:00:00,PVA,10
"Donnerstag, 13. Februar 2020 14:42:45",E5 2,25.0,282.8,0.18899999999999997,257.6,345.1,321.0,229.0,VAN057_P3(TS-010c)_1.txt,VAN57_P3,TS-010c,methacrylate,Poly-butyl MA,C=C(C)C(=O)OCCCC,[CH2][C](C)(C(=O)OCCCC),25500.0,1.26,SEC13,20.0,2020-02-13 00:00:00,PVA,10
"Donnerstag, 13. Februar 2020 14:42:56",E5 3,25.0,280.5,0.046,243.5,302.3,295.3,260.1,VAN057_P3(TS-010c)_1.txt,VAN57_P3,TS-010c,methacrylate,Poly-butyl MA,C=C(C)C(=O)OCCCC,[CH2][C](C)(C(=O)OCCCC),25500.0,1.26,SEC13,20.0,2020-02-13 00:00:00,PVA,10
"Donnerstag, 13. Februar 2020 14:43:59",E6 1,25.0,302.4,0.063,257.9,345.0,328.6,265.5,VAN057_P3(TS-010c)_1.txt,VAN57_P3,TS-010c,methacrylate,Poly-butyl MA,C=C(C)C(=O)OCCCC,[CH2][C](C)(C(=O)OCCCC),25500.0,1.26,SEC13,20.0,2020-02-13 00:00:00,PVA,10
"Donnerstag, 13. Februar 2020 14:44:10",E6 2,25.0,292.6,0.107,255.9,330.3,314.5,248.7,VAN057_P3(TS-010c)_1.txt,VAN57_P3,TS-010c,methacrylate,Poly-butyl MA,C=C(C)C(=O)OCCCC,[CH2][C](C)(C(=O)OCCCC),25500.0,1.26,SEC13,20.0,2020-02-13 00:00:00,PVA,10
"Donnerstag, 13. Februar 2020 14:44:21",E6 3,25.0,285.5,0.027999999999999997,254.5,313.8,303.7,254.2,VAN057_P3(TS-010c)_1.txt,VAN57_P3,TS-010c,methacrylate,Poly-butyl MA,C=C(C)C(=O)OCCCC,[CH2][C](C)(C(=O)OCCCC),25500.0,1.26,SEC13,20.0,2020-02-13 00:00:00,PVA,10
"Donnerstag, 13. Februar 2020 14:45:35",F1 1,25.0,221.8,0.185,423.6,382.5,290.1,145.9,VAN057_P3(TS-010c)_1.txt,VAN57_P3,TS-010c,methacrylate,Poly-butyl MA,C=C(C)C(=O)OCCCC,[CH2][C](C)(C(=O)OCCCC),25500.0,1.26,SEC13,20.0,2020-02-13 00:00:00,None,15
"Donnerstag, 13. Februar 2020 14:45:46",F1 2,25.0,221.3,0.146,425.5,245.2,240.5,175.3,VAN057_P3(TS-010c)_1.txt,VAN57_P3,TS-010c,methacrylate,Poly-butyl MA,C=C(C)C(=O)OCCCC,[CH2][C](C)(C(=O)OCCCC),25500.0,1.26,SEC13,20.0,2020-02-13 00:00:00,None,15
"Donnerstag, 13. Februar 2020 14:45:57",F1 3,25.0,214.5,0.185,430.8,510.0,359.3,146.8,VAN057_P3(TS-010c)_1.txt,VAN57_P3,TS-010c,methacrylate,Poly-butyl MA,C=C(C)C(=O)OCCCC,[CH2][C](C)(C(=O)OCCCC),25500.0,1.26,SEC13,20.0,2020-02-13 00:00:00,None,15
"Donnerstag, 13. Februar 2020 14:46:33",F2 1,25.0,211.8,0.17,424.2,278.8,258.5,142.6,VAN057_P3(TS-010c)_1.txt,VAN57_P3,TS-010c,methacrylate,Poly-butyl MA,C=C(C)C(=O)OCCCC,[CH2][C](C)(C(=O)OCCCC),25500.0,1.26,SEC13,20.0,2020-02-13 00:00:00,None,15
"Donnerstag, 13. Februar 2020 14:46:43",F2 2,25.0,210.0,0.201,418.4,223.9,222.1,180.5,VAN057_P3(TS-010c)_1.txt,VAN57_P3,TS-010c,methacrylate,Poly-butyl MA,C=C(C)C(=O)OCCCC,[CH2][C](C)(C(=O)OCCCC),25500.0,1.26,SEC13,20.0,2020-02-13 00:00:00,None,15
"Donnerstag, 13. Februar 2020 14:46:54",F2 3,25.0,216.3,0.114,416.2,224.8,223.0,181.8,VAN057_P3(TS-010c)_1.txt,VAN57_P3,TS-010c,methacrylate,Poly-butyl MA,C=C(C)C(=O)OCCCC,[CH2][C](C)(C(=O)OCCCC),25500.0,1.26,SEC13,20.0,2020-02-13 00:00:00,None,15
"Donnerstag, 13. Februar 2020 14:47:33",F3 1,25.0,220.2,0.185,419.8,278.1,274.3,111.9,VAN057_P3(TS-010c)_1.txt,VAN57_P3,TS-010c,methacrylate,Poly-butyl MA,C=C(C)C(=O)OCCCC,[CH2][C](C)(C(=O)OCCCC),25500.0,1.26,SEC13,20.0,2020-02-13 00:00:00,None,15
"Donnerstag, 13. Februar 2020 14:47:44",F3 2,25.0,216.8,0.153,433.4,261.9,251.8,149.9,VAN057_P3(TS-010c)_1.txt,VAN57_P3,TS-010c,methacrylate,Poly-butyl MA,C=C(C)C(=O)OCCCC,[CH2][C](C)(C(=O)OCCCC),25500.0,1.26,SEC13,20.0,2020-02-13 00:00:00,None,15
"Donnerstag, 13. Februar 2020 14:47:55",F3 3,25.0,210.0,0.08900000000000001,426.6,230.9,228.4,181.9,VAN057_P3(TS-010c)_1.txt,VAN57_P3,TS-010c,methacrylate,Poly-butyl MA,C=C(C)C(=O)OCCCC,[CH2][C](C)(C(=O)OCCCC),25500.0,1.26,SEC13,20.0,2020-02-13 00:00:00,None,15
"Donnerstag, 13. Februar 2020 14:48:28",F4 1,25.0,321.9,0.027000000000000003,169.1,348.2,336.9,298.8,VAN057_P3(TS-010c)_1.txt,VAN57_P3,TS-010c,methacrylate,Poly-butyl MA,C=C(C)C(=O)OCCCC,[CH2][C](C)(C(=O)OCCCC),25500.0,1.26,SEC13,20.0,2020-02-13 00:00:00,PVA,15
"Donnerstag, 13. Februar 2020 14:48:39",F4 2,25.0,311.7,0.102,176.9,343.5,330.1,281.6,VAN057_P3(TS-010c)_1.txt,VAN57_P3,TS-010c,methacrylate,Poly-butyl MA,C=C(C)C(=O)OCCCC,[CH2][C](C)(C(=O)OCCCC),25500.0,1.26,SEC13,20.0,2020-02-13 00:00:00,PVA,15
"Donnerstag, 13. Februar 2020 14:48:50",F4 3,25.0,311.0,0.10800000000000001,174.9,339.7,331.7,305.7,VAN057_P3(TS-010c)_1.txt,VAN57_P3,TS-010c,methacrylate,Poly-butyl MA,C=C(C)C(=O)OCCCC,[CH2][C](C)(C(=O)OCCCC),25500.0,1.26,SEC13,20.0,2020-02-13 00:00:00,PVA,15
"Donnerstag, 13. Februar 2020 14:49:26",F5 1,25.0,309.9,0.179,401.2,626.3,417.1,243.4,VAN057_P3(TS-010c)_1.txt,VAN57_P3,TS-010c,methacrylate,Poly-butyl MA,C=C(C)C(=O)OCCCC,[CH2][C](C)(C(=O)OCCCC),25500.0,1.26,SEC13,20.0,2020-02-13 00:00:00,PVA,15
"Donnerstag, 13. Februar 2020 14:49:36",F5 2,25.0,310.0,0.204,378.0,947.1,538.3,244.7,VAN057_P3(TS-010c)_1.txt,VAN57_P3,TS-010c,methacrylate,Poly-butyl MA,C=C(C)C(=O)OCCCC,[CH2][C](C)(C(=O)OCCCC),25500.0,1.26,SEC13,20.0,2020-02-13 00:00:00,PVA,15
"Donnerstag, 13. Februar 2020 14:49:47",F5 3,25.0,292.6,0.12,382.3,322.5,314.0,278.6,VAN057_P3(TS-010c)_1.txt,VAN57_P3,TS-010c,methacrylate,Poly-butyl MA,C=C(C)C(=O)OCCCC,[CH2][C](C)(C(=O)OCCCC),25500.0,1.26,SEC13,20.0,2020-02-13 00:00:00,PVA,15
"Donnerstag, 13. Februar 2020 14:50:54",F6 1,25.0,304.1,0.075,351.5,345.0,331.2,280.5,VAN057_P3(TS-010c)_1.txt,VAN57_P3,TS-010c,methacrylate,Poly-butyl MA,C=C(C)C(=O)OCCCC,[CH2][C](C)(C(=O)OCCCC),25500.0,1.26,SEC13,20.0,2020-02-13 00:00:00,PVA,15
"Donnerstag, 13. Februar 2020 14:51:05",F6 2,25.0,290.7,0.163,378.5,305.9,296.1,246.4,VAN057_P3(TS-010c)_1.txt,VAN57_P3,TS-010c,methacrylate,Poly-butyl MA,C=C(C)C(=O)OCCCC,[CH2][C](C)(C(=O)OCCCC),25500.0,1.26,SEC13,20.0,2020-02-13 00:00:00,PVA,15
"Donnerstag, 13. Februar 2020 14:51:16",F6 3,25.0,302.3,0.16699999999999998,356.9,566.4,397.4,242.6,VAN057_P3(TS-010c)_1.txt,VAN57_P3,TS-010c,methacrylate,Poly-butyl MA,C=C(C)C(=O)OCCCC,[CH2][C](C)(C(=O)OCCCC),25500.0,1.26,SEC13,20.0,2020-02-13 00:00:00,PVA,15
"Donnerstag, 13. Februar 2020 14:52:02",G1 1,25.0,261.5,0.252,250.2,276.0,269.5,221.3,VAN057_P3(TS-010c)_1.txt,VAN57_P3,TS-010c,methacrylate,Poly-butyl MA,C=C(C)C(=O)OCCCC,[CH2][C](C)(C(=O)OCCCC),25500.0,1.26,SEC13,20.0,2020-02-13 00:00:00,None,20
"Donnerstag, 13. Februar 2020 14:52:13",G1 2,25.0,253.5,0.157,238.0,312.9,301.2,241.0,VAN057_P3(TS-010c)_1.txt,VAN57_P3,TS-010c,methacrylate,Poly-butyl MA,C=C(C)C(=O)OCCCC,[CH2][C](C)(C(=O)OCCCC),25500.0,1.26,SEC13,20.0,2020-02-13 00:00:00,None,20
"Donnerstag, 13. Februar 2020 14:52:23",G1 3,25.0,229.0,0.10099999999999999,225.3,241.0,237.5,190.5,VAN057_P3(TS-010c)_1.txt,VAN57_P3,TS-010c,methacrylate,Poly-butyl MA,C=C(C)C(=O)OCCCC,[CH2][C](C)(C(=O)OCCCC),25500.0,1.26,SEC13,20.0,2020-02-13 00:00:00,None,20
"Donnerstag, 13. Februar 2020 14:53:34",G2 1,25.0,263.8,0.249,286.9,224.5,222.9,198.4,VAN057_P3(TS-010c)_1.txt,VAN57_P3,TS-010c,methacrylate,Poly-butyl MA,C=C(C)C(=O)OCCCC,[CH2][C](C)(C(=O)OCCCC),25500.0,1.26,SEC13,20.0,2020-02-13 00:00:00,None,20
"Donnerstag, 13. Februar 2020 14:53:45",G2 2,25.0,265.4,0.251,265.6,240.2,237.3,202.4,VAN057_P3(TS-010c)_1.txt,VAN57_P3,TS-010c,methacrylate,Poly-butyl MA,C=C(C)C(=O)OCCCC,[CH2][C](C)(C(=O)OCCCC),25500.0,1.26,SEC13,20.0,2020-02-13 00:00:00,None,20
"Donnerstag, 13. Februar 2020 14:53:56",G2 3,25.0,310.2,0.377,319.5,228.1,226.7,208.7,VAN057_P3(TS-010c)_1.txt,VAN57_P3,TS-010c,methacrylate,Poly-butyl MA,C=C(C)C(=O)OCCCC,[CH2][C](C)(C(=O)OCCCC),25500.0,1.26,SEC13,20.0,2020-02-13 00:00:00,None,20
"Donnerstag, 13. Februar 2020 14:54:52",G3 1,25.0,241.0,0.20199999999999999,233.3,214.8,275.7,53.72,VAN057_P3(TS-010c)_1.txt,VAN57_P3,TS-010c,methacrylate,Poly-butyl MA,C=C(C)C(=O)OCCCC,[CH2][C](C)(C(=O)OCCCC),25500.0,1.26,SEC13,20.0,2020-02-13 00:00:00,None,20
"Donnerstag, 13. Februar 2020 14:55:03",G3 2,25.0,255.8,0.233,270.1,364.8,326.1,109.2,VAN057_P3(TS-010c)_1.txt,VAN57_P3,TS-010c,methacrylate,Poly-butyl MA,C=C(C)C(=O)OCCCC,[CH2][C](C)(C(=O)OCCCC),25500.0,1.26,SEC13,20.0,2020-02-13 00:00:00,None,20
"Donnerstag, 13. Februar 2020 14:55:14",G3 3,25.0,256.4,0.188,251.0,230.9,229.1,203.0,VAN057_P3(TS-010c)_1.txt,VAN57_P3,TS-010c,methacrylate,Poly-butyl MA,C=C(C)C(=O)OCCCC,[CH2][C](C)(C(=O)OCCCC),25500.0,1.26,SEC13,20.0,2020-02-13 00:00:00,None,20
"Donnerstag, 13. Februar 2020 14:55:49",G4 1,25.0,353.7,0.19899999999999998,209.7,375.2,357.7,304.9,VAN057_P3(TS-010c)_1.txt,VAN57_P3,TS-010c,methacrylate,Poly-butyl MA,C=C(C)C(=O)OCCCC,[CH2][C](C)(C(=O)OCCCC),25500.0,1.26,SEC13,20.0,2020-02-13 00:00:00,PVA,20
"Donnerstag, 13. Februar 2020 14:55:59",G4 2,25.0,425.7,0.35600000000000004,295.8,334.7,326.9,300.7,VAN057_P3(TS-010c)_1.txt,VAN57_P3,TS-010c,methacrylate,Poly-butyl MA,C=C(C)C(=O)OCCCC,[CH2][C](C)(C(=O)OCCCC),25500.0,1.26,SEC13,20.0,2020-02-13 00:00:00,PVA,20
"Donnerstag, 13. Februar 2020 14:56:10",G4 3,25.0,362.7,0.046,249.1,331.7,323.7,295.4,VAN057_P3(TS-010c)_1.txt,VAN57_P3,TS-010c,methacrylate,Poly-butyl MA,C=C(C)C(=O)OCCCC,[CH2][C](C)(C(=O)OCCCC),25500.0,1.26,SEC13,20.0,2020-02-13 00:00:00,PVA,20
"Donnerstag, 13. Februar 2020 14:56:48",G5 1,25.0,378.5,0.332,250.8,377.2,358.7,300.7,VAN057_P3(TS-010c)_1.txt,VAN57_P3,TS-010c,methacrylate,Poly-butyl MA,C=C(C)C(=O)OCCCC,[CH2][C](C)(C(=O)OCCCC),25500.0,1.26,SEC13,20.0,2020-02-13 00:00:00,PVA,20
"Donnerstag, 13. Februar 2020 14:56:59",G5 2,25.0,344.9,0.06,227.9,401.1,374.6,306.1,VAN057_P3(TS-010c)_1.txt,VAN57_P3,TS-010c,methacrylate,Poly-butyl MA,C=C(C)C(=O)OCCCC,[CH2][C](C)(C(=O)OCCCC),25500.0,1.26,SEC13,20.0,2020-02-13 00:00:00,PVA,20
"Donnerstag, 13. Februar 2020 14:57:10",G5 3,25.0,354.8,0.011000000000000001,233.0,365.4,353.9,319.9,VAN057_P3(TS-010c)_1.txt,VAN57_P3,TS-010c,methacrylate,Poly-butyl MA,C=C(C)C(=O)OCCCC,[CH2][C](C)(C(=O)OCCCC),25500.0,1.26,SEC13,20.0,2020-02-13 00:00:00,PVA,20
"Donnerstag, 13. Februar 2020 14:57:44",G6 1,25.0,332.9,0.171,203.6,337.3,325.9,280.3,VAN057_P3(TS-010c)_1.txt,VAN57_P3,TS-010c,methacrylate,Poly-butyl MA,C=C(C)C(=O)OCCCC,[CH2][C](C)(C(=O)OCCCC),25500.0,1.26,SEC13,20.0,2020-02-13 00:00:00,PVA,20
"Donnerstag, 13. Februar 2020 14:57:55",G6 2,25.0,370.1,0.133,224.7,338.7,330.7,303.9,VAN057_P3(TS-010c)_1.txt,VAN57_P3,TS-010c,methacrylate,Poly-butyl MA,C=C(C)C(=O)OCCCC,[CH2][C](C)(C(=O)OCCCC),25500.0,1.26,SEC13,20.0,2020-02-13 00:00:00,PVA,20
"Donnerstag, 13. Februar 2020 14:58:06",G6 3,25.0,359.0,0.025,211.2,337.5,329.6,302.9,VAN057_P3(TS-010c)_1.txt,VAN57_P3,TS-010c,methacrylate,Poly-butyl MA,C=C(C)C(=O)OCCCC,[CH2][C](C)(C(=O)OCCCC),25500.0,1.26,SEC13,20.0,2020-02-13 00:00:00,PVA,20
"Donnerstag, 13. Februar 2020 14:58:41",H1 1,25.0,239.8,0.27399999999999997,219.2,410.8,332.6,57.4,VAN057_P3(TS-010c)_1.txt,VAN57_P3,TS-010c,methacrylate,Poly-butyl MA,C=C(C)C(=O)OCCCC,[CH2][C](C)(C(=O)OCCCC),25500.0,1.26,SEC13,20.0,2020-02-13 00:00:00,None,30
"Donnerstag, 13. Februar 2020 14:58:52",H1 2,25.0,230.9,0.235,204.8,354.4,312.4,104.9,VAN057_P3(TS-010c)_1.txt,VAN57_P3,TS-010c,methacrylate,Poly-butyl MA,C=C(C)C(=O)OCCCC,[CH2][C](C)(C(=O)OCCCC),25500.0,1.26,SEC13,20.0,2020-02-13 00:00:00,None,30
"Donnerstag, 13. Februar 2020 14:59:03",H1 3,25.0,229.8,0.24100000000000002,214.1,223.2,221.8,178.5,VAN057_P3(TS-010c)_1.txt,VAN57_P3,TS-010c,methacrylate,Poly-butyl MA,C=C(C)C(=O)OCCCC,[CH2][C](C)(C(=O)OCCCC),25500.0,1.26,SEC13,20.0,2020-02-13 00:00:00,None,30
"Donnerstag, 13. Februar 2020 14:59:38",H2 1,25.0,220.6,0.237,157.1,228.8,226.8,187.7,VAN057_P3(TS-010c)_1.txt,VAN57_P3,TS-010c,methacrylate,Poly-butyl MA,C=C(C)C(=O)OCCCC,[CH2][C](C)(C(=O)OCCCC),25500.0,1.26,SEC13,20.0,2020-02-13 00:00:00,None,30
"Donnerstag, 13. Februar 2020 14:59:49",H2 2,25.0,239.0,0.055999999999999994,188.6,244.6,241.5,206.4,VAN057_P3(TS-010c)_1.txt,VAN57_P3,TS-010c,methacrylate,Poly-butyl MA,C=C(C)C(=O)OCCCC,[CH2][C](C)(C(=O)OCCCC),25500.0,1.26,SEC13,20.0,2020-02-13 00:00:00,None,30
"Donnerstag, 13. Februar 2020 15:00:00",H2 3,25.0,240.8,0.257,176.9,226.6,225.3,209.0,VAN057_P3(TS-010c)_1.txt,VAN57_P3,TS-010c,methacrylate,Poly-butyl MA,C=C(C)C(=O)OCCCC,[CH2][C](C)(C(=O)OCCCC),25500.0,1.26,SEC13,20.0,2020-02-13 00:00:00,None,30
"Donnerstag, 13. Februar 2020 15:00:33",H3 1,25.0,241.8,0.272,167.8,249.2,245.2,195.1,VAN057_P3(TS-010c)_1.txt,VAN57_P3,TS-010c,methacrylate,Poly-butyl MA,C=C(C)C(=O)OCCCC,[CH2][C](C)(C(=O)OCCCC),25500.0,1.26,SEC13,20.0,2020-02-13 00:00:00,None,30
"Donnerstag, 13. Februar 2020 15:00:44",H3 2,25.0,232.2,0.192,171.7,213.2,212.3,182.1,VAN057_P3(TS-010c)_1.txt,VAN57_P3,TS-010c,methacrylate,Poly-butyl MA,C=C(C)C(=O)OCCCC,[CH2][C](C)(C(=O)OCCCC),25500.0,1.26,SEC13,20.0,2020-02-13 00:00:00,None,30
"Donnerstag, 13. Februar 2020 15:00:55",H3 3,25.0,251.8,0.106,182.8,206.3,205.2,187.9,VAN057_P3(TS-010c)_1.txt,VAN57_P3,TS-010c,methacrylate,Poly-butyl MA,C=C(C)C(=O)OCCCC,[CH2][C](C)(C(=O)OCCCC),25500.0,1.26,SEC13,20.0,2020-02-13 00:00:00,None,30
"Donnerstag, 13. Februar 2020 15:01:28",H4 1,25.0,388.5,0.34700000000000003,191.1,350.0,338.9,301.4,VAN057_P3(TS-010c)_1.txt,VAN57_P3,TS-010c,methacrylate,Poly-butyl MA,C=C(C)C(=O)OCCCC,[CH2][C](C)(C(=O)OCCCC),25500.0,1.26,SEC13,20.0,2020-02-13 00:00:00,PVA,30
"Donnerstag, 13. Februar 2020 15:01:39",H4 2,25.0,375.6,0.053,190.2,344.0,334.5,303.2,VAN057_P3(TS-010c)_1.txt,VAN57_P3,TS-010c,methacrylate,Poly-butyl MA,C=C(C)C(=O)OCCCC,[CH2][C](C)(C(=O)OCCCC),25500.0,1.26,SEC13,20.0,2020-02-13 00:00:00,PVA,30
"Donnerstag, 13. Februar 2020 15:01:50",H4 3,25.0,356.8,0.233,177.1,325.7,319.0,296.4,VAN057_P3(TS-010c)_1.txt,VAN57_P3,TS-010c,methacrylate,Poly-butyl MA,C=C(C)C(=O)OCCCC,[CH2][C](C)(C(=O)OCCCC),25500.0,1.26,SEC13,20.0,2020-02-13 00:00:00,PVA,30
"Donnerstag, 13. Februar 2020 15:02:23",H5 1,25.0,338.8,0.298,172.6,679.3,455.3,70.95,VAN057_P3(TS-010c)_1.txt,VAN57_P3,TS-010c,methacrylate,Poly-butyl MA,C=C(C)C(=O)OCCCC,[CH2][C](C)(C(=O)OCCCC),25500.0,1.26,SEC13,20.0,2020-02-13 00:00:00,PVA,30
"Donnerstag, 13. Februar 2020 15:02:34",H5 2,25.0,346.8,0.071,172.6,412.7,383.5,311.8,VAN057_P3(TS-010c)_1.txt,VAN57_P3,TS-010c,methacrylate,Poly-butyl MA,C=C(C)C(=O)OCCCC,[CH2][C](C)(C(=O)OCCCC),25500.0,1.26,SEC13,20.0,2020-02-13 00:00:00,PVA,30
"Donnerstag, 13. Februar 2020 15:02:45",H5 3,25.0,389.7,0.341,208.8,262.2,260.2,247.4,VAN057_P3(TS-010c)_1.txt,VAN57_P3,TS-010c,methacrylate,Poly-butyl MA,C=C(C)C(=O)OCCCC,[CH2][C](C)(C(=O)OCCCC),25500.0,1.26,SEC13,20.0,2020-02-13 00:00:00,PVA,30
"Donnerstag, 13. Februar 2020 15:04:09",H6 1,25.0,521.5,0.38,306.8,446.6,429.2,395.1,VAN057_P3(TS-010c)_1.txt,VAN57_P3,TS-010c,methacrylate,Poly-butyl MA,C=C(C)C(=O)OCCCC,[CH2][C](C)(C(=O)OCCCC),25500.0,1.26,SEC13,20.0,2020-02-13 00:00:00,PVA,30
"Donnerstag, 13. Februar 2020 15:04:20",H6 2,25.0,395.3,0.24600000000000002,223.6,365.6,353.4,315.2,VAN057_P3(TS-010c)_1.txt,VAN57_P3,TS-010c,methacrylate,Poly-butyl MA,C=C(C)C(=O)OCCCC,[CH2][C](C)(C(=O)OCCCC),25500.0,1.26,SEC13,20.0,2020-02-13 00:00:00,PVA,30
"Donnerstag, 13. Februar 2020 15:04:31",H6 3,25.0,376.4,0.35,233.4,341.4,330.2,287.3,VAN057_P3(TS-010c)_1.txt,VAN57_P3,TS-010c,methacrylate,Poly-butyl MA,C=C(C)C(=O)OCCCC,[CH2][C](C)(C(=O)OCCCC),25500.0,1.26,SEC13,20.0,2020-02-13 00:00:00,PVA,30
"Donnerstag, 16. Januar 2020 14:37:26",VAN 54_P2 A1 1,25.0,178.0,0.017,328.6,182.9,182.9,164.2,VAN054_P2(TS-005)_1.txt,VAN54_P2,TS-005,methacrylate,PMMA,C=C(C)(C(=O)OC),[CH2][C](C)(C(=O)OC),16500.0,1.15,SEC13,105.0,2020-01-16 00:00:00,None,1
"Donnerstag, 16. Januar 2020 14:37:37",VAN 54_P2 A1 2,25.0,183.4,0.064,327.5,196.4,198.9,149.7,VAN054_P2(TS-005)_1.txt,VAN54_P2,TS-005,methacrylate,PMMA,C=C(C)(C(=O)OC),[CH2][C](C)(C(=O)OC),16500.0,1.15,SEC13,105.0,2020-01-16 00:00:00,None,1
"Donnerstag, 16. Januar 2020 14:37:48",VAN 54_P2 A1 3,25.0,183.4,0.006999999999999999,326.5,190.3,190.5,165.9,VAN054_P2(TS-005)_1.txt,VAN54_P2,TS-005,methacrylate,PMMA,C=C(C)(C(=O)OC),[CH2][C](C)(C(=O)OC),16500.0,1.15,SEC13,105.0,2020-01-16 00:00:00,None,1
"Donnerstag, 16. Januar 2020 14:38:20",VAN 54_P2 A2 1,25.0,197.1,0.013999999999999999,282.6,205.3,204.5,181.2,VAN054_P2(TS-005)_1.txt,VAN54_P2,TS-005,methacrylate,PMMA,C=C(C)(C(=O)OC),[CH2][C](C)(C(=O)OC),16500.0,1.15,SEC13,105.0,2020-01-16 00:00:00,None,1
"Donnerstag, 16. Januar 2020 14:38:31",VAN 54_P2 A2 2,25.0,199.0,0.028999999999999998,293.9,205.1,204.2,183.1,VAN054_P2(TS-005)_1.txt,VAN54_P2,TS-005,methacrylate,PMMA,C=C(C)(C(=O)OC),[CH2][C](C)(C(=O)OC),16500.0,1.15,SEC13,105.0,2020-01-16 00:00:00,None,1
"Donnerstag, 16. Januar 2020 14:38:42",VAN 54_P2 A2 3,25.0,194.0,0.12300000000000001,319.7,206.0,205.5,172.9,VAN054_P2(TS-005)_1.txt,VAN54_P2,TS-005,methacrylate,PMMA,C=C(C)(C(=O)OC),[CH2][C](C)(C(=O)OC),16500.0,1.15,SEC13,105.0,2020-01-16 00:00:00,None,1
"Donnerstag, 16. Januar 2020 14:39:15",VAN 54_P2 A3 1,25.0,190.5,0.016,305.4,196.7,196.2,174.4,VAN054_P2(TS-005)_1.txt,VAN54_P2,TS-005,methacrylate,PMMA,C=C(C)(C(=O)OC),[CH2][C](C)(C(=O)OC),16500.0,1.15,SEC13,105.0,2020-01-16 00:00:00,None,1
"Donnerstag, 16. Januar 2020 14:39:25",VAN 54_P2 A3 2,25.0,189.5,0.078,312.3,192.3,191.4,176.7,VAN054_P2(TS-005)_1.txt,VAN54_P2,TS-005,methacrylate,PMMA,C=C(C)(C(=O)OC),[CH2][C](C)(C(=O)OC),16500.0,1.15,SEC13,105.0,2020-01-16 00:00:00,None,1
"Donnerstag, 16. Januar 2020 14:39:36",VAN 54_P2 A3 3,25.0,186.6,0.247,309.1,183.4,182.7,168.7,VAN054_P2(TS-005)_1.txt,VAN54_P2,TS-005,methacrylate,PMMA,C=C(C)(C(=O)OC),[CH2][C](C)(C(=O)OC),16500.0,1.15,SEC13,105.0,2020-01-16 00:00:00,None,1
"Donnerstag, 16. Januar 2020 14:40:10",VAN 54_P2 A4 1,25.0,287.1,0.095,366.6,319.1,309.1,264.6,VAN054_P2(TS-005)_1.txt,VAN54_P2,TS-005,methacrylate,PMMA,C=C(C)(C(=O)OC),[CH2][C](C)(C(=O)OC),16500.0,1.15,SEC13,105.0,2020-01-16 00:00:00,PVA,1
"Donnerstag, 16. Januar 2020 14:40:21",VAN 54_P2 A4 2,25.0,278.8,0.10400000000000001,360.4,323.2,307.6,241.0,VAN054_P2(TS-005)_1.txt,VAN54_P2,TS-005,methacrylate,PMMA,C=C(C)(C(=O)OC),[CH2][C](C)(C(=O)OC),16500.0,1.15,SEC13,105.0,2020-01-16 00:00:00,PVA,1
"Donnerstag, 16. Januar 2020 14:40:32",VAN 54_P2 A4 3,25.0,285.6,0.128,369.0,340.1,316.6,234.9,VAN054_P2(TS-005)_1.txt,VAN54_P2,TS-005,methacrylate,PMMA,C=C(C)(C(=O)OC),[CH2][C](C)(C(=O)OC),16500.0,1.15,SEC13,105.0,2020-01-16 00:00:00,PVA,1
"Donnerstag, 16. Januar 2020 14:41:02",VAN 54_P2 A5 1,25.0,259.9,0.153,351.0,287.3,277.0,217.5,VAN054_P2(TS-005)_1.txt,VAN54_P2,TS-005,methacrylate,PMMA,C=C(C)(C(=O)OC),[CH2][C](C)(C(=O)OC),16500.0,1.15,SEC13,105.0,2020-01-16 00:00:00,PVA,1
"Donnerstag, 16. Januar 2020 14:41:13",VAN 54_P2 A5 2,25.0,260.9,0.019,349.3,280.7,274.7,235.6,VAN054_P2(TS-005)_1.txt,VAN54_P2,TS-005,methacrylate,PMMA,C=C(C)(C(=O)OC),[CH2][C](C)(C(=O)OC),16500.0,1.15,SEC13,105.0,2020-01-16 00:00:00,PVA,1
"Donnerstag, 16. Januar 2020 14:41:24",VAN 54_P2 A5 3,25.0,260.3,0.059000000000000004,350.6,287.5,279.5,229.8,VAN054_P2(TS-005)_1.txt,VAN54_P2,TS-005,methacrylate,PMMA,C=C(C)(C(=O)OC),[CH2][C](C)(C(=O)OC),16500.0,1.15,SEC13,105.0,2020-01-16 00:00:00,PVA,1
"Donnerstag, 16. Januar 2020 14:41:54",VAN 54_P2 A6 1,25.0,256.4,0.133,360.3,284.7,276.2,223.8,VAN054_P2(TS-005)_1.txt,VAN54_P2,TS-005,methacrylate,PMMA,C=C(C)(C(=O)OC),[CH2][C](C)(C(=O)OC),16500.0,1.15,SEC13,105.0,2020-01-16 00:00:00,PVA,1
"Donnerstag, 16. Januar 2020 14:42:05",VAN 54_P2 A6 2,25.0,257.4,0.004,363.0,270.1,266.3,237.9,VAN054_P2(TS-005)_1.txt,VAN54_P2,TS-005,methacrylate,PMMA,C=C(C)(C(=O)OC),[CH2][C](C)(C(=O)OC),16500.0,1.15,SEC13,105.0,2020-01-16 00:00:00,PVA,1
"Donnerstag, 16. Januar 2020 14:42:16",VAN 54_P2 A6 3,25.0,258.1,0.10800000000000001,356.7,310.0,292.3,207.3,VAN054_P2(TS-005)_1.txt,VAN54_P2,TS-005,methacrylate,PMMA,C=C(C)(C(=O)OC),[CH2][C](C)(C(=O)OC),16500.0,1.15,SEC13,105.0,2020-01-16 00:00:00,PVA,1
"Donnerstag, 16. Januar 2020 14:42:56",VAN 54_P2 B1 1,24.9,192.5,0.026000000000000002,308.8,198.2,197.3,179.4,VAN054_P2(TS-005)_1.txt,VAN54_P2,TS-005,methacrylate,PMMA,C=C(C)(C(=O)OC),[CH2][C](C)(C(=O)OC),16500.0,1.15,SEC13,105.0,2020-01-16 00:00:00,None,3
"Donnerstag, 16. Januar 2020 14:43:06",VAN 54_P2 B1 2,25.0,186.8,0.063,321.1,197.8,197.8,169.0,VAN054_P2(TS-005)_1.txt,VAN54_P2,TS-005,methacrylate,PMMA,C=C(C)(C(=O)OC),[CH2][C](C)(C(=O)OC),16500.0,1.15,SEC13,105.0,2020-01-16 00:00:00,None,3
"Donnerstag, 16. Januar 2020 14:43:17",VAN 54_P2 B1 3,25.0,186.0,0.153,315.2,397.3,253.5,149.5,VAN054_P2(TS-005)_1.txt,VAN54_P2,TS-005,methacrylate,PMMA,C=C(C)(C(=O)OC),[CH2][C](C)(C(=O)OC),16500.0,1.15,SEC13,105.0,2020-01-16 00:00:00,None,3
"Donnerstag, 16. Januar 2020 14:43:44",VAN 54_P2 B2 1,25.0,190.5,0.121,299.2,204.1,204.8,159.7,VAN054_P2(TS-005)_1.txt,VAN54_P2,TS-005,methacrylate,PMMA,C=C(C)(C(=O)OC),[CH2][C](C)(C(=O)OC),16500.0,1.15,SEC13,105.0,2020-01-16 00:00:00,None,3
"Donnerstag, 16. Januar 2020 14:43:55",VAN 54_P2 B2 2,25.0,191.5,0.115,301.1,214.1,220.8,121.7,VAN054_P2(TS-005)_1.txt,VAN54_P2,TS-005,methacrylate,PMMA,C=C(C)(C(=O)OC),[CH2][C](C)(C(=O)OC),16500.0,1.15,SEC13,105.0,2020-01-16 00:00:00,None,3
