Repository: JulianKimmig/nanoparticle_size_prediction

File: data/raw_data.csv (part 3 of 24)
measurment_data,sample,temperature,z_average,dispersity,mean_count_rate,volume_mean,intensity_mean,number_mean,file,np_formulation,substance_code,polymer_class,polymer,smiles_monomer,smiles_ru,mn,pdi,mn_method,tg,date,additive,polymer_concentration
"Donnerstag, 16. Januar 2020 14:44:05",VAN 54_P2 B2 3,25.0,190.1,0.035,289.7,200.6,200.5,168.7,VAN054_P2(TS-005)_1.txt,VAN54_P2,TS-005,methacrylate,PMMA,C=C(C)(C(=O)OC),[CH2][C](C)(C(=O)OC),16500.0,1.15,SEC13,105.0,2020-01-16 00:00:00,None,3
"Donnerstag, 16. Januar 2020 14:44:32",VAN 54_P2 B3 1,25.0,200.5,0.011000000000000001,322.3,208.5,207.6,181.1,VAN054_P2(TS-005)_1.txt,VAN54_P2,TS-005,methacrylate,PMMA,C=C(C)(C(=O)OC),[CH2][C](C)(C(=O)OC),16500.0,1.15,SEC13,105.0,2020-01-16 00:00:00,None,3
"Donnerstag, 16. Januar 2020 14:44:43",VAN 54_P2 B3 2,25.0,197.3,0.035,314.0,209.6,209.1,174.1,VAN054_P2(TS-005)_1.txt,VAN54_P2,TS-005,methacrylate,PMMA,C=C(C)(C(=O)OC),[CH2][C](C)(C(=O)OC),16500.0,1.15,SEC13,105.0,2020-01-16 00:00:00,None,3
"Donnerstag, 16. Januar 2020 14:44:54",VAN 54_P2 B3 3,25.0,191.3,0.114,309.9,210.6,211.4,154.2,VAN054_P2(TS-005)_1.txt,VAN54_P2,TS-005,methacrylate,PMMA,C=C(C)(C(=O)OC),[CH2][C](C)(C(=O)OC),16500.0,1.15,SEC13,105.0,2020-01-16 00:00:00,None,3
"Donnerstag, 16. Januar 2020 14:45:21",VAN 54_P2 B4 1,25.0,291.9,0.179,425.6,320.5,310.6,268.5,VAN054_P2(TS-005)_1.txt,VAN54_P2,TS-005,methacrylate,PMMA,C=C(C)(C(=O)OC),[CH2][C](C)(C(=O)OC),16500.0,1.15,SEC13,105.0,2020-01-16 00:00:00,PVA,3
"Donnerstag, 16. Januar 2020 14:45:31",VAN 54_P2 B4 2,25.0,295.8,0.124,416.9,333.1,317.6,256.7,VAN054_P2(TS-005)_1.txt,VAN54_P2,TS-005,methacrylate,PMMA,C=C(C)(C(=O)OC),[CH2][C](C)(C(=O)OC),16500.0,1.15,SEC13,105.0,2020-01-16 00:00:00,PVA,3
"Donnerstag, 16. Januar 2020 14:45:42",VAN 54_P2 B4 3,25.0,313.6,0.106,423.1,367.2,344.4,276.2,VAN054_P2(TS-005)_1.txt,VAN54_P2,TS-005,methacrylate,PMMA,C=C(C)(C(=O)OC),[CH2][C](C)(C(=O)OC),16500.0,1.15,SEC13,105.0,2020-01-16 00:00:00,PVA,3
"Donnerstag, 16. Januar 2020 14:46:10",VAN 54_P2 B5 1,25.0,316.4,0.156,407.5,529.2,391.5,262.3,VAN054_P2(TS-005)_1.txt,VAN54_P2,TS-005,methacrylate,PMMA,C=C(C)(C(=O)OC),[CH2][C](C)(C(=O)OC),16500.0,1.15,SEC13,105.0,2020-01-16 00:00:00,PVA,3
"Donnerstag, 16. Januar 2020 14:46:20",VAN 54_P2 B5 2,25.0,301.8,0.165,412.1,574.2,399.1,242.9,VAN054_P2(TS-005)_1.txt,VAN54_P2,TS-005,methacrylate,PMMA,C=C(C)(C(=O)OC),[CH2][C](C)(C(=O)OC),16500.0,1.15,SEC13,105.0,2020-01-16 00:00:00,PVA,3
"Donnerstag, 16. Januar 2020 14:46:31",VAN 54_P2 B5 3,25.0,301.6,0.113,410.0,375.4,346.6,188.9,VAN054_P2(TS-005)_1.txt,VAN54_P2,TS-005,methacrylate,PMMA,C=C(C)(C(=O)OC),[CH2][C](C)(C(=O)OC),16500.0,1.15,SEC13,105.0,2020-01-16 00:00:00,PVA,3
"Donnerstag, 16. Januar 2020 14:46:59",VAN 54_P2 B6 1,25.0,320.0,0.053,385.4,365.7,347.0,282.8,VAN054_P2(TS-005)_1.txt,VAN54_P2,TS-005,methacrylate,PMMA,C=C(C)(C(=O)OC),[CH2][C](C)(C(=O)OC),16500.0,1.15,SEC13,105.0,2020-01-16 00:00:00,PVA,3
"Donnerstag, 16. Januar 2020 14:47:09",VAN 54_P2 B6 2,25.0,311.4,0.012,382.1,334.3,324.6,288.0,VAN054_P2(TS-005)_1.txt,VAN54_P2,TS-005,methacrylate,PMMA,C=C(C)(C(=O)OC),[CH2][C](C)(C(=O)OC),16500.0,1.15,SEC13,105.0,2020-01-16 00:00:00,PVA,3
"Donnerstag, 16. Januar 2020 14:47:20",VAN 54_P2 B6 3,25.0,326.8,0.098,393.8,393.8,363.4,283.1,VAN054_P2(TS-005)_1.txt,VAN54_P2,TS-005,methacrylate,PMMA,C=C(C)(C(=O)OC),[CH2][C](C)(C(=O)OC),16500.0,1.15,SEC13,105.0,2020-01-16 00:00:00,PVA,3
"Donnerstag, 16. Januar 2020 14:47:48",VAN 54_P2 C1 1,25.0,1301.0,0.508,314.9,1602.0,1731.0,307.0,VAN054_P2(TS-005)_1.txt,VAN54_P2,TS-005,methacrylate,PMMA,C=C(C)(C(=O)OC),[CH2][C](C)(C(=O)OC),16500.0,1.15,SEC13,105.0,2020-01-16 00:00:00,None,5
"Donnerstag, 16. Januar 2020 14:47:59",VAN 54_P2 C1 2,25.0,1184.0,0.53,284.2,1763.0,2008.0,873.1,VAN054_P2(TS-005)_1.txt,VAN54_P2,TS-005,methacrylate,PMMA,C=C(C)(C(=O)OC),[CH2][C](C)(C(=O)OC),16500.0,1.15,SEC13,105.0,2020-01-16 00:00:00,None,5
"Donnerstag, 16. Januar 2020 14:48:10",VAN 54_P2 C1 3,25.0,1568.0,0.685,461.4,2208.0,2523.0,346.0,VAN054_P2(TS-005)_1.txt,VAN54_P2,TS-005,methacrylate,PMMA,C=C(C)(C(=O)OC),[CH2][C](C)(C(=O)OC),16500.0,1.15,SEC13,105.0,2020-01-16 00:00:00,None,5
"Donnerstag, 16. Januar 2020 14:48:37",VAN 54_P2 C2 1,25.0,216.2,0.051,506.7,234.1,231.6,187.4,VAN054_P2(TS-005)_1.txt,VAN54_P2,TS-005,methacrylate,PMMA,C=C(C)(C(=O)OC),[CH2][C](C)(C(=O)OC),16500.0,1.15,SEC13,105.0,2020-01-16 00:00:00,None,5
"Donnerstag, 16. Januar 2020 14:48:48",VAN 54_P2 C2 2,25.0,212.4,0.109,517.8,239.9,236.1,172.8,VAN054_P2(TS-005)_1.txt,VAN54_P2,TS-005,methacrylate,PMMA,C=C(C)(C(=O)OC),[CH2][C](C)(C(=O)OC),16500.0,1.15,SEC13,105.0,2020-01-16 00:00:00,None,5
"Donnerstag, 16. Januar 2020 14:48:59",VAN 54_P2 C2 3,25.0,209.4,0.055,510.8,227.2,225.4,179.5,VAN054_P2(TS-005)_1.txt,VAN54_P2,TS-005,methacrylate,PMMA,C=C(C)(C(=O)OC),[CH2][C](C)(C(=O)OC),16500.0,1.15,SEC13,105.0,2020-01-16 00:00:00,None,5
"Donnerstag, 16. Januar 2020 14:49:30",VAN 54_P2 C3 1,25.0,218.1,0.065,220.4,238.9,235.5,187.8,VAN054_P2(TS-005)_1.txt,VAN54_P2,TS-005,methacrylate,PMMA,C=C(C)(C(=O)OC),[CH2][C](C)(C(=O)OC),16500.0,1.15,SEC13,105.0,2020-01-16 00:00:00,None,5
"Donnerstag, 16. Januar 2020 14:49:41",VAN 54_P2 C3 2,25.0,207.6,0.17800000000000002,205.5,217.8,216.5,176.6,VAN054_P2(TS-005)_1.txt,VAN54_P2,TS-005,methacrylate,PMMA,C=C(C)(C(=O)OC),[CH2][C](C)(C(=O)OC),16500.0,1.15,SEC13,105.0,2020-01-16 00:00:00,None,5
"Donnerstag, 16. Januar 2020 14:49:52",VAN 54_P2 C3 3,25.0,206.9,0.039,191.0,221.9,220.5,180.5,VAN054_P2(TS-005)_1.txt,VAN54_P2,TS-005,methacrylate,PMMA,C=C(C)(C(=O)OC),[CH2][C](C)(C(=O)OC),16500.0,1.15,SEC13,105.0,2020-01-16 00:00:00,None,5
"Donnerstag, 16. Januar 2020 14:50:18",VAN 54_P2 C4 1,25.0,331.4,0.075,290.0,376.3,357.6,299.2,VAN054_P2(TS-005)_1.txt,VAN54_P2,TS-005,methacrylate,PMMA,C=C(C)(C(=O)OC),[CH2][C](C)(C(=O)OC),16500.0,1.15,SEC13,105.0,2020-01-16 00:00:00,PVA,5
"Donnerstag, 16. Januar 2020 14:50:29",VAN 54_P2 C4 2,25.0,344.6,0.033,292.7,380.0,363.8,318.7,VAN054_P2(TS-005)_1.txt,VAN54_P2,TS-005,methacrylate,PMMA,C=C(C)(C(=O)OC),[CH2][C](C)(C(=O)OC),16500.0,1.15,SEC13,105.0,2020-01-16 00:00:00,PVA,5
"Donnerstag, 16. Januar 2020 14:50:40",VAN 54_P2 C4 3,25.0,334.0,0.14,276.0,432.5,389.4,298.7,VAN054_P2(TS-005)_1.txt,VAN54_P2,TS-005,methacrylate,PMMA,C=C(C)(C(=O)OC),[CH2][C](C)(C(=O)OC),16500.0,1.15,SEC13,105.0,2020-01-16 00:00:00,PVA,5
"Donnerstag, 16. Januar 2020 14:51:06",VAN 54_P2 C5 1,25.0,343.3,0.15,262.6,388.8,363.3,296.6,VAN054_P2(TS-005)_1.txt,VAN54_P2,TS-005,methacrylate,PMMA,C=C(C)(C(=O)OC),[CH2][C](C)(C(=O)OC),16500.0,1.15,SEC13,105.0,2020-01-16 00:00:00,PVA,5
"Donnerstag, 16. Januar 2020 14:51:17",VAN 54_P2 C5 2,25.0,346.2,0.068,257.2,411.4,381.4,305.2,VAN054_P2(TS-005)_1.txt,VAN54_P2,TS-005,methacrylate,PMMA,C=C(C)(C(=O)OC),[CH2][C](C)(C(=O)OC),16500.0,1.15,SEC13,105.0,2020-01-16 00:00:00,PVA,5
"Donnerstag, 16. Januar 2020 14:51:27",VAN 54_P2 C5 3,25.0,324.0,0.155,260.2,385.7,354.9,273.1,VAN054_P2(TS-005)_1.txt,VAN54_P2,TS-005,methacrylate,PMMA,C=C(C)(C(=O)OC),[CH2][C](C)(C(=O)OC),16500.0,1.15,SEC13,105.0,2020-01-16 00:00:00,PVA,5
"Donnerstag, 16. Januar 2020 14:51:53",VAN 54_P2 C6 1,25.0,341.4,0.162,277.5,376.5,357.2,301.0,VAN054_P2(TS-005)_1.txt,VAN54_P2,TS-005,methacrylate,PMMA,C=C(C)(C(=O)OC),[CH2][C](C)(C(=O)OC),16500.0,1.15,SEC13,105.0,2020-01-16 00:00:00,PVA,5
"Donnerstag, 16. Januar 2020 14:52:04",VAN 54_P2 C6 2,25.0,346.1,0.067,266.8,406.7,377.2,303.2,VAN054_P2(TS-005)_1.txt,VAN54_P2,TS-005,methacrylate,PMMA,C=C(C)(C(=O)OC),[CH2][C](C)(C(=O)OC),16500.0,1.15,SEC13,105.0,2020-01-16 00:00:00,PVA,5
"Donnerstag, 16. Januar 2020 14:52:15",VAN 54_P2 C6 3,25.0,333.1,0.102,263.1,386.3,363.1,300.9,VAN054_P2(TS-005)_1.txt,VAN54_P2,TS-005,methacrylate,PMMA,C=C(C)(C(=O)OC),[CH2][C](C)(C(=O)OC),16500.0,1.15,SEC13,105.0,2020-01-16 00:00:00,PVA,5
"Donnerstag, 16. Januar 2020 14:52:42",VAN 54_P2 D1 1,25.0,304.8,0.14300000000000002,301.5,343.9,325.7,258.5,VAN054_P2(TS-005)_1.txt,VAN54_P2,TS-005,methacrylate,PMMA,C=C(C)(C(=O)OC),[CH2][C](C)(C(=O)OC),16500.0,1.15,SEC13,105.0,2020-01-16 00:00:00,None,8
"Donnerstag, 16. Januar 2020 14:52:53",VAN 54_P2 D1 2,25.0,324.5,0.21100000000000002,317.9,621.6,434.9,266.0,VAN054_P2(TS-005)_1.txt,VAN54_P2,TS-005,methacrylate,PMMA,C=C(C)(C(=O)OC),[CH2][C](C)(C(=O)OC),16500.0,1.15,SEC13,105.0,2020-01-16 00:00:00,None,8
"Donnerstag, 16. Januar 2020 14:53:04",VAN 54_P2 D1 3,25.0,310.2,0.081,301.5,356.9,339.5,277.8,VAN054_P2(TS-005)_1.txt,VAN54_P2,TS-005,methacrylate,PMMA,C=C(C)(C(=O)OC),[CH2][C](C)(C(=O)OC),16500.0,1.15,SEC13,105.0,2020-01-16 00:00:00,None,8
"Donnerstag, 16. Januar 2020 14:53:27",VAN 54_P2 D2 1,25.0,263.8,0.249,423.7,1026.0,542.1,193.6,VAN054_P2(TS-005)_1.txt,VAN54_P2,TS-005,methacrylate,PMMA,C=C(C)(C(=O)OC),[CH2][C](C)(C(=O)OC),16500.0,1.15,SEC13,105.0,2020-01-16 00:00:00,None,8
"Donnerstag, 16. Januar 2020 14:53:38",VAN 54_P2 D2 2,25.0,273.6,0.162,445.3,352.2,326.8,236.5,VAN054_P2(TS-005)_1.txt,VAN54_P2,TS-005,methacrylate,PMMA,C=C(C)(C(=O)OC),[CH2][C](C)(C(=O)OC),16500.0,1.15,SEC13,105.0,2020-01-16 00:00:00,None,8
"Donnerstag, 16. Januar 2020 14:53:49",VAN 54_P2 D2 3,25.0,263.0,0.19399999999999998,428.0,361.4,320.1,163.7,VAN054_P2(TS-005)_1.txt,VAN54_P2,TS-005,methacrylate,PMMA,C=C(C)(C(=O)OC),[CH2][C](C)(C(=O)OC),16500.0,1.15,SEC13,105.0,2020-01-16 00:00:00,None,8
"Donnerstag, 16. Januar 2020 14:54:15",VAN 54_P2 D3 1,25.0,240.9,0.195,243.8,782.4,401.3,194.0,VAN054_P2(TS-005)_1.txt,VAN54_P2,TS-005,methacrylate,PMMA,C=C(C)(C(=O)OC),[CH2][C](C)(C(=O)OC),16500.0,1.15,SEC13,105.0,2020-01-16 00:00:00,None,8
"Donnerstag, 16. Januar 2020 14:54:26",VAN 54_P2 D3 2,25.0,247.8,0.16399999999999998,234.9,321.1,301.0,202.6,VAN054_P2(TS-005)_1.txt,VAN54_P2,TS-005,methacrylate,PMMA,C=C(C)(C(=O)OC),[CH2][C](C)(C(=O)OC),16500.0,1.15,SEC13,105.0,2020-01-16 00:00:00,None,8
"Donnerstag, 16. Januar 2020 14:54:36",VAN 54_P2 D3 3,25.0,246.7,0.153,253.3,276.5,267.8,204.6,VAN054_P2(TS-005)_1.txt,VAN54_P2,TS-005,methacrylate,PMMA,C=C(C)(C(=O)OC),[CH2][C](C)(C(=O)OC),16500.0,1.15,SEC13,105.0,2020-01-16 00:00:00,None,8
"Donnerstag, 16. Januar 2020 14:55:02",VAN 54_P2 D4 1,25.0,423.7,0.254,341.9,625.3,457.8,346.5,VAN054_P2(TS-005)_1.txt,VAN54_P2,TS-005,methacrylate,PMMA,C=C(C)(C(=O)OC),[CH2][C](C)(C(=O)OC),16500.0,1.15,SEC13,105.0,2020-01-16 00:00:00,PVA,8
"Donnerstag, 16. Januar 2020 14:55:13",VAN 54_P2 D4 2,25.0,395.8,0.235,315.3,871.3,593.1,288.0,VAN054_P2(TS-005)_1.txt,VAN54_P2,TS-005,methacrylate,PMMA,C=C(C)(C(=O)OC),[CH2][C](C)(C(=O)OC),16500.0,1.15,SEC13,105.0,2020-01-16 00:00:00,PVA,8
"Donnerstag, 16. Januar 2020 14:55:24",VAN 54_P2 D4 3,25.0,476.5,0.382,387.3,383.2,366.7,320.5,VAN054_P2(TS-005)_1.txt,VAN54_P2,TS-005,methacrylate,PMMA,C=C(C)(C(=O)OC),[CH2][C](C)(C(=O)OC),16500.0,1.15,SEC13,105.0,2020-01-16 00:00:00,PVA,8
"Donnerstag, 16. Januar 2020 14:55:48",VAN 54_P2 D5 1,25.0,393.0,0.187,323.6,730.6,523.4,318.0,VAN054_P2(TS-005)_1.txt,VAN54_P2,TS-005,methacrylate,PMMA,C=C(C)(C(=O)OC),[CH2][C](C)(C(=O)OC),16500.0,1.15,SEC13,105.0,2020-01-16 00:00:00,PVA,8
"Donnerstag, 16. Januar 2020 14:55:59",VAN 54_P2 D5 2,25.0,410.5,0.166,327.8,601.6,497.1,381.5,VAN054_P2(TS-005)_1.txt,VAN54_P2,TS-005,methacrylate,PMMA,C=C(C)(C(=O)OC),[CH2][C](C)(C(=O)OC),16500.0,1.15,SEC13,105.0,2020-01-16 00:00:00,PVA,8
"Donnerstag, 16. Januar 2020 14:56:09",VAN 54_P2 D5 3,25.0,398.7,0.242,325.0,918.9,638.4,292.2,VAN054_P2(TS-005)_1.txt,VAN54_P2,TS-005,methacrylate,PMMA,C=C(C)(C(=O)OC),[CH2][C](C)(C(=O)OC),16500.0,1.15,SEC13,105.0,2020-01-16 00:00:00,PVA,8
"Donnerstag, 16. Januar 2020 14:56:35",VAN 54_P2 D6 1,25.0,424.7,0.217,251.8,865.6,569.0,312.3,VAN054_P2(TS-005)_1.txt,VAN54_P2,TS-005,methacrylate,PMMA,C=C(C)(C(=O)OC),[CH2][C](C)(C(=O)OC),16500.0,1.15,SEC13,105.0,2020-01-16 00:00:00,PVA,8
"Donnerstag, 16. Januar 2020 14:56:46",VAN 54_P2 D6 2,25.0,449.0,0.309,271.8,1240.0,722.1,341.8,VAN054_P2(TS-005)_1.txt,VAN54_P2,TS-005,methacrylate,PMMA,C=C(C)(C(=O)OC),[CH2][C](C)(C(=O)OC),16500.0,1.15,SEC13,105.0,2020-01-16 00:00:00,PVA,8
"Donnerstag, 16. Januar 2020 14:56:57",VAN 54_P2 D6 3,25.0,439.2,0.33399999999999996,260.5,1190.0,641.9,330.0,VAN054_P2(TS-005)_1.txt,VAN54_P2,TS-005,methacrylate,PMMA,C=C(C)(C(=O)OC),[CH2][C](C)(C(=O)OC),16500.0,1.15,SEC13,105.0,2020-01-16 00:00:00,PVA,8
"Montag, 17. Februar 2020 12:23:07",A1 1,25.0,116.8,0.073,401.4,113.1,128.0,90.01,VAN063_P2(TS-015b)_1.txt,VAN63_P2,TS-015b,methacrylate,Poly-Ethyl MA,C=C(C)C(=O)OCC,[CH2][C](C)(C(=O)OCC),15200.0,1.18,SEC13,65.0,2020-02-17 00:00:00,None,1
"Montag, 17. Februar 2020 12:23:18",A1 2,25.0,115.4,0.106,406.2,108.2,130.1,78.98,VAN063_P2(TS-015b)_1.txt,VAN63_P2,TS-015b,methacrylate,Poly-Ethyl MA,C=C(C)C(=O)OCC,[CH2][C](C)(C(=O)OCC),15200.0,1.18,SEC13,65.0,2020-02-17 00:00:00,None,1
"Montag, 17. Februar 2020 12:23:29",A1 3,25.0,111.0,0.136,409.6,104.1,119.5,84.11,VAN063_P2(TS-015b)_1.txt,VAN63_P2,TS-015b,methacrylate,Poly-Ethyl MA,C=C(C)C(=O)OCC,[CH2][C](C)(C(=O)OCC),15200.0,1.18,SEC13,65.0,2020-02-17 00:00:00,None,1
"Montag, 17. Februar 2020 12:24:07",A2 1,25.0,86.26,0.057,199.1,80.06,91.62,68.93,VAN063_P2(TS-015b)_1.txt,VAN63_P2,TS-015b,methacrylate,Poly-Ethyl MA,C=C(C)C(=O)OCC,[CH2][C](C)(C(=O)OCC),15200.0,1.18,SEC13,65.0,2020-02-17 00:00:00,None,1
"Montag, 17. Februar 2020 12:24:17",A2 2,25.0,87.1,0.040999999999999995,204.0,80.61,92.05,69.45,VAN063_P2(TS-015b)_1.txt,VAN63_P2,TS-015b,methacrylate,Poly-Ethyl MA,C=C(C)C(=O)OCC,[CH2][C](C)(C(=O)OCC),15200.0,1.18,SEC13,65.0,2020-02-17 00:00:00,None,1
"Montag, 17. Februar 2020 12:24:28",A2 3,25.0,86.73,0.034,204.5,81.75,91.13,72.55,VAN063_P2(TS-015b)_1.txt,VAN63_P2,TS-015b,methacrylate,Poly-Ethyl MA,C=C(C)C(=O)OCC,[CH2][C](C)(C(=O)OCC),15200.0,1.18,SEC13,65.0,2020-02-17 00:00:00,None,1
"Montag, 17. Februar 2020 12:25:13",A3 1,25.0,82.25,0.022000000000000002,168.5,75.77,86.34,65.9,VAN063_P2(TS-015b)_1.txt,VAN63_P2,TS-015b,methacrylate,Poly-Ethyl MA,C=C(C)C(=O)OCC,[CH2][C](C)(C(=O)OCC),15200.0,1.18,SEC13,65.0,2020-02-17 00:00:00,None,1
"Montag, 17. Februar 2020 12:25:23",A3 2,25.0,84.22,0.106,176.4,78.24,84.86,71.41,VAN063_P2(TS-015b)_1.txt,VAN63_P2,TS-015b,methacrylate,Poly-Ethyl MA,C=C(C)C(=O)OCC,[CH2][C](C)(C(=O)OCC),15200.0,1.18,SEC13,65.0,2020-02-17 00:00:00,None,1
"Montag, 17. Februar 2020 12:25:34",A3 3,25.0,79.33,0.087,165.2,70.69,86.66,58.17,VAN063_P2(TS-015b)_1.txt,VAN63_P2,TS-015b,methacrylate,Poly-Ethyl MA,C=C(C)C(=O)OCC,[CH2][C](C)(C(=O)OCC),15200.0,1.18,SEC13,65.0,2020-02-17 00:00:00,None,1
"Montag, 17. Februar 2020 12:26:13",A4 1,25.0,511.3,0.155,388.4,752.1,603.4,494.8,VAN063_P2(TS-015b)_1.txt,VAN63_P2,TS-015b,methacrylate,Poly-Ethyl MA,C=C(C)C(=O)OCC,[CH2][C](C)(C(=O)OCC),15200.0,1.18,SEC13,65.0,2020-02-17 00:00:00,PVA,1
"Montag, 17. Februar 2020 12:26:24",A4 2,25.0,500.2,0.222,388.2,710.0,572.3,455.2,VAN063_P2(TS-015b)_1.txt,VAN63_P2,TS-015b,methacrylate,Poly-Ethyl MA,C=C(C)C(=O)OCC,[CH2][C](C)(C(=O)OCC),15200.0,1.18,SEC13,65.0,2020-02-17 00:00:00,PVA,1
"Montag, 17. Februar 2020 12:26:35",A4 3,25.0,496.8,0.209,380.3,830.1,621.1,302.7,VAN063_P2(TS-015b)_1.txt,VAN63_P2,TS-015b,methacrylate,Poly-Ethyl MA,C=C(C)C(=O)OCC,[CH2][C](C)(C(=O)OCC),15200.0,1.18,SEC13,65.0,2020-02-17 00:00:00,PVA,1
"Montag, 17. Februar 2020 12:27:14",A5 1,25.0,546.4,0.126,403.7,627.6,563.2,515.8,VAN063_P2(TS-015b)_1.txt,VAN63_P2,TS-015b,methacrylate,Poly-Ethyl MA,C=C(C)C(=O)OCC,[CH2][C](C)(C(=O)OCC),15200.0,1.18,SEC13,65.0,2020-02-17 00:00:00,PVA,1
"Montag, 17. Februar 2020 12:27:25",A5 2,25.0,541.6,0.136,408.8,771.4,622.7,527.0,VAN063_P2(TS-015b)_1.txt,VAN63_P2,TS-015b,methacrylate,Poly-Ethyl MA,C=C(C)C(=O)OCC,[CH2][C](C)(C(=O)OCC),15200.0,1.18,SEC13,65.0,2020-02-17 00:00:00,PVA,1
"Montag, 17. Februar 2020 12:27:36",A5 3,25.0,511.8,0.23,404.7,757.7,592.4,457.7,VAN063_P2(TS-015b)_1.txt,VAN63_P2,TS-015b,methacrylate,Poly-Ethyl MA,C=C(C)C(=O)OCC,[CH2][C](C)(C(=O)OCC),15200.0,1.18,SEC13,65.0,2020-02-17 00:00:00,PVA,1
"Montag, 17. Februar 2020 12:28:19",A6 1,25.0,435.8,0.091,344.1,511.9,477.6,432.3,VAN063_P2(TS-015b)_1.txt,VAN63_P2,TS-015b,methacrylate,Poly-Ethyl MA,C=C(C)C(=O)OCC,[CH2][C](C)(C(=O)OCC),15200.0,1.18,SEC13,65.0,2020-02-17 00:00:00,PVA,1
"Montag, 17. Februar 2020 12:28:29",A6 2,25.0,444.9,0.151,344.2,612.0,513.3,418.9,VAN063_P2(TS-015b)_1.txt,VAN63_P2,TS-015b,methacrylate,Poly-Ethyl MA,C=C(C)C(=O)OCC,[CH2][C](C)(C(=O)OCC),15200.0,1.18,SEC13,65.0,2020-02-17 00:00:00,PVA,1
"Montag, 17. Februar 2020 12:28:40",A6 3,25.0,440.3,0.174,346.1,651.4,523.2,410.4,VAN063_P2(TS-015b)_1.txt,VAN63_P2,TS-015b,methacrylate,Poly-Ethyl MA,C=C(C)C(=O)OCC,[CH2][C](C)(C(=O)OCC),15200.0,1.18,SEC13,65.0,2020-02-17 00:00:00,PVA,1
"Montag, 17. Februar 2020 12:29:18",B1 1,25.0,139.1,0.177,451.8,144.3,156.8,107.5,VAN063_P2(TS-015b)_1.txt,VAN63_P2,TS-015b,methacrylate,Poly-Ethyl MA,C=C(C)C(=O)OCC,[CH2][C](C)(C(=O)OCC),15200.0,1.18,SEC13,65.0,2020-02-17 00:00:00,None,3
"Montag, 17. Februar 2020 12:29:29",B1 2,25.0,143.6,0.145,447.0,142.2,157.2,102.4,VAN063_P2(TS-015b)_1.txt,VAN63_P2,TS-015b,methacrylate,Poly-Ethyl MA,C=C(C)C(=O)OCC,[CH2][C](C)(C(=O)OCC),15200.0,1.18,SEC13,65.0,2020-02-17 00:00:00,None,3
"Montag, 17. Februar 2020 12:29:40",B1 3,25.0,141.3,0.081,448.1,142.6,154.2,109.3,VAN063_P2(TS-015b)_1.txt,VAN63_P2,TS-015b,methacrylate,Poly-Ethyl MA,C=C(C)C(=O)OCC,[CH2][C](C)(C(=O)OCC),15200.0,1.18,SEC13,65.0,2020-02-17 00:00:00,None,3
"Montag, 17. Februar 2020 12:30:15",B2 1,25.0,126.1,0.085,315.0,122.6,138.4,93.8,VAN063_P2(TS-015b)_1.txt,VAN63_P2,TS-015b,methacrylate,Poly-Ethyl MA,C=C(C)C(=O)OCC,[CH2][C](C)(C(=O)OCC),15200.0,1.18,SEC13,65.0,2020-02-17 00:00:00,None,3
"Montag, 17. Februar 2020 12:30:26",B2 2,25.0,130.5,0.147,312.7,94.32,152.8,34.46,VAN063_P2(TS-015b)_1.txt,VAN63_P2,TS-015b,methacrylate,Poly-Ethyl MA,C=C(C)C(=O)OCC,[CH2][C](C)(C(=O)OCC),15200.0,1.18,SEC13,65.0,2020-02-17 00:00:00,None,3
"Montag, 17. Februar 2020 12:30:37",B2 3,25.0,125.8,0.145,312.3,123.1,148.7,79.58,VAN063_P2(TS-015b)_1.txt,VAN63_P2,TS-015b,methacrylate,Poly-Ethyl MA,C=C(C)C(=O)OCC,[CH2][C](C)(C(=O)OCC),15200.0,1.18,SEC13,65.0,2020-02-17 00:00:00,None,3
"Montag, 17. Februar 2020 12:31:16",B3 1,25.0,134.8,0.04,378.8,133.4,143.2,109.1,VAN063_P2(TS-015b)_1.txt,VAN63_P2,TS-015b,methacrylate,Poly-Ethyl MA,C=C(C)C(=O)OCC,[CH2][C](C)(C(=O)OCC),15200.0,1.18,SEC13,65.0,2020-02-17 00:00:00,None,3
"Montag, 17. Februar 2020 12:31:26",B3 2,25.0,131.1,0.11,402.5,128.3,142.1,99.54,VAN063_P2(TS-015b)_1.txt,VAN63_P2,TS-015b,methacrylate,Poly-Ethyl MA,C=C(C)C(=O)OCC,[CH2][C](C)(C(=O)OCC),15200.0,1.18,SEC13,65.0,2020-02-17 00:00:00,None,3
"Montag, 17. Februar 2020 12:31:37",B3 3,25.0,132.0,0.11599999999999999,385.7,128.2,144.9,95.08,VAN063_P2(TS-015b)_1.txt,VAN63_P2,TS-015b,methacrylate,Poly-Ethyl MA,C=C(C)C(=O)OCC,[CH2][C](C)(C(=O)OCC),15200.0,1.18,SEC13,65.0,2020-02-17 00:00:00,None,3
"Montag, 17. Februar 2020 12:32:12",B4 1,25.0,618.4,0.045,408.5,723.7,652.8,621.6,VAN063_P2(TS-015b)_1.txt,VAN63_P2,TS-015b,methacrylate,Poly-Ethyl MA,C=C(C)C(=O)OCC,[CH2][C](C)(C(=O)OCC),15200.0,1.18,SEC13,65.0,2020-02-17 00:00:00,PVA,3
"Montag, 17. Februar 2020 12:32:23",B4 2,25.0,609.3,0.192,413.5,993.2,745.5,547.9,VAN063_P2(TS-015b)_1.txt,VAN63_P2,TS-015b,methacrylate,Poly-Ethyl MA,C=C(C)C(=O)OCC,[CH2][C](C)(C(=O)OCC),15200.0,1.18,SEC13,65.0,2020-02-17 00:00:00,PVA,3
"Montag, 17. Februar 2020 12:32:34",B4 3,25.0,595.3,0.253,415.2,625.6,566.5,524.1,VAN063_P2(TS-015b)_1.txt,VAN63_P2,TS-015b,methacrylate,Poly-Ethyl MA,C=C(C)C(=O)OCC,[CH2][C](C)(C(=O)OCC),15200.0,1.18,SEC13,65.0,2020-02-17 00:00:00,PVA,3
"Montag, 17. Februar 2020 12:33:47",B5 1,25.0,585.2,0.158,408.7,854.3,705.8,636.1,VAN063_P2(TS-015b)_1.txt,VAN63_P2,TS-015b,methacrylate,Poly-Ethyl MA,C=C(C)C(=O)OCC,[CH2][C](C)(C(=O)OCC),15200.0,1.18,SEC13,65.0,2020-02-17 00:00:00,PVA,3
"Montag, 17. Februar 2020 12:33:58",B5 2,25.0,586.8,0.10800000000000001,409.2,819.6,659.2,571.0,VAN063_P2(TS-015b)_1.txt,VAN63_P2,TS-015b,methacrylate,Poly-Ethyl MA,C=C(C)C(=O)OCC,[CH2][C](C)(C(=O)OCC),15200.0,1.18,SEC13,65.0,2020-02-17 00:00:00,PVA,3
"Montag, 17. Februar 2020 12:34:08",B5 3,25.0,564.9,0.109,391.6,836.6,644.3,530.5,VAN063_P2(TS-015b)_1.txt,VAN63_P2,TS-015b,methacrylate,Poly-Ethyl MA,C=C(C)C(=O)OCC,[CH2][C](C)(C(=O)OCC),15200.0,1.18,SEC13,65.0,2020-02-17 00:00:00,PVA,3
"Montag, 17. Februar 2020 12:34:53",B6 1,25.0,508.4,0.01,383.2,569.5,528.8,490.3,VAN063_P2(TS-015b)_1.txt,VAN63_P2,TS-015b,methacrylate,Poly-Ethyl MA,C=C(C)C(=O)OCC,[CH2][C](C)(C(=O)OCC),15200.0,1.18,SEC13,65.0,2020-02-17 00:00:00,PVA,3
"Montag, 17. Februar 2020 12:35:04",B6 2,25.0,519.5,0.11,381.7,672.5,577.7,510.1,VAN063_P2(TS-015b)_1.txt,VAN63_P2,TS-015b,methacrylate,Poly-Ethyl MA,C=C(C)C(=O)OCC,[CH2][C](C)(C(=O)OCC),15200.0,1.18,SEC13,65.0,2020-02-17 00:00:00,PVA,3
"Montag, 17. Februar 2020 12:35:14",B6 3,25.0,488.1,0.04,381.0,581.3,520.1,461.8,VAN063_P2(TS-015b)_1.txt,VAN63_P2,TS-015b,methacrylate,Poly-Ethyl MA,C=C(C)C(=O)OCC,[CH2][C](C)(C(=O)OCC),15200.0,1.18,SEC13,65.0,2020-02-17 00:00:00,PVA,3
"Montag, 17. Februar 2020 12:35:56",C1 1,25.0,201.5,0.004,396.2,212.7,211.9,179.1,VAN063_P2(TS-015b)_1.txt,VAN63_P2,TS-015b,methacrylate,Poly-Ethyl MA,C=C(C)C(=O)OCC,[CH2][C](C)(C(=O)OCC),15200.0,1.18,SEC13,65.0,2020-02-17 00:00:00,None,5
"Montag, 17. Februar 2020 12:36:07",C1 2,25.0,195.2,0.162,404.5,393.2,273.0,140.5,VAN063_P2(TS-015b)_1.txt,VAN63_P2,TS-015b,methacrylate,Poly-Ethyl MA,C=C(C)C(=O)OCC,[CH2][C](C)(C(=O)OCC),15200.0,1.18,SEC13,65.0,2020-02-17 00:00:00,None,5
"Montag, 17. Februar 2020 12:36:18",C1 3,25.0,196.3,0.121,406.8,225.0,226.9,139.4,VAN063_P2(TS-015b)_1.txt,VAN63_P2,TS-015b,methacrylate,Poly-Ethyl MA,C=C(C)C(=O)OCC,[CH2][C](C)(C(=O)OCC),15200.0,1.18,SEC13,65.0,2020-02-17 00:00:00,None,5
"Montag, 17. Februar 2020 12:37:02",C2 1,25.0,157.4,0.069,430.9,164.7,172.3,125.4,VAN063_P2(TS-015b)_1.txt,VAN63_P2,TS-015b,methacrylate,Poly-Ethyl MA,C=C(C)C(=O)OCC,[CH2][C](C)(C(=O)OCC),15200.0,1.18,SEC13,65.0,2020-02-17 00:00:00,None,5
"Montag, 17. Februar 2020 12:37:13",C2 2,25.0,152.1,0.18100000000000002,420.2,454.8,271.1,111.0,VAN063_P2(TS-015b)_1.txt,VAN63_P2,TS-015b,methacrylate,Poly-Ethyl MA,C=C(C)C(=O)OCC,[CH2][C](C)(C(=O)OCC),15200.0,1.18,SEC13,65.0,2020-02-17 00:00:00,None,5
"Montag, 17. Februar 2020 12:37:24",C2 3,25.0,154.6,0.17300000000000001,414.2,159.5,190.8,77.8,VAN063_P2(TS-015b)_1.txt,VAN63_P2,TS-015b,methacrylate,Poly-Ethyl MA,C=C(C)C(=O)OCC,[CH2][C](C)(C(=O)OCC),15200.0,1.18,SEC13,65.0,2020-02-17 00:00:00,None,5
"Montag, 17. Februar 2020 12:38:00",C3 1,25.0,153.8,0.168,431.2,162.0,173.3,115.0,VAN063_P2(TS-015b)_1.txt,VAN63_P2,TS-015b,methacrylate,Poly-Ethyl MA,C=C(C)C(=O)OCC,[CH2][C](C)(C(=O)OCC),15200.0,1.18,SEC13,65.0,2020-02-17 00:00:00,None,5
"Montag, 17. Februar 2020 12:38:11",C3 2,25.0,157.6,0.065,431.0,165.4,173.4,124.2,VAN063_P2(TS-015b)_1.txt,VAN63_P2,TS-015b,methacrylate,Poly-Ethyl MA,C=C(C)C(=O)OCC,[CH2][C](C)(C(=O)OCC),15200.0,1.18,SEC13,65.0,2020-02-17 00:00:00,None,5
"Montag, 17. Februar 2020 12:38:22",C3 3,25.0,147.3,0.132,421.6,150.6,163.9,108.0,VAN063_P2(TS-015b)_1.txt,VAN63_P2,TS-015b,methacrylate,Poly-Ethyl MA,C=C(C)C(=O)OCC,[CH2][C](C)(C(=O)OCC),15200.0,1.18,SEC13,65.0,2020-02-17 00:00:00,None,5
"Montag, 17. Februar 2020 12:39:29",C4 1,25.0,417.9,0.063,292.3,488.1,454.2,401.0,VAN063_P2(TS-015b)_1.txt,VAN63_P2,TS-015b,methacrylate,Poly-Ethyl MA,C=C(C)C(=O)OCC,[CH2][C](C)(C(=O)OCC),15200.0,1.18,SEC13,65.0,2020-02-17 00:00:00,PVA,5
"Montag, 17. Februar 2020 12:39:40",C4 2,25.0,405.9,0.08199999999999999,299.7,463.2,434.5,384.2,VAN063_P2(TS-015b)_1.txt,VAN63_P2,TS-015b,methacrylate,Poly-Ethyl MA,C=C(C)C(=O)OCC,[CH2][C](C)(C(=O)OCC),15200.0,1.18,SEC13,65.0,2020-02-17 00:00:00,PVA,5
"Montag, 17. Februar 2020 12:39:51",C4 3,25.0,393.2,0.09300000000000001,293.0,475.1,433.1,363.2,VAN063_P2(TS-015b)_1.txt,VAN63_P2,TS-015b,methacrylate,Poly-Ethyl MA,C=C(C)C(=O)OCC,[CH2][C](C)(C(=O)OCC),15200.0,1.18,SEC13,65.0,2020-02-17 00:00:00,PVA,5
"Montag, 17. Februar 2020 12:40:30",C5 1,25.0,584.7,0.03,354.0,719.9,625.1,571.4,VAN063_P2(TS-015b)_1.txt,VAN63_P2,TS-015b,methacrylate,Poly-Ethyl MA,C=C(C)C(=O)OCC,[CH2][C](C)(C(=O)OCC),15200.0,1.18,SEC13,65.0,2020-02-17 00:00:00,PVA,5
"Montag, 17. Februar 2020 12:40:41",C5 2,25.0,577.8,0.17300000000000001,349.4,924.9,696.5,558.7,VAN063_P2(TS-015b)_1.txt,VAN63_P2,TS-015b,methacrylate,Poly-Ethyl MA,C=C(C)C(=O)OCC,[CH2][C](C)(C(=O)OCC),15200.0,1.18,SEC13,65.0,2020-02-17 00:00:00,PVA,5
"Montag, 17. Februar 2020 12:40:52",C5 3,25.0,563.7,0.064,351.1,707.6,612.8,556.9,VAN063_P2(TS-015b)_1.txt,VAN63_P2,TS-015b,methacrylate,Poly-Ethyl MA,C=C(C)C(=O)OCC,[CH2][C](C)(C(=O)OCC),15200.0,1.18,SEC13,65.0,2020-02-17 00:00:00,PVA,5
"Montag, 17. Februar 2020 12:41:34",C6 1,25.0,662.6,0.192,345.6,1018.0,815.4,612.8,VAN063_P2(TS-015b)_1.txt,VAN63_P2,TS-015b,methacrylate,Poly-Ethyl MA,C=C(C)C(=O)OCC,[CH2][C](C)(C(=O)OCC),15200.0,1.18,SEC13,65.0,2020-02-17 00:00:00,PVA,5
"Montag, 17. Februar 2020 12:41:45",C6 2,25.0,646.6,0.114,343.3,913.9,729.0,645.3,VAN063_P2(TS-015b)_1.txt,VAN63_P2,TS-015b,methacrylate,Poly-Ethyl MA,C=C(C)C(=O)OCC,[CH2][C](C)(C(=O)OCC),15200.0,1.18,SEC13,65.0,2020-02-17 00:00:00,PVA,5
"Montag, 17. Februar 2020 12:41:56",C6 3,25.0,613.7,0.172,342.7,763.8,671.4,632.7,VAN063_P2(TS-015b)_1.txt,VAN63_P2,TS-015b,methacrylate,Poly-Ethyl MA,C=C(C)C(=O)OCC,[CH2][C](C)(C(=O)OCC),15200.0,1.18,SEC13,65.0,2020-02-17 00:00:00,PVA,5
"Montag, 17. Februar 2020 12:42:29",D1 1,25.0,205.3,0.11199999999999999,291.1,228.1,226.5,168.3,VAN063_P2(TS-015b)_1.txt,VAN63_P2,TS-015b,methacrylate,Poly-Ethyl MA,C=C(C)C(=O)OCC,[CH2][C](C)(C(=O)OCC),15200.0,1.18,SEC13,65.0,2020-02-17 00:00:00,None,8
"Montag, 17. Februar 2020 12:42:40",D1 2,25.0,206.0,0.19,285.4,500.5,316.2,145.1,VAN063_P2(TS-015b)_1.txt,VAN63_P2,TS-015b,methacrylate,Poly-Ethyl MA,C=C(C)C(=O)OCC,[CH2][C](C)(C(=O)OCC),15200.0,1.18,SEC13,65.0,2020-02-17 00:00:00,None,8
"Montag, 17. Februar 2020 12:42:51",D1 3,25.0,196.6,0.096,284.9,204.8,205.1,164.7,VAN063_P2(TS-015b)_1.txt,VAN63_P2,TS-015b,methacrylate,Poly-Ethyl MA,C=C(C)C(=O)OCC,[CH2][C](C)(C(=O)OCC),15200.0,1.18,SEC13,65.0,2020-02-17 00:00:00,None,8
"Montag, 17. Februar 2020 12:43:24",D2 1,25.0,194.8,0.08900000000000001,328.2,211.5,210.9,173.6,VAN063_P2(TS-015b)_1.txt,VAN63_P2,TS-015b,methacrylate,Poly-Ethyl MA,C=C(C)C(=O)OCC,[CH2][C](C)(C(=O)OCC),15200.0,1.18,SEC13,65.0,2020-02-17 00:00:00,None,8
"Montag, 17. Februar 2020 12:43:35",D2 2,25.0,190.0,0.129,325.2,206.6,209.0,143.7,VAN063_P2(TS-015b)_1.txt,VAN63_P2,TS-015b,methacrylate,Poly-Ethyl MA,C=C(C)C(=O)OCC,[CH2][C](C)(C(=O)OCC),15200.0,1.18,SEC13,65.0,2020-02-17 00:00:00,None,8
"Montag, 17. Februar 2020 12:43:45",D2 3,25.0,210.8,0.22899999999999998,339.4,167.2,168.9,147.5,VAN063_P2(TS-015b)_1.txt,VAN63_P2,TS-015b,methacrylate,Poly-Ethyl MA,C=C(C)C(=O)OCC,[CH2][C](C)(C(=O)OCC),15200.0,1.18,SEC13,65.0,2020-02-17 00:00:00,None,8
"Montag, 17. Februar 2020 12:44:40",D3 1,25.0,188.5,0.128,348.9,211.6,215.0,139.0,VAN063_P2(TS-015b)_1.txt,VAN63_P2,TS-015b,methacrylate,Poly-Ethyl MA,C=C(C)C(=O)OCC,[CH2][C](C)(C(=O)OCC),15200.0,1.18,SEC13,65.0,2020-02-17 00:00:00,None,8
"Montag, 17. Februar 2020 12:44:51",D3 2,25.0,173.8,0.17300000000000001,360.8,182.7,190.3,127.0,VAN063_P2(TS-015b)_1.txt,VAN63_P2,TS-015b,methacrylate,Poly-Ethyl MA,C=C(C)C(=O)OCC,[CH2][C](C)(C(=O)OCC),15200.0,1.18,SEC13,65.0,2020-02-17 00:00:00,None,8
"Montag, 17. Februar 2020 12:45:02",D3 3,25.0,173.9,0.135,347.1,185.4,189.3,142.1,VAN063_P2(TS-015b)_1.txt,VAN63_P2,TS-015b,methacrylate,Poly-Ethyl MA,C=C(C)C(=O)OCC,[CH2][C](C)(C(=O)OCC),15200.0,1.18,SEC13,65.0,2020-02-17 00:00:00,None,8
"Montag, 17. Februar 2020 12:45:42",D4 1,25.0,725.0,0.264,361.9,1141.0,946.7,619.0,VAN063_P2(TS-015b)_1.txt,VAN63_P2,TS-015b,methacrylate,Poly-Ethyl MA,C=C(C)C(=O)OCC,[CH2][C](C)(C(=O)OCC),15200.0,1.18,SEC13,65.0,2020-02-17 00:00:00,PVA,8
"Montag, 17. Februar 2020 12:45:52",D4 2,25.0,686.8,0.24100000000000002,350.7,941.3,778.1,653.8,VAN063_P2(TS-015b)_1.txt,VAN63_P2,TS-015b,methacrylate,Poly-Ethyl MA,C=C(C)C(=O)OCC,[CH2][C](C)(C(=O)OCC),15200.0,1.18,SEC13,65.0,2020-02-17 00:00:00,PVA,8
"Montag, 17. Februar 2020 12:46:03",D4 3,25.0,695.6,0.22399999999999998,343.7,1097.0,883.6,479.7,VAN063_P2(TS-015b)_1.txt,VAN63_P2,TS-015b,methacrylate,Poly-Ethyl MA,C=C(C)C(=O)OCC,[CH2][C](C)(C(=O)OCC),15200.0,1.18,SEC13,65.0,2020-02-17 00:00:00,PVA,8
"Montag, 17. Februar 2020 12:47:10",D5 1,25.0,676.9,0.016,499.9,817.6,717.7,682.1,VAN063_P2(TS-015b)_1.txt,VAN63_P2,TS-015b,methacrylate,Poly-Ethyl MA,C=C(C)C(=O)OCC,[CH2][C](C)(C(=O)OCC),15200.0,1.18,SEC13,65.0,2020-02-17 00:00:00,PVA,8
"Montag, 17. Februar 2020 12:47:21",D5 2,25.0,635.7,0.3,472.0,591.8,550.0,515.7,VAN063_P2(TS-015b)_1.txt,VAN63_P2,TS-015b,methacrylate,Poly-Ethyl MA,C=C(C)C(=O)OCC,[CH2][C](C)(C(=O)OCC),15200.0,1.18,SEC13,65.0,2020-02-17 00:00:00,PVA,8
"Montag, 17. Februar 2020 12:47:31",D5 3,25.0,602.9,0.226,440.6,1003.0,789.1,526.3,VAN063_P2(TS-015b)_1.txt,VAN63_P2,TS-015b,methacrylate,Poly-Ethyl MA,C=C(C)C(=O)OCC,[CH2][C](C)(C(=O)OCC),15200.0,1.18,SEC13,65.0,2020-02-17 00:00:00,PVA,8
"Montag, 17. Februar 2020 12:48:52",D6 1,25.0,727.9,0.24,418.4,998.2,804.4,636.6,VAN063_P2(TS-015b)_1.txt,VAN63_P2,TS-015b,methacrylate,Poly-Ethyl MA,C=C(C)C(=O)OCC,[CH2][C](C)(C(=O)OCC),15200.0,1.18,SEC13,65.0,2020-02-17 00:00:00,PVA,8
"Montag, 17. Februar 2020 12:49:02",D6 2,25.0,690.2,0.245,441.6,697.3,636.3,608.7,VAN063_P2(TS-015b)_1.txt,VAN63_P2,TS-015b,methacrylate,Poly-Ethyl MA,C=C(C)C(=O)OCC,[CH2][C](C)(C(=O)OCC),15200.0,1.18,SEC13,65.0,2020-02-17 00:00:00,PVA,8
"Montag, 17. Februar 2020 12:49:13",D6 3,25.0,727.7,0.23199999999999998,424.4,866.6,738.8,690.9,VAN063_P2(TS-015b)_1.txt,VAN63_P2,TS-015b,methacrylate,Poly-Ethyl MA,C=C(C)C(=O)OCC,[CH2][C](C)(C(=O)OCC),15200.0,1.18,SEC13,65.0,2020-02-17 00:00:00,PVA,8
"Montag, 17. Februar 2020 12:49:52",E1 1,25.0,209.4,0.168,374.2,245.1,240.9,147.4,VAN063_P2(TS-015b)_1.txt,VAN63_P2,TS-015b,methacrylate,Poly-Ethyl MA,C=C(C)C(=O)OCC,[CH2][C](C)(C(=O)OCC),15200.0,1.18,SEC13,65.0,2020-02-17 00:00:00,None,10
"Montag, 17. Februar 2020 12:50:03",E1 2,25.0,212.9,0.183,388.9,256.4,250.0,156.9,VAN063_P2(TS-015b)_1.txt,VAN63_P2,TS-015b,methacrylate,Poly-Ethyl MA,C=C(C)C(=O)OCC,[CH2][C](C)(C(=O)OCC),15200.0,1.18,SEC13,65.0,2020-02-17 00:00:00,None,10
"Montag, 17. Februar 2020 12:50:14",E1 3,25.0,212.5,0.16,388.5,253.6,247.7,172.2,VAN063_P2(TS-015b)_1.txt,VAN63_P2,TS-015b,methacrylate,Poly-Ethyl MA,C=C(C)C(=O)OCC,[CH2][C](C)(C(=O)OCC),15200.0,1.18,SEC13,65.0,2020-02-17 00:00:00,None,10
"Montag, 17. Februar 2020 12:50:51",E2 1,25.0,205.8,0.161,485.6,408.3,308.1,143.7,VAN063_P2(TS-015b)_1.txt,VAN63_P2,TS-015b,methacrylate,Poly-Ethyl MA,C=C(C)C(=O)OCC,[CH2][C](C)(C(=O)OCC),15200.0,1.18,SEC13,65.0,2020-02-17 00:00:00,None,10
"Montag, 17. Februar 2020 12:51:02",E2 2,25.0,205.6,0.191,503.0,419.6,323.9,132.2,VAN063_P2(TS-015b)_1.txt,VAN63_P2,TS-015b,methacrylate,Poly-Ethyl MA,C=C(C)C(=O)OCC,[CH2][C](C)(C(=O)OCC),15200.0,1.18,SEC13,65.0,2020-02-17 00:00:00,None,10
"Montag, 17. Februar 2020 12:51:13",E2 3,25.0,203.9,0.107,472.8,234.0,232.4,163.2,VAN063_P2(TS-015b)_1.txt,VAN63_P2,TS-015b,methacrylate,Poly-Ethyl MA,C=C(C)C(=O)OCC,[CH2][C](C)(C(=O)OCC),15200.0,1.18,SEC13,65.0,2020-02-17 00:00:00,None,10
"Montag, 17. Februar 2020 12:51:49",E3 1,25.0,203.6,0.18899999999999997,396.4,439.6,289.3,154.3,VAN063_P2(TS-015b)_1.txt,VAN63_P2,TS-015b,methacrylate,Poly-Ethyl MA,C=C(C)C(=O)OCC,[CH2][C](C)(C(=O)OCC),15200.0,1.18,SEC13,65.0,2020-02-17 00:00:00,None,10
"Montag, 17. Februar 2020 12:52:00",E3 2,25.0,199.5,0.215,397.3,618.0,322.9,155.8,VAN063_P2(TS-015b)_1.txt,VAN63_P2,TS-015b,methacrylate,Poly-Ethyl MA,C=C(C)C(=O)OCC,[CH2][C](C)(C(=O)OCC),15200.0,1.18,SEC13,65.0,2020-02-17 00:00:00,None,10
"Montag, 17. Februar 2020 12:52:10",E3 3,25.0,208.7,0.09300000000000001,425.8,235.0,233.0,164.4,VAN063_P2(TS-015b)_1.txt,VAN63_P2,TS-015b,methacrylate,Poly-Ethyl MA,C=C(C)C(=O)OCC,[CH2][C](C)(C(=O)OCC),15200.0,1.18,SEC13,65.0,2020-02-17 00:00:00,None,10
"Montag, 17. Februar 2020 12:52:52",E4 1,25.0,627.5,0.24100000000000002,281.4,1052.0,811.5,471.4,VAN063_P2(TS-015b)_1.txt,VAN63_P2,TS-015b,methacrylate,Poly-Ethyl MA,C=C(C)C(=O)OCC,[CH2][C](C)(C(=O)OCC),15200.0,1.18,SEC13,65.0,2020-02-17 00:00:00,PVA,10
"Montag, 17. Februar 2020 12:53:03",E4 2,25.0,603.6,0.374,307.7,1470.0,1139.0,462.3,VAN063_P2(TS-015b)_1.txt,VAN63_P2,TS-015b,methacrylate,Poly-Ethyl MA,C=C(C)C(=O)OCC,[CH2][C](C)(C(=O)OCC),15200.0,1.18,SEC13,65.0,2020-02-17 00:00:00,PVA,10
"Montag, 17. Februar 2020 12:53:14",E4 3,25.0,618.8,0.341,349.0,973.2,703.7,477.4,VAN063_P2(TS-015b)_1.txt,VAN63_P2,TS-015b,methacrylate,Poly-Ethyl MA,C=C(C)C(=O)OCC,[CH2][C](C)(C(=O)OCC),15200.0,1.18,SEC13,65.0,2020-02-17 00:00:00,PVA,10
"Montag, 17. Februar 2020 12:53:48",E5 1,25.0,632.4,0.188,366.5,1006.0,779.5,631.4,VAN063_P2(TS-015b)_1.txt,VAN63_P2,TS-015b,methacrylate,Poly-Ethyl MA,C=C(C)C(=O)OCC,[CH2][C](C)(C(=O)OCC),15200.0,1.18,SEC13,65.0,2020-02-17 00:00:00,PVA,10
"Montag, 17. Februar 2020 12:53:59",E5 2,25.0,668.5,0.20199999999999999,385.7,782.4,679.8,636.7,VAN063_P2(TS-015b)_1.txt,VAN63_P2,TS-015b,methacrylate,Poly-Ethyl MA,C=C(C)C(=O)OCC,[CH2][C](C)(C(=O)OCC),15200.0,1.18,SEC13,65.0,2020-02-17 00:00:00,PVA,10
"Montag, 17. Februar 2020 12:54:10",E5 3,25.0,702.0,0.24100000000000002,407.0,1140.0,932.8,542.6,VAN063_P2(TS-015b)_1.txt,VAN63_P2,TS-015b,methacrylate,Poly-Ethyl MA,C=C(C)C(=O)OCC,[CH2][C](C)(C(=O)OCC),15200.0,1.18,SEC13,65.0,2020-02-17 00:00:00,PVA,10
"Montag, 17. Februar 2020 12:54:46",E6 1,25.0,470.2,0.017,305.4,508.4,482.4,447.5,VAN063_P2(TS-015b)_1.txt,VAN63_P2,TS-015b,methacrylate,Poly-Ethyl MA,C=C(C)C(=O)OCC,[CH2][C](C)(C(=O)OCC),15200.0,1.18,SEC13,65.0,2020-02-17 00:00:00,PVA,10
"Montag, 17. Februar 2020 12:54:56",E6 2,25.0,443.5,0.05,308.4,473.5,455.0,424.2,VAN063_P2(TS-015b)_1.txt,VAN63_P2,TS-015b,methacrylate,Poly-Ethyl MA,C=C(C)C(=O)OCC,[CH2][C](C)(C(=O)OCC),15200.0,1.18,SEC13,65.0,2020-02-17 00:00:00,PVA,10
"Montag, 17. Februar 2020 12:55:07",E6 3,25.0,451.0,0.157,287.5,527.7,492.9,450.7,VAN063_P2(TS-015b)_1.txt,VAN63_P2,TS-015b,methacrylate,Poly-Ethyl MA,C=C(C)C(=O)OCC,[CH2][C](C)(C(=O)OCC),15200.0,1.18,SEC13,65.0,2020-02-17 00:00:00,PVA,10
"Montag, 17. Februar 2020 12:55:44",F1 1,25.0,226.8,0.38799999999999996,233.6,937.1,531.2,120.3,VAN063_P2(TS-015b)_1.txt,VAN63_P2,TS-015b,methacrylate,Poly-Ethyl MA,C=C(C)C(=O)OCC,[CH2][C](C)(C(=O)OCC),15200.0,1.18,SEC13,65.0,2020-02-17 00:00:00,None,15
"Montag, 17. Februar 2020 12:55:55",F1 2,25.0,222.5,0.166,225.5,228.0,226.0,188.7,VAN063_P2(TS-015b)_1.txt,VAN63_P2,TS-015b,methacrylate,Poly-Ethyl MA,C=C(C)C(=O)OCC,[CH2][C](C)(C(=O)OCC),15200.0,1.18,SEC13,65.0,2020-02-17 00:00:00,None,15
"Montag, 17. Februar 2020 12:56:06",F1 3,25.0,211.0,0.155,226.9,201.9,202.0,167.9,VAN063_P2(TS-015b)_1.txt,VAN63_P2,TS-015b,methacrylate,Poly-Ethyl MA,C=C(C)C(=O)OCC,[CH2][C](C)(C(=O)OCC),15200.0,1.18,SEC13,65.0,2020-02-17 00:00:00,None,15
"Montag, 17. Februar 2020 12:56:38",F2 1,25.0,232.3,0.335,284.3,1131.0,538.4,131.2,VAN063_P2(TS-015b)_1.txt,VAN63_P2,TS-015b,methacrylate,Poly-Ethyl MA,C=C(C)C(=O)OCC,[CH2][C](C)(C(=O)OCC),15200.0,1.18,SEC13,65.0,2020-02-17 00:00:00,None,15
"Montag, 17. Februar 2020 12:56:49",F2 2,25.0,224.0,0.299,291.7,432.4,255.2,159.9,VAN063_P2(TS-015b)_1.txt,VAN63_P2,TS-015b,methacrylate,Poly-Ethyl MA,C=C(C)C(=O)OCC,[CH2][C](C)(C(=O)OCC),15200.0,1.18,SEC13,65.0,2020-02-17 00:00:00,None,15
"Montag, 17. Februar 2020 12:57:00",F2 3,25.0,242.5,0.307,302.3,177.6,177.2,164.3,VAN063_P2(TS-015b)_1.txt,VAN63_P2,TS-015b,methacrylate,Poly-Ethyl MA,C=C(C)C(=O)OCC,[CH2][C](C)(C(=O)OCC),15200.0,1.18,SEC13,65.0,2020-02-17 00:00:00,None,15
"Montag, 17. Februar 2020 12:57:33",F3 1,25.0,206.6,0.188,263.4,235.8,234.2,153.5,VAN063_P2(TS-015b)_1.txt,VAN63_P2,TS-015b,methacrylate,Poly-Ethyl MA,C=C(C)C(=O)OCC,[CH2][C](C)(C(=O)OCC),15200.0,1.18,SEC13,65.0,2020-02-17 00:00:00,None,15
"Montag, 17. Februar 2020 12:57:44",F3 2,25.0,224.3,0.282,314.8,191.2,190.9,170.4,VAN063_P2(TS-015b)_1.txt,VAN63_P2,TS-015b,methacrylate,Poly-Ethyl MA,C=C(C)C(=O)OCC,[CH2][C](C)(C(=O)OCC),15200.0,1.18,SEC13,65.0,2020-02-17 00:00:00,None,15
"Montag, 17. Februar 2020 12:57:55",F3 3,25.0,208.4,0.22399999999999998,300.9,178.8,179.0,160.9,VAN063_P2(TS-015b)_1.txt,VAN63_P2,TS-015b,methacrylate,Poly-Ethyl MA,C=C(C)C(=O)OCC,[CH2][C](C)(C(=O)OCC),15200.0,1.18,SEC13,65.0,2020-02-17 00:00:00,None,15
"Montag, 17. Februar 2020 12:58:58",F4 1,25.0,732.3,0.519,268.6,1423.0,1381.0,427.4,VAN063_P2(TS-015b)_1.txt,VAN63_P2,TS-015b,methacrylate,Poly-Ethyl MA,C=C(C)C(=O)OCC,[CH2][C](C)(C(=O)OCC),15200.0,1.18,SEC13,65.0,2020-02-17 00:00:00,PVA,15
"Montag, 17. Februar 2020 12:59:09",F4 2,25.0,943.4,0.485,299.1,1186.0,931.4,612.5,VAN063_P2(TS-015b)_1.txt,VAN63_P2,TS-015b,methacrylate,Poly-Ethyl MA,C=C(C)C(=O)OCC,[CH2][C](C)(C(=O)OCC),15200.0,1.18,SEC13,65.0,2020-02-17 00:00:00,PVA,15
"Montag, 17. Februar 2020 12:59:19",F4 3,25.0,651.1,0.45899999999999996,234.6,1820.0,1350.0,443.8,VAN063_P2(TS-015b)_1.txt,VAN63_P2,TS-015b,methacrylate,Poly-Ethyl MA,C=C(C)C(=O)OCC,[CH2][C](C)(C(=O)OCC),15200.0,1.18,SEC13,65.0,2020-02-17 00:00:00,PVA,15
"Montag, 17. Februar 2020 12:59:49",F5 1,25.0,604.1,0.268,214.8,665.5,586.6,535.1,VAN063_P2(TS-015b)_1.txt,VAN63_P2,TS-015b,methacrylate,Poly-Ethyl MA,C=C(C)C(=O)OCC,[CH2][C](C)(C(=O)OCC),15200.0,1.18,SEC13,65.0,2020-02-17 00:00:00,PVA,15
"Montag, 17. Februar 2020 13:00:00",F5 2,25.0,617.8,0.228,225.9,1044.0,798.4,401.5,VAN063_P2(TS-015b)_1.txt,VAN63_P2,TS-015b,methacrylate,Poly-Ethyl MA,C=C(C)C(=O)OCC,[CH2][C](C)(C(=O)OCC),15200.0,1.18,SEC13,65.0,2020-02-17 00:00:00,PVA,15
"Montag, 17. Februar 2020 13:00:11",F5 3,25.0,685.2,0.419,240.8,1412.0,1365.0,469.7,VAN063_P2(TS-015b)_1.txt,VAN63_P2,TS-015b,methacrylate,Poly-Ethyl MA,C=C(C)C(=O)OCC,[CH2][C](C)(C(=O)OCC),15200.0,1.18,SEC13,65.0,2020-02-17 00:00:00,PVA,15
"Montag, 17. Februar 2020 13:00:45",F6 1,25.0,502.9,0.337,230.1,852.8,597.2,405.5,VAN063_P2(TS-015b)_1.txt,VAN63_P2,TS-015b,methacrylate,Poly-Ethyl MA,C=C(C)C(=O)OCC,[CH2][C](C)(C(=O)OCC),15200.0,1.18,SEC13,65.0,2020-02-17 00:00:00,PVA,15
"Montag, 17. Februar 2020 13:00:56",F6 2,25.0,490.1,0.209,216.2,496.7,468.5,427.0,VAN063_P2(TS-015b)_1.txt,VAN63_P2,TS-015b,methacrylate,Poly-Ethyl MA,C=C(C)C(=O)OCC,[CH2][C](C)(C(=O)OCC),15200.0,1.18,SEC13,65.0,2020-02-17 00:00:00,PVA,15
"Montag, 17. Februar 2020 13:01:07",F6 3,25.0,531.7,0.22699999999999998,224.4,913.5,678.0,303.0,VAN063_P2(TS-015b)_1.txt,VAN63_P2,TS-015b,methacrylate,Poly-Ethyl MA,C=C(C)C(=O)OCC,[CH2][C](C)(C(=O)OCC),15200.0,1.18,SEC13,65.0,2020-02-17 00:00:00,PVA,15
"Donnerstag, 30. Januar 2020 14:40:41",A7 1,25.0,108.0,0.081,471.9,99.57,119.0,76.55,VAN054_P6(SB355)_1.txt,VAN54_P6,SB355,methacrylate,PMMA,C=C(C)(C(=O)OC),[CH2][C](C)(C(=O)OC),8200.0,1.1,SEC13,105.0,2020-01-30 00:00:00,None,1
"Donnerstag, 30. Januar 2020 14:40:52",A7 2,25.0,104.8,0.129,465.8,98.0,117.1,76.61,VAN054_P6(SB355)_1.txt,VAN54_P6,SB355,methacrylate,PMMA,C=C(C)(C(=O)OC),[CH2][C](C)(C(=O)OC),8200.0,1.1,SEC13,105.0,2020-01-30 00:00:00,None,1
"Donnerstag, 30. Januar 2020 14:41:03",A7 3,25.0,106.2,0.131,470.6,92.75,124.5,63.08,VAN054_P6(SB355)_1.txt,VAN54_P6,SB355,methacrylate,PMMA,C=C(C)(C(=O)OC),[CH2][C](C)(C(=O)OC),8200.0,1.1,SEC13,105.0,2020-01-30 00:00:00,None,1
"Donnerstag, 30. Januar 2020 14:41:42",A8 1,25.0,88.69,0.115,347.5,76.74,100.7,58.92,VAN054_P6(SB355)_1.txt,VAN54_P6,SB355,methacrylate,PMMA,C=C(C)(C(=O)OC),[CH2][C](C)(C(=O)OC),8200.0,1.1,SEC13,105.0,2020-01-30 00:00:00,None,1
"Donnerstag, 30. Januar 2020 14:41:53",A8 2,25.0,89.04,0.129,356.3,78.64,92.77,66.16,VAN054_P6(SB355)_1.txt,VAN54_P6,SB355,methacrylate,PMMA,C=C(C)(C(=O)OC),[CH2][C](C)(C(=O)OC),8200.0,1.1,SEC13,105.0,2020-01-30 00:00:00,None,1
"Donnerstag, 30. Januar 2020 14:42:04",A8 3,25.0,88.99,0.07,333.4,79.12,97.31,63.36,VAN054_P6(SB355)_1.txt,VAN54_P6,SB355,methacrylate,PMMA,C=C(C)(C(=O)OC),[CH2][C](C)(C(=O)OC),8200.0,1.1,SEC13,105.0,2020-01-30 00:00:00,None,1
"Donnerstag, 30. Januar 2020 14:42:41",A9 1,25.0,101.7,0.125,268.3,87.21,118.1,58.68,VAN054_P6(SB355)_1.txt,VAN54_P6,SB355,methacrylate,PMMA,C=C(C)(C(=O)OC),[CH2][C](C)(C(=O)OC),8200.0,1.1,SEC13,105.0,2020-01-30 00:00:00,None,1
"Donnerstag, 30. Januar 2020 14:42:52",A9 2,25.0,101.9,0.013999999999999999,269.6,93.98,107.9,78.42,VAN054_P6(SB355)_1.txt,VAN54_P6,SB355,methacrylate,PMMA,C=C(C)(C(=O)OC),[CH2][C](C)(C(=O)OC),8200.0,1.1,SEC13,105.0,2020-01-30 00:00:00,None,1
