Repository: JulianKimmig/nanoparticle_size_prediction

File: data/raw_data.csv (part 4 of 24)
measurment_data,sample,temperature,z_average,dispersity,mean_count_rate,volume_mean,intensity_mean,number_mean,file,np_formulation,substance_code,polymer_class,polymer,smiles_monomer,smiles_ru,mn,pdi,mn_method,tg,date,additive,polymer_concentration
"Donnerstag, 30. Januar 2020 14:43:02",A9 3,25.0,96.88,0.159,269.6,149.2,175.2,60.17,VAN054_P6(SB355)_1.txt,VAN54_P6,SB355,methacrylate,PMMA,C=C(C)(C(=O)OC),[CH2][C](C)(C(=O)OC),8200.0,1.1,SEC13,105.0,2020-01-30 00:00:00,None,1
"Donnerstag, 30. Januar 2020 14:44:02",A10 1,25.0,140.1,0.13699999999999998,381.5,136.0,153.3,96.51,VAN054_P6(SB355)_1.txt,VAN54_P6,SB355,methacrylate,PMMA,C=C(C)(C(=O)OC),[CH2][C](C)(C(=O)OC),8200.0,1.1,SEC13,105.0,2020-01-30 00:00:00,PVA,1
"Donnerstag, 30. Januar 2020 14:44:13",A10 2,25.0,141.9,0.10300000000000001,379.6,146.5,157.0,112.7,VAN054_P6(SB355)_1.txt,VAN54_P6,SB355,methacrylate,PMMA,C=C(C)(C(=O)OC),[CH2][C](C)(C(=O)OC),8200.0,1.1,SEC13,105.0,2020-01-30 00:00:00,PVA,1
"Donnerstag, 30. Januar 2020 14:44:24",A10 3,25.0,139.4,0.155,382.3,138.1,156.2,96.33,VAN054_P6(SB355)_1.txt,VAN54_P6,SB355,methacrylate,PMMA,C=C(C)(C(=O)OC),[CH2][C](C)(C(=O)OC),8200.0,1.1,SEC13,105.0,2020-01-30 00:00:00,PVA,1
"Donnerstag, 30. Januar 2020 14:45:01",A11 1,25.0,150.5,0.087,411.8,155.9,166.2,115.8,VAN054_P6(SB355)_1.txt,VAN54_P6,SB355,methacrylate,PMMA,C=C(C)(C(=O)OC),[CH2][C](C)(C(=O)OC),8200.0,1.1,SEC13,105.0,2020-01-30 00:00:00,PVA,1
"Donnerstag, 30. Januar 2020 14:45:11",A11 2,25.0,155.3,0.107,414.6,164.6,176.9,111.9,VAN054_P6(SB355)_1.txt,VAN54_P6,SB355,methacrylate,PMMA,C=C(C)(C(=O)OC),[CH2][C](C)(C(=O)OC),8200.0,1.1,SEC13,105.0,2020-01-30 00:00:00,PVA,1
"Donnerstag, 30. Januar 2020 14:45:22",A11 3,25.0,151.9,0.047,413.6,156.0,162.2,126.9,VAN054_P6(SB355)_1.txt,VAN54_P6,SB355,methacrylate,PMMA,C=C(C)(C(=O)OC),[CH2][C](C)(C(=O)OC),8200.0,1.1,SEC13,105.0,2020-01-30 00:00:00,PVA,1
"Donnerstag, 30. Januar 2020 14:46:00",A12 1,25.0,145.5,0.03,392.7,146.4,154.6,118.1,VAN054_P6(SB355)_1.txt,VAN54_P6,SB355,methacrylate,PMMA,C=C(C)(C(=O)OC),[CH2][C](C)(C(=O)OC),8200.0,1.1,SEC13,105.0,2020-01-30 00:00:00,PVA,1
"Donnerstag, 30. Januar 2020 14:46:11",A12 2,25.0,139.5,0.092,393.4,141.5,152.3,110.5,VAN054_P6(SB355)_1.txt,VAN54_P6,SB355,methacrylate,PMMA,C=C(C)(C(=O)OC),[CH2][C](C)(C(=O)OC),8200.0,1.1,SEC13,105.0,2020-01-30 00:00:00,PVA,1
"Donnerstag, 30. Januar 2020 14:46:22",A12 3,25.0,141.3,0.106,409.4,144.2,154.7,112.0,VAN054_P6(SB355)_1.txt,VAN54_P6,SB355,methacrylate,PMMA,C=C(C)(C(=O)OC),[CH2][C](C)(C(=O)OC),8200.0,1.1,SEC13,105.0,2020-01-30 00:00:00,PVA,1
"Donnerstag, 30. Januar 2020 14:47:05",B7 1,25.0,116.4,0.098,234.7,109.4,129.5,81.8,VAN054_P6(SB355)_1.txt,VAN54_P6,SB355,methacrylate,PMMA,C=C(C)(C(=O)OC),[CH2][C](C)(C(=O)OC),8200.0,1.1,SEC13,105.0,2020-01-30 00:00:00,None,3
"Donnerstag, 30. Januar 2020 14:47:16",B7 2,25.0,114.0,0.004,233.8,109.9,118.2,97.58,VAN054_P6(SB355)_1.txt,VAN54_P6,SB355,methacrylate,PMMA,C=C(C)(C(=O)OC),[CH2][C](C)(C(=O)OC),8200.0,1.1,SEC13,105.0,2020-01-30 00:00:00,None,3
"Donnerstag, 30. Januar 2020 14:47:27",B7 3,25.0,110.7,0.11900000000000001,235.5,103.0,125.1,76.42,VAN054_P6(SB355)_1.txt,VAN54_P6,SB355,methacrylate,PMMA,C=C(C)(C(=O)OC),[CH2][C](C)(C(=O)OC),8200.0,1.1,SEC13,105.0,2020-01-30 00:00:00,None,3
"Donnerstag, 30. Januar 2020 14:48:10",B8 1,25.0,111.0,0.012,236.3,105.3,116.7,89.73,VAN054_P6(SB355)_1.txt,VAN54_P6,SB355,methacrylate,PMMA,C=C(C)(C(=O)OC),[CH2][C](C)(C(=O)OC),8200.0,1.1,SEC13,105.0,2020-01-30 00:00:00,None,3
"Donnerstag, 30. Januar 2020 14:48:21",B8 2,25.0,110.1,0.099,240.0,103.2,120.8,81.32,VAN054_P6(SB355)_1.txt,VAN54_P6,SB355,methacrylate,PMMA,C=C(C)(C(=O)OC),[CH2][C](C)(C(=O)OC),8200.0,1.1,SEC13,105.0,2020-01-30 00:00:00,None,3
"Donnerstag, 30. Januar 2020 14:48:32",B8 3,25.0,105.8,0.02,236.9,101.0,110.2,88.9,VAN054_P6(SB355)_1.txt,VAN54_P6,SB355,methacrylate,PMMA,C=C(C)(C(=O)OC),[CH2][C](C)(C(=O)OC),8200.0,1.1,SEC13,105.0,2020-01-30 00:00:00,None,3
"Donnerstag, 30. Januar 2020 14:49:15",B9 1,25.0,111.1,0.094,249.6,100.8,124.9,72.57,VAN054_P6(SB355)_1.txt,VAN54_P6,SB355,methacrylate,PMMA,C=C(C)(C(=O)OC),[CH2][C](C)(C(=O)OC),8200.0,1.1,SEC13,105.0,2020-01-30 00:00:00,None,3
"Donnerstag, 30. Januar 2020 14:49:26",B9 2,25.0,106.7,0.131,243.1,99.47,117.6,78.1,VAN054_P6(SB355)_1.txt,VAN54_P6,SB355,methacrylate,PMMA,C=C(C)(C(=O)OC),[CH2][C](C)(C(=O)OC),8200.0,1.1,SEC13,105.0,2020-01-30 00:00:00,None,3
"Donnerstag, 30. Januar 2020 14:49:37",B9 3,25.0,108.7,0.087,243.3,101.8,118.7,80.75,VAN054_P6(SB355)_1.txt,VAN54_P6,SB355,methacrylate,PMMA,C=C(C)(C(=O)OC),[CH2][C](C)(C(=O)OC),8200.0,1.1,SEC13,105.0,2020-01-30 00:00:00,None,3
"Donnerstag, 30. Januar 2020 14:50:17",B10 1,25.0,160.9,0.11199999999999999,242.0,170.1,174.3,138.6,VAN054_P6(SB355)_1.txt,VAN54_P6,SB355,methacrylate,PMMA,C=C(C)(C(=O)OC),[CH2][C](C)(C(=O)OC),8200.0,1.1,SEC13,105.0,2020-01-30 00:00:00,PVA,3
"Donnerstag, 30. Januar 2020 14:50:28",B10 2,25.0,159.6,0.053,241.2,167.0,171.8,135.4,VAN054_P6(SB355)_1.txt,VAN54_P6,SB355,methacrylate,PMMA,C=C(C)(C(=O)OC),[CH2][C](C)(C(=O)OC),8200.0,1.1,SEC13,105.0,2020-01-30 00:00:00,PVA,3
"Donnerstag, 30. Januar 2020 14:50:39",B10 3,25.0,161.6,0.08800000000000001,239.1,171.2,178.2,128.8,VAN054_P6(SB355)_1.txt,VAN54_P6,SB355,methacrylate,PMMA,C=C(C)(C(=O)OC),[CH2][C](C)(C(=O)OC),8200.0,1.1,SEC13,105.0,2020-01-30 00:00:00,PVA,3
"Donnerstag, 30. Januar 2020 14:51:20",B11 1,25.0,160.8,0.153,256.3,164.1,171.2,127.0,VAN054_P6(SB355)_1.txt,VAN54_P6,SB355,methacrylate,PMMA,C=C(C)(C(=O)OC),[CH2][C](C)(C(=O)OC),8200.0,1.1,SEC13,105.0,2020-01-30 00:00:00,PVA,3
"Donnerstag, 30. Januar 2020 14:51:31",B11 2,25.0,160.7,0.113,257.4,167.3,173.8,129.6,VAN054_P6(SB355)_1.txt,VAN54_P6,SB355,methacrylate,PMMA,C=C(C)(C(=O)OC),[CH2][C](C)(C(=O)OC),8200.0,1.1,SEC13,105.0,2020-01-30 00:00:00,PVA,3
"Donnerstag, 30. Januar 2020 14:51:42",B11 3,25.0,165.4,0.091,258.4,174.8,180.5,133.8,VAN054_P6(SB355)_1.txt,VAN54_P6,SB355,methacrylate,PMMA,C=C(C)(C(=O)OC),[CH2][C](C)(C(=O)OC),8200.0,1.1,SEC13,105.0,2020-01-30 00:00:00,PVA,3
"Donnerstag, 30. Januar 2020 14:52:22",B12 1,25.0,155.9,0.10099999999999999,246.7,163.7,170.9,126.7,VAN054_P6(SB355)_1.txt,VAN54_P6,SB355,methacrylate,PMMA,C=C(C)(C(=O)OC),[CH2][C](C)(C(=O)OC),8200.0,1.1,SEC13,105.0,2020-01-30 00:00:00,PVA,3
"Donnerstag, 30. Januar 2020 14:52:33",B12 2,25.0,156.2,0.068,248.9,162.7,169.0,129.0,VAN054_P6(SB355)_1.txt,VAN54_P6,SB355,methacrylate,PMMA,C=C(C)(C(=O)OC),[CH2][C](C)(C(=O)OC),8200.0,1.1,SEC13,105.0,2020-01-30 00:00:00,PVA,3
"Donnerstag, 30. Januar 2020 14:52:44",B12 3,25.0,158.3,0.08199999999999999,248.7,165.5,172.7,127.1,VAN054_P6(SB355)_1.txt,VAN54_P6,SB355,methacrylate,PMMA,C=C(C)(C(=O)OC),[CH2][C](C)(C(=O)OC),8200.0,1.1,SEC13,105.0,2020-01-30 00:00:00,PVA,3
"Donnerstag, 30. Januar 2020 14:53:29",C7 1,25.0,118.8,0.04,222.6,115.3,125.1,99.18,VAN054_P6(SB355)_1.txt,VAN54_P6,SB355,methacrylate,PMMA,C=C(C)(C(=O)OC),[CH2][C](C)(C(=O)OC),8200.0,1.1,SEC13,105.0,2020-01-30 00:00:00,None,5
"Donnerstag, 30. Januar 2020 14:53:40",C7 2,25.0,123.9,0.027999999999999997,227.7,119.6,127.4,105.1,VAN054_P6(SB355)_1.txt,VAN54_P6,SB355,methacrylate,PMMA,C=C(C)(C(=O)OC),[CH2][C](C)(C(=O)OC),8200.0,1.1,SEC13,105.0,2020-01-30 00:00:00,None,5
"Donnerstag, 30. Januar 2020 14:53:51",C7 3,25.0,120.5,0.002,226.5,116.1,125.2,100.8,VAN054_P6(SB355)_1.txt,VAN54_P6,SB355,methacrylate,PMMA,C=C(C)(C(=O)OC),[CH2][C](C)(C(=O)OC),8200.0,1.1,SEC13,105.0,2020-01-30 00:00:00,None,5
"Donnerstag, 30. Januar 2020 14:54:36",C8 1,25.0,120.2,0.324,229.0,111.3,115.9,103.7,VAN054_P6(SB355)_1.txt,VAN54_P6,SB355,methacrylate,PMMA,C=C(C)(C(=O)OC),[CH2][C](C)(C(=O)OC),8200.0,1.1,SEC13,105.0,2020-01-30 00:00:00,None,5
"Donnerstag, 30. Januar 2020 14:54:47",C8 2,25.0,123.3,0.406,228.2,113.0,117.4,105.9,VAN054_P6(SB355)_1.txt,VAN54_P6,SB355,methacrylate,PMMA,C=C(C)(C(=O)OC),[CH2][C](C)(C(=O)OC),8200.0,1.1,SEC13,105.0,2020-01-30 00:00:00,None,5
"Donnerstag, 30. Januar 2020 14:54:58",C8 3,25.0,125.5,0.322,228.4,116.4,121.2,108.2,VAN054_P6(SB355)_1.txt,VAN54_P6,SB355,methacrylate,PMMA,C=C(C)(C(=O)OC),[CH2][C](C)(C(=O)OC),8200.0,1.1,SEC13,105.0,2020-01-30 00:00:00,None,5
"Donnerstag, 30. Januar 2020 14:55:44",C9 1,25.0,112.3,0.32899999999999996,206.8,103.2,108.4,95.77,VAN054_P6(SB355)_1.txt,VAN54_P6,SB355,methacrylate,PMMA,C=C(C)(C(=O)OC),[CH2][C](C)(C(=O)OC),8200.0,1.1,SEC13,105.0,2020-01-30 00:00:00,None,5
"Donnerstag, 30. Januar 2020 14:55:55",C9 2,25.0,116.0,0.461,205.8,104.7,109.6,97.37,VAN054_P6(SB355)_1.txt,VAN54_P6,SB355,methacrylate,PMMA,C=C(C)(C(=O)OC),[CH2][C](C)(C(=O)OC),8200.0,1.1,SEC13,105.0,2020-01-30 00:00:00,None,5
"Donnerstag, 30. Januar 2020 14:56:06",C9 3,25.0,113.2,0.495,204.8,101.4,106.5,94.46,VAN054_P6(SB355)_1.txt,VAN54_P6,SB355,methacrylate,PMMA,C=C(C)(C(=O)OC),[CH2][C](C)(C(=O)OC),8200.0,1.1,SEC13,105.0,2020-01-30 00:00:00,None,5
"Donnerstag, 30. Januar 2020 14:56:48",C10 1,25.0,166.3,0.045,211.0,172.8,174.9,147.9,VAN054_P6(SB355)_1.txt,VAN54_P6,SB355,methacrylate,PMMA,C=C(C)(C(=O)OC),[CH2][C](C)(C(=O)OC),8200.0,1.1,SEC13,105.0,2020-01-30 00:00:00,PVA,5
"Donnerstag, 30. Januar 2020 14:56:59",C10 2,25.0,168.6,0.105,215.5,178.5,181.8,144.0,VAN054_P6(SB355)_1.txt,VAN54_P6,SB355,methacrylate,PMMA,C=C(C)(C(=O)OC),[CH2][C](C)(C(=O)OC),8200.0,1.1,SEC13,105.0,2020-01-30 00:00:00,PVA,5
"Donnerstag, 30. Januar 2020 14:57:10",C10 3,25.0,167.1,0.161,220.8,173.1,179.8,129.9,VAN054_P6(SB355)_1.txt,VAN54_P6,SB355,methacrylate,PMMA,C=C(C)(C(=O)OC),[CH2][C](C)(C(=O)OC),8200.0,1.1,SEC13,105.0,2020-01-30 00:00:00,PVA,5
"Donnerstag, 30. Januar 2020 14:57:53",C11 1,25.0,168.2,0.10800000000000001,209.2,180.2,186.3,132.9,VAN054_P6(SB355)_1.txt,VAN54_P6,SB355,methacrylate,PMMA,C=C(C)(C(=O)OC),[CH2][C](C)(C(=O)OC),8200.0,1.1,SEC13,105.0,2020-01-30 00:00:00,PVA,5
"Donnerstag, 30. Januar 2020 14:58:04",C11 2,25.0,170.1,0.028999999999999998,212.7,176.7,179.2,147.8,VAN054_P6(SB355)_1.txt,VAN54_P6,SB355,methacrylate,PMMA,C=C(C)(C(=O)OC),[CH2][C](C)(C(=O)OC),8200.0,1.1,SEC13,105.0,2020-01-30 00:00:00,PVA,5
"Donnerstag, 30. Januar 2020 14:58:15",C11 3,25.0,167.0,0.127,210.9,181.7,191.3,120.2,VAN054_P6(SB355)_1.txt,VAN54_P6,SB355,methacrylate,PMMA,C=C(C)(C(=O)OC),[CH2][C](C)(C(=O)OC),8200.0,1.1,SEC13,105.0,2020-01-30 00:00:00,PVA,5
"Donnerstag, 30. Januar 2020 14:58:58",C12 1,25.0,176.3,0.064,226.5,186.5,188.3,153.8,VAN054_P6(SB355)_1.txt,VAN54_P6,SB355,methacrylate,PMMA,C=C(C)(C(=O)OC),[CH2][C](C)(C(=O)OC),8200.0,1.1,SEC13,105.0,2020-01-30 00:00:00,PVA,5
"Donnerstag, 30. Januar 2020 14:59:09",C12 2,25.0,171.4,0.115,230.1,186.9,196.2,120.5,VAN054_P6(SB355)_1.txt,VAN54_P6,SB355,methacrylate,PMMA,C=C(C)(C(=O)OC),[CH2][C](C)(C(=O)OC),8200.0,1.1,SEC13,105.0,2020-01-30 00:00:00,PVA,5
"Donnerstag, 30. Januar 2020 14:59:20",C12 3,25.0,176.1,0.08,231.8,188.7,192.6,142.9,VAN054_P6(SB355)_1.txt,VAN54_P6,SB355,methacrylate,PMMA,C=C(C)(C(=O)OC),[CH2][C](C)(C(=O)OC),8200.0,1.1,SEC13,105.0,2020-01-30 00:00:00,PVA,5
"Donnerstag, 30. Januar 2020 15:00:00",D7 1,25.0,165.0,0.2,295.2,650.1,368.5,115.8,VAN054_P6(SB355)_1.txt,VAN54_P6,SB355,methacrylate,PMMA,C=C(C)(C(=O)OC),[CH2][C](C)(C(=O)OC),8200.0,1.1,SEC13,105.0,2020-01-30 00:00:00,None,8
"Donnerstag, 30. Januar 2020 15:00:11",D7 2,25.0,164.3,0.057,302.9,171.2,177.2,132.5,VAN054_P6(SB355)_1.txt,VAN54_P6,SB355,methacrylate,PMMA,C=C(C)(C(=O)OC),[CH2][C](C)(C(=O)OC),8200.0,1.1,SEC13,105.0,2020-01-30 00:00:00,None,8
"Donnerstag, 30. Januar 2020 15:00:22",D7 3,25.0,160.5,0.04,293.8,165.4,170.6,133.2,VAN054_P6(SB355)_1.txt,VAN54_P6,SB355,methacrylate,PMMA,C=C(C)(C(=O)OC),[CH2][C](C)(C(=O)OC),8200.0,1.1,SEC13,105.0,2020-01-30 00:00:00,None,8
"Donnerstag, 30. Januar 2020 15:01:01",D8 1,25.0,167.5,0.064,284.1,176.2,182.9,130.9,VAN054_P6(SB355)_1.txt,VAN54_P6,SB355,methacrylate,PMMA,C=C(C)(C(=O)OC),[CH2][C](C)(C(=O)OC),8200.0,1.1,SEC13,105.0,2020-01-30 00:00:00,None,8
"Donnerstag, 30. Januar 2020 15:01:12",D8 2,25.0,157.0,0.207,283.4,487.9,268.8,119.7,VAN054_P6(SB355)_1.txt,VAN54_P6,SB355,methacrylate,PMMA,C=C(C)(C(=O)OC),[CH2][C](C)(C(=O)OC),8200.0,1.1,SEC13,105.0,2020-01-30 00:00:00,None,8
"Donnerstag, 30. Januar 2020 15:01:23",D8 3,25.0,161.1,0.061,278.3,168.8,174.9,131.4,VAN054_P6(SB355)_1.txt,VAN54_P6,SB355,methacrylate,PMMA,C=C(C)(C(=O)OC),[CH2][C](C)(C(=O)OC),8200.0,1.1,SEC13,105.0,2020-01-30 00:00:00,None,8
"Donnerstag, 30. Januar 2020 15:02:06",D9 1,25.0,165.0,0.115,249.1,175.6,179.7,139.8,VAN054_P6(SB355)_1.txt,VAN54_P6,SB355,methacrylate,PMMA,C=C(C)(C(=O)OC),[CH2][C](C)(C(=O)OC),8200.0,1.1,SEC13,105.0,2020-01-30 00:00:00,None,8
"Donnerstag, 30. Januar 2020 15:02:17",D9 2,25.0,165.4,0.16699999999999998,249.8,394.2,240.5,129.3,VAN054_P6(SB355)_1.txt,VAN54_P6,SB355,methacrylate,PMMA,C=C(C)(C(=O)OC),[CH2][C](C)(C(=O)OC),8200.0,1.1,SEC13,105.0,2020-01-30 00:00:00,None,8
"Donnerstag, 30. Januar 2020 15:02:28",D9 3,25.0,157.9,0.11599999999999999,253.8,163.3,168.1,133.9,VAN054_P6(SB355)_1.txt,VAN54_P6,SB355,methacrylate,PMMA,C=C(C)(C(=O)OC),[CH2][C](C)(C(=O)OC),8200.0,1.1,SEC13,105.0,2020-01-30 00:00:00,None,8
"Donnerstag, 30. Januar 2020 15:03:05",D10 1,25.0,216.6,0.134,312.6,226.2,224.4,172.9,VAN054_P6(SB355)_1.txt,VAN54_P6,SB355,methacrylate,PMMA,C=C(C)(C(=O)OC),[CH2][C](C)(C(=O)OC),8200.0,1.1,SEC13,105.0,2020-01-30 00:00:00,PVA,8
"Donnerstag, 30. Januar 2020 15:03:16",D10 2,25.0,218.5,0.067,314.7,242.0,238.4,184.8,VAN054_P6(SB355)_1.txt,VAN54_P6,SB355,methacrylate,PMMA,C=C(C)(C(=O)OC),[CH2][C](C)(C(=O)OC),8200.0,1.1,SEC13,105.0,2020-01-30 00:00:00,PVA,8
"Donnerstag, 30. Januar 2020 15:03:27",D10 3,25.0,221.6,0.085,321.8,250.8,246.2,180.7,VAN054_P6(SB355)_1.txt,VAN54_P6,SB355,methacrylate,PMMA,C=C(C)(C(=O)OC),[CH2][C](C)(C(=O)OC),8200.0,1.1,SEC13,105.0,2020-01-30 00:00:00,PVA,8
"Donnerstag, 30. Januar 2020 15:04:06",D11 1,25.0,213.5,0.09300000000000001,306.3,233.5,231.0,188.3,VAN054_P6(SB355)_1.txt,VAN54_P6,SB355,methacrylate,PMMA,C=C(C)(C(=O)OC),[CH2][C](C)(C(=O)OC),8200.0,1.1,SEC13,105.0,2020-01-30 00:00:00,PVA,8
"Donnerstag, 30. Januar 2020 15:04:17",D11 2,25.0,226.2,0.044000000000000004,313.0,233.4,231.6,208.9,VAN054_P6(SB355)_1.txt,VAN54_P6,SB355,methacrylate,PMMA,C=C(C)(C(=O)OC),[CH2][C](C)(C(=O)OC),8200.0,1.1,SEC13,105.0,2020-01-30 00:00:00,PVA,8
"Donnerstag, 30. Januar 2020 15:04:28",D11 3,25.0,217.0,0.046,308.8,224.1,222.5,197.5,VAN054_P6(SB355)_1.txt,VAN54_P6,SB355,methacrylate,PMMA,C=C(C)(C(=O)OC),[CH2][C](C)(C(=O)OC),8200.0,1.1,SEC13,105.0,2020-01-30 00:00:00,PVA,8
"Donnerstag, 30. Januar 2020 15:05:04",D12 1,25.0,219.8,0.1,338.6,253.7,248.1,170.0,VAN054_P6(SB355)_1.txt,VAN54_P6,SB355,methacrylate,PMMA,C=C(C)(C(=O)OC),[CH2][C](C)(C(=O)OC),8200.0,1.1,SEC13,105.0,2020-01-30 00:00:00,PVA,8
"Donnerstag, 30. Januar 2020 15:05:15",D12 2,25.0,220.4,0.087,335.9,239.4,236.3,199.1,VAN054_P6(SB355)_1.txt,VAN54_P6,SB355,methacrylate,PMMA,C=C(C)(C(=O)OC),[CH2][C](C)(C(=O)OC),8200.0,1.1,SEC13,105.0,2020-01-30 00:00:00,PVA,8
"Donnerstag, 30. Januar 2020 15:05:26",D12 3,25.0,215.8,0.049,323.0,231.5,229.2,192.1,VAN054_P6(SB355)_1.txt,VAN54_P6,SB355,methacrylate,PMMA,C=C(C)(C(=O)OC),[CH2][C](C)(C(=O)OC),8200.0,1.1,SEC13,105.0,2020-01-30 00:00:00,PVA,8
"Donnerstag, 30. Januar 2020 15:06:10",E7 1,25.0,175.7,0.162,192.3,180.2,183.6,143.8,VAN054_P6(SB355)_1.txt,VAN54_P6,SB355,methacrylate,PMMA,C=C(C)(C(=O)OC),[CH2][C](C)(C(=O)OC),8200.0,1.1,SEC13,105.0,2020-01-30 00:00:00,None,10
"Donnerstag, 30. Januar 2020 15:06:21",E7 2,25.0,180.3,0.106,193.8,194.2,197.5,144.4,VAN054_P6(SB355)_1.txt,VAN54_P6,SB355,methacrylate,PMMA,C=C(C)(C(=O)OC),[CH2][C](C)(C(=O)OC),8200.0,1.1,SEC13,105.0,2020-01-30 00:00:00,None,10
"Donnerstag, 30. Januar 2020 15:06:31",E7 3,25.0,181.8,0.155,197.6,211.2,218.6,114.5,VAN054_P6(SB355)_1.txt,VAN54_P6,SB355,methacrylate,PMMA,C=C(C)(C(=O)OC),[CH2][C](C)(C(=O)OC),8200.0,1.1,SEC13,105.0,2020-01-30 00:00:00,None,10
"Donnerstag, 30. Januar 2020 15:07:16",E8 1,25.0,176.9,0.138,187.6,184.8,187.6,147.7,VAN054_P6(SB355)_1.txt,VAN54_P6,SB355,methacrylate,PMMA,C=C(C)(C(=O)OC),[CH2][C](C)(C(=O)OC),8200.0,1.1,SEC13,105.0,2020-01-30 00:00:00,None,10
"Donnerstag, 30. Januar 2020 15:07:27",E8 2,25.0,183.1,0.102,212.2,190.4,192.1,154.5,VAN054_P6(SB355)_1.txt,VAN54_P6,SB355,methacrylate,PMMA,C=C(C)(C(=O)OC),[CH2][C](C)(C(=O)OC),8200.0,1.1,SEC13,105.0,2020-01-30 00:00:00,None,10
"Donnerstag, 30. Januar 2020 15:07:38",E8 3,25.0,187.0,0.114,208.1,209.9,213.2,137.5,VAN054_P6(SB355)_1.txt,VAN54_P6,SB355,methacrylate,PMMA,C=C(C)(C(=O)OC),[CH2][C](C)(C(=O)OC),8200.0,1.1,SEC13,105.0,2020-01-30 00:00:00,None,10
"Donnerstag, 30. Januar 2020 15:08:25",E9 1,25.0,178.7,0.059000000000000004,214.3,188.2,189.2,159.5,VAN054_P6(SB355)_1.txt,VAN54_P6,SB355,methacrylate,PMMA,C=C(C)(C(=O)OC),[CH2][C](C)(C(=O)OC),8200.0,1.1,SEC13,105.0,2020-01-30 00:00:00,None,10
"Donnerstag, 30. Januar 2020 15:08:35",E9 2,25.0,186.6,0.006,210.6,195.6,196.6,160.7,VAN054_P6(SB355)_1.txt,VAN54_P6,SB355,methacrylate,PMMA,C=C(C)(C(=O)OC),[CH2][C](C)(C(=O)OC),8200.0,1.1,SEC13,105.0,2020-01-30 00:00:00,None,10
"Donnerstag, 30. Januar 2020 15:08:46",E9 3,25.0,179.4,0.068,206.1,190.9,193.4,150.5,VAN054_P6(SB355)_1.txt,VAN54_P6,SB355,methacrylate,PMMA,C=C(C)(C(=O)OC),[CH2][C](C)(C(=O)OC),8200.0,1.1,SEC13,105.0,2020-01-30 00:00:00,None,10
"Donnerstag, 30. Januar 2020 15:09:39",E10 1,25.0,241.4,0.109,240.4,267.9,260.9,210.2,VAN054_P6(SB355)_1.txt,VAN54_P6,SB355,methacrylate,PMMA,C=C(C)(C(=O)OC),[CH2][C](C)(C(=O)OC),8200.0,1.1,SEC13,105.0,2020-01-30 00:00:00,PVA,10
"Donnerstag, 30. Januar 2020 15:09:50",E10 2,25.0,238.3,0.21600000000000003,241.8,820.8,416.6,186.7,VAN054_P6(SB355)_1.txt,VAN54_P6,SB355,methacrylate,PMMA,C=C(C)(C(=O)OC),[CH2][C](C)(C(=O)OC),8200.0,1.1,SEC13,105.0,2020-01-30 00:00:00,PVA,10
"Donnerstag, 30. Januar 2020 15:10:01",E10 3,25.0,240.8,0.166,240.9,499.4,316.4,199.5,VAN054_P6(SB355)_1.txt,VAN54_P6,SB355,methacrylate,PMMA,C=C(C)(C(=O)OC),[CH2][C](C)(C(=O)OC),8200.0,1.1,SEC13,105.0,2020-01-30 00:00:00,PVA,10
"Donnerstag, 30. Januar 2020 15:10:46",E11 1,25.0,247.6,0.126,238.1,274.4,266.6,214.1,VAN054_P6(SB355)_1.txt,VAN54_P6,SB355,methacrylate,PMMA,C=C(C)(C(=O)OC),[CH2][C](C)(C(=O)OC),8200.0,1.1,SEC13,105.0,2020-01-30 00:00:00,PVA,10
"Donnerstag, 30. Januar 2020 15:10:57",E11 2,25.0,241.3,0.064,225.4,264.1,258.8,215.6,VAN054_P6(SB355)_1.txt,VAN54_P6,SB355,methacrylate,PMMA,C=C(C)(C(=O)OC),[CH2][C](C)(C(=O)OC),8200.0,1.1,SEC13,105.0,2020-01-30 00:00:00,PVA,10
"Donnerstag, 30. Januar 2020 15:11:08",E11 3,25.0,228.3,0.08800000000000001,230.7,251.4,246.9,202.7,VAN054_P6(SB355)_1.txt,VAN54_P6,SB355,methacrylate,PMMA,C=C(C)(C(=O)OC),[CH2][C](C)(C(=O)OC),8200.0,1.1,SEC13,105.0,2020-01-30 00:00:00,PVA,10
"Donnerstag, 30. Januar 2020 15:13:15",E12 1,25.0,240.1,0.17,236.3,484.3,318.6,189.0,VAN054_P6(SB355)_1.txt,VAN54_P6,SB355,methacrylate,PMMA,C=C(C)(C(=O)OC),[CH2][C](C)(C(=O)OC),8200.0,1.1,SEC13,105.0,2020-01-30 00:00:00,PVA,10
"Donnerstag, 30. Januar 2020 15:13:26",E12 2,25.0,240.6,0.165,236.4,460.4,298.9,203.2,VAN054_P6(SB355)_1.txt,VAN54_P6,SB355,methacrylate,PMMA,C=C(C)(C(=O)OC),[CH2][C](C)(C(=O)OC),8200.0,1.1,SEC13,105.0,2020-01-30 00:00:00,PVA,10
"Donnerstag, 30. Januar 2020 15:13:36",E12 3,25.0,233.2,0.14300000000000002,238.9,250.0,246.0,206.9,VAN054_P6(SB355)_1.txt,VAN54_P6,SB355,methacrylate,PMMA,C=C(C)(C(=O)OC),[CH2][C](C)(C(=O)OC),8200.0,1.1,SEC13,105.0,2020-01-30 00:00:00,PVA,10
"Donnerstag, 30. Januar 2020 15:14:17",F7 1,25.0,214.2,0.27899999999999997,433.7,1067.0,579.0,140.1,VAN054_P6(SB355)_1.txt,VAN54_P6,SB355,methacrylate,PMMA,C=C(C)(C(=O)OC),[CH2][C](C)(C(=O)OC),8200.0,1.1,SEC13,105.0,2020-01-30 00:00:00,None,15
"Donnerstag, 30. Januar 2020 15:14:28",F7 2,25.0,217.9,0.278,438.5,1096.0,600.4,139.9,VAN054_P6(SB355)_1.txt,VAN54_P6,SB355,methacrylate,PMMA,C=C(C)(C(=O)OC),[CH2][C](C)(C(=O)OC),8200.0,1.1,SEC13,105.0,2020-01-30 00:00:00,None,15
"Donnerstag, 30. Januar 2020 15:14:39",F7 3,25.0,215.3,0.212,430.5,249.1,273.0,72.0,VAN054_P6(SB355)_1.txt,VAN54_P6,SB355,methacrylate,PMMA,C=C(C)(C(=O)OC),[CH2][C](C)(C(=O)OC),8200.0,1.1,SEC13,105.0,2020-01-30 00:00:00,None,15
"Donnerstag, 30. Januar 2020 15:15:15",F8 1,25.0,220.0,0.225,357.1,277.9,287.5,86.21,VAN054_P6(SB355)_1.txt,VAN54_P6,SB355,methacrylate,PMMA,C=C(C)(C(=O)OC),[CH2][C](C)(C(=O)OC),8200.0,1.1,SEC13,105.0,2020-01-30 00:00:00,None,15
"Donnerstag, 30. Januar 2020 15:15:26",F8 2,25.0,212.5,0.244,349.9,518.7,347.4,56.32,VAN054_P6(SB355)_1.txt,VAN54_P6,SB355,methacrylate,PMMA,C=C(C)(C(=O)OC),[CH2][C](C)(C(=O)OC),8200.0,1.1,SEC13,105.0,2020-01-30 00:00:00,None,15
"Donnerstag, 30. Januar 2020 15:15:37",F8 3,25.0,214.9,0.228,379.3,255.4,270.2,68.07,VAN054_P6(SB355)_1.txt,VAN54_P6,SB355,methacrylate,PMMA,C=C(C)(C(=O)OC),[CH2][C](C)(C(=O)OC),8200.0,1.1,SEC13,105.0,2020-01-30 00:00:00,None,15
"Donnerstag, 30. Januar 2020 15:16:12",F9 1,25.0,209.6,0.257,468.4,873.3,524.2,134.4,VAN054_P6(SB355)_1.txt,VAN54_P6,SB355,methacrylate,PMMA,C=C(C)(C(=O)OC),[CH2][C](C)(C(=O)OC),8200.0,1.1,SEC13,105.0,2020-01-30 00:00:00,None,15
"Donnerstag, 30. Januar 2020 15:16:23",F9 2,25.0,213.4,0.195,453.4,240.6,237.1,181.4,VAN054_P6(SB355)_1.txt,VAN54_P6,SB355,methacrylate,PMMA,C=C(C)(C(=O)OC),[CH2][C](C)(C(=O)OC),8200.0,1.1,SEC13,105.0,2020-01-30 00:00:00,None,15
"Donnerstag, 30. Januar 2020 15:16:34",F9 3,25.0,209.8,0.175,453.8,263.8,257.0,153.3,VAN054_P6(SB355)_1.txt,VAN54_P6,SB355,methacrylate,PMMA,C=C(C)(C(=O)OC),[CH2][C](C)(C(=O)OC),8200.0,1.1,SEC13,105.0,2020-01-30 00:00:00,None,15
"Donnerstag, 30. Januar 2020 15:17:12",F10 1,25.0,284.3,0.209,491.4,787.3,486.6,213.2,VAN054_P6(SB355)_1.txt,VAN54_P6,SB355,methacrylate,PMMA,C=C(C)(C(=O)OC),[CH2][C](C)(C(=O)OC),8200.0,1.1,SEC13,105.0,2020-01-30 00:00:00,PVA,15
"Donnerstag, 30. Januar 2020 15:17:22",F10 2,25.0,280.2,0.20199999999999999,484.0,749.5,512.5,208.3,VAN054_P6(SB355)_1.txt,VAN54_P6,SB355,methacrylate,PMMA,C=C(C)(C(=O)OC),[CH2][C](C)(C(=O)OC),8200.0,1.1,SEC13,105.0,2020-01-30 00:00:00,PVA,15
"Donnerstag, 30. Januar 2020 15:17:33",F10 3,25.0,272.5,0.10800000000000001,469.2,327.4,307.8,223.3,VAN054_P6(SB355)_1.txt,VAN54_P6,SB355,methacrylate,PMMA,C=C(C)(C(=O)OC),[CH2][C](C)(C(=O)OC),8200.0,1.1,SEC13,105.0,2020-01-30 00:00:00,PVA,15
"Donnerstag, 30. Januar 2020 15:18:14",F11 1,25.0,284.8,0.19399999999999998,252.8,326.6,311.2,243.9,VAN054_P6(SB355)_1.txt,VAN54_P6,SB355,methacrylate,PMMA,C=C(C)(C(=O)OC),[CH2][C](C)(C(=O)OC),8200.0,1.1,SEC13,105.0,2020-01-30 00:00:00,PVA,15
"Donnerstag, 30. Januar 2020 15:18:25",F11 2,25.0,291.2,0.162,256.7,363.2,333.6,244.6,VAN054_P6(SB355)_1.txt,VAN54_P6,SB355,methacrylate,PMMA,C=C(C)(C(=O)OC),[CH2][C](C)(C(=O)OC),8200.0,1.1,SEC13,105.0,2020-01-30 00:00:00,PVA,15
"Donnerstag, 30. Januar 2020 15:18:36",F11 3,25.0,282.0,0.205,253.7,685.5,470.2,203.7,VAN054_P6(SB355)_1.txt,VAN54_P6,SB355,methacrylate,PMMA,C=C(C)(C(=O)OC),[CH2][C](C)(C(=O)OC),8200.0,1.1,SEC13,105.0,2020-01-30 00:00:00,PVA,15
"Donnerstag, 30. Januar 2020 15:19:11",F12 1,25.0,279.8,0.091,466.5,322.9,308.1,242.7,VAN054_P6(SB355)_1.txt,VAN54_P6,SB355,methacrylate,PMMA,C=C(C)(C(=O)OC),[CH2][C](C)(C(=O)OC),8200.0,1.1,SEC13,105.0,2020-01-30 00:00:00,PVA,15
"Donnerstag, 30. Januar 2020 15:19:21",F12 2,25.0,279.9,0.12,467.7,336.6,313.3,230.3,VAN054_P6(SB355)_1.txt,VAN54_P6,SB355,methacrylate,PMMA,C=C(C)(C(=O)OC),[CH2][C](C)(C(=O)OC),8200.0,1.1,SEC13,105.0,2020-01-30 00:00:00,PVA,15
"Donnerstag, 30. Januar 2020 15:19:32",F12 3,25.0,281.7,0.20600000000000002,477.6,532.4,376.0,181.9,VAN054_P6(SB355)_1.txt,VAN54_P6,SB355,methacrylate,PMMA,C=C(C)(C(=O)OC),[CH2][C](C)(C(=O)OC),8200.0,1.1,SEC13,105.0,2020-01-30 00:00:00,PVA,15
"Mittwoch, 6. Mai 2020 15:25:02",A1 1,25.0,110.5,0.10300000000000001,264.6,103.7,122.1,80.72,VAN#59_P1.txt,VAN59_P1,TS-012a,methacrylate,Poly-i-Butyl MA,C=C(C)C(=O)OCC(C)C,[CH2][C](C)(C(=O)OCC(C)C),9500.0,1.11,SEC13,53.0,2020-05-06 00:00:00,None,1
"Mittwoch, 6. Mai 2020 15:25:13",A1 2,25.0,110.1,0.018000000000000002,257.6,104.9,115.7,90.14,VAN#59_P1.txt,VAN59_P1,TS-012a,methacrylate,Poly-i-Butyl MA,C=C(C)C(=O)OCC(C)C,[CH2][C](C)(C(=O)OCC(C)C),9500.0,1.11,SEC13,53.0,2020-05-06 00:00:00,None,1
"Mittwoch, 6. Mai 2020 15:25:23",A1 3,25.0,111.4,0.034,266.1,106.6,117.5,91.21,VAN#59_P1.txt,VAN59_P1,TS-012a,methacrylate,Poly-i-Butyl MA,C=C(C)C(=O)OCC(C)C,[CH2][C](C)(C(=O)OCC(C)C),9500.0,1.11,SEC13,53.0,2020-05-06 00:00:00,None,1
"Mittwoch, 6. Mai 2020 15:25:57",A2 1,25.0,107.4,0.027000000000000003,206.7,102.6,112.4,89.61,VAN#59_P1.txt,VAN59_P1,TS-012a,methacrylate,Poly-i-Butyl MA,C=C(C)C(=O)OCC(C)C,[CH2][C](C)(C(=O)OCC(C)C),9500.0,1.11,SEC13,53.0,2020-05-06 00:00:00,None,1
"Mittwoch, 6. Mai 2020 15:26:08",A2 2,25.0,106.0,0.08800000000000001,212.8,98.69,116.1,78.67,VAN#59_P1.txt,VAN59_P1,TS-012a,methacrylate,Poly-i-Butyl MA,C=C(C)C(=O)OCC(C)C,[CH2][C](C)(C(=O)OCC(C)C),9500.0,1.11,SEC13,53.0,2020-05-06 00:00:00,None,1
"Mittwoch, 6. Mai 2020 15:26:19",A2 3,25.0,103.3,0.13699999999999998,210.7,93.3,110.5,75.52,VAN#59_P1.txt,VAN59_P1,TS-012a,methacrylate,Poly-i-Butyl MA,C=C(C)C(=O)OCC(C)C,[CH2][C](C)(C(=O)OCC(C)C),9500.0,1.11,SEC13,53.0,2020-05-06 00:00:00,None,1
"Mittwoch, 6. Mai 2020 15:26:53",A3 1,25.0,96.43,0.033,386.1,91.0,101.2,79.54,VAN#59_P1.txt,VAN59_P1,TS-012a,methacrylate,Poly-i-Butyl MA,C=C(C)C(=O)OCC(C)C,[CH2][C](C)(C(=O)OCC(C)C),9500.0,1.11,SEC13,53.0,2020-05-06 00:00:00,None,1
"Mittwoch, 6. Mai 2020 15:27:04",A3 2,25.0,96.0,0.04,385.0,89.06,101.9,75.79,VAN#59_P1.txt,VAN59_P1,TS-012a,methacrylate,Poly-i-Butyl MA,C=C(C)C(=O)OCC(C)C,[CH2][C](C)(C(=O)OCC(C)C),9500.0,1.11,SEC13,53.0,2020-05-06 00:00:00,None,1
"Mittwoch, 6. Mai 2020 15:27:15",A3 3,25.0,97.1,0.019,388.3,90.08,100.7,78.32,VAN#59_P1.txt,VAN59_P1,TS-012a,methacrylate,Poly-i-Butyl MA,C=C(C)C(=O)OCC(C)C,[CH2][C](C)(C(=O)OCC(C)C),9500.0,1.11,SEC13,53.0,2020-05-06 00:00:00,None,1
"Mittwoch, 6. Mai 2020 15:27:50",A4 1,25.0,153.2,0.049,251.0,157.8,161.3,136.6,VAN#59_P1.txt,VAN59_P1,TS-012a,methacrylate,Poly-i-Butyl MA,C=C(C)C(=O)OCC(C)C,[CH2][C](C)(C(=O)OCC(C)C),9500.0,1.11,SEC13,53.0,2020-05-06 00:00:00,PVA,1
"Mittwoch, 6. Mai 2020 15:28:01",A4 2,25.0,152.4,0.10099999999999999,248.7,149.7,158.3,118.5,VAN#59_P1.txt,VAN59_P1,TS-012a,methacrylate,Poly-i-Butyl MA,C=C(C)C(=O)OCC(C)C,[CH2][C](C)(C(=O)OCC(C)C),9500.0,1.11,SEC13,53.0,2020-05-06 00:00:00,PVA,1
"Mittwoch, 6. Mai 2020 15:28:12",A4 3,25.0,149.9,0.042,244.5,152.6,158.1,127.8,VAN#59_P1.txt,VAN59_P1,TS-012a,methacrylate,Poly-i-Butyl MA,C=C(C)C(=O)OCC(C)C,[CH2][C](C)(C(=O)OCC(C)C),9500.0,1.11,SEC13,53.0,2020-05-06 00:00:00,PVA,1
"Mittwoch, 6. Mai 2020 15:28:45",A5 1,25.0,150.5,0.08900000000000001,261.1,155.9,160.6,131.7,VAN#59_P1.txt,VAN59_P1,TS-012a,methacrylate,Poly-i-Butyl MA,C=C(C)C(=O)OCC(C)C,[CH2][C](C)(C(=O)OCC(C)C),9500.0,1.11,SEC13,53.0,2020-05-06 00:00:00,PVA,1
"Mittwoch, 6. Mai 2020 15:28:56",A5 2,25.0,149.5,0.102,267.9,154.5,163.7,118.5,VAN#59_P1.txt,VAN59_P1,TS-012a,methacrylate,Poly-i-Butyl MA,C=C(C)C(=O)OCC(C)C,[CH2][C](C)(C(=O)OCC(C)C),9500.0,1.11,SEC13,53.0,2020-05-06 00:00:00,PVA,1
"Mittwoch, 6. Mai 2020 15:29:07",A5 3,25.0,155.2,0.019,262.7,158.3,163.4,131.0,VAN#59_P1.txt,VAN59_P1,TS-012a,methacrylate,Poly-i-Butyl MA,C=C(C)C(=O)OCC(C)C,[CH2][C](C)(C(=O)OCC(C)C),9500.0,1.11,SEC13,53.0,2020-05-06 00:00:00,PVA,1
"Mittwoch, 6. Mai 2020 15:29:41",A6 1,25.0,159.7,0.018000000000000002,278.8,164.0,167.1,140.3,VAN#59_P1.txt,VAN59_P1,TS-012a,methacrylate,Poly-i-Butyl MA,C=C(C)C(=O)OCC(C)C,[CH2][C](C)(C(=O)OCC(C)C),9500.0,1.11,SEC13,53.0,2020-05-06 00:00:00,PVA,1
"Mittwoch, 6. Mai 2020 15:29:52",A6 2,25.0,155.3,0.057999999999999996,270.8,159.9,165.0,132.0,VAN#59_P1.txt,VAN59_P1,TS-012a,methacrylate,Poly-i-Butyl MA,C=C(C)C(=O)OCC(C)C,[CH2][C](C)(C(=O)OCC(C)C),9500.0,1.11,SEC13,53.0,2020-05-06 00:00:00,PVA,1
"Mittwoch, 6. Mai 2020 15:30:02",A6 3,25.0,155.6,0.011000000000000001,278.5,157.8,161.0,137.3,VAN#59_P1.txt,VAN59_P1,TS-012a,methacrylate,Poly-i-Butyl MA,C=C(C)C(=O)OCC(C)C,[CH2][C](C)(C(=O)OCC(C)C),9500.0,1.11,SEC13,53.0,2020-05-06 00:00:00,PVA,1
"Mittwoch, 6. Mai 2020 15:30:35",B1 1,25.0,127.3,0.134,470.7,121.5,140.0,89.6,VAN#59_P1.txt,VAN59_P1,TS-012a,methacrylate,Poly-i-Butyl MA,C=C(C)C(=O)OCC(C)C,[CH2][C](C)(C(=O)OCC(C)C),9500.0,1.11,SEC13,53.0,2020-05-06 00:00:00,None,3
"Mittwoch, 6. Mai 2020 15:30:46",B1 2,25.0,126.6,0.151,474.2,120.3,150.3,75.86,VAN#59_P1.txt,VAN59_P1,TS-012a,methacrylate,Poly-i-Butyl MA,C=C(C)C(=O)OCC(C)C,[CH2][C](C)(C(=O)OCC(C)C),9500.0,1.11,SEC13,53.0,2020-05-06 00:00:00,None,3
"Mittwoch, 6. Mai 2020 15:30:57",B1 3,25.0,128.5,0.09300000000000001,478.0,123.4,144.0,86.81,VAN#59_P1.txt,VAN59_P1,TS-012a,methacrylate,Poly-i-Butyl MA,C=C(C)C(=O)OCC(C)C,[CH2][C](C)(C(=O)OCC(C)C),9500.0,1.11,SEC13,53.0,2020-05-06 00:00:00,None,3
"Mittwoch, 6. Mai 2020 15:31:32",B2 1,25.0,128.6,0.09300000000000001,494.7,126.7,140.6,98.59,VAN#59_P1.txt,VAN59_P1,TS-012a,methacrylate,Poly-i-Butyl MA,C=C(C)C(=O)OCC(C)C,[CH2][C](C)(C(=O)OCC(C)C),9500.0,1.11,SEC13,53.0,2020-05-06 00:00:00,None,3
"Mittwoch, 6. Mai 2020 15:31:43",B2 2,25.0,127.9,0.083,478.5,126.2,138.9,100.2,VAN#59_P1.txt,VAN59_P1,TS-012a,methacrylate,Poly-i-Butyl MA,C=C(C)C(=O)OCC(C)C,[CH2][C](C)(C(=O)OCC(C)C),9500.0,1.11,SEC13,53.0,2020-05-06 00:00:00,None,3
"Mittwoch, 6. Mai 2020 15:31:53",B2 3,25.0,127.6,0.026000000000000002,475.7,124.4,134.5,104.0,VAN#59_P1.txt,VAN59_P1,TS-012a,methacrylate,Poly-i-Butyl MA,C=C(C)C(=O)OCC(C)C,[CH2][C](C)(C(=O)OCC(C)C),9500.0,1.11,SEC13,53.0,2020-05-06 00:00:00,None,3
"Mittwoch, 6. Mai 2020 15:32:27",B3 1,25.0,124.4,0.10800000000000001,447.7,119.6,139.2,86.81,VAN#59_P1.txt,VAN59_P1,TS-012a,methacrylate,Poly-i-Butyl MA,C=C(C)C(=O)OCC(C)C,[CH2][C](C)(C(=O)OCC(C)C),9500.0,1.11,SEC13,53.0,2020-05-06 00:00:00,None,3
"Mittwoch, 6. Mai 2020 15:32:38",B3 2,25.0,118.3,0.105,443.5,112.6,130.6,86.18,VAN#59_P1.txt,VAN59_P1,TS-012a,methacrylate,Poly-i-Butyl MA,C=C(C)C(=O)OCC(C)C,[CH2][C](C)(C(=O)OCC(C)C),9500.0,1.11,SEC13,53.0,2020-05-06 00:00:00,None,3
"Mittwoch, 6. Mai 2020 15:32:49",B3 3,25.0,121.6,0.081,447.3,119.0,130.7,97.98,VAN#59_P1.txt,VAN59_P1,TS-012a,methacrylate,Poly-i-Butyl MA,C=C(C)C(=O)OCC(C)C,[CH2][C](C)(C(=O)OCC(C)C),9500.0,1.11,SEC13,53.0,2020-05-06 00:00:00,None,3
"Mittwoch, 6. Mai 2020 15:33:24",B4 1,25.0,189.5,0.022000000000000002,246.2,199.0,199.0,168.1,VAN#59_P1.txt,VAN59_P1,TS-012a,methacrylate,Poly-i-Butyl MA,C=C(C)C(=O)OCC(C)C,[CH2][C](C)(C(=O)OCC(C)C),9500.0,1.11,SEC13,53.0,2020-05-06 00:00:00,PVA,3
"Mittwoch, 6. Mai 2020 15:33:35",B4 2,25.0,182.9,0.040999999999999995,210.5,191.9,192.3,164.4,VAN#59_P1.txt,VAN59_P1,TS-012a,methacrylate,Poly-i-Butyl MA,C=C(C)C(=O)OCC(C)C,[CH2][C](C)(C(=O)OCC(C)C),9500.0,1.11,SEC13,53.0,2020-05-06 00:00:00,PVA,3
"Mittwoch, 6. Mai 2020 15:33:45",B4 3,25.0,182.2,0.053,202.7,193.7,195.8,152.3,VAN#59_P1.txt,VAN59_P1,TS-012a,methacrylate,Poly-i-Butyl MA,C=C(C)C(=O)OCC(C)C,[CH2][C](C)(C(=O)OCC(C)C),9500.0,1.11,SEC13,53.0,2020-05-06 00:00:00,PVA,3
"Mittwoch, 6. Mai 2020 15:34:23",B5 1,25.0,189.5,0.006999999999999999,210.1,198.1,198.5,165.3,VAN#59_P1.txt,VAN59_P1,TS-012a,methacrylate,Poly-i-Butyl MA,C=C(C)C(=O)OCC(C)C,[CH2][C](C)(C(=O)OCC(C)C),9500.0,1.11,SEC13,53.0,2020-05-06 00:00:00,PVA,3
"Mittwoch, 6. Mai 2020 15:34:34",B5 2,25.0,183.1,0.052000000000000005,214.5,193.4,193.9,163.2,VAN#59_P1.txt,VAN59_P1,TS-012a,methacrylate,Poly-i-Butyl MA,C=C(C)C(=O)OCC(C)C,[CH2][C](C)(C(=O)OCC(C)C),9500.0,1.11,SEC13,53.0,2020-05-06 00:00:00,PVA,3
"Mittwoch, 6. Mai 2020 15:34:45",B5 3,25.0,180.4,0.134,206.9,202.7,210.3,122.3,VAN#59_P1.txt,VAN59_P1,TS-012a,methacrylate,Poly-i-Butyl MA,C=C(C)C(=O)OCC(C)C,[CH2][C](C)(C(=O)OCC(C)C),9500.0,1.11,SEC13,53.0,2020-05-06 00:00:00,PVA,3
"Mittwoch, 6. Mai 2020 15:35:24",B6 1,25.0,186.7,0.099,218.3,203.3,204.9,153.7,VAN#59_P1.txt,VAN59_P1,TS-012a,methacrylate,Poly-i-Butyl MA,C=C(C)C(=O)OCC(C)C,[CH2][C](C)(C(=O)OCC(C)C),9500.0,1.11,SEC13,53.0,2020-05-06 00:00:00,PVA,3
"Mittwoch, 6. Mai 2020 15:35:35",B6 2,25.0,187.2,0.031,217.4,192.4,192.0,170.8,VAN#59_P1.txt,VAN59_P1,TS-012a,methacrylate,Poly-i-Butyl MA,C=C(C)C(=O)OCC(C)C,[CH2][C](C)(C(=O)OCC(C)C),9500.0,1.11,SEC13,53.0,2020-05-06 00:00:00,PVA,3
"Mittwoch, 6. Mai 2020 15:35:46",B6 3,25.0,190.0,0.069,220.8,203.0,203.3,166.1,VAN#59_P1.txt,VAN59_P1,TS-012a,methacrylate,Poly-i-Butyl MA,C=C(C)C(=O)OCC(C)C,[CH2][C](C)(C(=O)OCC(C)C),9500.0,1.11,SEC13,53.0,2020-05-06 00:00:00,PVA,3
"Mittwoch, 6. Mai 2020 15:36:24",C1 1,25.0,153.1,0.078,262.0,157.3,169.0,113.3,VAN#59_P1.txt,VAN59_P1,TS-012a,methacrylate,Poly-i-Butyl MA,C=C(C)C(=O)OCC(C)C,[CH2][C](C)(C(=O)OCC(C)C),9500.0,1.11,SEC13,53.0,2020-05-06 00:00:00,None,5
"Mittwoch, 6. Mai 2020 15:36:34",C1 2,25.0,144.3,0.16399999999999998,262.9,146.9,154.2,121.0,VAN#59_P1.txt,VAN59_P1,TS-012a,methacrylate,Poly-i-Butyl MA,C=C(C)C(=O)OCC(C)C,[CH2][C](C)(C(=O)OCC(C)C),9500.0,1.11,SEC13,53.0,2020-05-06 00:00:00,None,5
"Mittwoch, 6. Mai 2020 15:36:45",C1 3,25.0,151.0,0.062,260.9,154.8,160.6,127.7,VAN#59_P1.txt,VAN59_P1,TS-012a,methacrylate,Poly-i-Butyl MA,C=C(C)C(=O)OCC(C)C,[CH2][C](C)(C(=O)OCC(C)C),9500.0,1.11,SEC13,53.0,2020-05-06 00:00:00,None,5
"Mittwoch, 6. Mai 2020 15:37:21",C2 1,25.0,145.2,0.098,282.0,148.6,161.2,109.1,VAN#59_P1.txt,VAN59_P1,TS-012a,methacrylate,Poly-i-Butyl MA,C=C(C)C(=O)OCC(C)C,[CH2][C](C)(C(=O)OCC(C)C),9500.0,1.11,SEC13,53.0,2020-05-06 00:00:00,None,5
"Mittwoch, 6. Mai 2020 15:37:32",C2 2,25.0,145.5,0.153,282.1,145.9,165.0,96.63,VAN#59_P1.txt,VAN59_P1,TS-012a,methacrylate,Poly-i-Butyl MA,C=C(C)C(=O)OCC(C)C,[CH2][C](C)(C(=O)OCC(C)C),9500.0,1.11,SEC13,53.0,2020-05-06 00:00:00,None,5
"Mittwoch, 6. Mai 2020 15:37:43",C2 3,25.0,142.6,0.1,279.0,144.9,158.1,106.5,VAN#59_P1.txt,VAN59_P1,TS-012a,methacrylate,Poly-i-Butyl MA,C=C(C)C(=O)OCC(C)C,[CH2][C](C)(C(=O)OCC(C)C),9500.0,1.11,SEC13,53.0,2020-05-06 00:00:00,None,5
"Mittwoch, 6. Mai 2020 15:38:15",C3 1,25.0,149.8,0.125,251.5,152.4,160.1,122.0,VAN#59_P1.txt,VAN59_P1,TS-012a,methacrylate,Poly-i-Butyl MA,C=C(C)C(=O)OCC(C)C,[CH2][C](C)(C(=O)OCC(C)C),9500.0,1.11,SEC13,53.0,2020-05-06 00:00:00,None,5
"Mittwoch, 6. Mai 2020 15:38:26",C3 2,25.0,151.1,0.087,255.4,154.8,167.9,109.1,VAN#59_P1.txt,VAN59_P1,TS-012a,methacrylate,Poly-i-Butyl MA,C=C(C)C(=O)OCC(C)C,[CH2][C](C)(C(=O)OCC(C)C),9500.0,1.11,SEC13,53.0,2020-05-06 00:00:00,None,5
"Mittwoch, 6. Mai 2020 15:38:37",C3 3,25.0,148.2,0.13699999999999998,253.7,148.0,160.4,109.7,VAN#59_P1.txt,VAN59_P1,TS-012a,methacrylate,Poly-i-Butyl MA,C=C(C)C(=O)OCC(C)C,[CH2][C](C)(C(=O)OCC(C)C),9500.0,1.11,SEC13,53.0,2020-05-06 00:00:00,None,5
"Mittwoch, 6. Mai 2020 15:39:12",C4 1,25.0,197.3,0.023,292.8,206.7,205.9,179.8,VAN#59_P1.txt,VAN59_P1,TS-012a,methacrylate,Poly-i-Butyl MA,C=C(C)C(=O)OCC(C)C,[CH2][C](C)(C(=O)OCC(C)C),9500.0,1.11,SEC13,53.0,2020-05-06 00:00:00,PVA,5
"Mittwoch, 6. Mai 2020 15:39:22",C4 2,25.0,199.8,0.003,291.1,209.0,208.2,178.5,VAN#59_P1.txt,VAN59_P1,TS-012a,methacrylate,Poly-i-Butyl MA,C=C(C)C(=O)OCC(C)C,[CH2][C](C)(C(=O)OCC(C)C),9500.0,1.11,SEC13,53.0,2020-05-06 00:00:00,PVA,5
"Mittwoch, 6. Mai 2020 15:39:33",C4 3,25.0,191.6,0.095,288.9,207.7,207.4,168.6,VAN#59_P1.txt,VAN59_P1,TS-012a,methacrylate,Poly-i-Butyl MA,C=C(C)C(=O)OCC(C)C,[CH2][C](C)(C(=O)OCC(C)C),9500.0,1.11,SEC13,53.0,2020-05-06 00:00:00,PVA,5
"Mittwoch, 6. Mai 2020 15:40:12",C5 1,25.0,227.5,0.087,203.6,252.1,247.7,204.8,VAN#59_P1.txt,VAN59_P1,TS-012a,methacrylate,Poly-i-Butyl MA,C=C(C)C(=O)OCC(C)C,[CH2][C](C)(C(=O)OCC(C)C),9500.0,1.11,SEC13,53.0,2020-05-06 00:00:00,PVA,5
"Mittwoch, 6. Mai 2020 15:40:23",C5 2,25.0,225.1,0.054000000000000006,203.2,245.7,241.9,195.0,VAN#59_P1.txt,VAN59_P1,TS-012a,methacrylate,Poly-i-Butyl MA,C=C(C)C(=O)OCC(C)C,[CH2][C](C)(C(=O)OCC(C)C),9500.0,1.11,SEC13,53.0,2020-05-06 00:00:00,PVA,5
"Mittwoch, 6. Mai 2020 15:40:34",C5 3,25.0,209.0,0.141,201.9,224.3,222.5,183.7,VAN#59_P1.txt,VAN59_P1,TS-012a,methacrylate,Poly-i-Butyl MA,C=C(C)C(=O)OCC(C)C,[CH2][C](C)(C(=O)OCC(C)C),9500.0,1.11,SEC13,53.0,2020-05-06 00:00:00,PVA,5
"Mittwoch, 6. Mai 2020 15:41:16",C6 1,25.0,201.0,0.079,238.6,219.2,218.4,171.1,VAN#59_P1.txt,VAN59_P1,TS-012a,methacrylate,Poly-i-Butyl MA,C=C(C)C(=O)OCC(C)C,[CH2][C](C)(C(=O)OCC(C)C),9500.0,1.11,SEC13,53.0,2020-05-06 00:00:00,PVA,5
"Mittwoch, 6. Mai 2020 15:41:26",C6 2,25.0,201.4,0.005,239.6,209.3,208.3,184.0,VAN#59_P1.txt,VAN59_P1,TS-012a,methacrylate,Poly-i-Butyl MA,C=C(C)C(=O)OCC(C)C,[CH2][C](C)(C(=O)OCC(C)C),9500.0,1.11,SEC13,53.0,2020-05-06 00:00:00,PVA,5
"Mittwoch, 6. Mai 2020 15:41:37",C6 3,25.0,193.9,0.15,229.1,207.1,206.7,171.6,VAN#59_P1.txt,VAN59_P1,TS-012a,methacrylate,Poly-i-Butyl MA,C=C(C)C(=O)OCC(C)C,[CH2][C](C)(C(=O)OCC(C)C),9500.0,1.11,SEC13,53.0,2020-05-06 00:00:00,PVA,5
"Mittwoch, 6. Mai 2020 15:42:16",D1 1,25.0,188.5,0.139,307.6,218.8,223.0,124.7,VAN#59_P1.txt,VAN59_P1,TS-012a,methacrylate,Poly-i-Butyl MA,C=C(C)C(=O)OCC(C)C,[CH2][C](C)(C(=O)OCC(C)C),9500.0,1.11,SEC13,53.0,2020-05-06 00:00:00,None,8
"Mittwoch, 6. Mai 2020 15:42:26",D1 2,25.0,190.4,0.201,305.6,688.2,365.7,138.9,VAN#59_P1.txt,VAN59_P1,TS-012a,methacrylate,Poly-i-Butyl MA,C=C(C)C(=O)OCC(C)C,[CH2][C](C)(C(=O)OCC(C)C),9500.0,1.11,SEC13,53.0,2020-05-06 00:00:00,None,8
"Mittwoch, 6. Mai 2020 15:42:37",D1 3,25.0,190.8,0.16699999999999998,305.1,504.1,308.9,137.5,VAN#59_P1.txt,VAN59_P1,TS-012a,methacrylate,Poly-i-Butyl MA,C=C(C)C(=O)OCC(C)C,[CH2][C](C)(C(=O)OCC(C)C),9500.0,1.11,SEC13,53.0,2020-05-06 00:00:00,None,8
"Mittwoch, 6. Mai 2020 15:43:14",D2 1,25.0,187.0,0.131,291.8,201.3,204.8,140.0,VAN#59_P1.txt,VAN59_P1,TS-012a,methacrylate,Poly-i-Butyl MA,C=C(C)C(=O)OCC(C)C,[CH2][C](C)(C(=O)OCC(C)C),9500.0,1.11,SEC13,53.0,2020-05-06 00:00:00,None,8
"Mittwoch, 6. Mai 2020 15:43:24",D2 2,25.0,192.9,0.14,305.1,209.7,210.2,160.6,VAN#59_P1.txt,VAN59_P1,TS-012a,methacrylate,Poly-i-Butyl MA,C=C(C)C(=O)OCC(C)C,[CH2][C](C)(C(=O)OCC(C)C),9500.0,1.11,SEC13,53.0,2020-05-06 00:00:00,None,8
"Mittwoch, 6. Mai 2020 15:43:35",D2 3,25.0,188.1,0.165,302.7,194.4,196.5,152.0,VAN#59_P1.txt,VAN59_P1,TS-012a,methacrylate,Poly-i-Butyl MA,C=C(C)C(=O)OCC(C)C,[CH2][C](C)(C(=O)OCC(C)C),9500.0,1.11,SEC13,53.0,2020-05-06 00:00:00,None,8
"Mittwoch, 6. Mai 2020 15:44:11",D3 1,25.0,196.3,0.225,298.9,417.6,264.9,125.9,VAN#59_P1.txt,VAN59_P1,TS-012a,methacrylate,Poly-i-Butyl MA,C=C(C)C(=O)OCC(C)C,[CH2][C](C)(C(=O)OCC(C)C),9500.0,1.11,SEC13,53.0,2020-05-06 00:00:00,None,8
"Mittwoch, 6. Mai 2020 15:44:22",D3 2,25.0,190.1,0.17800000000000002,275.4,498.1,288.9,146.7,VAN#59_P1.txt,VAN59_P1,TS-012a,methacrylate,Poly-i-Butyl MA,C=C(C)C(=O)OCC(C)C,[CH2][C](C)(C(=O)OCC(C)C),9500.0,1.11,SEC13,53.0,2020-05-06 00:00:00,None,8
"Mittwoch, 6. Mai 2020 15:44:32",D3 3,25.0,188.4,0.171,268.7,218.7,222.6,126.8,VAN#59_P1.txt,VAN59_P1,TS-012a,methacrylate,Poly-i-Butyl MA,C=C(C)C(=O)OCC(C)C,[CH2][C](C)(C(=O)OCC(C)C),9500.0,1.11,SEC13,53.0,2020-05-06 00:00:00,None,8
"Mittwoch, 6. Mai 2020 15:45:08",D4 1,25.0,258.4,0.11599999999999999,331.8,289.4,281.7,235.5,VAN#59_P1.txt,VAN59_P1,TS-012a,methacrylate,Poly-i-Butyl MA,C=C(C)C(=O)OCC(C)C,[CH2][C](C)(C(=O)OCC(C)C),9500.0,1.11,SEC13,53.0,2020-05-06 00:00:00,PVA,8
"Mittwoch, 6. Mai 2020 15:45:19",D4 2,25.0,245.1,0.222,330.6,530.0,314.1,207.4,VAN#59_P1.txt,VAN59_P1,TS-012a,methacrylate,Poly-i-Butyl MA,C=C(C)C(=O)OCC(C)C,[CH2][C](C)(C(=O)OCC(C)C),9500.0,1.11,SEC13,53.0,2020-05-06 00:00:00,PVA,8
"Mittwoch, 6. Mai 2020 15:45:29",D4 3,25.0,246.3,0.048,289.5,273.0,265.8,212.0,VAN#59_P1.txt,VAN59_P1,TS-012a,methacrylate,Poly-i-Butyl MA,C=C(C)C(=O)OCC(C)C,[CH2][C](C)(C(=O)OCC(C)C),9500.0,1.11,SEC13,53.0,2020-05-06 00:00:00,PVA,8
"Mittwoch, 6. Mai 2020 15:46:07",D5 1,25.0,252.6,0.18899999999999997,343.3,267.3,260.5,204.8,VAN#59_P1.txt,VAN59_P1,TS-012a,methacrylate,Poly-i-Butyl MA,C=C(C)C(=O)OCC(C)C,[CH2][C](C)(C(=O)OCC(C)C),9500.0,1.11,SEC13,53.0,2020-05-06 00:00:00,PVA,8
"Mittwoch, 6. Mai 2020 15:46:17",D5 2,25.0,248.3,0.051,351.6,268.8,263.5,224.2,VAN#59_P1.txt,VAN59_P1,TS-012a,methacrylate,Poly-i-Butyl MA,C=C(C)C(=O)OCC(C)C,[CH2][C](C)(C(=O)OCC(C)C),9500.0,1.11,SEC13,53.0,2020-05-06 00:00:00,PVA,8
"Mittwoch, 6. Mai 2020 15:46:28",D5 3,25.0,240.9,0.102,326.0,261.1,257.3,225.3,VAN#59_P1.txt,VAN59_P1,TS-012a,methacrylate,Poly-i-Butyl MA,C=C(C)C(=O)OCC(C)C,[CH2][C](C)(C(=O)OCC(C)C),9500.0,1.11,SEC13,53.0,2020-05-06 00:00:00,PVA,8
"Mittwoch, 6. Mai 2020 15:47:02",D6 1,25.0,241.1,0.134,359.6,249.3,245.9,209.4,VAN#59_P1.txt,VAN59_P1,TS-012a,methacrylate,Poly-i-Butyl MA,C=C(C)C(=O)OCC(C)C,[CH2][C](C)(C(=O)OCC(C)C),9500.0,1.11,SEC13,53.0,2020-05-06 00:00:00,PVA,8
