Repository: JulianKimmig/nanoparticle_size_prediction

File: data/raw_data.csv (part 5 of 24)
measurment_data,sample,temperature,z_average,dispersity,mean_count_rate,volume_mean,intensity_mean,number_mean,file,np_formulation,substance_code,polymer_class,polymer,smiles_monomer,smiles_ru,mn,pdi,mn_method,tg,date,additive,polymer_concentration
"Mittwoch, 6. Mai 2020 15:47:13",D6 2,25.0,247.9,0.021,336.9,266.2,261.3,222.2,VAN#59_P1.txt,VAN59_P1,TS-012a,methacrylate,Poly-i-Butyl MA,C=C(C)C(=O)OCC(C)C,[CH2][C](C)(C(=O)OCC(C)C),9500.0,1.11,SEC13,53.0,2020-05-06 00:00:00,PVA,8
"Mittwoch, 6. Mai 2020 15:47:24",D6 3,25.0,238.1,0.066,352.2,261.6,256.1,209.8,VAN#59_P1.txt,VAN59_P1,TS-012a,methacrylate,Poly-i-Butyl MA,C=C(C)C(=O)OCC(C)C,[CH2][C](C)(C(=O)OCC(C)C),9500.0,1.11,SEC13,53.0,2020-05-06 00:00:00,PVA,8
"Mittwoch, 6. Mai 2020 15:47:59",E1 1,25.0,205.2,0.233,436.6,544.1,349.7,101.3,VAN#59_P1.txt,VAN59_P1,TS-012a,methacrylate,Poly-i-Butyl MA,C=C(C)C(=O)OCC(C)C,[CH2][C](C)(C(=O)OCC(C)C),9500.0,1.11,SEC13,53.0,2020-05-06 00:00:00,None,10
"Mittwoch, 6. Mai 2020 15:48:10",E1 2,25.0,204.4,0.165,433.2,249.3,244.5,152.2,VAN#59_P1.txt,VAN59_P1,TS-012a,methacrylate,Poly-i-Butyl MA,C=C(C)C(=O)OCC(C)C,[CH2][C](C)(C(=O)OCC(C)C),9500.0,1.11,SEC13,53.0,2020-05-06 00:00:00,None,10
"Mittwoch, 6. Mai 2020 15:48:21",E1 3,25.0,205.2,0.083,434.1,223.6,221.9,178.4,VAN#59_P1.txt,VAN59_P1,TS-012a,methacrylate,Poly-i-Butyl MA,C=C(C)C(=O)OCC(C)C,[CH2][C](C)(C(=O)OCC(C)C),9500.0,1.11,SEC13,53.0,2020-05-06 00:00:00,None,10
"Mittwoch, 6. Mai 2020 15:48:55",E2 1,25.0,207.2,0.14300000000000002,425.4,224.1,242.8,66.75,VAN#59_P1.txt,VAN59_P1,TS-012a,methacrylate,Poly-i-Butyl MA,C=C(C)C(=O)OCC(C)C,[CH2][C](C)(C(=O)OCC(C)C),9500.0,1.11,SEC13,53.0,2020-05-06 00:00:00,None,10
"Mittwoch, 6. Mai 2020 15:49:06",E2 2,25.0,198.5,0.21,418.5,209.6,209.8,164.2,VAN#59_P1.txt,VAN59_P1,TS-012a,methacrylate,Poly-i-Butyl MA,C=C(C)C(=O)OCC(C)C,[CH2][C](C)(C(=O)OCC(C)C),9500.0,1.11,SEC13,53.0,2020-05-06 00:00:00,None,10
"Mittwoch, 6. Mai 2020 15:49:17",E2 3,25.0,209.0,0.191,435.0,203.8,203.3,175.6,VAN#59_P1.txt,VAN59_P1,TS-012a,methacrylate,Poly-i-Butyl MA,C=C(C)C(=O)OCC(C)C,[CH2][C](C)(C(=O)OCC(C)C),9500.0,1.11,SEC13,53.0,2020-05-06 00:00:00,None,10
"Mittwoch, 6. Mai 2020 15:49:48",E3 1,25.0,197.4,0.139,368.7,221.7,221.0,161.6,VAN#59_P1.txt,VAN59_P1,TS-012a,methacrylate,Poly-i-Butyl MA,C=C(C)C(=O)OCC(C)C,[CH2][C](C)(C(=O)OCC(C)C),9500.0,1.11,SEC13,53.0,2020-05-06 00:00:00,None,10
"Mittwoch, 6. Mai 2020 15:49:59",E3 2,25.0,205.5,0.14400000000000002,393.4,247.8,245.5,132.8,VAN#59_P1.txt,VAN59_P1,TS-012a,methacrylate,Poly-i-Butyl MA,C=C(C)C(=O)OCC(C)C,[CH2][C](C)(C(=O)OCC(C)C),9500.0,1.11,SEC13,53.0,2020-05-06 00:00:00,None,10
"Mittwoch, 6. Mai 2020 15:50:10",E3 3,25.0,206.7,0.134,402.9,253.8,248.9,182.1,VAN#59_P1.txt,VAN59_P1,TS-012a,methacrylate,Poly-i-Butyl MA,C=C(C)C(=O)OCC(C)C,[CH2][C](C)(C(=O)OCC(C)C),9500.0,1.11,SEC13,53.0,2020-05-06 00:00:00,None,10
"Mittwoch, 6. Mai 2020 15:50:42",E4 1,25.0,275.1,0.16899999999999998,379.0,332.6,316.7,250.5,VAN#59_P1.txt,VAN59_P1,TS-012a,methacrylate,Poly-i-Butyl MA,C=C(C)C(=O)OCC(C)C,[CH2][C](C)(C(=O)OCC(C)C),9500.0,1.11,SEC13,53.0,2020-05-06 00:00:00,PVA,10
"Mittwoch, 6. Mai 2020 15:50:53",E4 2,25.0,266.0,0.222,386.8,291.0,282.4,230.7,VAN#59_P1.txt,VAN59_P1,TS-012a,methacrylate,Poly-i-Butyl MA,C=C(C)C(=O)OCC(C)C,[CH2][C](C)(C(=O)OCC(C)C),9500.0,1.11,SEC13,53.0,2020-05-06 00:00:00,PVA,10
"Mittwoch, 6. Mai 2020 15:51:04",E4 3,25.0,281.0,0.21899999999999997,401.4,319.4,309.0,262.4,VAN#59_P1.txt,VAN59_P1,TS-012a,methacrylate,Poly-i-Butyl MA,C=C(C)C(=O)OCC(C)C,[CH2][C](C)(C(=O)OCC(C)C),9500.0,1.11,SEC13,53.0,2020-05-06 00:00:00,PVA,10
"Mittwoch, 6. Mai 2020 15:51:42",E5 1,25.0,275.5,0.11599999999999999,415.8,332.3,314.9,239.3,VAN#59_P1.txt,VAN59_P1,TS-012a,methacrylate,Poly-i-Butyl MA,C=C(C)C(=O)OCC(C)C,[CH2][C](C)(C(=O)OCC(C)C),9500.0,1.11,SEC13,53.0,2020-05-06 00:00:00,PVA,10
"Mittwoch, 6. Mai 2020 15:51:53",E5 2,25.0,271.2,0.127,439.3,272.6,267.0,226.4,VAN#59_P1.txt,VAN59_P1,TS-012a,methacrylate,Poly-i-Butyl MA,C=C(C)C(=O)OCC(C)C,[CH2][C](C)(C(=O)OCC(C)C),9500.0,1.11,SEC13,53.0,2020-05-06 00:00:00,PVA,10
"Mittwoch, 6. Mai 2020 15:52:04",E5 3,25.0,270.9,0.085,438.1,315.5,300.0,227.8,VAN#59_P1.txt,VAN59_P1,TS-012a,methacrylate,Poly-i-Butyl MA,C=C(C)C(=O)OCC(C)C,[CH2][C](C)(C(=O)OCC(C)C),9500.0,1.11,SEC13,53.0,2020-05-06 00:00:00,PVA,10
"Mittwoch, 6. Mai 2020 15:52:39",E6 1,25.0,280.5,0.179,400.3,387.5,344.4,100.4,VAN#59_P1.txt,VAN59_P1,TS-012a,methacrylate,Poly-i-Butyl MA,C=C(C)C(=O)OCC(C)C,[CH2][C](C)(C(=O)OCC(C)C),9500.0,1.11,SEC13,53.0,2020-05-06 00:00:00,PVA,10
"Mittwoch, 6. Mai 2020 15:52:50",E6 2,25.0,285.5,0.17,407.8,302.9,293.3,242.7,VAN#59_P1.txt,VAN59_P1,TS-012a,methacrylate,Poly-i-Butyl MA,C=C(C)C(=O)OCC(C)C,[CH2][C](C)(C(=O)OCC(C)C),9500.0,1.11,SEC13,53.0,2020-05-06 00:00:00,PVA,10
"Mittwoch, 6. Mai 2020 15:53:01",E6 3,25.0,273.6,0.135,383.3,308.5,294.7,229.2,VAN#59_P1.txt,VAN59_P1,TS-012a,methacrylate,Poly-i-Butyl MA,C=C(C)C(=O)OCC(C)C,[CH2][C](C)(C(=O)OCC(C)C),9500.0,1.11,SEC13,53.0,2020-05-06 00:00:00,PVA,10
"Mittwoch, 6. Mai 2020 15:53:35",F1 1,25.0,230.3,0.331,271.8,483.7,360.5,113.2,VAN#59_P1.txt,VAN59_P1,TS-012a,methacrylate,Poly-i-Butyl MA,C=C(C)C(=O)OCC(C)C,[CH2][C](C)(C(=O)OCC(C)C),9500.0,1.11,SEC13,53.0,2020-05-06 00:00:00,None,15
"Mittwoch, 6. Mai 2020 15:53:46",F1 2,25.0,222.5,0.158,254.0,423.9,311.6,161.6,VAN#59_P1.txt,VAN59_P1,TS-012a,methacrylate,Poly-i-Butyl MA,C=C(C)C(=O)OCC(C)C,[CH2][C](C)(C(=O)OCC(C)C),9500.0,1.11,SEC13,53.0,2020-05-06 00:00:00,None,15
"Mittwoch, 6. Mai 2020 15:53:57",F1 3,25.0,234.1,0.124,250.5,276.2,269.5,219.9,VAN#59_P1.txt,VAN59_P1,TS-012a,methacrylate,Poly-i-Butyl MA,C=C(C)C(=O)OCC(C)C,[CH2][C](C)(C(=O)OCC(C)C),9500.0,1.11,SEC13,53.0,2020-05-06 00:00:00,None,15
"Mittwoch, 6. Mai 2020 15:54:32",F2 1,25.0,234.2,0.321,298.4,261.3,255.2,191.9,VAN#59_P1.txt,VAN59_P1,TS-012a,methacrylate,Poly-i-Butyl MA,C=C(C)C(=O)OCC(C)C,[CH2][C](C)(C(=O)OCC(C)C),9500.0,1.11,SEC13,53.0,2020-05-06 00:00:00,None,15
"Mittwoch, 6. Mai 2020 15:54:43",F2 2,25.0,225.4,0.187,283.9,275.7,279.5,95.09,VAN#59_P1.txt,VAN59_P1,TS-012a,methacrylate,Poly-i-Butyl MA,C=C(C)C(=O)OCC(C)C,[CH2][C](C)(C(=O)OCC(C)C),9500.0,1.11,SEC13,53.0,2020-05-06 00:00:00,None,15
"Mittwoch, 6. Mai 2020 15:54:54",F2 3,25.0,239.0,0.19699999999999998,303.4,231.1,228.8,197.0,VAN#59_P1.txt,VAN59_P1,TS-012a,methacrylate,Poly-i-Butyl MA,C=C(C)C(=O)OCC(C)C,[CH2][C](C)(C(=O)OCC(C)C),9500.0,1.11,SEC13,53.0,2020-05-06 00:00:00,None,15
"Mittwoch, 6. Mai 2020 15:55:30",F3 1,25.0,246.9,0.336,273.7,532.6,401.0,94.46,VAN#59_P1.txt,VAN59_P1,TS-012a,methacrylate,Poly-i-Butyl MA,C=C(C)C(=O)OCC(C)C,[CH2][C](C)(C(=O)OCC(C)C),9500.0,1.11,SEC13,53.0,2020-05-06 00:00:00,None,15
"Mittwoch, 6. Mai 2020 15:55:41",F3 2,25.0,231.1,0.20600000000000002,257.4,556.9,330.8,132.0,VAN#59_P1.txt,VAN59_P1,TS-012a,methacrylate,Poly-i-Butyl MA,C=C(C)C(=O)OCC(C)C,[CH2][C](C)(C(=O)OCC(C)C),9500.0,1.11,SEC13,53.0,2020-05-06 00:00:00,None,15
"Mittwoch, 6. Mai 2020 15:55:51",F3 3,25.0,231.0,0.122,257.9,228.1,226.1,190.2,VAN#59_P1.txt,VAN59_P1,TS-012a,methacrylate,Poly-i-Butyl MA,C=C(C)C(=O)OCC(C)C,[CH2][C](C)(C(=O)OCC(C)C),9500.0,1.11,SEC13,53.0,2020-05-06 00:00:00,None,15
"Mittwoch, 6. Mai 2020 15:56:33",F4 1,25.0,296.4,0.28,239.0,1069.0,624.3,203.5,VAN#59_P1.txt,VAN59_P1,TS-012a,methacrylate,Poly-i-Butyl MA,C=C(C)C(=O)OCC(C)C,[CH2][C](C)(C(=O)OCC(C)C),9500.0,1.11,SEC13,53.0,2020-05-06 00:00:00,PVA,15
"Mittwoch, 6. Mai 2020 15:56:44",F4 2,25.0,294.7,0.21899999999999997,266.0,690.2,416.0,194.6,VAN#59_P1.txt,VAN59_P1,TS-012a,methacrylate,Poly-i-Butyl MA,C=C(C)C(=O)OCC(C)C,[CH2][C](C)(C(=O)OCC(C)C),9500.0,1.11,SEC13,53.0,2020-05-06 00:00:00,PVA,15
"Mittwoch, 6. Mai 2020 15:56:55",F4 3,25.0,280.8,0.019,229.4,303.8,296.5,258.9,VAN#59_P1.txt,VAN59_P1,TS-012a,methacrylate,Poly-i-Butyl MA,C=C(C)C(=O)OCC(C)C,[CH2][C](C)(C(=O)OCC(C)C),9500.0,1.11,SEC13,53.0,2020-05-06 00:00:00,PVA,15
"Mittwoch, 6. Mai 2020 15:57:29",F5 1,25.0,286.4,0.213,271.8,294.6,295.2,113.8,VAN#59_P1.txt,VAN59_P1,TS-012a,methacrylate,Poly-i-Butyl MA,C=C(C)C(=O)OCC(C)C,[CH2][C](C)(C(=O)OCC(C)C),9500.0,1.11,SEC13,53.0,2020-05-06 00:00:00,PVA,15
"Mittwoch, 6. Mai 2020 15:57:40",F5 2,25.0,309.5,0.213,275.5,313.2,303.6,257.8,VAN#59_P1.txt,VAN59_P1,TS-012a,methacrylate,Poly-i-Butyl MA,C=C(C)C(=O)OCC(C)C,[CH2][C](C)(C(=O)OCC(C)C),9500.0,1.11,SEC13,53.0,2020-05-06 00:00:00,PVA,15
"Mittwoch, 6. Mai 2020 15:57:51",F5 3,25.0,295.1,0.019,266.1,326.0,315.2,268.7,VAN#59_P1.txt,VAN59_P1,TS-012a,methacrylate,Poly-i-Butyl MA,C=C(C)C(=O)OCC(C)C,[CH2][C](C)(C(=O)OCC(C)C),9500.0,1.11,SEC13,53.0,2020-05-06 00:00:00,PVA,15
"Mittwoch, 6. Mai 2020 15:58:24",F6 1,25.0,292.3,0.255,242.8,923.3,596.3,196.8,VAN#59_P1.txt,VAN59_P1,TS-012a,methacrylate,Poly-i-Butyl MA,C=C(C)C(=O)OCC(C)C,[CH2][C](C)(C(=O)OCC(C)C),9500.0,1.11,SEC13,53.0,2020-05-06 00:00:00,PVA,15
"Mittwoch, 6. Mai 2020 15:58:34",F6 2,25.0,297.4,0.264,253.6,836.7,554.4,189.7,VAN#59_P1.txt,VAN59_P1,TS-012a,methacrylate,Poly-i-Butyl MA,C=C(C)C(=O)OCC(C)C,[CH2][C](C)(C(=O)OCC(C)C),9500.0,1.11,SEC13,53.0,2020-05-06 00:00:00,PVA,15
"Mittwoch, 6. Mai 2020 15:58:45",F6 3,25.0,297.0,0.168,260.8,319.6,308.6,257.0,VAN#59_P1.txt,VAN59_P1,TS-012a,methacrylate,Poly-i-Butyl MA,C=C(C)C(=O)OCC(C)C,[CH2][C](C)(C(=O)OCC(C)C),9500.0,1.11,SEC13,53.0,2020-05-06 00:00:00,PVA,15
"Mittwoch, 6. Mai 2020 15:59:20",G1 1,25.0,237.8,0.433,155.3,258.4,251.5,110.5,VAN#59_P1.txt,VAN59_P1,TS-012a,methacrylate,Poly-i-Butyl MA,C=C(C)C(=O)OCC(C)C,[CH2][C](C)(C(=O)OCC(C)C),9500.0,1.11,SEC13,53.0,2020-05-06 00:00:00,None,20
"Mittwoch, 6. Mai 2020 15:59:31",G1 2,25.0,306.2,0.767,185.0,914.6,654.3,42.01,VAN#59_P1.txt,VAN59_P1,TS-012a,methacrylate,Poly-i-Butyl MA,C=C(C)C(=O)OCC(C)C,[CH2][C](C)(C(=O)OCC(C)C),9500.0,1.11,SEC13,53.0,2020-05-06 00:00:00,None,20
"Mittwoch, 6. Mai 2020 15:59:42",G1 3,25.0,249.5,0.207,156.0,238.7,236.1,203.1,VAN#59_P1.txt,VAN59_P1,TS-012a,methacrylate,Poly-i-Butyl MA,C=C(C)C(=O)OCC(C)C,[CH2][C](C)(C(=O)OCC(C)C),9500.0,1.11,SEC13,53.0,2020-05-06 00:00:00,None,20
"Mittwoch, 6. Mai 2020 16:00:16",G2 1,25.0,261.2,0.37200000000000005,183.5,258.0,254.1,217.0,VAN#59_P1.txt,VAN59_P1,TS-012a,methacrylate,Poly-i-Butyl MA,C=C(C)C(=O)OCC(C)C,[CH2][C](C)(C(=O)OCC(C)C),9500.0,1.11,SEC13,53.0,2020-05-06 00:00:00,None,20
"Mittwoch, 6. Mai 2020 16:00:27",G2 2,25.0,253.1,0.349,159.0,223.3,221.7,196.6,VAN#59_P1.txt,VAN59_P1,TS-012a,methacrylate,Poly-i-Butyl MA,C=C(C)C(=O)OCC(C)C,[CH2][C](C)(C(=O)OCC(C)C),9500.0,1.11,SEC13,53.0,2020-05-06 00:00:00,None,20
"Mittwoch, 6. Mai 2020 16:00:38",G2 3,25.0,272.6,0.055999999999999994,160.8,224.0,222.7,206.3,VAN#59_P1.txt,VAN59_P1,TS-012a,methacrylate,Poly-i-Butyl MA,C=C(C)C(=O)OCC(C)C,[CH2][C](C)(C(=O)OCC(C)C),9500.0,1.11,SEC13,53.0,2020-05-06 00:00:00,None,20
"Mittwoch, 6. Mai 2020 16:01:18",G3 1,25.0,292.1,0.35200000000000004,153.8,261.8,258.3,229.0,VAN#59_P1.txt,VAN59_P1,TS-012a,methacrylate,Poly-i-Butyl MA,C=C(C)C(=O)OCC(C)C,[CH2][C](C)(C(=O)OCC(C)C),9500.0,1.11,SEC13,53.0,2020-05-06 00:00:00,None,20
"Mittwoch, 6. Mai 2020 16:01:29",G3 2,25.0,277.7,0.309,159.6,230.6,228.9,208.2,VAN#59_P1.txt,VAN59_P1,TS-012a,methacrylate,Poly-i-Butyl MA,C=C(C)C(=O)OCC(C)C,[CH2][C](C)(C(=O)OCC(C)C),9500.0,1.11,SEC13,53.0,2020-05-06 00:00:00,None,20
"Mittwoch, 6. Mai 2020 16:01:39",G3 3,25.0,300.3,0.354,176.2,205.3,204.0,194.5,VAN#59_P1.txt,VAN59_P1,TS-012a,methacrylate,Poly-i-Butyl MA,C=C(C)C(=O)OCC(C)C,[CH2][C](C)(C(=O)OCC(C)C),9500.0,1.11,SEC13,53.0,2020-05-06 00:00:00,None,20
"Mittwoch, 6. Mai 2020 16:02:14",G4 1,25.0,361.9,0.501,213.0,294.7,289.1,258.6,VAN#59_P1.txt,VAN59_P1,TS-012a,methacrylate,Poly-i-Butyl MA,C=C(C)C(=O)OCC(C)C,[CH2][C](C)(C(=O)OCC(C)C),9500.0,1.11,SEC13,53.0,2020-05-06 00:00:00,PVA,20
"Mittwoch, 6. Mai 2020 16:02:25",G4 2,25.0,329.8,0.24100000000000002,179.4,303.7,297.0,264.2,VAN#59_P1.txt,VAN59_P1,TS-012a,methacrylate,Poly-i-Butyl MA,C=C(C)C(=O)OCC(C)C,[CH2][C](C)(C(=O)OCC(C)C),9500.0,1.11,SEC13,53.0,2020-05-06 00:00:00,PVA,20
"Mittwoch, 6. Mai 2020 16:02:36",G4 3,25.0,334.1,0.17300000000000001,175.0,287.2,282.9,258.4,VAN#59_P1.txt,VAN59_P1,TS-012a,methacrylate,Poly-i-Butyl MA,C=C(C)C(=O)OCC(C)C,[CH2][C](C)(C(=O)OCC(C)C),9500.0,1.11,SEC13,53.0,2020-05-06 00:00:00,PVA,20
"Mittwoch, 6. Mai 2020 16:03:09",G5 1,25.0,319.9,0.33399999999999996,172.4,638.2,481.0,141.0,VAN#59_P1.txt,VAN59_P1,TS-012a,methacrylate,Poly-i-Butyl MA,C=C(C)C(=O)OCC(C)C,[CH2][C](C)(C(=O)OCC(C)C),9500.0,1.11,SEC13,53.0,2020-05-06 00:00:00,PVA,20
"Mittwoch, 6. Mai 2020 16:03:19",G5 2,25.0,336.7,0.45299999999999996,186.0,320.0,309.2,257.2,VAN#59_P1.txt,VAN59_P1,TS-012a,methacrylate,Poly-i-Butyl MA,C=C(C)C(=O)OCC(C)C,[CH2][C](C)(C(=O)OCC(C)C),9500.0,1.11,SEC13,53.0,2020-05-06 00:00:00,PVA,20
"Mittwoch, 6. Mai 2020 16:03:30",G5 3,25.0,366.0,0.38,187.5,933.9,622.2,163.9,VAN#59_P1.txt,VAN59_P1,TS-012a,methacrylate,Poly-i-Butyl MA,C=C(C)C(=O)OCC(C)C,[CH2][C](C)(C(=O)OCC(C)C),9500.0,1.11,SEC13,53.0,2020-05-06 00:00:00,PVA,20
"Mittwoch, 6. Mai 2020 16:04:02",G6 1,25.0,345.9,0.579,183.6,369.0,347.7,132.9,VAN#59_P1.txt,VAN59_P1,TS-012a,methacrylate,Poly-i-Butyl MA,C=C(C)C(=O)OCC(C)C,[CH2][C](C)(C(=O)OCC(C)C),9500.0,1.11,SEC13,53.0,2020-05-06 00:00:00,PVA,20
"Mittwoch, 6. Mai 2020 16:04:13",G6 2,25.0,424.7,0.569,216.9,298.0,293.4,273.2,VAN#59_P1.txt,VAN59_P1,TS-012a,methacrylate,Poly-i-Butyl MA,C=C(C)C(=O)OCC(C)C,[CH2][C](C)(C(=O)OCC(C)C),9500.0,1.11,SEC13,53.0,2020-05-06 00:00:00,PVA,20
"Mittwoch, 6. Mai 2020 16:04:24",G6 3,25.0,364.8,0.281,185.7,276.1,272.5,248.7,VAN#59_P1.txt,VAN59_P1,TS-012a,methacrylate,Poly-i-Butyl MA,C=C(C)C(=O)OCC(C)C,[CH2][C](C)(C(=O)OCC(C)C),9500.0,1.11,SEC13,53.0,2020-05-06 00:00:00,PVA,20
"Mittwoch, 6. Mai 2020 16:05:08",H1 1,25.0,645.2,0.574,549.6,120.3,122.1,116.4,VAN#59_P1.txt,VAN59_P1,TS-012a,methacrylate,Poly-i-Butyl MA,C=C(C)C(=O)OCC(C)C,[CH2][C](C)(C(=O)OCC(C)C),9500.0,1.11,SEC13,53.0,2020-05-06 00:00:00,None,30
"Mittwoch, 6. Mai 2020 16:05:19",H1 2,25.0,246.1,0.349,402.3,191.0,191.6,163.0,VAN#59_P1.txt,VAN59_P1,TS-012a,methacrylate,Poly-i-Butyl MA,C=C(C)C(=O)OCC(C)C,[CH2][C](C)(C(=O)OCC(C)C),9500.0,1.11,SEC13,53.0,2020-05-06 00:00:00,None,30
"Mittwoch, 6. Mai 2020 16:05:30",H1 3,25.0,1252.0,1.0,576.8,80.2,80.4,79.52,VAN#59_P1.txt,VAN59_P1,TS-012a,methacrylate,Poly-i-Butyl MA,C=C(C)C(=O)OCC(C)C,[CH2][C](C)(C(=O)OCC(C)C),9500.0,1.11,SEC13,53.0,2020-05-06 00:00:00,None,30
"Mittwoch, 6. Mai 2020 16:06:03",H2 1,25.0,181.8,0.33399999999999996,323.4,770.2,521.8,100.1,VAN#59_P1.txt,VAN59_P1,TS-012a,methacrylate,Poly-i-Butyl MA,C=C(C)C(=O)OCC(C)C,[CH2][C](C)(C(=O)OCC(C)C),9500.0,1.11,SEC13,53.0,2020-05-06 00:00:00,None,30
"Mittwoch, 6. Mai 2020 16:06:14",H2 2,25.0,191.3,0.379,355.8,176.8,181.7,137.7,VAN#59_P1.txt,VAN59_P1,TS-012a,methacrylate,Poly-i-Butyl MA,C=C(C)C(=O)OCC(C)C,[CH2][C](C)(C(=O)OCC(C)C),9500.0,1.11,SEC13,53.0,2020-05-06 00:00:00,None,30
"Mittwoch, 6. Mai 2020 16:06:25",H2 3,25.0,190.5,0.293,378.3,174.9,178.4,142.9,VAN#59_P1.txt,VAN59_P1,TS-012a,methacrylate,Poly-i-Butyl MA,C=C(C)C(=O)OCC(C)C,[CH2][C](C)(C(=O)OCC(C)C),9500.0,1.11,SEC13,53.0,2020-05-06 00:00:00,None,30
"Mittwoch, 6. Mai 2020 16:06:56",H3 1,25.0,182.5,0.258,310.3,173.5,209.2,74.0,VAN#59_P1.txt,VAN59_P1,TS-012a,methacrylate,Poly-i-Butyl MA,C=C(C)C(=O)OCC(C)C,[CH2][C](C)(C(=O)OCC(C)C),9500.0,1.11,SEC13,53.0,2020-05-06 00:00:00,None,30
"Mittwoch, 6. Mai 2020 16:07:07",H3 2,25.0,188.6,0.226,327.6,182.4,187.0,139.4,VAN#59_P1.txt,VAN59_P1,TS-012a,methacrylate,Poly-i-Butyl MA,C=C(C)C(=O)OCC(C)C,[CH2][C](C)(C(=O)OCC(C)C),9500.0,1.11,SEC13,53.0,2020-05-06 00:00:00,None,30
"Mittwoch, 6. Mai 2020 16:07:18",H3 3,25.0,208.4,0.26899999999999996,331.3,213.2,212.8,173.5,VAN#59_P1.txt,VAN59_P1,TS-012a,methacrylate,Poly-i-Butyl MA,C=C(C)C(=O)OCC(C)C,[CH2][C](C)(C(=O)OCC(C)C),9500.0,1.11,SEC13,53.0,2020-05-06 00:00:00,None,30
"Mittwoch, 6. Mai 2020 16:07:54",H4 1,25.0,254.1,0.27699999999999997,137.1,463.3,296.4,142.8,VAN#59_P1.txt,VAN59_P1,TS-012a,methacrylate,Poly-i-Butyl MA,C=C(C)C(=O)OCC(C)C,[CH2][C](C)(C(=O)OCC(C)C),9500.0,1.11,SEC13,53.0,2020-05-06 00:00:00,PVA,30
"Mittwoch, 6. Mai 2020 16:08:05",H4 2,25.0,258.0,0.251,142.0,245.2,241.8,204.3,VAN#59_P1.txt,VAN59_P1,TS-012a,methacrylate,Poly-i-Butyl MA,C=C(C)C(=O)OCC(C)C,[CH2][C](C)(C(=O)OCC(C)C),9500.0,1.11,SEC13,53.0,2020-05-06 00:00:00,PVA,30
"Mittwoch, 6. Mai 2020 16:08:16",H4 3,25.0,258.0,0.273,143.3,1154.0,638.7,184.5,VAN#59_P1.txt,VAN59_P1,TS-012a,methacrylate,Poly-i-Butyl MA,C=C(C)C(=O)OCC(C)C,[CH2][C](C)(C(=O)OCC(C)C),9500.0,1.11,SEC13,53.0,2020-05-06 00:00:00,PVA,30
"Mittwoch, 6. Mai 2020 16:08:54",H5 1,25.0,228.3,0.022000000000000002,370.6,232.0,229.9,200.3,VAN#59_P1.txt,VAN59_P1,TS-012a,methacrylate,Poly-i-Butyl MA,C=C(C)C(=O)OCC(C)C,[CH2][C](C)(C(=O)OCC(C)C),9500.0,1.11,SEC13,53.0,2020-05-06 00:00:00,PVA,30
"Mittwoch, 6. Mai 2020 16:09:05",H5 2,25.0,213.6,0.043,348.7,222.3,220.7,193.8,VAN#59_P1.txt,VAN59_P1,TS-012a,methacrylate,Poly-i-Butyl MA,C=C(C)C(=O)OCC(C)C,[CH2][C](C)(C(=O)OCC(C)C),9500.0,1.11,SEC13,53.0,2020-05-06 00:00:00,PVA,30
"Mittwoch, 6. Mai 2020 16:09:16",H5 3,25.0,222.9,0.086,390.0,228.4,226.6,199.5,VAN#59_P1.txt,VAN59_P1,TS-012a,methacrylate,Poly-i-Butyl MA,C=C(C)C(=O)OCC(C)C,[CH2][C](C)(C(=O)OCC(C)C),9500.0,1.11,SEC13,53.0,2020-05-06 00:00:00,PVA,30
"Mittwoch, 6. Mai 2020 16:09:49",H6 1,25.0,270.7,0.354,139.1,235.6,233.0,195.5,VAN#59_P1.txt,VAN59_P1,TS-012a,methacrylate,Poly-i-Butyl MA,C=C(C)C(=O)OCC(C)C,[CH2][C](C)(C(=O)OCC(C)C),9500.0,1.11,SEC13,53.0,2020-05-06 00:00:00,PVA,30
"Mittwoch, 6. Mai 2020 16:10:00",H6 2,25.0,387.5,0.466,215.7,185.2,184.0,175.7,VAN#59_P1.txt,VAN59_P1,TS-012a,methacrylate,Poly-i-Butyl MA,C=C(C)C(=O)OCC(C)C,[CH2][C](C)(C(=O)OCC(C)C),9500.0,1.11,SEC13,53.0,2020-05-06 00:00:00,PVA,30
"Mittwoch, 6. Mai 2020 16:10:11",H6 3,25.0,399.4,0.494,175.6,227.0,225.8,211.0,VAN#59_P1.txt,VAN59_P1,TS-012a,methacrylate,Poly-i-Butyl MA,C=C(C)C(=O)OCC(C)C,[CH2][C](C)(C(=O)OCC(C)C),9500.0,1.11,SEC13,53.0,2020-05-06 00:00:00,PVA,30
"Donnerstag, 20. Februar 2020 13:23:37",A1 1,24.8,683.0,0.58,288.4,525.8,513.1,499.5,VAN061_P1(TS-013a)_1.txt,VAN61_P1,TS-013a,methacrylate,Poly-c-hexyl MA,C=C(C)C(=O)OC1CCCCC1,[CH2][C](C)(C(=O)OC1CCCCC1),9900.0,1.2,SEC13,92.0,2020-02-20 00:00:00,None,1
"Donnerstag, 20. Februar 2020 13:23:48",A1 2,25.0,729.2,0.039,298.2,546.7,527.9,510.9,VAN061_P1(TS-013a)_1.txt,VAN61_P1,TS-013a,methacrylate,Poly-c-hexyl MA,C=C(C)C(=O)OC1CCCCC1,[CH2][C](C)(C(=O)OC1CCCCC1),9900.0,1.2,SEC13,92.0,2020-02-20 00:00:00,None,1
"Donnerstag, 20. Februar 2020 13:23:59",A1 3,24.9,580.6,0.109,218.2,459.9,449.9,433.5,VAN061_P1(TS-013a)_1.txt,VAN61_P1,TS-013a,methacrylate,Poly-c-hexyl MA,C=C(C)C(=O)OC1CCCCC1,[CH2][C](C)(C(=O)OC1CCCCC1),9900.0,1.2,SEC13,92.0,2020-02-20 00:00:00,None,1
"Donnerstag, 20. Februar 2020 13:27:49",A2 1,25.0,1554.0,1.0,401.2,1038.0,994.8,987.7,VAN061_P1(TS-013a)_1.txt,VAN61_P1,TS-013a,methacrylate,Poly-c-hexyl MA,C=C(C)C(=O)OC1CCCCC1,[CH2][C](C)(C(=O)OC1CCCCC1),9900.0,1.2,SEC13,92.0,2020-02-20 00:00:00,None,1
"Donnerstag, 20. Februar 2020 13:28:00",A2 2,25.0,995.3,0.738,479.8,607.1,592.8,589.7,VAN061_P1(TS-013a)_1.txt,VAN61_P1,TS-013a,methacrylate,Poly-c-hexyl MA,C=C(C)C(=O)OC1CCCCC1,[CH2][C](C)(C(=O)OC1CCCCC1),9900.0,1.2,SEC13,92.0,2020-02-20 00:00:00,None,1
"Donnerstag, 20. Februar 2020 13:28:11",A2 3,25.0,2700.0,1.0,399.4,463.8,456.9,447.9,VAN061_P1(TS-013a)_1.txt,VAN61_P1,TS-013a,methacrylate,Poly-c-hexyl MA,C=C(C)C(=O)OC1CCCCC1,[CH2][C](C)(C(=O)OC1CCCCC1),9900.0,1.2,SEC13,92.0,2020-02-20 00:00:00,None,1
"Donnerstag, 20. Februar 2020 13:28:42",A3 1,25.0,1048.0,0.198,179.3,1192.0,1120.0,1100.0,VAN061_P1(TS-013a)_1.txt,VAN61_P1,TS-013a,methacrylate,Poly-c-hexyl MA,C=C(C)C(=O)OC1CCCCC1,[CH2][C](C)(C(=O)OC1CCCCC1),9900.0,1.2,SEC13,92.0,2020-02-20 00:00:00,None,1
"Donnerstag, 20. Februar 2020 13:28:53",A3 2,25.0,848.0,0.198,160.6,993.9,941.8,933.4,VAN061_P1(TS-013a)_1.txt,VAN61_P1,TS-013a,methacrylate,Poly-c-hexyl MA,C=C(C)C(=O)OC1CCCCC1,[CH2][C](C)(C(=O)OC1CCCCC1),9900.0,1.2,SEC13,92.0,2020-02-20 00:00:00,None,1
"Donnerstag, 20. Februar 2020 13:29:04",A3 3,25.0,729.4,0.39899999999999997,162.0,806.6,764.5,760.0,VAN061_P1(TS-013a)_1.txt,VAN61_P1,TS-013a,methacrylate,Poly-c-hexyl MA,C=C(C)C(=O)OC1CCCCC1,[CH2][C](C)(C(=O)OC1CCCCC1),9900.0,1.2,SEC13,92.0,2020-02-20 00:00:00,None,1
"Donnerstag, 20. Februar 2020 13:29:36",A4 1,25.0,190.1,0.052000000000000005,268.2,194.4,193.6,175.3,VAN061_P1(TS-013a)_1.txt,VAN61_P1,TS-013a,methacrylate,Poly-c-hexyl MA,C=C(C)C(=O)OC1CCCCC1,[CH2][C](C)(C(=O)OC1CCCCC1),9900.0,1.2,SEC13,92.0,2020-02-20 00:00:00,PVA,1
"Donnerstag, 20. Februar 2020 13:29:47",A4 2,25.0,192.3,0.011000000000000001,249.2,201.3,201.1,171.6,VAN061_P1(TS-013a)_1.txt,VAN61_P1,TS-013a,methacrylate,Poly-c-hexyl MA,C=C(C)C(=O)OC1CCCCC1,[CH2][C](C)(C(=O)OC1CCCCC1),9900.0,1.2,SEC13,92.0,2020-02-20 00:00:00,PVA,1
"Donnerstag, 20. Februar 2020 13:29:58",A4 3,25.0,186.9,0.08199999999999999,262.8,200.0,200.7,163.1,VAN061_P1(TS-013a)_1.txt,VAN61_P1,TS-013a,methacrylate,Poly-c-hexyl MA,C=C(C)C(=O)OC1CCCCC1,[CH2][C](C)(C(=O)OC1CCCCC1),9900.0,1.2,SEC13,92.0,2020-02-20 00:00:00,PVA,1
"Donnerstag, 20. Februar 2020 13:30:30",A5 1,25.0,188.5,0.047,243.1,202.2,203.5,158.4,VAN061_P1(TS-013a)_1.txt,VAN61_P1,TS-013a,methacrylate,Poly-c-hexyl MA,C=C(C)C(=O)OC1CCCCC1,[CH2][C](C)(C(=O)OC1CCCCC1),9900.0,1.2,SEC13,92.0,2020-02-20 00:00:00,PVA,1
"Donnerstag, 20. Februar 2020 13:30:41",A5 2,25.0,189.5,0.003,236.4,196.7,196.7,169.9,VAN061_P1(TS-013a)_1.txt,VAN61_P1,TS-013a,methacrylate,Poly-c-hexyl MA,C=C(C)C(=O)OC1CCCCC1,[CH2][C](C)(C(=O)OC1CCCCC1),9900.0,1.2,SEC13,92.0,2020-02-20 00:00:00,PVA,1
"Donnerstag, 20. Februar 2020 13:30:52",A5 3,25.0,190.8,0.054000000000000006,229.4,202.2,202.0,170.8,VAN061_P1(TS-013a)_1.txt,VAN61_P1,TS-013a,methacrylate,Poly-c-hexyl MA,C=C(C)C(=O)OC1CCCCC1,[CH2][C](C)(C(=O)OC1CCCCC1),9900.0,1.2,SEC13,92.0,2020-02-20 00:00:00,PVA,1
"Donnerstag, 20. Februar 2020 13:31:44",A6 1,25.0,198.3,0.102,256.7,223.5,224.2,147.0,VAN061_P1(TS-013a)_1.txt,VAN61_P1,TS-013a,methacrylate,Poly-c-hexyl MA,C=C(C)C(=O)OC1CCCCC1,[CH2][C](C)(C(=O)OC1CCCCC1),9900.0,1.2,SEC13,92.0,2020-02-20 00:00:00,PVA,1
"Donnerstag, 20. Februar 2020 13:31:55",A6 2,25.0,199.7,0.075,272.3,204.0,202.9,183.5,VAN061_P1(TS-013a)_1.txt,VAN61_P1,TS-013a,methacrylate,Poly-c-hexyl MA,C=C(C)C(=O)OC1CCCCC1,[CH2][C](C)(C(=O)OC1CCCCC1),9900.0,1.2,SEC13,92.0,2020-02-20 00:00:00,PVA,1
"Donnerstag, 20. Februar 2020 13:32:06",A6 3,25.0,197.1,0.098,271.7,219.9,220.5,153.6,VAN061_P1(TS-013a)_1.txt,VAN61_P1,TS-013a,methacrylate,Poly-c-hexyl MA,C=C(C)C(=O)OC1CCCCC1,[CH2][C](C)(C(=O)OC1CCCCC1),9900.0,1.2,SEC13,92.0,2020-02-20 00:00:00,PVA,1
"Donnerstag, 20. Februar 2020 13:32:45",B1 1,25.0,255.9,0.11,290.0,309.4,292.9,194.5,VAN061_P1(TS-013a)_1.txt,VAN61_P1,TS-013a,methacrylate,Poly-c-hexyl MA,C=C(C)C(=O)OC1CCCCC1,[CH2][C](C)(C(=O)OC1CCCCC1),9900.0,1.2,SEC13,92.0,2020-02-20 00:00:00,None,3
"Donnerstag, 20. Februar 2020 13:32:55",B1 2,25.0,251.8,0.084,299.1,273.3,268.2,232.5,VAN061_P1(TS-013a)_1.txt,VAN61_P1,TS-013a,methacrylate,Poly-c-hexyl MA,C=C(C)C(=O)OC1CCCCC1,[CH2][C](C)(C(=O)OC1CCCCC1),9900.0,1.2,SEC13,92.0,2020-02-20 00:00:00,None,3
"Donnerstag, 20. Februar 2020 13:33:06",B1 3,25.0,246.6,0.057,297.5,264.8,260.4,226.7,VAN061_P1(TS-013a)_1.txt,VAN61_P1,TS-013a,methacrylate,Poly-c-hexyl MA,C=C(C)C(=O)OC1CCCCC1,[CH2][C](C)(C(=O)OC1CCCCC1),9900.0,1.2,SEC13,92.0,2020-02-20 00:00:00,None,3
"Donnerstag, 20. Februar 2020 13:34:12",B2 1,25.0,233.6,0.102,196.3,237.2,235.5,216.0,VAN061_P1(TS-013a)_1.txt,VAN61_P1,TS-013a,methacrylate,Poly-c-hexyl MA,C=C(C)C(=O)OC1CCCCC1,[CH2][C](C)(C(=O)OC1CCCCC1),9900.0,1.2,SEC13,92.0,2020-02-20 00:00:00,None,3
"Donnerstag, 20. Februar 2020 13:34:23",B2 2,25.0,227.1,0.031,193.5,244.6,241.3,203.3,VAN061_P1(TS-013a)_1.txt,VAN61_P1,TS-013a,methacrylate,Poly-c-hexyl MA,C=C(C)C(=O)OC1CCCCC1,[CH2][C](C)(C(=O)OC1CCCCC1),9900.0,1.2,SEC13,92.0,2020-02-20 00:00:00,None,3
"Donnerstag, 20. Februar 2020 13:34:34",B2 3,25.0,231.4,0.051,194.8,238.1,236.2,214.3,VAN061_P1(TS-013a)_1.txt,VAN61_P1,TS-013a,methacrylate,Poly-c-hexyl MA,C=C(C)C(=O)OC1CCCCC1,[CH2][C](C)(C(=O)OC1CCCCC1),9900.0,1.2,SEC13,92.0,2020-02-20 00:00:00,None,3
"Donnerstag, 20. Februar 2020 13:35:03",B3 1,25.0,424.4,0.068,181.4,446.8,431.5,403.0,VAN061_P1(TS-013a)_1.txt,VAN61_P1,TS-013a,methacrylate,Poly-c-hexyl MA,C=C(C)C(=O)OC1CCCCC1,[CH2][C](C)(C(=O)OC1CCCCC1),9900.0,1.2,SEC13,92.0,2020-02-20 00:00:00,None,3
"Donnerstag, 20. Februar 2020 13:35:14",B3 2,25.0,441.3,0.027000000000000003,186.4,475.5,453.7,418.5,VAN061_P1(TS-013a)_1.txt,VAN61_P1,TS-013a,methacrylate,Poly-c-hexyl MA,C=C(C)C(=O)OC1CCCCC1,[CH2][C](C)(C(=O)OC1CCCCC1),9900.0,1.2,SEC13,92.0,2020-02-20 00:00:00,None,3
"Donnerstag, 20. Februar 2020 13:35:25",B3 3,25.0,430.7,0.14300000000000002,183.4,444.7,431.1,405.8,VAN061_P1(TS-013a)_1.txt,VAN61_P1,TS-013a,methacrylate,Poly-c-hexyl MA,C=C(C)C(=O)OC1CCCCC1,[CH2][C](C)(C(=O)OC1CCCCC1),9900.0,1.2,SEC13,92.0,2020-02-20 00:00:00,None,3
"Donnerstag, 20. Februar 2020 13:36:49",B4 1,25.0,214.8,0.127,311.8,228.2,226.1,182.2,VAN061_P1(TS-013a)_1.txt,VAN61_P1,TS-013a,methacrylate,Poly-c-hexyl MA,C=C(C)C(=O)OC1CCCCC1,[CH2][C](C)(C(=O)OC1CCCCC1),9900.0,1.2,SEC13,92.0,2020-02-20 00:00:00,PVA,3
"Donnerstag, 20. Februar 2020 13:36:59",B4 2,25.0,215.4,0.17,319.0,237.3,234.3,198.7,VAN061_P1(TS-013a)_1.txt,VAN61_P1,TS-013a,methacrylate,Poly-c-hexyl MA,C=C(C)C(=O)OC1CCCCC1,[CH2][C](C)(C(=O)OC1CCCCC1),9900.0,1.2,SEC13,92.0,2020-02-20 00:00:00,PVA,3
"Donnerstag, 20. Februar 2020 13:37:10",B4 3,25.0,218.4,0.040999999999999995,321.2,225.7,224.1,199.8,VAN061_P1(TS-013a)_1.txt,VAN61_P1,TS-013a,methacrylate,Poly-c-hexyl MA,C=C(C)C(=O)OC1CCCCC1,[CH2][C](C)(C(=O)OC1CCCCC1),9900.0,1.2,SEC13,92.0,2020-02-20 00:00:00,PVA,3
"Donnerstag, 20. Februar 2020 13:37:40",B5 1,25.0,220.1,0.025,323.3,228.3,226.6,202.0,VAN061_P1(TS-013a)_1.txt,VAN61_P1,TS-013a,methacrylate,Poly-c-hexyl MA,C=C(C)C(=O)OC1CCCCC1,[CH2][C](C)(C(=O)OC1CCCCC1),9900.0,1.2,SEC13,92.0,2020-02-20 00:00:00,PVA,3
"Donnerstag, 20. Februar 2020 13:37:51",B5 2,25.0,215.1,0.037000000000000005,321.3,228.4,226.4,196.2,VAN061_P1(TS-013a)_1.txt,VAN61_P1,TS-013a,methacrylate,Poly-c-hexyl MA,C=C(C)C(=O)OC1CCCCC1,[CH2][C](C)(C(=O)OC1CCCCC1),9900.0,1.2,SEC13,92.0,2020-02-20 00:00:00,PVA,3
"Donnerstag, 20. Februar 2020 13:38:02",B5 3,25.0,211.6,0.01,313.5,221.0,219.6,195.8,VAN061_P1(TS-013a)_1.txt,VAN61_P1,TS-013a,methacrylate,Poly-c-hexyl MA,C=C(C)C(=O)OC1CCCCC1,[CH2][C](C)(C(=O)OC1CCCCC1),9900.0,1.2,SEC13,92.0,2020-02-20 00:00:00,PVA,3
"Donnerstag, 20. Februar 2020 13:38:49",B6 1,25.0,206.7,0.051,320.7,221.8,220.3,181.4,VAN061_P1(TS-013a)_1.txt,VAN61_P1,TS-013a,methacrylate,Poly-c-hexyl MA,C=C(C)C(=O)OC1CCCCC1,[CH2][C](C)(C(=O)OC1CCCCC1),9900.0,1.2,SEC13,92.0,2020-02-20 00:00:00,PVA,3
"Donnerstag, 20. Februar 2020 13:38:59",B6 2,25.0,208.7,0.055999999999999994,320.0,223.8,222.1,185.2,VAN061_P1(TS-013a)_1.txt,VAN61_P1,TS-013a,methacrylate,Poly-c-hexyl MA,C=C(C)C(=O)OC1CCCCC1,[CH2][C](C)(C(=O)OC1CCCCC1),9900.0,1.2,SEC13,92.0,2020-02-20 00:00:00,PVA,3
"Donnerstag, 20. Februar 2020 13:39:10",B6 3,25.0,211.6,0.002,324.4,221.2,219.6,194.4,VAN061_P1(TS-013a)_1.txt,VAN61_P1,TS-013a,methacrylate,Poly-c-hexyl MA,C=C(C)C(=O)OC1CCCCC1,[CH2][C](C)(C(=O)OC1CCCCC1),9900.0,1.2,SEC13,92.0,2020-02-20 00:00:00,PVA,3
"Donnerstag, 20. Februar 2020 13:39:55",C1 1,25.0,174.3,0.10300000000000001,230.3,186.7,192.4,134.5,VAN061_P1(TS-013a)_1.txt,VAN61_P1,TS-013a,methacrylate,Poly-c-hexyl MA,C=C(C)C(=O)OC1CCCCC1,[CH2][C](C)(C(=O)OC1CCCCC1),9900.0,1.2,SEC13,92.0,2020-02-20 00:00:00,None,5
"Donnerstag, 20. Februar 2020 13:40:06",C1 2,25.0,174.0,0.099,230.0,187.5,192.8,136.0,VAN061_P1(TS-013a)_1.txt,VAN61_P1,TS-013a,methacrylate,Poly-c-hexyl MA,C=C(C)C(=O)OC1CCCCC1,[CH2][C](C)(C(=O)OC1CCCCC1),9900.0,1.2,SEC13,92.0,2020-02-20 00:00:00,None,5
"Donnerstag, 20. Februar 2020 13:40:17",C1 3,25.0,166.5,0.125,227.3,174.5,183.3,122.9,VAN061_P1(TS-013a)_1.txt,VAN61_P1,TS-013a,methacrylate,Poly-c-hexyl MA,C=C(C)C(=O)OC1CCCCC1,[CH2][C](C)(C(=O)OC1CCCCC1),9900.0,1.2,SEC13,92.0,2020-02-20 00:00:00,None,5
"Donnerstag, 20. Februar 2020 13:40:58",C2 1,25.0,168.3,0.09300000000000001,233.2,178.7,183.3,138.6,VAN061_P1(TS-013a)_1.txt,VAN61_P1,TS-013a,methacrylate,Poly-c-hexyl MA,C=C(C)C(=O)OC1CCCCC1,[CH2][C](C)(C(=O)OC1CCCCC1),9900.0,1.2,SEC13,92.0,2020-02-20 00:00:00,None,5
"Donnerstag, 20. Februar 2020 13:41:09",C2 2,25.0,169.2,0.113,244.2,181.2,187.6,131.3,VAN061_P1(TS-013a)_1.txt,VAN61_P1,TS-013a,methacrylate,Poly-c-hexyl MA,C=C(C)C(=O)OC1CCCCC1,[CH2][C](C)(C(=O)OC1CCCCC1),9900.0,1.2,SEC13,92.0,2020-02-20 00:00:00,None,5
"Donnerstag, 20. Februar 2020 13:41:19",C2 3,25.0,172.4,0.081,232.7,183.8,189.5,134.7,VAN061_P1(TS-013a)_1.txt,VAN61_P1,TS-013a,methacrylate,Poly-c-hexyl MA,C=C(C)C(=O)OC1CCCCC1,[CH2][C](C)(C(=O)OC1CCCCC1),9900.0,1.2,SEC13,92.0,2020-02-20 00:00:00,None,5
"Donnerstag, 20. Februar 2020 13:42:02",C3 1,25.0,162.6,0.08199999999999999,232.5,168.7,172.9,138.1,VAN061_P1(TS-013a)_1.txt,VAN61_P1,TS-013a,methacrylate,Poly-c-hexyl MA,C=C(C)C(=O)OC1CCCCC1,[CH2][C](C)(C(=O)OC1CCCCC1),9900.0,1.2,SEC13,92.0,2020-02-20 00:00:00,None,5
"Donnerstag, 20. Februar 2020 13:42:13",C3 2,25.0,160.9,0.13,220.1,164.9,170.1,133.3,VAN061_P1(TS-013a)_1.txt,VAN61_P1,TS-013a,methacrylate,Poly-c-hexyl MA,C=C(C)C(=O)OC1CCCCC1,[CH2][C](C)(C(=O)OC1CCCCC1),9900.0,1.2,SEC13,92.0,2020-02-20 00:00:00,None,5
"Donnerstag, 20. Februar 2020 13:42:24",C3 3,25.0,162.4,0.087,230.9,170.7,175.6,136.1,VAN061_P1(TS-013a)_1.txt,VAN61_P1,TS-013a,methacrylate,Poly-c-hexyl MA,C=C(C)C(=O)OC1CCCCC1,[CH2][C](C)(C(=O)OC1CCCCC1),9900.0,1.2,SEC13,92.0,2020-02-20 00:00:00,None,5
"Donnerstag, 20. Februar 2020 13:42:59",C4 1,25.0,239.9,0.017,315.7,254.4,250.9,218.6,VAN061_P1(TS-013a)_1.txt,VAN61_P1,TS-013a,methacrylate,Poly-c-hexyl MA,C=C(C)C(=O)OC1CCCCC1,[CH2][C](C)(C(=O)OC1CCCCC1),9900.0,1.2,SEC13,92.0,2020-02-20 00:00:00,PVA,5
"Donnerstag, 20. Februar 2020 13:43:09",C4 2,25.0,232.5,0.024,306.5,248.0,244.6,208.0,VAN061_P1(TS-013a)_1.txt,VAN61_P1,TS-013a,methacrylate,Poly-c-hexyl MA,C=C(C)C(=O)OC1CCCCC1,[CH2][C](C)(C(=O)OC1CCCCC1),9900.0,1.2,SEC13,92.0,2020-02-20 00:00:00,PVA,5
"Donnerstag, 20. Februar 2020 13:43:20",C4 3,25.0,235.6,0.031,312.7,255.6,251.0,208.2,VAN061_P1(TS-013a)_1.txt,VAN61_P1,TS-013a,methacrylate,Poly-c-hexyl MA,C=C(C)C(=O)OC1CCCCC1,[CH2][C](C)(C(=O)OC1CCCCC1),9900.0,1.2,SEC13,92.0,2020-02-20 00:00:00,PVA,5
"Donnerstag, 20. Februar 2020 13:44:47",C5 1,25.0,223.4,0.153,274.7,548.2,329.8,178.2,VAN061_P1(TS-013a)_1.txt,VAN61_P1,TS-013a,methacrylate,Poly-c-hexyl MA,C=C(C)C(=O)OC1CCCCC1,[CH2][C](C)(C(=O)OC1CCCCC1),9900.0,1.2,SEC13,92.0,2020-02-20 00:00:00,PVA,5
"Donnerstag, 20. Februar 2020 13:44:57",C5 2,25.0,228.4,0.044000000000000004,269.1,244.4,241.4,207.4,VAN061_P1(TS-013a)_1.txt,VAN61_P1,TS-013a,methacrylate,Poly-c-hexyl MA,C=C(C)C(=O)OC1CCCCC1,[CH2][C](C)(C(=O)OC1CCCCC1),9900.0,1.2,SEC13,92.0,2020-02-20 00:00:00,PVA,5
"Donnerstag, 20. Februar 2020 13:45:08",C5 3,25.0,222.0,0.063,260.1,243.8,240.2,194.2,VAN061_P1(TS-013a)_1.txt,VAN61_P1,TS-013a,methacrylate,Poly-c-hexyl MA,C=C(C)C(=O)OC1CCCCC1,[CH2][C](C)(C(=O)OC1CCCCC1),9900.0,1.2,SEC13,92.0,2020-02-20 00:00:00,PVA,5
"Donnerstag, 20. Februar 2020 13:45:42",C6 1,25.0,222.4,0.033,274.9,233.4,231.5,209.8,VAN061_P1(TS-013a)_1.txt,VAN61_P1,TS-013a,methacrylate,Poly-c-hexyl MA,C=C(C)C(=O)OC1CCCCC1,[CH2][C](C)(C(=O)OC1CCCCC1),9900.0,1.2,SEC13,92.0,2020-02-20 00:00:00,PVA,5
"Donnerstag, 20. Februar 2020 13:45:53",C6 2,25.0,224.7,0.036000000000000004,262.8,236.2,234.2,210.0,VAN061_P1(TS-013a)_1.txt,VAN61_P1,TS-013a,methacrylate,Poly-c-hexyl MA,C=C(C)C(=O)OC1CCCCC1,[CH2][C](C)(C(=O)OC1CCCCC1),9900.0,1.2,SEC13,92.0,2020-02-20 00:00:00,PVA,5
"Donnerstag, 20. Februar 2020 13:46:04",C6 3,25.0,226.0,0.008,282.0,236.2,234.2,209.0,VAN061_P1(TS-013a)_1.txt,VAN61_P1,TS-013a,methacrylate,Poly-c-hexyl MA,C=C(C)C(=O)OC1CCCCC1,[CH2][C](C)(C(=O)OC1CCCCC1),9900.0,1.2,SEC13,92.0,2020-02-20 00:00:00,PVA,5
"Donnerstag, 20. Februar 2020 13:48:26",D1 1,25.0,187.3,0.085,359.5,204.5,206.3,150.4,VAN061_P1(TS-013a)_1.txt,VAN61_P1,TS-013a,methacrylate,Poly-c-hexyl MA,C=C(C)C(=O)OC1CCCCC1,[CH2][C](C)(C(=O)OC1CCCCC1),9900.0,1.2,SEC13,92.0,2020-02-20 00:00:00,None,8
"Donnerstag, 20. Februar 2020 13:48:37",D1 2,25.0,186.6,0.17,420.0,197.6,199.5,152.4,VAN061_P1(TS-013a)_1.txt,VAN61_P1,TS-013a,methacrylate,Poly-c-hexyl MA,C=C(C)C(=O)OC1CCCCC1,[CH2][C](C)(C(=O)OC1CCCCC1),9900.0,1.2,SEC13,92.0,2020-02-20 00:00:00,None,8
"Donnerstag, 20. Februar 2020 13:48:48",D1 3,25.0,186.7,0.149,442.0,388.9,250.7,150.4,VAN061_P1(TS-013a)_1.txt,VAN61_P1,TS-013a,methacrylate,Poly-c-hexyl MA,C=C(C)C(=O)OC1CCCCC1,[CH2][C](C)(C(=O)OC1CCCCC1),9900.0,1.2,SEC13,92.0,2020-02-20 00:00:00,None,8
"Donnerstag, 20. Februar 2020 13:49:21",D2 1,25.0,185.8,0.149,452.0,210.7,223.6,103.7,VAN061_P1(TS-013a)_1.txt,VAN61_P1,TS-013a,methacrylate,Poly-c-hexyl MA,C=C(C)C(=O)OC1CCCCC1,[CH2][C](C)(C(=O)OC1CCCCC1),9900.0,1.2,SEC13,92.0,2020-02-20 00:00:00,None,8
"Donnerstag, 20. Februar 2020 13:49:32",D2 2,25.0,178.6,0.15,438.5,382.5,254.8,133.7,VAN061_P1(TS-013a)_1.txt,VAN61_P1,TS-013a,methacrylate,Poly-c-hexyl MA,C=C(C)C(=O)OC1CCCCC1,[CH2][C](C)(C(=O)OC1CCCCC1),9900.0,1.2,SEC13,92.0,2020-02-20 00:00:00,None,8
"Donnerstag, 20. Februar 2020 13:49:43",D2 3,25.0,179.5,0.124,432.9,193.6,196.9,144.4,VAN061_P1(TS-013a)_1.txt,VAN61_P1,TS-013a,methacrylate,Poly-c-hexyl MA,C=C(C)C(=O)OC1CCCCC1,[CH2][C](C)(C(=O)OC1CCCCC1),9900.0,1.2,SEC13,92.0,2020-02-20 00:00:00,None,8
"Donnerstag, 20. Februar 2020 13:50:18",D3 1,25.0,175.7,0.14800000000000002,479.6,416.4,262.4,132.9,VAN061_P1(TS-013a)_1.txt,VAN61_P1,TS-013a,methacrylate,Poly-c-hexyl MA,C=C(C)C(=O)OC1CCCCC1,[CH2][C](C)(C(=O)OC1CCCCC1),9900.0,1.2,SEC13,92.0,2020-02-20 00:00:00,None,8
"Donnerstag, 20. Februar 2020 13:50:28",D3 2,25.0,177.2,0.002,483.7,183.3,184.6,156.1,VAN061_P1(TS-013a)_1.txt,VAN61_P1,TS-013a,methacrylate,Poly-c-hexyl MA,C=C(C)C(=O)OC1CCCCC1,[CH2][C](C)(C(=O)OC1CCCCC1),9900.0,1.2,SEC13,92.0,2020-02-20 00:00:00,None,8
"Donnerstag, 20. Februar 2020 13:50:39",D3 3,25.0,184.3,0.024,489.5,193.2,194.0,161.0,VAN061_P1(TS-013a)_1.txt,VAN61_P1,TS-013a,methacrylate,Poly-c-hexyl MA,C=C(C)C(=O)OC1CCCCC1,[CH2][C](C)(C(=O)OC1CCCCC1),9900.0,1.2,SEC13,92.0,2020-02-20 00:00:00,None,8
"Donnerstag, 20. Februar 2020 13:51:14",D4 1,25.0,262.8,0.028999999999999998,415.4,284.2,277.6,235.7,VAN061_P1(TS-013a)_1.txt,VAN61_P1,TS-013a,methacrylate,Poly-c-hexyl MA,C=C(C)C(=O)OC1CCCCC1,[CH2][C](C)(C(=O)OC1CCCCC1),9900.0,1.2,SEC13,92.0,2020-02-20 00:00:00,PVA,8
"Donnerstag, 20. Februar 2020 13:51:25",D4 2,25.0,276.1,0.133,424.2,354.3,321.1,215.7,VAN061_P1(TS-013a)_1.txt,VAN61_P1,TS-013a,methacrylate,Poly-c-hexyl MA,C=C(C)C(=O)OC1CCCCC1,[CH2][C](C)(C(=O)OC1CCCCC1),9900.0,1.2,SEC13,92.0,2020-02-20 00:00:00,PVA,8
"Donnerstag, 20. Februar 2020 13:51:36",D4 3,25.0,272.1,0.057,418.9,305.2,294.2,235.2,VAN061_P1(TS-013a)_1.txt,VAN61_P1,TS-013a,methacrylate,Poly-c-hexyl MA,C=C(C)C(=O)OC1CCCCC1,[CH2][C](C)(C(=O)OC1CCCCC1),9900.0,1.2,SEC13,92.0,2020-02-20 00:00:00,PVA,8
"Donnerstag, 20. Februar 2020 13:52:12",D5 1,25.0,273.2,0.109,155.4,309.8,298.8,244.4,VAN061_P1(TS-013a)_1.txt,VAN61_P1,TS-013a,methacrylate,Poly-c-hexyl MA,C=C(C)C(=O)OC1CCCCC1,[CH2][C](C)(C(=O)OC1CCCCC1),9900.0,1.2,SEC13,92.0,2020-02-20 00:00:00,PVA,8
"Donnerstag, 20. Februar 2020 13:52:23",D5 2,25.0,258.3,0.121,146.0,287.8,278.7,224.8,VAN061_P1(TS-013a)_1.txt,VAN61_P1,TS-013a,methacrylate,Poly-c-hexyl MA,C=C(C)C(=O)OC1CCCCC1,[CH2][C](C)(C(=O)OC1CCCCC1),9900.0,1.2,SEC13,92.0,2020-02-20 00:00:00,PVA,8
"Donnerstag, 20. Februar 2020 13:52:34",D5 3,25.0,257.4,0.212,148.2,276.6,269.6,221.0,VAN061_P1(TS-013a)_1.txt,VAN61_P1,TS-013a,methacrylate,Poly-c-hexyl MA,C=C(C)C(=O)OC1CCCCC1,[CH2][C](C)(C(=O)OC1CCCCC1),9900.0,1.2,SEC13,92.0,2020-02-20 00:00:00,PVA,8
"Donnerstag, 20. Februar 2020 13:53:06",D6 1,25.0,255.4,0.09300000000000001,441.8,293.2,281.8,214.1,VAN061_P1(TS-013a)_1.txt,VAN61_P1,TS-013a,methacrylate,Poly-c-hexyl MA,C=C(C)C(=O)OC1CCCCC1,[CH2][C](C)(C(=O)OC1CCCCC1),9900.0,1.2,SEC13,92.0,2020-02-20 00:00:00,PVA,8
"Donnerstag, 20. Februar 2020 13:53:17",D6 2,25.0,248.8,0.069,460.4,275.5,268.4,218.4,VAN061_P1(TS-013a)_1.txt,VAN61_P1,TS-013a,methacrylate,Poly-c-hexyl MA,C=C(C)C(=O)OC1CCCCC1,[CH2][C](C)(C(=O)OC1CCCCC1),9900.0,1.2,SEC13,92.0,2020-02-20 00:00:00,PVA,8
"Donnerstag, 20. Februar 2020 13:53:28",D6 3,25.0,252.2,0.10099999999999999,448.5,282.1,274.3,224.0,VAN061_P1(TS-013a)_1.txt,VAN61_P1,TS-013a,methacrylate,Poly-c-hexyl MA,C=C(C)C(=O)OC1CCCCC1,[CH2][C](C)(C(=O)OC1CCCCC1),9900.0,1.2,SEC13,92.0,2020-02-20 00:00:00,PVA,8
"Donnerstag, 20. Februar 2020 13:54:03",E1 1,25.0,200.7,0.155,279.0,462.6,287.1,157.0,VAN061_P1(TS-013a)_1.txt,VAN61_P1,TS-013a,methacrylate,Poly-c-hexyl MA,C=C(C)C(=O)OC1CCCCC1,[CH2][C](C)(C(=O)OC1CCCCC1),9900.0,1.2,SEC13,92.0,2020-02-20 00:00:00,None,10
"Donnerstag, 20. Februar 2020 13:54:14",E1 2,25.0,209.3,0.212,285.9,556.2,308.8,154.3,VAN061_P1(TS-013a)_1.txt,VAN61_P1,TS-013a,methacrylate,Poly-c-hexyl MA,C=C(C)C(=O)OC1CCCCC1,[CH2][C](C)(C(=O)OC1CCCCC1),9900.0,1.2,SEC13,92.0,2020-02-20 00:00:00,None,10
"Donnerstag, 20. Februar 2020 13:54:24",E1 3,25.0,203.8,0.16899999999999998,279.8,225.4,224.2,163.7,VAN061_P1(TS-013a)_1.txt,VAN61_P1,TS-013a,methacrylate,Poly-c-hexyl MA,C=C(C)C(=O)OC1CCCCC1,[CH2][C](C)(C(=O)OC1CCCCC1),9900.0,1.2,SEC13,92.0,2020-02-20 00:00:00,None,10
"Donnerstag, 20. Februar 2020 13:54:58",E2 1,25.0,211.9,0.245,491.0,576.0,303.4,157.9,VAN061_P1(TS-013a)_1.txt,VAN61_P1,TS-013a,methacrylate,Poly-c-hexyl MA,C=C(C)C(=O)OC1CCCCC1,[CH2][C](C)(C(=O)OC1CCCCC1),9900.0,1.2,SEC13,92.0,2020-02-20 00:00:00,None,10
"Donnerstag, 20. Februar 2020 13:55:09",E2 2,25.0,216.2,0.24100000000000002,480.8,903.4,483.2,148.9,VAN061_P1(TS-013a)_1.txt,VAN61_P1,TS-013a,methacrylate,Poly-c-hexyl MA,C=C(C)C(=O)OC1CCCCC1,[CH2][C](C)(C(=O)OC1CCCCC1),9900.0,1.2,SEC13,92.0,2020-02-20 00:00:00,None,10
"Donnerstag, 20. Februar 2020 13:55:20",E2 3,25.0,208.1,0.207,480.0,509.9,314.3,153.3,VAN061_P1(TS-013a)_1.txt,VAN61_P1,TS-013a,methacrylate,Poly-c-hexyl MA,C=C(C)C(=O)OC1CCCCC1,[CH2][C](C)(C(=O)OC1CCCCC1),9900.0,1.2,SEC13,92.0,2020-02-20 00:00:00,None,10
"Donnerstag, 20. Februar 2020 13:55:51",E3 1,25.0,209.4,0.204,282.1,584.2,354.2,138.4,VAN061_P1(TS-013a)_1.txt,VAN61_P1,TS-013a,methacrylate,Poly-c-hexyl MA,C=C(C)C(=O)OC1CCCCC1,[CH2][C](C)(C(=O)OC1CCCCC1),9900.0,1.2,SEC13,92.0,2020-02-20 00:00:00,None,10
"Donnerstag, 20. Februar 2020 13:56:02",E3 2,25.0,203.3,0.152,282.8,275.0,252.1,137.3,VAN061_P1(TS-013a)_1.txt,VAN61_P1,TS-013a,methacrylate,Poly-c-hexyl MA,C=C(C)C(=O)OC1CCCCC1,[CH2][C](C)(C(=O)OC1CCCCC1),9900.0,1.2,SEC13,92.0,2020-02-20 00:00:00,None,10
"Donnerstag, 20. Februar 2020 13:56:13",E3 3,25.0,202.6,0.126,294.5,218.9,218.2,164.2,VAN061_P1(TS-013a)_1.txt,VAN61_P1,TS-013a,methacrylate,Poly-c-hexyl MA,C=C(C)C(=O)OC1CCCCC1,[CH2][C](C)(C(=O)OC1CCCCC1),9900.0,1.2,SEC13,92.0,2020-02-20 00:00:00,None,10
"Donnerstag, 20. Februar 2020 13:56:45",E4 1,25.0,262.6,0.051,418.6,293.7,284.1,227.6,VAN061_P1(TS-013a)_1.txt,VAN61_P1,TS-013a,methacrylate,Poly-c-hexyl MA,C=C(C)C(=O)OC1CCCCC1,[CH2][C](C)(C(=O)OC1CCCCC1),9900.0,1.2,SEC13,92.0,2020-02-20 00:00:00,PVA,10
"Donnerstag, 20. Februar 2020 13:56:56",E4 2,25.0,265.1,0.107,382.0,305.5,292.7,228.9,VAN061_P1(TS-013a)_1.txt,VAN61_P1,TS-013a,methacrylate,Poly-c-hexyl MA,C=C(C)C(=O)OC1CCCCC1,[CH2][C](C)(C(=O)OC1CCCCC1),9900.0,1.2,SEC13,92.0,2020-02-20 00:00:00,PVA,10
"Donnerstag, 20. Februar 2020 13:57:07",E4 3,25.0,265.0,0.077,377.0,288.5,282.3,245.1,VAN061_P1(TS-013a)_1.txt,VAN61_P1,TS-013a,methacrylate,Poly-c-hexyl MA,C=C(C)C(=O)OC1CCCCC1,[CH2][C](C)(C(=O)OC1CCCCC1),9900.0,1.2,SEC13,92.0,2020-02-20 00:00:00,PVA,10
"Donnerstag, 20. Februar 2020 13:57:37",E5 1,25.0,257.5,0.024,377.0,280.2,273.5,226.1,VAN061_P1(TS-013a)_1.txt,VAN61_P1,TS-013a,methacrylate,Poly-c-hexyl MA,C=C(C)C(=O)OC1CCCCC1,[CH2][C](C)(C(=O)OC1CCCCC1),9900.0,1.2,SEC13,92.0,2020-02-20 00:00:00,PVA,10
"Donnerstag, 20. Februar 2020 13:57:48",E5 2,25.0,252.2,0.179,370.0,263.6,258.4,217.5,VAN061_P1(TS-013a)_1.txt,VAN61_P1,TS-013a,methacrylate,Poly-c-hexyl MA,C=C(C)C(=O)OC1CCCCC1,[CH2][C](C)(C(=O)OC1CCCCC1),9900.0,1.2,SEC13,92.0,2020-02-20 00:00:00,PVA,10
