Repository: JulianKimmig/nanoparticle_size_prediction

File: data/raw_data.csv (part 6 of 24)
measurment_data,sample,temperature,z_average,dispersity,mean_count_rate,volume_mean,intensity_mean,number_mean,file,np_formulation,substance_code,polymer_class,polymer,smiles_monomer,smiles_ru,mn,pdi,mn_method,tg,date,additive,polymer_concentration
"Donnerstag, 20. Februar 2020 13:57:59",E5 3,25.0,268.5,0.1,385.7,323.5,302.6,219.9,VAN061_P1(TS-013a)_1.txt,VAN61_P1,TS-013a,methacrylate,Poly-c-hexyl MA,C=C(C)C(=O)OC1CCCCC1,[CH2][C](C)(C(=O)OC1CCCCC1),9900.0,1.2,SEC13,92.0,2020-02-20 00:00:00,PVA,10
"Donnerstag, 20. Februar 2020 13:58:52",E6 1,25.0,261.9,0.085,421.0,304.2,290.6,216.4,VAN061_P1(TS-013a)_1.txt,VAN61_P1,TS-013a,methacrylate,Poly-c-hexyl MA,C=C(C)C(=O)OC1CCCCC1,[CH2][C](C)(C(=O)OC1CCCCC1),9900.0,1.2,SEC13,92.0,2020-02-20 00:00:00,PVA,10
"Donnerstag, 20. Februar 2020 13:59:02",E6 2,25.0,248.1,0.193,410.1,264.3,258.8,214.3,VAN061_P1(TS-013a)_1.txt,VAN61_P1,TS-013a,methacrylate,Poly-c-hexyl MA,C=C(C)C(=O)OC1CCCCC1,[CH2][C](C)(C(=O)OC1CCCCC1),9900.0,1.2,SEC13,92.0,2020-02-20 00:00:00,PVA,10
"Donnerstag, 20. Februar 2020 13:59:13",E6 3,25.0,261.6,0.10099999999999999,411.2,303.0,289.7,223.8,VAN061_P1(TS-013a)_1.txt,VAN61_P1,TS-013a,methacrylate,Poly-c-hexyl MA,C=C(C)C(=O)OC1CCCCC1,[CH2][C](C)(C(=O)OC1CCCCC1),9900.0,1.2,SEC13,92.0,2020-02-20 00:00:00,PVA,10
"Donnerstag, 20. Februar 2020 13:59:48",F1 1,25.0,208.3,0.303,312.5,1027.0,544.2,120.0,VAN061_P1(TS-013a)_1.txt,VAN61_P1,TS-013a,methacrylate,Poly-c-hexyl MA,C=C(C)C(=O)OC1CCCCC1,[CH2][C](C)(C(=O)OC1CCCCC1),9900.0,1.2,SEC13,92.0,2020-02-20 00:00:00,None,15
"Donnerstag, 20. Februar 2020 13:59:59",F1 2,25.0,201.0,0.22399999999999998,281.2,517.9,278.0,156.9,VAN061_P1(TS-013a)_1.txt,VAN61_P1,TS-013a,methacrylate,Poly-c-hexyl MA,C=C(C)C(=O)OC1CCCCC1,[CH2][C](C)(C(=O)OC1CCCCC1),9900.0,1.2,SEC13,92.0,2020-02-20 00:00:00,None,15
"Donnerstag, 20. Februar 2020 14:00:09",F1 3,25.0,182.7,0.115,234.3,203.5,208.1,136.3,VAN061_P1(TS-013a)_1.txt,VAN61_P1,TS-013a,methacrylate,Poly-c-hexyl MA,C=C(C)C(=O)OC1CCCCC1,[CH2][C](C)(C(=O)OC1CCCCC1),9900.0,1.2,SEC13,92.0,2020-02-20 00:00:00,None,15
"Donnerstag, 20. Februar 2020 14:00:42",F2 1,25.0,218.4,0.289,295.7,807.6,446.0,120.8,VAN061_P1(TS-013a)_1.txt,VAN61_P1,TS-013a,methacrylate,Poly-c-hexyl MA,C=C(C)C(=O)OC1CCCCC1,[CH2][C](C)(C(=O)OC1CCCCC1),9900.0,1.2,SEC13,92.0,2020-02-20 00:00:00,None,15
"Donnerstag, 20. Februar 2020 14:00:53",F2 2,25.0,265.7,0.33299999999999996,356.1,215.6,238.7,77.45,VAN061_P1(TS-013a)_1.txt,VAN61_P1,TS-013a,methacrylate,Poly-c-hexyl MA,C=C(C)C(=O)OC1CCCCC1,[CH2][C](C)(C(=O)OC1CCCCC1),9900.0,1.2,SEC13,92.0,2020-02-20 00:00:00,None,15
"Donnerstag, 20. Februar 2020 14:01:04",F2 3,25.0,223.5,0.207,307.9,553.5,344.2,155.7,VAN061_P1(TS-013a)_1.txt,VAN61_P1,TS-013a,methacrylate,Poly-c-hexyl MA,C=C(C)C(=O)OC1CCCCC1,[CH2][C](C)(C(=O)OC1CCCCC1),9900.0,1.2,SEC13,92.0,2020-02-20 00:00:00,None,15
"Donnerstag, 20. Februar 2020 14:01:37",F3 1,25.0,220.0,0.215,307.9,234.0,231.6,199.8,VAN061_P1(TS-013a)_1.txt,VAN61_P1,TS-013a,methacrylate,Poly-c-hexyl MA,C=C(C)C(=O)OC1CCCCC1,[CH2][C](C)(C(=O)OC1CCCCC1),9900.0,1.2,SEC13,92.0,2020-02-20 00:00:00,None,15
"Donnerstag, 20. Februar 2020 14:01:48",F3 2,25.0,227.5,0.16,288.6,218.2,217.1,180.7,VAN061_P1(TS-013a)_1.txt,VAN61_P1,TS-013a,methacrylate,Poly-c-hexyl MA,C=C(C)C(=O)OC1CCCCC1,[CH2][C](C)(C(=O)OC1CCCCC1),9900.0,1.2,SEC13,92.0,2020-02-20 00:00:00,None,15
"Donnerstag, 20. Februar 2020 14:01:59",F3 3,25.0,229.7,0.098,255.5,263.2,257.1,199.7,VAN061_P1(TS-013a)_1.txt,VAN61_P1,TS-013a,methacrylate,Poly-c-hexyl MA,C=C(C)C(=O)OC1CCCCC1,[CH2][C](C)(C(=O)OC1CCCCC1),9900.0,1.2,SEC13,92.0,2020-02-20 00:00:00,None,15
"Donnerstag, 20. Februar 2020 14:02:28",F4 1,25.0,302.4,0.261,381.9,705.3,389.2,238.2,VAN061_P1(TS-013a)_1.txt,VAN61_P1,TS-013a,methacrylate,Poly-c-hexyl MA,C=C(C)C(=O)OC1CCCCC1,[CH2][C](C)(C(=O)OC1CCCCC1),9900.0,1.2,SEC13,92.0,2020-02-20 00:00:00,PVA,15
"Donnerstag, 20. Februar 2020 14:02:39",F4 2,25.0,288.4,0.138,380.2,329.8,310.4,236.2,VAN061_P1(TS-013a)_1.txt,VAN61_P1,TS-013a,methacrylate,Poly-c-hexyl MA,C=C(C)C(=O)OC1CCCCC1,[CH2][C](C)(C(=O)OC1CCCCC1),9900.0,1.2,SEC13,92.0,2020-02-20 00:00:00,PVA,15
"Donnerstag, 20. Februar 2020 14:02:50",F4 3,25.0,308.2,0.153,389.1,398.6,371.9,300.6,VAN061_P1(TS-013a)_1.txt,VAN61_P1,TS-013a,methacrylate,Poly-c-hexyl MA,C=C(C)C(=O)OC1CCCCC1,[CH2][C](C)(C(=O)OC1CCCCC1),9900.0,1.2,SEC13,92.0,2020-02-20 00:00:00,PVA,15
"Donnerstag, 20. Februar 2020 14:03:23",F5 1,25.0,302.5,0.248,346.9,737.2,497.2,209.1,VAN061_P1(TS-013a)_1.txt,VAN61_P1,TS-013a,methacrylate,Poly-c-hexyl MA,C=C(C)C(=O)OC1CCCCC1,[CH2][C](C)(C(=O)OC1CCCCC1),9900.0,1.2,SEC13,92.0,2020-02-20 00:00:00,PVA,15
"Donnerstag, 20. Februar 2020 14:03:34",F5 2,25.0,312.8,0.179,353.1,313.7,304.0,258.5,VAN061_P1(TS-013a)_1.txt,VAN61_P1,TS-013a,methacrylate,Poly-c-hexyl MA,C=C(C)C(=O)OC1CCCCC1,[CH2][C](C)(C(=O)OC1CCCCC1),9900.0,1.2,SEC13,92.0,2020-02-20 00:00:00,PVA,15
"Donnerstag, 20. Februar 2020 14:03:45",F5 3,25.0,399.4,0.395,424.5,230.8,229.7,217.5,VAN061_P1(TS-013a)_1.txt,VAN61_P1,TS-013a,methacrylate,Poly-c-hexyl MA,C=C(C)C(=O)OC1CCCCC1,[CH2][C](C)(C(=O)OC1CCCCC1),9900.0,1.2,SEC13,92.0,2020-02-20 00:00:00,PVA,15
"Donnerstag, 20. Februar 2020 14:04:26",F6 1,25.0,287.3,0.062,236.1,332.4,315.2,240.5,VAN061_P1(TS-013a)_1.txt,VAN61_P1,TS-013a,methacrylate,Poly-c-hexyl MA,C=C(C)C(=O)OC1CCCCC1,[CH2][C](C)(C(=O)OC1CCCCC1),9900.0,1.2,SEC13,92.0,2020-02-20 00:00:00,PVA,15
"Donnerstag, 20. Februar 2020 14:04:37",F6 2,25.0,294.4,0.075,224.7,346.3,325.1,247.2,VAN061_P1(TS-013a)_1.txt,VAN61_P1,TS-013a,methacrylate,Poly-c-hexyl MA,C=C(C)C(=O)OC1CCCCC1,[CH2][C](C)(C(=O)OC1CCCCC1),9900.0,1.2,SEC13,92.0,2020-02-20 00:00:00,PVA,15
"Donnerstag, 20. Februar 2020 14:04:47",F6 3,25.0,293.8,0.10300000000000001,228.0,316.6,305.3,251.4,VAN061_P1(TS-013a)_1.txt,VAN61_P1,TS-013a,methacrylate,Poly-c-hexyl MA,C=C(C)C(=O)OC1CCCCC1,[CH2][C](C)(C(=O)OC1CCCCC1),9900.0,1.2,SEC13,92.0,2020-02-20 00:00:00,PVA,15
"Donnerstag, 20. Februar 2020 14:05:20",G1 1,25.0,223.0,0.37200000000000005,253.8,1045.0,661.0,147.0,VAN061_P1(TS-013a)_1.txt,VAN61_P1,TS-013a,methacrylate,Poly-c-hexyl MA,C=C(C)C(=O)OC1CCCCC1,[CH2][C](C)(C(=O)OC1CCCCC1),9900.0,1.2,SEC13,92.0,2020-02-20 00:00:00,None,20
"Donnerstag, 20. Februar 2020 14:05:31",G1 2,25.0,227.6,0.282,252.4,205.1,255.5,66.13,VAN061_P1(TS-013a)_1.txt,VAN61_P1,TS-013a,methacrylate,Poly-c-hexyl MA,C=C(C)C(=O)OC1CCCCC1,[CH2][C](C)(C(=O)OC1CCCCC1),9900.0,1.2,SEC13,92.0,2020-02-20 00:00:00,None,20
"Donnerstag, 20. Februar 2020 14:05:42",G1 3,25.0,233.5,0.303,251.5,647.5,418.3,52.9,VAN061_P1(TS-013a)_1.txt,VAN61_P1,TS-013a,methacrylate,Poly-c-hexyl MA,C=C(C)C(=O)OC1CCCCC1,[CH2][C](C)(C(=O)OC1CCCCC1),9900.0,1.2,SEC13,92.0,2020-02-20 00:00:00,None,20
"Donnerstag, 20. Februar 2020 14:06:11",G2 1,25.0,195.6,0.34299999999999997,194.9,913.4,506.7,121.7,VAN061_P1(TS-013a)_1.txt,VAN61_P1,TS-013a,methacrylate,Poly-c-hexyl MA,C=C(C)C(=O)OC1CCCCC1,[CH2][C](C)(C(=O)OC1CCCCC1),9900.0,1.2,SEC13,92.0,2020-02-20 00:00:00,None,20
"Donnerstag, 20. Februar 2020 14:06:22",G2 2,25.0,206.2,0.257,215.9,207.5,240.9,75.33,VAN061_P1(TS-013a)_1.txt,VAN61_P1,TS-013a,methacrylate,Poly-c-hexyl MA,C=C(C)C(=O)OC1CCCCC1,[CH2][C](C)(C(=O)OC1CCCCC1),9900.0,1.2,SEC13,92.0,2020-02-20 00:00:00,None,20
"Donnerstag, 20. Februar 2020 14:06:33",G2 3,25.0,210.4,0.2,224.6,192.0,241.5,56.51,VAN061_P1(TS-013a)_1.txt,VAN61_P1,TS-013a,methacrylate,Poly-c-hexyl MA,C=C(C)C(=O)OC1CCCCC1,[CH2][C](C)(C(=O)OC1CCCCC1),9900.0,1.2,SEC13,92.0,2020-02-20 00:00:00,None,20
"Donnerstag, 20. Februar 2020 14:07:03",G3 1,25.0,218.2,0.068,176.4,181.1,180.2,169.7,VAN061_P1(TS-013a)_1.txt,VAN61_P1,TS-013a,methacrylate,Poly-c-hexyl MA,C=C(C)C(=O)OC1CCCCC1,[CH2][C](C)(C(=O)OC1CCCCC1),9900.0,1.2,SEC13,92.0,2020-02-20 00:00:00,None,20
"Donnerstag, 20. Februar 2020 14:07:14",G3 2,25.0,198.7,0.11599999999999999,174.3,199.7,200.9,159.6,VAN061_P1(TS-013a)_1.txt,VAN61_P1,TS-013a,methacrylate,Poly-c-hexyl MA,C=C(C)C(=O)OC1CCCCC1,[CH2][C](C)(C(=O)OC1CCCCC1),9900.0,1.2,SEC13,92.0,2020-02-20 00:00:00,None,20
"Donnerstag, 20. Februar 2020 14:07:25",G3 3,25.0,215.5,0.14,197.2,211.4,210.7,177.2,VAN061_P1(TS-013a)_1.txt,VAN61_P1,TS-013a,methacrylate,Poly-c-hexyl MA,C=C(C)C(=O)OC1CCCCC1,[CH2][C](C)(C(=O)OC1CCCCC1),9900.0,1.2,SEC13,92.0,2020-02-20 00:00:00,None,20
"Donnerstag, 20. Februar 2020 14:07:54",G4 1,25.0,366.7,0.392,288.4,349.7,334.5,277.8,VAN061_P1(TS-013a)_1.txt,VAN61_P1,TS-013a,methacrylate,Poly-c-hexyl MA,C=C(C)C(=O)OC1CCCCC1,[CH2][C](C)(C(=O)OC1CCCCC1),9900.0,1.2,SEC13,92.0,2020-02-20 00:00:00,PVA,20
"Donnerstag, 20. Februar 2020 14:08:05",G4 2,25.0,328.5,0.244,313.5,292.6,286.8,254.8,VAN061_P1(TS-013a)_1.txt,VAN61_P1,TS-013a,methacrylate,Poly-c-hexyl MA,C=C(C)C(=O)OC1CCCCC1,[CH2][C](C)(C(=O)OC1CCCCC1),9900.0,1.2,SEC13,92.0,2020-02-20 00:00:00,PVA,20
"Donnerstag, 20. Februar 2020 14:08:16",G4 3,25.0,343.2,0.175,240.0,327.0,317.1,276.6,VAN061_P1(TS-013a)_1.txt,VAN61_P1,TS-013a,methacrylate,Poly-c-hexyl MA,C=C(C)C(=O)OC1CCCCC1,[CH2][C](C)(C(=O)OC1CCCCC1),9900.0,1.2,SEC13,92.0,2020-02-20 00:00:00,PVA,20
"Donnerstag, 20. Februar 2020 14:08:47",G5 1,25.0,322.8,0.18100000000000002,225.8,323.0,312.6,267.9,VAN061_P1(TS-013a)_1.txt,VAN61_P1,TS-013a,methacrylate,Poly-c-hexyl MA,C=C(C)C(=O)OC1CCCCC1,[CH2][C](C)(C(=O)OC1CCCCC1),9900.0,1.2,SEC13,92.0,2020-02-20 00:00:00,PVA,20
"Donnerstag, 20. Februar 2020 14:08:58",G5 2,25.0,326.5,0.126,234.7,316.1,307.3,268.0,VAN061_P1(TS-013a)_1.txt,VAN61_P1,TS-013a,methacrylate,Poly-c-hexyl MA,C=C(C)C(=O)OC1CCCCC1,[CH2][C](C)(C(=O)OC1CCCCC1),9900.0,1.2,SEC13,92.0,2020-02-20 00:00:00,PVA,20
"Donnerstag, 20. Februar 2020 14:09:09",G5 3,25.0,322.1,0.006999999999999999,232.4,352.3,340.2,298.0,VAN061_P1(TS-013a)_1.txt,VAN61_P1,TS-013a,methacrylate,Poly-c-hexyl MA,C=C(C)C(=O)OC1CCCCC1,[CH2][C](C)(C(=O)OC1CCCCC1),9900.0,1.2,SEC13,92.0,2020-02-20 00:00:00,PVA,20
"Donnerstag, 20. Februar 2020 14:09:40",G6 1,25.0,266.0,0.23399999999999999,230.1,752.0,507.9,178.3,VAN061_P1(TS-013a)_1.txt,VAN61_P1,TS-013a,methacrylate,Poly-c-hexyl MA,C=C(C)C(=O)OC1CCCCC1,[CH2][C](C)(C(=O)OC1CCCCC1),9900.0,1.2,SEC13,92.0,2020-02-20 00:00:00,PVA,20
"Donnerstag, 20. Februar 2020 14:09:51",G6 2,25.0,283.0,0.213,255.5,277.9,271.6,228.0,VAN061_P1(TS-013a)_1.txt,VAN61_P1,TS-013a,methacrylate,Poly-c-hexyl MA,C=C(C)C(=O)OC1CCCCC1,[CH2][C](C)(C(=O)OC1CCCCC1),9900.0,1.2,SEC13,92.0,2020-02-20 00:00:00,PVA,20
"Donnerstag, 20. Februar 2020 14:10:02",G6 3,25.0,338.7,0.348,309.7,918.6,490.7,256.0,VAN061_P1(TS-013a)_1.txt,VAN61_P1,TS-013a,methacrylate,Poly-c-hexyl MA,C=C(C)C(=O)OC1CCCCC1,[CH2][C](C)(C(=O)OC1CCCCC1),9900.0,1.2,SEC13,92.0,2020-02-20 00:00:00,PVA,20
"Donnerstag, 20. Februar 2020 14:10:31",H1 1,25.0,182.7,0.391,493.3,962.5,604.5,111.1,VAN061_P1(TS-013a)_1.txt,VAN61_P1,TS-013a,methacrylate,Poly-c-hexyl MA,C=C(C)C(=O)OC1CCCCC1,[CH2][C](C)(C(=O)OC1CCCCC1),9900.0,1.2,SEC13,92.0,2020-02-20 00:00:00,None,30
"Donnerstag, 20. Februar 2020 14:10:42",H1 2,25.0,185.0,0.28600000000000003,478.3,542.9,355.3,84.52,VAN061_P1(TS-013a)_1.txt,VAN61_P1,TS-013a,methacrylate,Poly-c-hexyl MA,C=C(C)C(=O)OC1CCCCC1,[CH2][C](C)(C(=O)OC1CCCCC1),9900.0,1.2,SEC13,92.0,2020-02-20 00:00:00,None,30
"Donnerstag, 20. Februar 2020 14:10:53",H1 3,25.0,209.7,0.251,539.5,181.0,184.1,145.9,VAN061_P1(TS-013a)_1.txt,VAN61_P1,TS-013a,methacrylate,Poly-c-hexyl MA,C=C(C)C(=O)OC1CCCCC1,[CH2][C](C)(C(=O)OC1CCCCC1),9900.0,1.2,SEC13,92.0,2020-02-20 00:00:00,None,30
"Donnerstag, 20. Februar 2020 14:11:25",H2 1,25.0,167.8,0.27,407.3,803.5,443.3,105.6,VAN061_P1(TS-013a)_1.txt,VAN61_P1,TS-013a,methacrylate,Poly-c-hexyl MA,C=C(C)C(=O)OC1CCCCC1,[CH2][C](C)(C(=O)OC1CCCCC1),9900.0,1.2,SEC13,92.0,2020-02-20 00:00:00,None,30
"Donnerstag, 20. Februar 2020 14:11:36",H2 2,25.0,193.2,0.27899999999999997,424.4,203.3,272.4,56.35,VAN061_P1(TS-013a)_1.txt,VAN61_P1,TS-013a,methacrylate,Poly-c-hexyl MA,C=C(C)C(=O)OC1CCCCC1,[CH2][C](C)(C(=O)OC1CCCCC1),9900.0,1.2,SEC13,92.0,2020-02-20 00:00:00,None,30
"Donnerstag, 20. Februar 2020 14:11:47",H2 3,25.0,172.7,0.249,415.4,548.1,356.6,86.52,VAN061_P1(TS-013a)_1.txt,VAN61_P1,TS-013a,methacrylate,Poly-c-hexyl MA,C=C(C)C(=O)OC1CCCCC1,[CH2][C](C)(C(=O)OC1CCCCC1),9900.0,1.2,SEC13,92.0,2020-02-20 00:00:00,None,30
"Donnerstag, 20. Februar 2020 14:12:18",H3 1,25.0,190.9,0.32899999999999996,318.7,514.3,341.7,87.97,VAN061_P1(TS-013a)_1.txt,VAN61_P1,TS-013a,methacrylate,Poly-c-hexyl MA,C=C(C)C(=O)OC1CCCCC1,[CH2][C](C)(C(=O)OC1CCCCC1),9900.0,1.2,SEC13,92.0,2020-02-20 00:00:00,None,30
"Donnerstag, 20. Februar 2020 14:12:29",H3 2,25.0,205.0,0.311,336.2,215.2,216.9,149.7,VAN061_P1(TS-013a)_1.txt,VAN61_P1,TS-013a,methacrylate,Poly-c-hexyl MA,C=C(C)C(=O)OC1CCCCC1,[CH2][C](C)(C(=O)OC1CCCCC1),9900.0,1.2,SEC13,92.0,2020-02-20 00:00:00,None,30
"Donnerstag, 20. Februar 2020 14:12:40",H3 3,25.0,212.0,0.299,356.5,137.1,214.9,45.57,VAN061_P1(TS-013a)_1.txt,VAN61_P1,TS-013a,methacrylate,Poly-c-hexyl MA,C=C(C)C(=O)OC1CCCCC1,[CH2][C](C)(C(=O)OC1CCCCC1),9900.0,1.2,SEC13,92.0,2020-02-20 00:00:00,None,30
"Donnerstag, 20. Februar 2020 14:13:11",H4 1,25.0,290.5,0.313,202.4,828.4,493.4,162.8,VAN061_P1(TS-013a)_1.txt,VAN61_P1,TS-013a,methacrylate,Poly-c-hexyl MA,C=C(C)C(=O)OC1CCCCC1,[CH2][C](C)(C(=O)OC1CCCCC1),9900.0,1.2,SEC13,92.0,2020-02-20 00:00:00,PVA,30
"Donnerstag, 20. Februar 2020 14:13:22",H4 2,25.0,274.1,0.29,192.2,692.7,419.4,153.9,VAN061_P1(TS-013a)_1.txt,VAN61_P1,TS-013a,methacrylate,Poly-c-hexyl MA,C=C(C)C(=O)OC1CCCCC1,[CH2][C](C)(C(=O)OC1CCCCC1),9900.0,1.2,SEC13,92.0,2020-02-20 00:00:00,PVA,30
"Donnerstag, 20. Februar 2020 14:13:33",H4 3,25.0,370.8,0.314,315.7,833.7,488.4,289.6,VAN061_P1(TS-013a)_1.txt,VAN61_P1,TS-013a,methacrylate,Poly-c-hexyl MA,C=C(C)C(=O)OC1CCCCC1,[CH2][C](C)(C(=O)OC1CCCCC1),9900.0,1.2,SEC13,92.0,2020-02-20 00:00:00,PVA,30
"Donnerstag, 20. Februar 2020 14:14:02",H5 1,25.0,247.4,0.40399999999999997,479.4,904.7,501.6,137.0,VAN061_P1(TS-013a)_1.txt,VAN61_P1,TS-013a,methacrylate,Poly-c-hexyl MA,C=C(C)C(=O)OC1CCCCC1,[CH2][C](C)(C(=O)OC1CCCCC1),9900.0,1.2,SEC13,92.0,2020-02-20 00:00:00,PVA,30
"Donnerstag, 20. Februar 2020 14:14:13",H5 2,25.0,1069.0,1.0,1001.7,287.9,313.1,98.17,VAN061_P1(TS-013a)_1.txt,VAN61_P1,TS-013a,methacrylate,Poly-c-hexyl MA,C=C(C)C(=O)OC1CCCCC1,[CH2][C](C)(C(=O)OC1CCCCC1),9900.0,1.2,SEC13,92.0,2020-02-20 00:00:00,PVA,30
"Donnerstag, 20. Februar 2020 14:14:24",H5 3,25.0,266.7,0.289,499.9,245.7,242.1,194.4,VAN061_P1(TS-013a)_1.txt,VAN61_P1,TS-013a,methacrylate,Poly-c-hexyl MA,C=C(C)C(=O)OC1CCCCC1,[CH2][C](C)(C(=O)OC1CCCCC1),9900.0,1.2,SEC13,92.0,2020-02-20 00:00:00,PVA,30
"Donnerstag, 20. Februar 2020 14:14:57",H6 1,25.0,287.8,0.321,272.8,926.4,545.6,146.7,VAN061_P1(TS-013a)_1.txt,VAN61_P1,TS-013a,methacrylate,Poly-c-hexyl MA,C=C(C)C(=O)OC1CCCCC1,[CH2][C](C)(C(=O)OC1CCCCC1),9900.0,1.2,SEC13,92.0,2020-02-20 00:00:00,PVA,30
"Donnerstag, 20. Februar 2020 14:15:08",H6 2,25.0,289.7,0.4,301.3,1415.0,976.2,184.1,VAN061_P1(TS-013a)_1.txt,VAN61_P1,TS-013a,methacrylate,Poly-c-hexyl MA,C=C(C)C(=O)OC1CCCCC1,[CH2][C](C)(C(=O)OC1CCCCC1),9900.0,1.2,SEC13,92.0,2020-02-20 00:00:00,PVA,30
"Donnerstag, 20. Februar 2020 14:15:19",H6 3,25.0,251.6,0.355,239.5,1034.0,635.9,165.3,VAN061_P1(TS-013a)_1.txt,VAN61_P1,TS-013a,methacrylate,Poly-c-hexyl MA,C=C(C)C(=O)OC1CCCCC1,[CH2][C](C)(C(=O)OC1CCCCC1),9900.0,1.2,SEC13,92.0,2020-02-20 00:00:00,PVA,30
"Mittwoch, 6. Mai 2020 14:37:23",A1 1,25.0,86.21,0.069,435.8,79.58,92.2,67.76,VAN#61_P3.txt,VAN61_P3,TS-013c,methacrylate,Poly-c-hexyl MA,C=C(C)C(=O)OC1CCCCC1,[CH2][C](C)(C(=O)OC1CCCCC1),30000.0,1.33,SEC13,92.0,2020-05-06 00:00:00,None,1
"Mittwoch, 6. Mai 2020 14:37:34",A1 2,25.0,89.7,0.055999999999999994,433.2,81.37,97.03,67.12,VAN#61_P3.txt,VAN61_P3,TS-013c,methacrylate,Poly-c-hexyl MA,C=C(C)C(=O)OC1CCCCC1,[CH2][C](C)(C(=O)OC1CCCCC1),30000.0,1.33,SEC13,92.0,2020-05-06 00:00:00,None,1
"Mittwoch, 6. Mai 2020 14:37:45",A1 3,25.0,88.48,0.063,440.8,78.2,96.41,62.5,VAN#61_P3.txt,VAN61_P3,TS-013c,methacrylate,Poly-c-hexyl MA,C=C(C)C(=O)OC1CCCCC1,[CH2][C](C)(C(=O)OC1CCCCC1),30000.0,1.33,SEC13,92.0,2020-05-06 00:00:00,None,1
"Mittwoch, 6. Mai 2020 14:38:30",A2 1,25.0,114.0,0.079,456.1,105.7,127.0,77.51,VAN#61_P3.txt,VAN61_P3,TS-013c,methacrylate,Poly-c-hexyl MA,C=C(C)C(=O)OC1CCCCC1,[CH2][C](C)(C(=O)OC1CCCCC1),30000.0,1.33,SEC13,92.0,2020-05-06 00:00:00,None,1
"Mittwoch, 6. Mai 2020 14:38:41",A2 2,25.0,109.7,0.18,465.1,91.2,132.6,55.23,VAN#61_P3.txt,VAN61_P3,TS-013c,methacrylate,Poly-c-hexyl MA,C=C(C)C(=O)OC1CCCCC1,[CH2][C](C)(C(=O)OC1CCCCC1),30000.0,1.33,SEC13,92.0,2020-05-06 00:00:00,None,1
"Mittwoch, 6. Mai 2020 14:38:52",A2 3,25.0,112.9,0.12300000000000001,446.4,104.2,130.0,72.8,VAN#61_P3.txt,VAN61_P3,TS-013c,methacrylate,Poly-c-hexyl MA,C=C(C)C(=O)OC1CCCCC1,[CH2][C](C)(C(=O)OC1CCCCC1),30000.0,1.33,SEC13,92.0,2020-05-06 00:00:00,None,1
"Mittwoch, 6. Mai 2020 14:39:24",A3 1,25.0,85.17,0.059000000000000004,336.5,77.14,92.16,63.91,VAN#61_P3.txt,VAN61_P3,TS-013c,methacrylate,Poly-c-hexyl MA,C=C(C)C(=O)OC1CCCCC1,[CH2][C](C)(C(=O)OC1CCCCC1),30000.0,1.33,SEC13,92.0,2020-05-06 00:00:00,None,1
"Mittwoch, 6. Mai 2020 14:39:35",A3 2,25.0,82.48,0.009000000000000001,331.1,76.84,85.88,67.92,VAN#61_P3.txt,VAN61_P3,TS-013c,methacrylate,Poly-c-hexyl MA,C=C(C)C(=O)OC1CCCCC1,[CH2][C](C)(C(=O)OC1CCCCC1),30000.0,1.33,SEC13,92.0,2020-05-06 00:00:00,None,1
"Mittwoch, 6. Mai 2020 14:39:46",A3 3,25.0,82.64,0.071,332.6,76.56,88.13,65.94,VAN#61_P3.txt,VAN61_P3,TS-013c,methacrylate,Poly-c-hexyl MA,C=C(C)C(=O)OC1CCCCC1,[CH2][C](C)(C(=O)OC1CCCCC1),30000.0,1.33,SEC13,92.0,2020-05-06 00:00:00,None,1
"Mittwoch, 6. Mai 2020 14:40:17",A4 1,25.0,135.8,0.096,208.7,138.0,151.6,103.0,VAN#61_P3.txt,VAN61_P3,TS-013c,methacrylate,Poly-c-hexyl MA,C=C(C)C(=O)OC1CCCCC1,[CH2][C](C)(C(=O)OC1CCCCC1),30000.0,1.33,SEC13,92.0,2020-05-06 00:00:00,PVA,1
"Mittwoch, 6. Mai 2020 14:40:27",A4 2,25.0,140.9,0.095,204.7,142.4,154.4,108.5,VAN#61_P3.txt,VAN61_P3,TS-013c,methacrylate,Poly-c-hexyl MA,C=C(C)C(=O)OC1CCCCC1,[CH2][C](C)(C(=O)OC1CCCCC1),30000.0,1.33,SEC13,92.0,2020-05-06 00:00:00,PVA,1
"Mittwoch, 6. Mai 2020 14:40:38",A4 3,25.0,137.6,0.002,210.2,137.5,143.7,119.1,VAN#61_P3.txt,VAN61_P3,TS-013c,methacrylate,Poly-c-hexyl MA,C=C(C)C(=O)OC1CCCCC1,[CH2][C](C)(C(=O)OC1CCCCC1),30000.0,1.33,SEC13,92.0,2020-05-06 00:00:00,PVA,1
"Mittwoch, 6. Mai 2020 14:41:08",A5 1,25.0,141.6,0.038,188.2,140.0,145.7,121.6,VAN#61_P3.txt,VAN61_P3,TS-013c,methacrylate,Poly-c-hexyl MA,C=C(C)C(=O)OC1CCCCC1,[CH2][C](C)(C(=O)OC1CCCCC1),30000.0,1.33,SEC13,92.0,2020-05-06 00:00:00,PVA,1
"Mittwoch, 6. Mai 2020 14:41:19",A5 2,25.0,141.9,0.016,187.7,141.1,149.6,115.2,VAN#61_P3.txt,VAN61_P3,TS-013c,methacrylate,Poly-c-hexyl MA,C=C(C)C(=O)OC1CCCCC1,[CH2][C](C)(C(=O)OC1CCCCC1),30000.0,1.33,SEC13,92.0,2020-05-06 00:00:00,PVA,1
"Mittwoch, 6. Mai 2020 14:41:30",A5 3,25.0,137.7,0.045,185.5,139.0,145.9,118.4,VAN#61_P3.txt,VAN61_P3,TS-013c,methacrylate,Poly-c-hexyl MA,C=C(C)C(=O)OC1CCCCC1,[CH2][C](C)(C(=O)OC1CCCCC1),30000.0,1.33,SEC13,92.0,2020-05-06 00:00:00,PVA,1
"Mittwoch, 6. Mai 2020 14:42:05",A6 1,25.0,141.4,0.005,153.8,141.1,147.7,120.0,VAN#61_P3.txt,VAN61_P3,TS-013c,methacrylate,Poly-c-hexyl MA,C=C(C)C(=O)OC1CCCCC1,[CH2][C](C)(C(=O)OC1CCCCC1),30000.0,1.33,SEC13,92.0,2020-05-06 00:00:00,PVA,1
"Mittwoch, 6. Mai 2020 14:42:15",A6 2,25.0,140.8,0.039,153.5,141.8,147.6,122.1,VAN#61_P3.txt,VAN61_P3,TS-013c,methacrylate,Poly-c-hexyl MA,C=C(C)C(=O)OC1CCCCC1,[CH2][C](C)(C(=O)OC1CCCCC1),30000.0,1.33,SEC13,92.0,2020-05-06 00:00:00,PVA,1
"Mittwoch, 6. Mai 2020 14:42:26",A6 3,25.0,138.0,0.045,148.3,137.2,147.3,110.0,VAN#61_P3.txt,VAN61_P3,TS-013c,methacrylate,Poly-c-hexyl MA,C=C(C)C(=O)OC1CCCCC1,[CH2][C](C)(C(=O)OC1CCCCC1),30000.0,1.33,SEC13,92.0,2020-05-06 00:00:00,PVA,1
"Mittwoch, 6. Mai 2020 14:43:00",B1 1,25.0,85.08,0.066,389.8,77.13,92.49,63.6,VAN#61_P3.txt,VAN61_P3,TS-013c,methacrylate,Poly-c-hexyl MA,C=C(C)C(=O)OC1CCCCC1,[CH2][C](C)(C(=O)OC1CCCCC1),30000.0,1.33,SEC13,92.0,2020-05-06 00:00:00,None,3
"Mittwoch, 6. Mai 2020 14:43:10",B1 2,25.0,85.2,0.10300000000000001,392.5,74.04,95.52,58.14,VAN#61_P3.txt,VAN61_P3,TS-013c,methacrylate,Poly-c-hexyl MA,C=C(C)C(=O)OC1CCCCC1,[CH2][C](C)(C(=O)OC1CCCCC1),30000.0,1.33,SEC13,92.0,2020-05-06 00:00:00,None,3
"Mittwoch, 6. Mai 2020 14:43:21",B1 3,25.0,82.74,0.127,403.6,72.76,90.19,59.19,VAN#61_P3.txt,VAN61_P3,TS-013c,methacrylate,Poly-c-hexyl MA,C=C(C)C(=O)OC1CCCCC1,[CH2][C](C)(C(=O)OC1CCCCC1),30000.0,1.33,SEC13,92.0,2020-05-06 00:00:00,None,3
"Mittwoch, 6. Mai 2020 14:43:53",B2 1,25.0,82.09,0.065,378.0,74.29,88.27,62.36,VAN#61_P3.txt,VAN61_P3,TS-013c,methacrylate,Poly-c-hexyl MA,C=C(C)C(=O)OC1CCCCC1,[CH2][C](C)(C(=O)OC1CCCCC1),30000.0,1.33,SEC13,92.0,2020-05-06 00:00:00,None,3
"Mittwoch, 6. Mai 2020 14:44:04",B2 2,25.0,81.91,0.027000000000000003,374.7,75.08,86.35,64.91,VAN#61_P3.txt,VAN61_P3,TS-013c,methacrylate,Poly-c-hexyl MA,C=C(C)C(=O)OC1CCCCC1,[CH2][C](C)(C(=O)OC1CCCCC1),30000.0,1.33,SEC13,92.0,2020-05-06 00:00:00,None,3
"Mittwoch, 6. Mai 2020 14:44:15",B2 3,25.0,83.15,0.043,377.7,74.42,89.11,61.73,VAN#61_P3.txt,VAN61_P3,TS-013c,methacrylate,Poly-c-hexyl MA,C=C(C)C(=O)OC1CCCCC1,[CH2][C](C)(C(=O)OC1CCCCC1),30000.0,1.33,SEC13,92.0,2020-05-06 00:00:00,None,3
"Mittwoch, 6. Mai 2020 14:44:50",B3 1,25.0,86.63,0.08,412.0,75.12,95.91,58.96,VAN#61_P3.txt,VAN61_P3,TS-013c,methacrylate,Poly-c-hexyl MA,C=C(C)C(=O)OC1CCCCC1,[CH2][C](C)(C(=O)OC1CCCCC1),30000.0,1.33,SEC13,92.0,2020-05-06 00:00:00,None,3
"Mittwoch, 6. Mai 2020 14:45:00",B3 2,25.0,86.29,0.002,402.2,80.89,89.55,72.32,VAN#61_P3.txt,VAN61_P3,TS-013c,methacrylate,Poly-c-hexyl MA,C=C(C)C(=O)OC1CCCCC1,[CH2][C](C)(C(=O)OC1CCCCC1),30000.0,1.33,SEC13,92.0,2020-05-06 00:00:00,None,3
"Mittwoch, 6. Mai 2020 14:45:11",B3 3,25.0,83.43,0.09699999999999999,396.8,73.87,92.04,59.59,VAN#61_P3.txt,VAN61_P3,TS-013c,methacrylate,Poly-c-hexyl MA,C=C(C)C(=O)OC1CCCCC1,[CH2][C](C)(C(=O)OC1CCCCC1),30000.0,1.33,SEC13,92.0,2020-05-06 00:00:00,None,3
"Mittwoch, 6. Mai 2020 14:45:50",B4 1,25.0,155.8,0.07,354.0,161.3,169.3,123.7,VAN#61_P3.txt,VAN61_P3,TS-013c,methacrylate,Poly-c-hexyl MA,C=C(C)C(=O)OC1CCCCC1,[CH2][C](C)(C(=O)OC1CCCCC1),30000.0,1.33,SEC13,92.0,2020-05-06 00:00:00,PVA,3
"Mittwoch, 6. Mai 2020 14:46:01",B4 2,25.0,150.2,0.182,366.6,153.1,160.4,123.4,VAN#61_P3.txt,VAN61_P3,TS-013c,methacrylate,Poly-c-hexyl MA,C=C(C)C(=O)OC1CCCCC1,[CH2][C](C)(C(=O)OC1CCCCC1),30000.0,1.33,SEC13,92.0,2020-05-06 00:00:00,PVA,3
"Mittwoch, 6. Mai 2020 14:46:11",B4 3,25.0,150.8,0.040999999999999995,368.5,153.8,158.7,130.2,VAN#61_P3.txt,VAN61_P3,TS-013c,methacrylate,Poly-c-hexyl MA,C=C(C)C(=O)OC1CCCCC1,[CH2][C](C)(C(=O)OC1CCCCC1),30000.0,1.33,SEC13,92.0,2020-05-06 00:00:00,PVA,3
"Mittwoch, 6. Mai 2020 14:46:45",B5 1,25.0,148.0,0.008,339.5,148.1,154.5,123.4,VAN#61_P3.txt,VAN61_P3,TS-013c,methacrylate,Poly-c-hexyl MA,C=C(C)C(=O)OC1CCCCC1,[CH2][C](C)(C(=O)OC1CCCCC1),30000.0,1.33,SEC13,92.0,2020-05-06 00:00:00,PVA,3
"Mittwoch, 6. Mai 2020 14:46:56",B5 2,25.0,147.7,0.040999999999999995,337.2,149.7,156.5,123.3,VAN#61_P3.txt,VAN61_P3,TS-013c,methacrylate,Poly-c-hexyl MA,C=C(C)C(=O)OC1CCCCC1,[CH2][C](C)(C(=O)OC1CCCCC1),30000.0,1.33,SEC13,92.0,2020-05-06 00:00:00,PVA,3
"Mittwoch, 6. Mai 2020 14:47:07",B5 3,25.0,142.4,0.08,291.7,145.2,153.9,116.2,VAN#61_P3.txt,VAN61_P3,TS-013c,methacrylate,Poly-c-hexyl MA,C=C(C)C(=O)OC1CCCCC1,[CH2][C](C)(C(=O)OC1CCCCC1),30000.0,1.33,SEC13,92.0,2020-05-06 00:00:00,PVA,3
"Mittwoch, 6. Mai 2020 14:47:42",B6 1,25.0,143.9,0.011000000000000001,365.4,144.6,148.1,130.5,VAN#61_P3.txt,VAN61_P3,TS-013c,methacrylate,Poly-c-hexyl MA,C=C(C)C(=O)OC1CCCCC1,[CH2][C](C)(C(=O)OC1CCCCC1),30000.0,1.33,SEC13,92.0,2020-05-06 00:00:00,PVA,3
"Mittwoch, 6. Mai 2020 14:47:53",B6 2,25.0,145.2,0.061,343.2,148.3,157.3,116.7,VAN#61_P3.txt,VAN61_P3,TS-013c,methacrylate,Poly-c-hexyl MA,C=C(C)C(=O)OC1CCCCC1,[CH2][C](C)(C(=O)OC1CCCCC1),30000.0,1.33,SEC13,92.0,2020-05-06 00:00:00,PVA,3
"Mittwoch, 6. Mai 2020 14:48:03",B6 3,25.0,143.8,0.065,322.2,141.9,146.4,126.1,VAN#61_P3.txt,VAN61_P3,TS-013c,methacrylate,Poly-c-hexyl MA,C=C(C)C(=O)OC1CCCCC1,[CH2][C](C)(C(=O)OC1CCCCC1),30000.0,1.33,SEC13,92.0,2020-05-06 00:00:00,PVA,3
"Mittwoch, 6. Mai 2020 14:48:39",C1 1,25.0,107.8,0.145,350.6,97.85,116.7,77.07,VAN#61_P3.txt,VAN61_P3,TS-013c,methacrylate,Poly-c-hexyl MA,C=C(C)C(=O)OC1CCCCC1,[CH2][C](C)(C(=O)OC1CCCCC1),30000.0,1.33,SEC13,92.0,2020-05-06 00:00:00,None,5
"Mittwoch, 6. Mai 2020 14:48:50",C1 2,25.0,109.5,0.099,348.7,102.1,121.3,79.13,VAN#61_P3.txt,VAN61_P3,TS-013c,methacrylate,Poly-c-hexyl MA,C=C(C)C(=O)OC1CCCCC1,[CH2][C](C)(C(=O)OC1CCCCC1),30000.0,1.33,SEC13,92.0,2020-05-06 00:00:00,None,5
"Mittwoch, 6. Mai 2020 14:49:00",C1 3,25.0,107.8,0.17,350.3,240.7,217.8,71.71,VAN#61_P3.txt,VAN61_P3,TS-013c,methacrylate,Poly-c-hexyl MA,C=C(C)C(=O)OC1CCCCC1,[CH2][C](C)(C(=O)OC1CCCCC1),30000.0,1.33,SEC13,92.0,2020-05-06 00:00:00,None,5
"Mittwoch, 6. Mai 2020 14:49:36",C2 1,25.0,110.4,0.055,351.3,102.2,119.9,80.06,VAN#61_P3.txt,VAN61_P3,TS-013c,methacrylate,Poly-c-hexyl MA,C=C(C)C(=O)OC1CCCCC1,[CH2][C](C)(C(=O)OC1CCCCC1),30000.0,1.33,SEC13,92.0,2020-05-06 00:00:00,None,5
"Mittwoch, 6. Mai 2020 14:49:47",C2 2,25.0,108.2,0.02,356.0,102.1,114.2,86.77,VAN#61_P3.txt,VAN61_P3,TS-013c,methacrylate,Poly-c-hexyl MA,C=C(C)C(=O)OC1CCCCC1,[CH2][C](C)(C(=O)OC1CCCCC1),30000.0,1.33,SEC13,92.0,2020-05-06 00:00:00,None,5
"Mittwoch, 6. Mai 2020 14:49:58",C2 3,25.0,106.1,0.125,347.1,96.45,113.9,77.42,VAN#61_P3.txt,VAN61_P3,TS-013c,methacrylate,Poly-c-hexyl MA,C=C(C)C(=O)OC1CCCCC1,[CH2][C](C)(C(=O)OC1CCCCC1),30000.0,1.33,SEC13,92.0,2020-05-06 00:00:00,None,5
"Mittwoch, 6. Mai 2020 14:50:37",C3 1,25.0,105.3,0.079,306.2,98.4,114.7,79.27,VAN#61_P3.txt,VAN61_P3,TS-013c,methacrylate,Poly-c-hexyl MA,C=C(C)C(=O)OC1CCCCC1,[CH2][C](C)(C(=O)OC1CCCCC1),30000.0,1.33,SEC13,92.0,2020-05-06 00:00:00,None,5
"Mittwoch, 6. Mai 2020 14:50:48",C3 2,25.0,105.6,0.06,318.2,97.78,114.3,78.73,VAN#61_P3.txt,VAN61_P3,TS-013c,methacrylate,Poly-c-hexyl MA,C=C(C)C(=O)OC1CCCCC1,[CH2][C](C)(C(=O)OC1CCCCC1),30000.0,1.33,SEC13,92.0,2020-05-06 00:00:00,None,5
"Mittwoch, 6. Mai 2020 14:50:59",C3 3,25.0,103.6,0.076,319.4,95.62,113.0,76.7,VAN#61_P3.txt,VAN61_P3,TS-013c,methacrylate,Poly-c-hexyl MA,C=C(C)C(=O)OC1CCCCC1,[CH2][C](C)(C(=O)OC1CCCCC1),30000.0,1.33,SEC13,92.0,2020-05-06 00:00:00,None,5
"Mittwoch, 6. Mai 2020 14:51:32",C4 1,25.0,171.1,0.046,433.2,178.7,181.4,147.4,VAN#61_P3.txt,VAN61_P3,TS-013c,methacrylate,Poly-c-hexyl MA,C=C(C)C(=O)OC1CCCCC1,[CH2][C](C)(C(=O)OC1CCCCC1),30000.0,1.33,SEC13,92.0,2020-05-06 00:00:00,PVA,5
"Mittwoch, 6. Mai 2020 14:51:43",C4 2,25.0,168.8,0.081,439.0,179.8,184.3,139.5,VAN#61_P3.txt,VAN61_P3,TS-013c,methacrylate,Poly-c-hexyl MA,C=C(C)C(=O)OC1CCCCC1,[CH2][C](C)(C(=O)OC1CCCCC1),30000.0,1.33,SEC13,92.0,2020-05-06 00:00:00,PVA,5
"Mittwoch, 6. Mai 2020 14:51:54",C4 3,25.0,167.7,0.061,434.7,175.6,178.8,144.0,VAN#61_P3.txt,VAN61_P3,TS-013c,methacrylate,Poly-c-hexyl MA,C=C(C)C(=O)OC1CCCCC1,[CH2][C](C)(C(=O)OC1CCCCC1),30000.0,1.33,SEC13,92.0,2020-05-06 00:00:00,PVA,5
"Mittwoch, 6. Mai 2020 14:52:34",C5 1,25.0,163.5,0.057,217.4,170.0,175.1,135.1,VAN#61_P3.txt,VAN61_P3,TS-013c,methacrylate,Poly-c-hexyl MA,C=C(C)C(=O)OC1CCCCC1,[CH2][C](C)(C(=O)OC1CCCCC1),30000.0,1.33,SEC13,92.0,2020-05-06 00:00:00,PVA,5
"Mittwoch, 6. Mai 2020 14:52:45",C5 2,25.0,169.0,0.10400000000000001,223.1,175.9,178.7,146.2,VAN#61_P3.txt,VAN61_P3,TS-013c,methacrylate,Poly-c-hexyl MA,C=C(C)C(=O)OC1CCCCC1,[CH2][C](C)(C(=O)OC1CCCCC1),30000.0,1.33,SEC13,92.0,2020-05-06 00:00:00,PVA,5
"Mittwoch, 6. Mai 2020 14:52:56",C5 3,25.0,161.4,0.11599999999999999,213.7,171.1,175.9,136.0,VAN#61_P3.txt,VAN61_P3,TS-013c,methacrylate,Poly-c-hexyl MA,C=C(C)C(=O)OC1CCCCC1,[CH2][C](C)(C(=O)OC1CCCCC1),30000.0,1.33,SEC13,92.0,2020-05-06 00:00:00,PVA,5
"Mittwoch, 6. Mai 2020 14:53:36",C6 1,25.0,163.5,0.081,207.0,171.6,176.8,135.1,VAN#61_P3.txt,VAN61_P3,TS-013c,methacrylate,Poly-c-hexyl MA,C=C(C)C(=O)OC1CCCCC1,[CH2][C](C)(C(=O)OC1CCCCC1),30000.0,1.33,SEC13,92.0,2020-05-06 00:00:00,PVA,5
"Mittwoch, 6. Mai 2020 14:53:47",C6 2,25.0,167.2,0.025,203.8,172.8,175.4,145.8,VAN#61_P3.txt,VAN61_P3,TS-013c,methacrylate,Poly-c-hexyl MA,C=C(C)C(=O)OC1CCCCC1,[CH2][C](C)(C(=O)OC1CCCCC1),30000.0,1.33,SEC13,92.0,2020-05-06 00:00:00,PVA,5
"Mittwoch, 6. Mai 2020 14:53:58",C6 3,25.0,165.3,0.01,201.7,169.8,171.7,147.4,VAN#61_P3.txt,VAN61_P3,TS-013c,methacrylate,Poly-c-hexyl MA,C=C(C)C(=O)OC1CCCCC1,[CH2][C](C)(C(=O)OC1CCCCC1),30000.0,1.33,SEC13,92.0,2020-05-06 00:00:00,PVA,5
"Mittwoch, 6. Mai 2020 14:54:33",D1 1,25.0,110.6,0.152,361.7,100.4,120.6,77.06,VAN#61_P3.txt,VAN61_P3,TS-013c,methacrylate,Poly-c-hexyl MA,C=C(C)C(=O)OC1CCCCC1,[CH2][C](C)(C(=O)OC1CCCCC1),30000.0,1.33,SEC13,92.0,2020-05-06 00:00:00,None,8
"Mittwoch, 6. Mai 2020 14:54:44",D1 2,25.0,111.5,0.077,364.2,104.7,121.4,82.72,VAN#61_P3.txt,VAN61_P3,TS-013c,methacrylate,Poly-c-hexyl MA,C=C(C)C(=O)OC1CCCCC1,[CH2][C](C)(C(=O)OC1CCCCC1),30000.0,1.33,SEC13,92.0,2020-05-06 00:00:00,None,8
"Mittwoch, 6. Mai 2020 14:54:55",D1 3,25.0,110.9,0.11199999999999999,367.4,102.2,121.4,79.24,VAN#61_P3.txt,VAN61_P3,TS-013c,methacrylate,Poly-c-hexyl MA,C=C(C)C(=O)OC1CCCCC1,[CH2][C](C)(C(=O)OC1CCCCC1),30000.0,1.33,SEC13,92.0,2020-05-06 00:00:00,None,8
"Mittwoch, 6. Mai 2020 14:55:29",D2 1,25.0,778.2,0.42,167.9,841.1,671.5,577.4,VAN#61_P3.txt,VAN61_P3,TS-013c,methacrylate,Poly-c-hexyl MA,C=C(C)C(=O)OC1CCCCC1,[CH2][C](C)(C(=O)OC1CCCCC1),30000.0,1.33,SEC13,92.0,2020-05-06 00:00:00,None,8
"Mittwoch, 6. Mai 2020 14:55:40",D2 2,25.0,1058.0,0.6679999999999999,184.8,472.1,465.2,456.1,VAN#61_P3.txt,VAN61_P3,TS-013c,methacrylate,Poly-c-hexyl MA,C=C(C)C(=O)OC1CCCCC1,[CH2][C](C)(C(=O)OC1CCCCC1),30000.0,1.33,SEC13,92.0,2020-05-06 00:00:00,None,8
"Mittwoch, 6. Mai 2020 14:55:50",D2 3,25.0,706.7,0.503,162.6,1980.0,1213.0,447.2,VAN#61_P3.txt,VAN61_P3,TS-013c,methacrylate,Poly-c-hexyl MA,C=C(C)C(=O)OC1CCCCC1,[CH2][C](C)(C(=O)OC1CCCCC1),30000.0,1.33,SEC13,92.0,2020-05-06 00:00:00,None,8
"Mittwoch, 6. Mai 2020 14:56:28",D3 1,25.0,117.8,0.145,393.0,110.9,128.4,85.58,VAN#61_P3.txt,VAN61_P3,TS-013c,methacrylate,Poly-c-hexyl MA,C=C(C)C(=O)OC1CCCCC1,[CH2][C](C)(C(=O)OC1CCCCC1),30000.0,1.33,SEC13,92.0,2020-05-06 00:00:00,None,8
"Mittwoch, 6. Mai 2020 14:56:39",D3 2,25.0,115.5,0.124,409.1,109.4,126.1,85.87,VAN#61_P3.txt,VAN61_P3,TS-013c,methacrylate,Poly-c-hexyl MA,C=C(C)C(=O)OC1CCCCC1,[CH2][C](C)(C(=O)OC1CCCCC1),30000.0,1.33,SEC13,92.0,2020-05-06 00:00:00,None,8
"Mittwoch, 6. Mai 2020 14:56:50",D3 3,25.0,120.9,0.07,404.0,115.3,132.5,87.74,VAN#61_P3.txt,VAN61_P3,TS-013c,methacrylate,Poly-c-hexyl MA,C=C(C)C(=O)OC1CCCCC1,[CH2][C](C)(C(=O)OC1CCCCC1),30000.0,1.33,SEC13,92.0,2020-05-06 00:00:00,None,8
"Mittwoch, 6. Mai 2020 14:57:39",D4 1,25.0,183.6,0.113,269.1,199.4,200.8,155.3,VAN#61_P3.txt,VAN61_P3,TS-013c,methacrylate,Poly-c-hexyl MA,C=C(C)C(=O)OC1CCCCC1,[CH2][C](C)(C(=O)OC1CCCCC1),30000.0,1.33,SEC13,92.0,2020-05-06 00:00:00,PVA,8
"Mittwoch, 6. Mai 2020 14:57:50",D4 2,25.0,191.4,0.091,259.9,194.0,193.4,174.5,VAN#61_P3.txt,VAN61_P3,TS-013c,methacrylate,Poly-c-hexyl MA,C=C(C)C(=O)OC1CCCCC1,[CH2][C](C)(C(=O)OC1CCCCC1),30000.0,1.33,SEC13,92.0,2020-05-06 00:00:00,PVA,8
"Mittwoch, 6. Mai 2020 14:58:00",D4 3,25.0,187.4,0.031,254.1,196.7,196.8,168.7,VAN#61_P3.txt,VAN61_P3,TS-013c,methacrylate,Poly-c-hexyl MA,C=C(C)C(=O)OC1CCCCC1,[CH2][C](C)(C(=O)OC1CCCCC1),30000.0,1.33,SEC13,92.0,2020-05-06 00:00:00,PVA,8
"Mittwoch, 6. Mai 2020 14:58:35",D5 1,25.0,191.3,0.013999999999999999,254.4,201.3,201.8,164.7,VAN#61_P3.txt,VAN61_P3,TS-013c,methacrylate,Poly-c-hexyl MA,C=C(C)C(=O)OC1CCCCC1,[CH2][C](C)(C(=O)OC1CCCCC1),30000.0,1.33,SEC13,92.0,2020-05-06 00:00:00,PVA,8
"Mittwoch, 6. Mai 2020 14:58:46",D5 2,25.0,190.3,0.059000000000000004,255.7,203.6,204.3,161.4,VAN#61_P3.txt,VAN61_P3,TS-013c,methacrylate,Poly-c-hexyl MA,C=C(C)C(=O)OC1CCCCC1,[CH2][C](C)(C(=O)OC1CCCCC1),30000.0,1.33,SEC13,92.0,2020-05-06 00:00:00,PVA,8
"Mittwoch, 6. Mai 2020 14:58:57",D5 3,25.0,183.2,0.053,248.7,194.5,196.2,155.5,VAN#61_P3.txt,VAN61_P3,TS-013c,methacrylate,Poly-c-hexyl MA,C=C(C)C(=O)OC1CCCCC1,[CH2][C](C)(C(=O)OC1CCCCC1),30000.0,1.33,SEC13,92.0,2020-05-06 00:00:00,PVA,8
"Mittwoch, 6. Mai 2020 14:59:36",D6 1,25.0,185.2,0.08,235.5,199.5,201.2,154.7,VAN#61_P3.txt,VAN61_P3,TS-013c,methacrylate,Poly-c-hexyl MA,C=C(C)C(=O)OC1CCCCC1,[CH2][C](C)(C(=O)OC1CCCCC1),30000.0,1.33,SEC13,92.0,2020-05-06 00:00:00,PVA,8
"Mittwoch, 6. Mai 2020 14:59:47",D6 2,25.0,188.1,0.024,232.5,194.0,193.7,170.5,VAN#61_P3.txt,VAN61_P3,TS-013c,methacrylate,Poly-c-hexyl MA,C=C(C)C(=O)OC1CCCCC1,[CH2][C](C)(C(=O)OC1CCCCC1),30000.0,1.33,SEC13,92.0,2020-05-06 00:00:00,PVA,8
"Mittwoch, 6. Mai 2020 14:59:58",D6 3,25.0,181.9,0.10400000000000001,227.9,194.3,194.4,167.2,VAN#61_P3.txt,VAN61_P3,TS-013c,methacrylate,Poly-c-hexyl MA,C=C(C)C(=O)OC1CCCCC1,[CH2][C](C)(C(=O)OC1CCCCC1),30000.0,1.33,SEC13,92.0,2020-05-06 00:00:00,PVA,8
"Mittwoch, 6. Mai 2020 15:00:38",E1 1,25.0,136.8,0.131,212.5,136.7,148.9,106.4,VAN#61_P3.txt,VAN61_P3,TS-013c,methacrylate,Poly-c-hexyl MA,C=C(C)C(=O)OC1CCCCC1,[CH2][C](C)(C(=O)OC1CCCCC1),30000.0,1.33,SEC13,92.0,2020-05-06 00:00:00,None,10
"Mittwoch, 6. Mai 2020 15:00:48",E1 2,25.0,140.1,0.052000000000000005,207.4,141.0,148.5,117.9,VAN#61_P3.txt,VAN61_P3,TS-013c,methacrylate,Poly-c-hexyl MA,C=C(C)C(=O)OC1CCCCC1,[CH2][C](C)(C(=O)OC1CCCCC1),30000.0,1.33,SEC13,92.0,2020-05-06 00:00:00,None,10
"Mittwoch, 6. Mai 2020 15:00:59",E1 3,25.0,136.9,0.096,199.3,137.0,151.3,102.0,VAN#61_P3.txt,VAN61_P3,TS-013c,methacrylate,Poly-c-hexyl MA,C=C(C)C(=O)OC1CCCCC1,[CH2][C](C)(C(=O)OC1CCCCC1),30000.0,1.33,SEC13,92.0,2020-05-06 00:00:00,None,10
"Mittwoch, 6. Mai 2020 15:01:37",E2 1,25.0,126.8,0.196,201.4,324.9,291.7,78.2,VAN#61_P3.txt,VAN61_P3,TS-013c,methacrylate,Poly-c-hexyl MA,C=C(C)C(=O)OC1CCCCC1,[CH2][C](C)(C(=O)OC1CCCCC1),30000.0,1.33,SEC13,92.0,2020-05-06 00:00:00,None,10
"Mittwoch, 6. Mai 2020 15:01:48",E2 2,25.0,130.1,0.11599999999999999,200.3,125.6,150.5,83.41,VAN#61_P3.txt,VAN61_P3,TS-013c,methacrylate,Poly-c-hexyl MA,C=C(C)C(=O)OC1CCCCC1,[CH2][C](C)(C(=O)OC1CCCCC1),30000.0,1.33,SEC13,92.0,2020-05-06 00:00:00,None,10
"Mittwoch, 6. Mai 2020 15:01:59",E2 3,25.0,129.6,0.07,195.0,128.9,139.9,104.9,VAN#61_P3.txt,VAN61_P3,TS-013c,methacrylate,Poly-c-hexyl MA,C=C(C)C(=O)OC1CCCCC1,[CH2][C](C)(C(=O)OC1CCCCC1),30000.0,1.33,SEC13,92.0,2020-05-06 00:00:00,None,10
"Mittwoch, 6. Mai 2020 15:02:36",E3 1,25.0,144.3,0.033,210.0,144.9,152.8,118.1,VAN#61_P3.txt,VAN61_P3,TS-013c,methacrylate,Poly-c-hexyl MA,C=C(C)C(=O)OC1CCCCC1,[CH2][C](C)(C(=O)OC1CCCCC1),30000.0,1.33,SEC13,92.0,2020-05-06 00:00:00,None,10
"Mittwoch, 6. Mai 2020 15:02:46",E3 2,25.0,140.0,0.053,198.9,142.0,148.4,120.8,VAN#61_P3.txt,VAN61_P3,TS-013c,methacrylate,Poly-c-hexyl MA,C=C(C)C(=O)OC1CCCCC1,[CH2][C](C)(C(=O)OC1CCCCC1),30000.0,1.33,SEC13,92.0,2020-05-06 00:00:00,None,10
"Mittwoch, 6. Mai 2020 15:02:57",E3 3,25.0,142.6,0.09,199.1,144.9,155.7,111.9,VAN#61_P3.txt,VAN61_P3,TS-013c,methacrylate,Poly-c-hexyl MA,C=C(C)C(=O)OC1CCCCC1,[CH2][C](C)(C(=O)OC1CCCCC1),30000.0,1.33,SEC13,92.0,2020-05-06 00:00:00,None,10
"Mittwoch, 6. Mai 2020 15:03:32",E4 1,25.0,194.4,0.098,281.1,209.2,209.0,166.6,VAN#61_P3.txt,VAN61_P3,TS-013c,methacrylate,Poly-c-hexyl MA,C=C(C)C(=O)OC1CCCCC1,[CH2][C](C)(C(=O)OC1CCCCC1),30000.0,1.33,SEC13,92.0,2020-05-06 00:00:00,PVA,10
"Mittwoch, 6. Mai 2020 15:03:43",E4 2,25.0,194.7,0.013000000000000001,277.7,203.5,203.0,176.9,VAN#61_P3.txt,VAN61_P3,TS-013c,methacrylate,Poly-c-hexyl MA,C=C(C)C(=O)OC1CCCCC1,[CH2][C](C)(C(=O)OC1CCCCC1),30000.0,1.33,SEC13,92.0,2020-05-06 00:00:00,PVA,10
"Mittwoch, 6. Mai 2020 15:03:54",E4 3,25.0,197.8,0.07200000000000001,277.2,213.3,212.5,172.9,VAN#61_P3.txt,VAN61_P3,TS-013c,methacrylate,Poly-c-hexyl MA,C=C(C)C(=O)OC1CCCCC1,[CH2][C](C)(C(=O)OC1CCCCC1),30000.0,1.33,SEC13,92.0,2020-05-06 00:00:00,PVA,10
"Mittwoch, 6. Mai 2020 15:04:26",E5 1,25.0,204.5,0.011000000000000001,256.2,211.6,210.5,189.3,VAN#61_P3.txt,VAN61_P3,TS-013c,methacrylate,Poly-c-hexyl MA,C=C(C)C(=O)OC1CCCCC1,[CH2][C](C)(C(=O)OC1CCCCC1),30000.0,1.33,SEC13,92.0,2020-05-06 00:00:00,PVA,10
"Mittwoch, 6. Mai 2020 15:04:37",E5 2,25.0,200.8,0.035,250.9,212.1,211.1,180.7,VAN#61_P3.txt,VAN61_P3,TS-013c,methacrylate,Poly-c-hexyl MA,C=C(C)C(=O)OC1CCCCC1,[CH2][C](C)(C(=O)OC1CCCCC1),30000.0,1.33,SEC13,92.0,2020-05-06 00:00:00,PVA,10
"Mittwoch, 6. Mai 2020 15:04:48",E5 3,25.0,204.2,0.06,242.5,221.1,220.0,173.3,VAN#61_P3.txt,VAN61_P3,TS-013c,methacrylate,Poly-c-hexyl MA,C=C(C)C(=O)OC1CCCCC1,[CH2][C](C)(C(=O)OC1CCCCC1),30000.0,1.33,SEC13,92.0,2020-05-06 00:00:00,PVA,10
"Mittwoch, 6. Mai 2020 15:05:24",E6 1,25.0,195.1,0.015,263.8,205.9,205.4,175.0,VAN#61_P3.txt,VAN61_P3,TS-013c,methacrylate,Poly-c-hexyl MA,C=C(C)C(=O)OC1CCCCC1,[CH2][C](C)(C(=O)OC1CCCCC1),30000.0,1.33,SEC13,92.0,2020-05-06 00:00:00,PVA,10
"Mittwoch, 6. Mai 2020 15:05:35",E6 2,25.0,191.4,0.013000000000000001,262.2,199.4,199.0,174.0,VAN#61_P3.txt,VAN61_P3,TS-013c,methacrylate,Poly-c-hexyl MA,C=C(C)C(=O)OC1CCCCC1,[CH2][C](C)(C(=O)OC1CCCCC1),30000.0,1.33,SEC13,92.0,2020-05-06 00:00:00,PVA,10
"Mittwoch, 6. Mai 2020 15:05:46",E6 3,25.0,186.0,0.051,256.7,195.5,195.0,173.8,VAN#61_P3.txt,VAN61_P3,TS-013c,methacrylate,Poly-c-hexyl MA,C=C(C)C(=O)OC1CCCCC1,[CH2][C](C)(C(=O)OC1CCCCC1),30000.0,1.33,SEC13,92.0,2020-05-06 00:00:00,PVA,10
"Mittwoch, 6. Mai 2020 15:06:21",F1 1,25.0,147.0,0.157,463.1,311.8,212.9,110.2,VAN#61_P3.txt,VAN61_P3,TS-013c,methacrylate,Poly-c-hexyl MA,C=C(C)C(=O)OC1CCCCC1,[CH2][C](C)(C(=O)OC1CCCCC1),30000.0,1.33,SEC13,92.0,2020-05-06 00:00:00,None,15
"Mittwoch, 6. Mai 2020 15:06:32",F1 2,25.0,145.9,0.17,450.4,414.0,253.9,108.1,VAN#61_P3.txt,VAN61_P3,TS-013c,methacrylate,Poly-c-hexyl MA,C=C(C)C(=O)OC1CCCCC1,[CH2][C](C)(C(=O)OC1CCCCC1),30000.0,1.33,SEC13,92.0,2020-05-06 00:00:00,None,15
"Mittwoch, 6. Mai 2020 15:06:43",F1 3,25.0,142.5,0.2,449.4,470.5,292.1,98.07,VAN#61_P3.txt,VAN61_P3,TS-013c,methacrylate,Poly-c-hexyl MA,C=C(C)C(=O)OC1CCCCC1,[CH2][C](C)(C(=O)OC1CCCCC1),30000.0,1.33,SEC13,92.0,2020-05-06 00:00:00,None,15
"Mittwoch, 6. Mai 2020 15:07:17",F2 1,25.0,152.4,0.106,462.2,157.9,171.6,108.2,VAN#61_P3.txt,VAN61_P3,TS-013c,methacrylate,Poly-c-hexyl MA,C=C(C)C(=O)OC1CCCCC1,[CH2][C](C)(C(=O)OC1CCCCC1),30000.0,1.33,SEC13,92.0,2020-05-06 00:00:00,None,15
"Mittwoch, 6. Mai 2020 15:07:28",F2 2,25.0,147.2,0.222,455.3,536.0,286.8,111.3,VAN#61_P3.txt,VAN61_P3,TS-013c,methacrylate,Poly-c-hexyl MA,C=C(C)C(=O)OC1CCCCC1,[CH2][C](C)(C(=O)OC1CCCCC1),30000.0,1.33,SEC13,92.0,2020-05-06 00:00:00,None,15
"Mittwoch, 6. Mai 2020 15:07:39",F2 3,25.0,150.9,0.168,463.1,399.5,279.3,101.4,VAN#61_P3.txt,VAN61_P3,TS-013c,methacrylate,Poly-c-hexyl MA,C=C(C)C(=O)OC1CCCCC1,[CH2][C](C)(C(=O)OC1CCCCC1),30000.0,1.33,SEC13,92.0,2020-05-06 00:00:00,None,15
"Mittwoch, 6. Mai 2020 15:08:12",F3 1,25.0,840.4,0.6609999999999999,304.1,2730.0,2206.0,342.2,VAN#61_P3.txt,VAN61_P3,TS-013c,methacrylate,Poly-c-hexyl MA,C=C(C)C(=O)OC1CCCCC1,[CH2][C](C)(C(=O)OC1CCCCC1),30000.0,1.33,SEC13,92.0,2020-05-06 00:00:00,None,15
"Mittwoch, 6. Mai 2020 15:08:23",F3 2,25.0,727.7,0.6629999999999999,309.1,1955.0,1547.0,364.9,VAN#61_P3.txt,VAN61_P3,TS-013c,methacrylate,Poly-c-hexyl MA,C=C(C)C(=O)OC1CCCCC1,[CH2][C](C)(C(=O)OC1CCCCC1),30000.0,1.33,SEC13,92.0,2020-05-06 00:00:00,None,15
"Mittwoch, 6. Mai 2020 15:08:34",F3 3,25.0,925.6,0.733,317.0,426.0,395.7,308.6,VAN#61_P3.txt,VAN61_P3,TS-013c,methacrylate,Poly-c-hexyl MA,C=C(C)C(=O)OC1CCCCC1,[CH2][C](C)(C(=O)OC1CCCCC1),30000.0,1.33,SEC13,92.0,2020-05-06 00:00:00,None,15
"Mittwoch, 6. Mai 2020 15:09:13",F4 1,25.0,219.0,0.006,230.0,228.2,226.5,201.3,VAN#61_P3.txt,VAN61_P3,TS-013c,methacrylate,Poly-c-hexyl MA,C=C(C)C(=O)OC1CCCCC1,[CH2][C](C)(C(=O)OC1CCCCC1),30000.0,1.33,SEC13,92.0,2020-05-06 00:00:00,PVA,15
"Mittwoch, 6. Mai 2020 15:09:24",F4 2,25.0,210.5,0.064,217.3,225.4,223.6,183.0,VAN#61_P3.txt,VAN61_P3,TS-013c,methacrylate,Poly-c-hexyl MA,C=C(C)C(=O)OC1CCCCC1,[CH2][C](C)(C(=O)OC1CCCCC1),30000.0,1.33,SEC13,92.0,2020-05-06 00:00:00,PVA,15
"Mittwoch, 6. Mai 2020 15:09:34",F4 3,25.0,216.8,0.003,220.4,228.4,226.4,194.1,VAN#61_P3.txt,VAN61_P3,TS-013c,methacrylate,Poly-c-hexyl MA,C=C(C)C(=O)OC1CCCCC1,[CH2][C](C)(C(=O)OC1CCCCC1),30000.0,1.33,SEC13,92.0,2020-05-06 00:00:00,PVA,15
"Mittwoch, 6. Mai 2020 15:10:12",F5 1,25.0,216.1,0.040999999999999995,206.5,232.2,229.8,191.3,VAN#61_P3.txt,VAN61_P3,TS-013c,methacrylate,Poly-c-hexyl MA,C=C(C)C(=O)OC1CCCCC1,[CH2][C](C)(C(=O)OC1CCCCC1),30000.0,1.33,SEC13,92.0,2020-05-06 00:00:00,PVA,15
