Repository: JulianKimmig/nanoparticle_size_prediction

File: data/raw_data.csv (part 7 of 24)
measurment_data,sample,temperature,z_average,dispersity,mean_count_rate,volume_mean,intensity_mean,number_mean,file,np_formulation,substance_code,polymer_class,polymer,smiles_monomer,smiles_ru,mn,pdi,mn_method,tg,date,additive,polymer_concentration
"Mittwoch, 6. Mai 2020 15:10:23",F5 2,25.0,212.5,0.12,203.8,244.7,240.5,169.3,VAN#61_P3.txt,VAN61_P3,TS-013c,methacrylate,Poly-c-hexyl MA,C=C(C)C(=O)OC1CCCCC1,[CH2][C](C)(C(=O)OC1CCCCC1),30000.0,1.33,SEC13,92.0,2020-05-06 00:00:00,PVA,15
"Mittwoch, 6. Mai 2020 15:10:33",F5 3,25.0,213.5,0.077,208.9,235.7,232.7,183.2,VAN#61_P3.txt,VAN61_P3,TS-013c,methacrylate,Poly-c-hexyl MA,C=C(C)C(=O)OC1CCCCC1,[CH2][C](C)(C(=O)OC1CCCCC1),30000.0,1.33,SEC13,92.0,2020-05-06 00:00:00,PVA,15
"Mittwoch, 6. Mai 2020 15:11:11",F6 1,25.0,220.2,0.057,225.1,233.0,231.1,205.6,VAN#61_P3.txt,VAN61_P3,TS-013c,methacrylate,Poly-c-hexyl MA,C=C(C)C(=O)OC1CCCCC1,[CH2][C](C)(C(=O)OC1CCCCC1),30000.0,1.33,SEC13,92.0,2020-05-06 00:00:00,PVA,15
"Mittwoch, 6. Mai 2020 15:11:22",F6 2,25.0,220.4,0.051,221.9,226.9,225.3,201.6,VAN#61_P3.txt,VAN61_P3,TS-013c,methacrylate,Poly-c-hexyl MA,C=C(C)C(=O)OC1CCCCC1,[CH2][C](C)(C(=O)OC1CCCCC1),30000.0,1.33,SEC13,92.0,2020-05-06 00:00:00,PVA,15
"Mittwoch, 6. Mai 2020 15:11:33",F6 3,25.0,214.9,0.01,216.8,228.0,226.1,188.4,VAN#61_P3.txt,VAN61_P3,TS-013c,methacrylate,Poly-c-hexyl MA,C=C(C)C(=O)OC1CCCCC1,[CH2][C](C)(C(=O)OC1CCCCC1),30000.0,1.33,SEC13,92.0,2020-05-06 00:00:00,PVA,15
"Mittwoch, 6. Mai 2020 15:12:07",G1 1,25.0,172.2,0.165,401.1,183.8,210.0,81.36,VAN#61_P3.txt,VAN61_P3,TS-013c,methacrylate,Poly-c-hexyl MA,C=C(C)C(=O)OC1CCCCC1,[CH2][C](C)(C(=O)OC1CCCCC1),30000.0,1.33,SEC13,92.0,2020-05-06 00:00:00,None,20
"Mittwoch, 6. Mai 2020 15:12:18",G1 2,25.0,167.6,0.133,381.4,170.8,176.1,134.5,VAN#61_P3.txt,VAN61_P3,TS-013c,methacrylate,Poly-c-hexyl MA,C=C(C)C(=O)OC1CCCCC1,[CH2][C](C)(C(=O)OC1CCCCC1),30000.0,1.33,SEC13,92.0,2020-05-06 00:00:00,None,20
"Mittwoch, 6. Mai 2020 15:12:29",G1 3,25.0,172.9,0.174,393.8,168.0,178.3,118.2,VAN#61_P3.txt,VAN61_P3,TS-013c,methacrylate,Poly-c-hexyl MA,C=C(C)C(=O)OC1CCCCC1,[CH2][C](C)(C(=O)OC1CCCCC1),30000.0,1.33,SEC13,92.0,2020-05-06 00:00:00,None,20
"Mittwoch, 6. Mai 2020 15:13:03",G2 1,25.0,173.6,0.135,421.5,187.2,194.8,125.9,VAN#61_P3.txt,VAN61_P3,TS-013c,methacrylate,Poly-c-hexyl MA,C=C(C)C(=O)OC1CCCCC1,[CH2][C](C)(C(=O)OC1CCCCC1),30000.0,1.33,SEC13,92.0,2020-05-06 00:00:00,None,20
"Mittwoch, 6. Mai 2020 15:13:14",G2 2,25.0,180.7,0.061,432.6,192.2,194.2,153.0,VAN#61_P3.txt,VAN61_P3,TS-013c,methacrylate,Poly-c-hexyl MA,C=C(C)C(=O)OC1CCCCC1,[CH2][C](C)(C(=O)OC1CCCCC1),30000.0,1.33,SEC13,92.0,2020-05-06 00:00:00,None,20
"Mittwoch, 6. Mai 2020 15:13:25",G2 3,25.0,176.0,0.066,424.1,188.6,192.5,143.1,VAN#61_P3.txt,VAN61_P3,TS-013c,methacrylate,Poly-c-hexyl MA,C=C(C)C(=O)OC1CCCCC1,[CH2][C](C)(C(=O)OC1CCCCC1),30000.0,1.33,SEC13,92.0,2020-05-06 00:00:00,None,20
"Mittwoch, 6. Mai 2020 15:13:59",G3 1,25.0,169.2,0.16699999999999998,426.2,392.6,242.8,131.9,VAN#61_P3.txt,VAN61_P3,TS-013c,methacrylate,Poly-c-hexyl MA,C=C(C)C(=O)OC1CCCCC1,[CH2][C](C)(C(=O)OC1CCCCC1),30000.0,1.33,SEC13,92.0,2020-05-06 00:00:00,None,20
"Mittwoch, 6. Mai 2020 15:14:10",G3 2,25.0,171.2,0.087,423.9,182.8,189.2,132.0,VAN#61_P3.txt,VAN61_P3,TS-013c,methacrylate,Poly-c-hexyl MA,C=C(C)C(=O)OC1CCCCC1,[CH2][C](C)(C(=O)OC1CCCCC1),30000.0,1.33,SEC13,92.0,2020-05-06 00:00:00,None,20
"Mittwoch, 6. Mai 2020 15:14:21",G3 3,25.0,175.8,0.111,433.3,181.9,184.6,147.9,VAN#61_P3.txt,VAN61_P3,TS-013c,methacrylate,Poly-c-hexyl MA,C=C(C)C(=O)OC1CCCCC1,[CH2][C](C)(C(=O)OC1CCCCC1),30000.0,1.33,SEC13,92.0,2020-05-06 00:00:00,None,20
"Mittwoch, 6. Mai 2020 15:14:57",G4 1,25.0,228.7,0.069,196.8,245.4,242.4,210.2,VAN#61_P3.txt,VAN61_P3,TS-013c,methacrylate,Poly-c-hexyl MA,C=C(C)C(=O)OC1CCCCC1,[CH2][C](C)(C(=O)OC1CCCCC1),30000.0,1.33,SEC13,92.0,2020-05-06 00:00:00,PVA,20
"Mittwoch, 6. Mai 2020 15:15:08",G4 2,25.0,240.4,0.102,193.3,263.0,257.3,210.4,VAN#61_P3.txt,VAN61_P3,TS-013c,methacrylate,Poly-c-hexyl MA,C=C(C)C(=O)OC1CCCCC1,[CH2][C](C)(C(=O)OC1CCCCC1),30000.0,1.33,SEC13,92.0,2020-05-06 00:00:00,PVA,20
"Mittwoch, 6. Mai 2020 15:15:19",G4 3,25.0,235.9,0.037000000000000005,194.4,252.6,249.0,213.2,VAN#61_P3.txt,VAN61_P3,TS-013c,methacrylate,Poly-c-hexyl MA,C=C(C)C(=O)OC1CCCCC1,[CH2][C](C)(C(=O)OC1CCCCC1),30000.0,1.33,SEC13,92.0,2020-05-06 00:00:00,PVA,20
"Mittwoch, 6. Mai 2020 15:15:57",G5 1,25.0,239.3,0.135,196.4,283.2,269.7,188.7,VAN#61_P3.txt,VAN61_P3,TS-013c,methacrylate,Poly-c-hexyl MA,C=C(C)C(=O)OC1CCCCC1,[CH2][C](C)(C(=O)OC1CCCCC1),30000.0,1.33,SEC13,92.0,2020-05-06 00:00:00,PVA,20
"Mittwoch, 6. Mai 2020 15:16:08",G5 2,25.0,233.6,0.1,192.8,266.2,258.8,195.2,VAN#61_P3.txt,VAN61_P3,TS-013c,methacrylate,Poly-c-hexyl MA,C=C(C)C(=O)OC1CCCCC1,[CH2][C](C)(C(=O)OC1CCCCC1),30000.0,1.33,SEC13,92.0,2020-05-06 00:00:00,PVA,20
"Mittwoch, 6. Mai 2020 15:16:19",G5 3,25.0,235.0,0.1,192.8,270.0,261.5,194.5,VAN#61_P3.txt,VAN61_P3,TS-013c,methacrylate,Poly-c-hexyl MA,C=C(C)C(=O)OC1CCCCC1,[CH2][C](C)(C(=O)OC1CCCCC1),30000.0,1.33,SEC13,92.0,2020-05-06 00:00:00,PVA,20
"Mittwoch, 6. Mai 2020 15:16:52",G6 1,25.0,244.3,0.18899999999999997,492.3,682.6,397.3,186.9,VAN#61_P3.txt,VAN61_P3,TS-013c,methacrylate,Poly-c-hexyl MA,C=C(C)C(=O)OC1CCCCC1,[CH2][C](C)(C(=O)OC1CCCCC1),30000.0,1.33,SEC13,92.0,2020-05-06 00:00:00,PVA,20
"Mittwoch, 6. Mai 2020 15:17:03",G6 2,25.0,239.9,0.12300000000000001,463.7,289.9,277.0,174.6,VAN#61_P3.txt,VAN61_P3,TS-013c,methacrylate,Poly-c-hexyl MA,C=C(C)C(=O)OC1CCCCC1,[CH2][C](C)(C(=O)OC1CCCCC1),30000.0,1.33,SEC13,92.0,2020-05-06 00:00:00,PVA,20
"Mittwoch, 6. Mai 2020 15:17:14",G6 3,25.0,233.5,0.068,453.0,256.1,251.1,206.4,VAN#61_P3.txt,VAN61_P3,TS-013c,methacrylate,Poly-c-hexyl MA,C=C(C)C(=O)OC1CCCCC1,[CH2][C](C)(C(=O)OC1CCCCC1),30000.0,1.33,SEC13,92.0,2020-05-06 00:00:00,PVA,20
"Mittwoch, 6. Mai 2020 15:17:47",H1 1,25.0,210.2,0.205,488.4,202.1,247.0,56.0,VAN#61_P3.txt,VAN61_P3,TS-013c,methacrylate,Poly-c-hexyl MA,C=C(C)C(=O)OC1CCCCC1,[CH2][C](C)(C(=O)OC1CCCCC1),30000.0,1.33,SEC13,92.0,2020-05-06 00:00:00,None,30
"Mittwoch, 6. Mai 2020 15:17:58",H1 2,25.0,209.5,0.23600000000000002,497.4,625.9,365.2,136.8,VAN#61_P3.txt,VAN61_P3,TS-013c,methacrylate,Poly-c-hexyl MA,C=C(C)C(=O)OC1CCCCC1,[CH2][C](C)(C(=O)OC1CCCCC1),30000.0,1.33,SEC13,92.0,2020-05-06 00:00:00,None,30
"Mittwoch, 6. Mai 2020 15:18:09",H1 3,25.0,207.9,0.235,490.4,552.1,300.5,162.7,VAN#61_P3.txt,VAN61_P3,TS-013c,methacrylate,Poly-c-hexyl MA,C=C(C)C(=O)OC1CCCCC1,[CH2][C](C)(C(=O)OC1CCCCC1),30000.0,1.33,SEC13,92.0,2020-05-06 00:00:00,None,30
"Mittwoch, 6. Mai 2020 15:18:40",H2 1,25.0,209.9,0.177,438.6,473.6,307.8,155.2,VAN#61_P3.txt,VAN61_P3,TS-013c,methacrylate,Poly-c-hexyl MA,C=C(C)C(=O)OC1CCCCC1,[CH2][C](C)(C(=O)OC1CCCCC1),30000.0,1.33,SEC13,92.0,2020-05-06 00:00:00,None,30
"Mittwoch, 6. Mai 2020 15:18:51",H2 2,25.0,205.1,0.18600000000000003,373.0,477.1,327.0,138.8,VAN#61_P3.txt,VAN61_P3,TS-013c,methacrylate,Poly-c-hexyl MA,C=C(C)C(=O)OC1CCCCC1,[CH2][C](C)(C(=O)OC1CCCCC1),30000.0,1.33,SEC13,92.0,2020-05-06 00:00:00,None,30
"Mittwoch, 6. Mai 2020 15:19:02",H2 3,25.0,210.7,0.18,522.4,262.9,261.5,111.9,VAN#61_P3.txt,VAN61_P3,TS-013c,methacrylate,Poly-c-hexyl MA,C=C(C)C(=O)OC1CCCCC1,[CH2][C](C)(C(=O)OC1CCCCC1),30000.0,1.33,SEC13,92.0,2020-05-06 00:00:00,None,30
"Mittwoch, 6. Mai 2020 15:19:39",H3 1,25.0,214.9,0.19899999999999998,212.8,291.2,276.9,118.7,VAN#61_P3.txt,VAN61_P3,TS-013c,methacrylate,Poly-c-hexyl MA,C=C(C)C(=O)OC1CCCCC1,[CH2][C](C)(C(=O)OC1CCCCC1),30000.0,1.33,SEC13,92.0,2020-05-06 00:00:00,None,30
"Mittwoch, 6. Mai 2020 15:19:49",H3 2,25.0,209.9,0.115,213.5,240.1,236.5,166.8,VAN#61_P3.txt,VAN61_P3,TS-013c,methacrylate,Poly-c-hexyl MA,C=C(C)C(=O)OC1CCCCC1,[CH2][C](C)(C(=O)OC1CCCCC1),30000.0,1.33,SEC13,92.0,2020-05-06 00:00:00,None,30
"Mittwoch, 6. Mai 2020 15:20:00",H3 3,25.0,221.0,0.255,210.3,989.5,492.4,160.2,VAN#61_P3.txt,VAN61_P3,TS-013c,methacrylate,Poly-c-hexyl MA,C=C(C)C(=O)OC1CCCCC1,[CH2][C](C)(C(=O)OC1CCCCC1),30000.0,1.33,SEC13,92.0,2020-05-06 00:00:00,None,30
"Mittwoch, 6. Mai 2020 15:20:35",H4 1,25.0,276.4,0.16899999999999998,297.9,421.4,344.5,188.6,VAN#61_P3.txt,VAN61_P3,TS-013c,methacrylate,Poly-c-hexyl MA,C=C(C)C(=O)OC1CCCCC1,[CH2][C](C)(C(=O)OC1CCCCC1),30000.0,1.33,SEC13,92.0,2020-05-06 00:00:00,PVA,30
"Mittwoch, 6. Mai 2020 15:20:46",H4 2,25.0,269.7,0.21600000000000003,283.1,261.8,258.0,226.4,VAN#61_P3.txt,VAN61_P3,TS-013c,methacrylate,Poly-c-hexyl MA,C=C(C)C(=O)OC1CCCCC1,[CH2][C](C)(C(=O)OC1CCCCC1),30000.0,1.33,SEC13,92.0,2020-05-06 00:00:00,PVA,30
"Mittwoch, 6. Mai 2020 15:20:57",H4 3,25.0,265.8,0.203,271.2,751.4,493.8,197.3,VAN#61_P3.txt,VAN61_P3,TS-013c,methacrylate,Poly-c-hexyl MA,C=C(C)C(=O)OC1CCCCC1,[CH2][C](C)(C(=O)OC1CCCCC1),30000.0,1.33,SEC13,92.0,2020-05-06 00:00:00,PVA,30
"Mittwoch, 6. Mai 2020 15:21:29",H5 1,25.0,257.4,0.11,512.6,300.5,287.1,217.0,VAN#61_P3.txt,VAN61_P3,TS-013c,methacrylate,Poly-c-hexyl MA,C=C(C)C(=O)OC1CCCCC1,[CH2][C](C)(C(=O)OC1CCCCC1),30000.0,1.33,SEC13,92.0,2020-05-06 00:00:00,PVA,30
"Mittwoch, 6. Mai 2020 15:21:40",H5 2,25.0,263.1,0.146,508.3,287.0,277.7,221.5,VAN#61_P3.txt,VAN61_P3,TS-013c,methacrylate,Poly-c-hexyl MA,C=C(C)C(=O)OC1CCCCC1,[CH2][C](C)(C(=O)OC1CCCCC1),30000.0,1.33,SEC13,92.0,2020-05-06 00:00:00,PVA,30
"Mittwoch, 6. Mai 2020 15:21:51",H5 3,25.0,279.2,0.134,535.0,293.1,284.0,230.9,VAN#61_P3.txt,VAN61_P3,TS-013c,methacrylate,Poly-c-hexyl MA,C=C(C)C(=O)OC1CCCCC1,[CH2][C](C)(C(=O)OC1CCCCC1),30000.0,1.33,SEC13,92.0,2020-05-06 00:00:00,PVA,30
"Mittwoch, 6. Mai 2020 15:22:29",H6 1,25.0,263.0,0.19,482.8,255.0,251.5,218.7,VAN#61_P3.txt,VAN61_P3,TS-013c,methacrylate,Poly-c-hexyl MA,C=C(C)C(=O)OC1CCCCC1,[CH2][C](C)(C(=O)OC1CCCCC1),30000.0,1.33,SEC13,92.0,2020-05-06 00:00:00,PVA,30
"Mittwoch, 6. Mai 2020 15:22:40",H6 2,25.0,257.2,0.085,441.5,298.3,285.5,212.0,VAN#61_P3.txt,VAN61_P3,TS-013c,methacrylate,Poly-c-hexyl MA,C=C(C)C(=O)OC1CCCCC1,[CH2][C](C)(C(=O)OC1CCCCC1),30000.0,1.33,SEC13,92.0,2020-05-06 00:00:00,PVA,30
"Mittwoch, 6. Mai 2020 15:22:51",H6 3,25.0,257.1,0.081,427.7,292.6,281.9,219.8,VAN#61_P3.txt,VAN61_P3,TS-013c,methacrylate,Poly-c-hexyl MA,C=C(C)C(=O)OC1CCCCC1,[CH2][C](C)(C(=O)OC1CCCCC1),30000.0,1.33,SEC13,92.0,2020-05-06 00:00:00,PVA,30
"Freitag, 14. Februar 2020 14:26:11",A1 1,25.0,3419.0,1.0,208.2,516.2,511.6,509.6,VAN059_P3(TS-012c)_1.txt,VAN59_P3,TS-012c,methacrylate,Poly-i-Butyl MA,C=C(C)C(=O)OCC(C)C,[CH2][C](C)(C(=O)OCC(C)C),25000.0,1.15,SEC13,53.0,2020-02-14 00:00:00,None,1
"Freitag, 14. Februar 2020 14:26:22",A1 2,25.0,2551.0,0.153,210.5,1589.0,1734.0,1552.0,VAN059_P3(TS-012c)_1.txt,VAN59_P3,TS-012c,methacrylate,Poly-i-Butyl MA,C=C(C)C(=O)OCC(C)C,[CH2][C](C)(C(=O)OCC(C)C),25000.0,1.15,SEC13,53.0,2020-02-14 00:00:00,None,1
"Freitag, 14. Februar 2020 14:26:33",A1 3,25.0,2474.0,0.239,210.2,2556.0,2570.0,2321.0,VAN059_P3(TS-012c)_1.txt,VAN59_P3,TS-012c,methacrylate,Poly-i-Butyl MA,C=C(C)C(=O)OCC(C)C,[CH2][C](C)(C(=O)OCC(C)C),25000.0,1.15,SEC13,53.0,2020-02-14 00:00:00,None,1
"Freitag, 14. Februar 2020 14:27:23",A2 1,25.0,1437.0,0.677,336.0,551.8,545.6,546.4,VAN059_P3(TS-012c)_1.txt,VAN59_P3,TS-012c,methacrylate,Poly-i-Butyl MA,C=C(C)C(=O)OCC(C)C,[CH2][C](C)(C(=O)OCC(C)C),25000.0,1.15,SEC13,53.0,2020-02-14 00:00:00,None,1
"Freitag, 14. Februar 2020 14:27:34",A2 2,25.0,2529.0,1.0,362.9,306.9,304.5,303.9,VAN059_P3(TS-012c)_1.txt,VAN59_P3,TS-012c,methacrylate,Poly-i-Butyl MA,C=C(C)C(=O)OCC(C)C,[CH2][C](C)(C(=O)OCC(C)C),25000.0,1.15,SEC13,53.0,2020-02-14 00:00:00,None,1
"Freitag, 14. Februar 2020 14:27:45",A2 3,25.0,2404.0,1.0,383.5,340.8,338.7,339.3,VAN059_P3(TS-012c)_1.txt,VAN59_P3,TS-012c,methacrylate,Poly-i-Butyl MA,C=C(C)C(=O)OCC(C)C,[CH2][C](C)(C(=O)OCC(C)C),25000.0,1.15,SEC13,53.0,2020-02-14 00:00:00,None,1
"Freitag, 14. Februar 2020 14:28:50",A3 1,25.0,1675.0,0.621,379.0,876.6,852.4,852.7,VAN059_P3(TS-012c)_1.txt,VAN59_P3,TS-012c,methacrylate,Poly-i-Butyl MA,C=C(C)C(=O)OCC(C)C,[CH2][C](C)(C(=O)OCC(C)C),25000.0,1.15,SEC13,53.0,2020-02-14 00:00:00,None,1
"Freitag, 14. Februar 2020 14:29:01",A3 2,25.0,1358.0,0.389,259.9,883.6,861.5,862.2,VAN059_P3(TS-012c)_1.txt,VAN59_P3,TS-012c,methacrylate,Poly-i-Butyl MA,C=C(C)C(=O)OCC(C)C,[CH2][C](C)(C(=O)OCC(C)C),25000.0,1.15,SEC13,53.0,2020-02-14 00:00:00,None,1
"Freitag, 14. Februar 2020 14:29:12",A3 3,25.0,2126.0,0.22899999999999998,376.9,1433.0,1453.0,1405.0,VAN059_P3(TS-012c)_1.txt,VAN59_P3,TS-012c,methacrylate,Poly-i-Butyl MA,C=C(C)C(=O)OCC(C)C,[CH2][C](C)(C(=O)OCC(C)C),25000.0,1.15,SEC13,53.0,2020-02-14 00:00:00,None,1
"Freitag, 14. Februar 2020 14:29:52",A4 1,25.0,288.0,0.168,298.8,412.4,351.5,195.4,VAN059_P3(TS-012c)_1.txt,VAN59_P3,TS-012c,methacrylate,Poly-i-Butyl MA,C=C(C)C(=O)OCC(C)C,[CH2][C](C)(C(=O)OCC(C)C),25000.0,1.15,SEC13,53.0,2020-02-14 00:00:00,PVA,1
"Freitag, 14. Februar 2020 14:30:03",A4 2,25.0,278.8,0.17300000000000001,279.9,315.1,305.0,258.2,VAN059_P3(TS-012c)_1.txt,VAN59_P3,TS-012c,methacrylate,Poly-i-Butyl MA,C=C(C)C(=O)OCC(C)C,[CH2][C](C)(C(=O)OCC(C)C),25000.0,1.15,SEC13,53.0,2020-02-14 00:00:00,PVA,1
"Freitag, 14. Februar 2020 14:30:14",A4 3,25.0,289.9,0.124,296.3,356.0,335.4,150.0,VAN059_P3(TS-012c)_1.txt,VAN59_P3,TS-012c,methacrylate,Poly-i-Butyl MA,C=C(C)C(=O)OCC(C)C,[CH2][C](C)(C(=O)OCC(C)C),25000.0,1.15,SEC13,53.0,2020-02-14 00:00:00,PVA,1
"Freitag, 14. Februar 2020 14:30:56",A5 1,25.0,280.0,0.073,342.4,305.0,297.5,260.0,VAN059_P3(TS-012c)_1.txt,VAN59_P3,TS-012c,methacrylate,Poly-i-Butyl MA,C=C(C)C(=O)OCC(C)C,[CH2][C](C)(C(=O)OCC(C)C),25000.0,1.15,SEC13,53.0,2020-02-14 00:00:00,PVA,1
"Freitag, 14. Februar 2020 14:31:07",A5 2,25.0,269.5,0.10400000000000001,360.2,294.7,288.2,252.5,VAN059_P3(TS-012c)_1.txt,VAN59_P3,TS-012c,methacrylate,Poly-i-Butyl MA,C=C(C)C(=O)OCC(C)C,[CH2][C](C)(C(=O)OCC(C)C),25000.0,1.15,SEC13,53.0,2020-02-14 00:00:00,PVA,1
"Freitag, 14. Februar 2020 14:31:18",A5 3,25.0,284.6,0.087,397.1,329.9,313.5,243.1,VAN059_P3(TS-012c)_1.txt,VAN59_P3,TS-012c,methacrylate,Poly-i-Butyl MA,C=C(C)C(=O)OCC(C)C,[CH2][C](C)(C(=O)OCC(C)C),25000.0,1.15,SEC13,53.0,2020-02-14 00:00:00,PVA,1
"Freitag, 14. Februar 2020 14:32:00",A6 1,25.0,279.9,0.085,430.7,313.4,302.6,250.1,VAN059_P3(TS-012c)_1.txt,VAN59_P3,TS-012c,methacrylate,Poly-i-Butyl MA,C=C(C)C(=O)OCC(C)C,[CH2][C](C)(C(=O)OCC(C)C),25000.0,1.15,SEC13,53.0,2020-02-14 00:00:00,PVA,1
"Freitag, 14. Februar 2020 14:32:11",A6 2,25.0,295.7,0.152,460.6,312.8,303.0,256.1,VAN059_P3(TS-012c)_1.txt,VAN59_P3,TS-012c,methacrylate,Poly-i-Butyl MA,C=C(C)C(=O)OCC(C)C,[CH2][C](C)(C(=O)OCC(C)C),25000.0,1.15,SEC13,53.0,2020-02-14 00:00:00,PVA,1
"Freitag, 14. Februar 2020 14:32:22",A6 3,25.0,278.5,0.063,440.5,302.1,294.9,257.6,VAN059_P3(TS-012c)_1.txt,VAN59_P3,TS-012c,methacrylate,Poly-i-Butyl MA,C=C(C)C(=O)OCC(C)C,[CH2][C](C)(C(=O)OCC(C)C),25000.0,1.15,SEC13,53.0,2020-02-14 00:00:00,PVA,1
"Freitag, 14. Februar 2020 14:33:19",B1 1,25.0,1264.0,0.33799999999999997,193.0,1076.0,1034.0,1027.0,VAN059_P3(TS-012c)_1.txt,VAN59_P3,TS-012c,methacrylate,Poly-i-Butyl MA,C=C(C)C(=O)OCC(C)C,[CH2][C](C)(C(=O)OCC(C)C),25000.0,1.15,SEC13,53.0,2020-02-14 00:00:00,None,3
"Freitag, 14. Februar 2020 14:33:30",B1 2,25.0,1160.0,1.0,377.7,571.2,554.7,544.8,VAN059_P3(TS-012c)_1.txt,VAN59_P3,TS-012c,methacrylate,Poly-i-Butyl MA,C=C(C)C(=O)OCC(C)C,[CH2][C](C)(C(=O)OCC(C)C),25000.0,1.15,SEC13,53.0,2020-02-14 00:00:00,None,3
"Freitag, 14. Februar 2020 14:33:41",B1 3,25.0,1616.0,1.0,389.2,803.8,588.5,188.7,VAN059_P3(TS-012c)_1.txt,VAN59_P3,TS-012c,methacrylate,Poly-i-Butyl MA,C=C(C)C(=O)OCC(C)C,[CH2][C](C)(C(=O)OCC(C)C),25000.0,1.15,SEC13,53.0,2020-02-14 00:00:00,None,3
"Freitag, 14. Februar 2020 14:34:19",B2 1,25.0,5556.0,1.0,888.2,22.54,22.78,22.2,VAN059_P3(TS-012c)_1.txt,VAN59_P3,TS-012c,methacrylate,Poly-i-Butyl MA,C=C(C)C(=O)OCC(C)C,[CH2][C](C)(C(=O)OCC(C)C),25000.0,1.15,SEC13,53.0,2020-02-14 00:00:00,None,3
"Freitag, 14. Februar 2020 14:34:30",B2 2,25.0,959.9,0.542,229.1,555.6,545.1,108.3,VAN059_P3(TS-012c)_1.txt,VAN59_P3,TS-012c,methacrylate,Poly-i-Butyl MA,C=C(C)C(=O)OCC(C)C,[CH2][C](C)(C(=O)OCC(C)C),25000.0,1.15,SEC13,53.0,2020-02-14 00:00:00,None,3
"Freitag, 14. Februar 2020 14:34:41",B2 3,25.0,726.6,0.462,262.3,738.2,643.1,104.3,VAN059_P3(TS-012c)_1.txt,VAN59_P3,TS-012c,methacrylate,Poly-i-Butyl MA,C=C(C)C(=O)OCC(C)C,[CH2][C](C)(C(=O)OCC(C)C),25000.0,1.15,SEC13,53.0,2020-02-14 00:00:00,None,3
"Freitag, 14. Februar 2020 14:35:35",B3 1,25.0,40700.0,1.0,537.7,0.0,0.0,0.0,VAN059_P3(TS-012c)_1.txt,VAN59_P3,TS-012c,methacrylate,Poly-i-Butyl MA,C=C(C)C(=O)OCC(C)C,[CH2][C](C)(C(=O)OCC(C)C),25000.0,1.15,SEC13,53.0,2020-02-14 00:00:00,None,3
"Freitag, 14. Februar 2020 14:35:46",B3 2,25.0,1531.0,0.636,288.7,251.1,308.1,88.13,VAN059_P3(TS-012c)_1.txt,VAN59_P3,TS-012c,methacrylate,Poly-i-Butyl MA,C=C(C)C(=O)OCC(C)C,[CH2][C](C)(C(=O)OCC(C)C),25000.0,1.15,SEC13,53.0,2020-02-14 00:00:00,None,3
"Freitag, 14. Februar 2020 14:35:56",B3 3,25.0,2439.0,1.0,106.6,71.79,72.34,70.86,VAN059_P3(TS-012c)_1.txt,VAN59_P3,TS-012c,methacrylate,Poly-i-Butyl MA,C=C(C)C(=O)OCC(C)C,[CH2][C](C)(C(=O)OCC(C)C),25000.0,1.15,SEC13,53.0,2020-02-14 00:00:00,None,3
"Freitag, 14. Februar 2020 14:36:38",B4 1,25.0,328.7,0.061,496.8,372.7,353.5,293.6,VAN059_P3(TS-012c)_1.txt,VAN59_P3,TS-012c,methacrylate,Poly-i-Butyl MA,C=C(C)C(=O)OCC(C)C,[CH2][C](C)(C(=O)OCC(C)C),25000.0,1.15,SEC13,53.0,2020-02-14 00:00:00,PVA,3
"Freitag, 14. Februar 2020 14:36:49",B4 2,25.0,325.0,0.053,462.0,368.3,349.7,288.7,VAN059_P3(TS-012c)_1.txt,VAN59_P3,TS-012c,methacrylate,Poly-i-Butyl MA,C=C(C)C(=O)OCC(C)C,[CH2][C](C)(C(=O)OCC(C)C),25000.0,1.15,SEC13,53.0,2020-02-14 00:00:00,PVA,3
"Freitag, 14. Februar 2020 14:37:00",B4 3,25.0,325.7,0.016,426.4,346.8,336.4,302.6,VAN059_P3(TS-012c)_1.txt,VAN59_P3,TS-012c,methacrylate,Poly-i-Butyl MA,C=C(C)C(=O)OCC(C)C,[CH2][C](C)(C(=O)OCC(C)C),25000.0,1.15,SEC13,53.0,2020-02-14 00:00:00,PVA,3
"Freitag, 14. Februar 2020 14:37:40",B5 1,25.0,319.5,0.19699999999999998,239.5,567.8,387.0,273.1,VAN059_P3(TS-012c)_1.txt,VAN59_P3,TS-012c,methacrylate,Poly-i-Butyl MA,C=C(C)C(=O)OCC(C)C,[CH2][C](C)(C(=O)OCC(C)C),25000.0,1.15,SEC13,53.0,2020-02-14 00:00:00,PVA,3
"Freitag, 14. Februar 2020 14:37:51",B5 2,25.0,319.3,0.046,247.0,356.7,341.0,287.3,VAN059_P3(TS-012c)_1.txt,VAN59_P3,TS-012c,methacrylate,Poly-i-Butyl MA,C=C(C)C(=O)OCC(C)C,[CH2][C](C)(C(=O)OCC(C)C),25000.0,1.15,SEC13,53.0,2020-02-14 00:00:00,PVA,3
"Freitag, 14. Februar 2020 14:38:02",B5 3,25.0,331.2,0.046,225.6,370.8,353.3,298.0,VAN059_P3(TS-012c)_1.txt,VAN59_P3,TS-012c,methacrylate,Poly-i-Butyl MA,C=C(C)C(=O)OCC(C)C,[CH2][C](C)(C(=O)OCC(C)C),25000.0,1.15,SEC13,53.0,2020-02-14 00:00:00,PVA,3
"Freitag, 14. Februar 2020 14:38:41",B6 1,25.0,321.7,0.205,245.1,356.6,341.3,290.2,VAN059_P3(TS-012c)_1.txt,VAN59_P3,TS-012c,methacrylate,Poly-i-Butyl MA,C=C(C)C(=O)OCC(C)C,[CH2][C](C)(C(=O)OCC(C)C),25000.0,1.15,SEC13,53.0,2020-02-14 00:00:00,PVA,3
"Freitag, 14. Februar 2020 14:38:52",B6 2,25.0,317.6,0.037000000000000005,239.6,346.5,334.6,290.8,VAN059_P3(TS-012c)_1.txt,VAN59_P3,TS-012c,methacrylate,Poly-i-Butyl MA,C=C(C)C(=O)OCC(C)C,[CH2][C](C)(C(=O)OCC(C)C),25000.0,1.15,SEC13,53.0,2020-02-14 00:00:00,PVA,3
"Freitag, 14. Februar 2020 14:39:03",B6 3,25.0,320.7,0.151,238.2,382.0,358.6,291.3,VAN059_P3(TS-012c)_1.txt,VAN59_P3,TS-012c,methacrylate,Poly-i-Butyl MA,C=C(C)C(=O)OCC(C)C,[CH2][C](C)(C(=O)OCC(C)C),25000.0,1.15,SEC13,53.0,2020-02-14 00:00:00,PVA,3
"Freitag, 14. Februar 2020 14:39:52",C1 1,25.0,28930.0,0.821,1732.1,0.0,0.0,0.0,VAN059_P3(TS-012c)_1.txt,VAN59_P3,TS-012c,methacrylate,Poly-i-Butyl MA,C=C(C)C(=O)OCC(C)C,[CH2][C](C)(C(=O)OCC(C)C),25000.0,1.15,SEC13,53.0,2020-02-14 00:00:00,None,5
"Freitag, 14. Februar 2020 14:40:03",C1 2,25.0,33170.0,0.58,698.7,0.0,0.0,0.0,VAN059_P3(TS-012c)_1.txt,VAN59_P3,TS-012c,methacrylate,Poly-i-Butyl MA,C=C(C)C(=O)OCC(C)C,[CH2][C](C)(C(=O)OCC(C)C),25000.0,1.15,SEC13,53.0,2020-02-14 00:00:00,None,5
"Freitag, 14. Februar 2020 14:40:14",C1 3,25.0,651.8,0.9420000000000001,203.5,2990.0,1475.0,316.1,VAN059_P3(TS-012c)_1.txt,VAN59_P3,TS-012c,methacrylate,Poly-i-Butyl MA,C=C(C)C(=O)OCC(C)C,[CH2][C](C)(C(=O)OCC(C)C),25000.0,1.15,SEC13,53.0,2020-02-14 00:00:00,None,5
"Freitag, 14. Februar 2020 14:42:21",C2 1,25.0,67860.0,1.0,743.1,0.0,0.0,0.0,VAN059_P3(TS-012c)_1.txt,VAN59_P3,TS-012c,methacrylate,Poly-i-Butyl MA,C=C(C)C(=O)OCC(C)C,[CH2][C](C)(C(=O)OCC(C)C),25000.0,1.15,SEC13,53.0,2020-02-14 00:00:00,None,5
"Freitag, 14. Februar 2020 14:42:32",C2 2,25.0,9473.0,0.252,495.4,106.3,105.7,106.3,VAN059_P3(TS-012c)_1.txt,VAN59_P3,TS-012c,methacrylate,Poly-i-Butyl MA,C=C(C)C(=O)OCC(C)C,[CH2][C](C)(C(=O)OCC(C)C),25000.0,1.15,SEC13,53.0,2020-02-14 00:00:00,None,5
"Freitag, 14. Februar 2020 14:42:43",C2 3,25.0,1753.0,0.755,123.9,731.9,707.9,706.7,VAN059_P3(TS-012c)_1.txt,VAN59_P3,TS-012c,methacrylate,Poly-i-Butyl MA,C=C(C)C(=O)OCC(C)C,[CH2][C](C)(C(=O)OCC(C)C),25000.0,1.15,SEC13,53.0,2020-02-14 00:00:00,None,5
"Freitag, 14. Februar 2020 14:43:21",C3 1,25.0,604.4,0.46399999999999997,155.0,392.5,481.8,63.9,VAN059_P3(TS-012c)_1.txt,VAN59_P3,TS-012c,methacrylate,Poly-i-Butyl MA,C=C(C)C(=O)OCC(C)C,[CH2][C](C)(C(=O)OCC(C)C),25000.0,1.15,SEC13,53.0,2020-02-14 00:00:00,None,5
"Freitag, 14. Februar 2020 14:43:31",C3 2,25.0,699.2,0.46,143.1,418.0,441.5,92.99,VAN059_P3(TS-012c)_1.txt,VAN59_P3,TS-012c,methacrylate,Poly-i-Butyl MA,C=C(C)C(=O)OCC(C)C,[CH2][C](C)(C(=O)OCC(C)C),25000.0,1.15,SEC13,53.0,2020-02-14 00:00:00,None,5
"Freitag, 14. Februar 2020 14:43:42",C3 3,25.0,682.3,0.489,161.2,366.5,359.5,343.5,VAN059_P3(TS-012c)_1.txt,VAN59_P3,TS-012c,methacrylate,Poly-i-Butyl MA,C=C(C)C(=O)OCC(C)C,[CH2][C](C)(C(=O)OCC(C)C),25000.0,1.15,SEC13,53.0,2020-02-14 00:00:00,None,5
"Freitag, 14. Februar 2020 14:45:29",C4 1,25.0,349.0,0.127,401.0,454.1,401.9,301.5,VAN059_P3(TS-012c)_1.txt,VAN59_P3,TS-012c,methacrylate,Poly-i-Butyl MA,C=C(C)C(=O)OCC(C)C,[CH2][C](C)(C(=O)OCC(C)C),25000.0,1.15,SEC13,53.0,2020-02-14 00:00:00,PVA,5
"Freitag, 14. Februar 2020 14:45:40",C4 2,25.0,333.9,0.183,375.9,370.9,355.9,313.0,VAN059_P3(TS-012c)_1.txt,VAN59_P3,TS-012c,methacrylate,Poly-i-Butyl MA,C=C(C)C(=O)OCC(C)C,[CH2][C](C)(C(=O)OCC(C)C),25000.0,1.15,SEC13,53.0,2020-02-14 00:00:00,PVA,5
"Freitag, 14. Februar 2020 14:45:51",C4 3,25.0,330.6,0.012,373.4,351.8,342.5,314.4,VAN059_P3(TS-012c)_1.txt,VAN59_P3,TS-012c,methacrylate,Poly-i-Butyl MA,C=C(C)C(=O)OCC(C)C,[CH2][C](C)(C(=O)OCC(C)C),25000.0,1.15,SEC13,53.0,2020-02-14 00:00:00,PVA,5
"Freitag, 14. Februar 2020 14:46:47",C5 1,25.0,377.4,0.13,317.2,464.5,412.3,327.1,VAN059_P3(TS-012c)_1.txt,VAN59_P3,TS-012c,methacrylate,Poly-i-Butyl MA,C=C(C)C(=O)OCC(C)C,[CH2][C](C)(C(=O)OCC(C)C),25000.0,1.15,SEC13,53.0,2020-02-14 00:00:00,PVA,5
"Freitag, 14. Februar 2020 14:46:58",C5 2,25.0,364.7,0.168,316.0,592.2,445.8,283.5,VAN059_P3(TS-012c)_1.txt,VAN59_P3,TS-012c,methacrylate,Poly-i-Butyl MA,C=C(C)C(=O)OCC(C)C,[CH2][C](C)(C(=O)OCC(C)C),25000.0,1.15,SEC13,53.0,2020-02-14 00:00:00,PVA,5
"Freitag, 14. Februar 2020 14:47:09",C5 3,25.0,362.2,0.182,307.2,730.5,513.5,289.1,VAN059_P3(TS-012c)_1.txt,VAN59_P3,TS-012c,methacrylate,Poly-i-Butyl MA,C=C(C)C(=O)OCC(C)C,[CH2][C](C)(C(=O)OCC(C)C),25000.0,1.15,SEC13,53.0,2020-02-14 00:00:00,PVA,5
"Freitag, 14. Februar 2020 14:47:54",C6 1,25.0,302.9,0.13699999999999998,266.1,382.2,340.4,243.0,VAN059_P3(TS-012c)_1.txt,VAN59_P3,TS-012c,methacrylate,Poly-i-Butyl MA,C=C(C)C(=O)OCC(C)C,[CH2][C](C)(C(=O)OCC(C)C),25000.0,1.15,SEC13,53.0,2020-02-14 00:00:00,PVA,5
"Freitag, 14. Februar 2020 14:48:05",C6 2,25.0,302.4,0.037000000000000005,256.0,331.5,320.9,277.9,VAN059_P3(TS-012c)_1.txt,VAN59_P3,TS-012c,methacrylate,Poly-i-Butyl MA,C=C(C)C(=O)OCC(C)C,[CH2][C](C)(C(=O)OCC(C)C),25000.0,1.15,SEC13,53.0,2020-02-14 00:00:00,PVA,5
"Freitag, 14. Februar 2020 14:48:16",C6 3,25.0,304.4,0.135,248.6,340.1,323.9,262.7,VAN059_P3(TS-012c)_1.txt,VAN59_P3,TS-012c,methacrylate,Poly-i-Butyl MA,C=C(C)C(=O)OCC(C)C,[CH2][C](C)(C(=O)OCC(C)C),25000.0,1.15,SEC13,53.0,2020-02-14 00:00:00,PVA,5
"Freitag, 14. Februar 2020 14:49:03",D1 1,25.0,246.0,0.212,358.8,484.9,307.4,208.8,VAN059_P3(TS-012c)_1.txt,VAN59_P3,TS-012c,methacrylate,Poly-i-Butyl MA,C=C(C)C(=O)OCC(C)C,[CH2][C](C)(C(=O)OCC(C)C),25000.0,1.15,SEC13,53.0,2020-02-14 00:00:00,None,8
"Freitag, 14. Februar 2020 14:49:14",D1 2,25.0,239.3,0.133,376.8,248.3,243.9,196.7,VAN059_P3(TS-012c)_1.txt,VAN59_P3,TS-012c,methacrylate,Poly-i-Butyl MA,C=C(C)C(=O)OCC(C)C,[CH2][C](C)(C(=O)OCC(C)C),25000.0,1.15,SEC13,53.0,2020-02-14 00:00:00,None,8
"Freitag, 14. Februar 2020 14:49:25",D1 3,25.0,238.2,0.132,367.3,276.4,266.2,194.7,VAN059_P3(TS-012c)_1.txt,VAN59_P3,TS-012c,methacrylate,Poly-i-Butyl MA,C=C(C)C(=O)OCC(C)C,[CH2][C](C)(C(=O)OCC(C)C),25000.0,1.15,SEC13,53.0,2020-02-14 00:00:00,None,8
"Freitag, 14. Februar 2020 14:50:13",D2 1,25.0,259.9,0.17300000000000001,376.1,340.3,315.8,217.4,VAN059_P3(TS-012c)_1.txt,VAN59_P3,TS-012c,methacrylate,Poly-i-Butyl MA,C=C(C)C(=O)OCC(C)C,[CH2][C](C)(C(=O)OCC(C)C),25000.0,1.15,SEC13,53.0,2020-02-14 00:00:00,None,8
"Freitag, 14. Februar 2020 14:50:23",D2 2,25.0,253.2,0.132,365.3,304.1,289.5,210.5,VAN059_P3(TS-012c)_1.txt,VAN59_P3,TS-012c,methacrylate,Poly-i-Butyl MA,C=C(C)C(=O)OCC(C)C,[CH2][C](C)(C(=O)OCC(C)C),25000.0,1.15,SEC13,53.0,2020-02-14 00:00:00,None,8
"Freitag, 14. Februar 2020 14:50:34",D2 3,25.0,246.8,0.239,364.3,928.3,460.7,189.5,VAN059_P3(TS-012c)_1.txt,VAN59_P3,TS-012c,methacrylate,Poly-i-Butyl MA,C=C(C)C(=O)OCC(C)C,[CH2][C](C)(C(=O)OCC(C)C),25000.0,1.15,SEC13,53.0,2020-02-14 00:00:00,None,8
"Freitag, 14. Februar 2020 14:51:08",D3 1,25.0,277.8,0.20600000000000002,325.4,752.3,428.9,218.3,VAN059_P3(TS-012c)_1.txt,VAN59_P3,TS-012c,methacrylate,Poly-i-Butyl MA,C=C(C)C(=O)OCC(C)C,[CH2][C](C)(C(=O)OCC(C)C),25000.0,1.15,SEC13,53.0,2020-02-14 00:00:00,None,8
"Freitag, 14. Februar 2020 14:51:19",D3 2,25.0,328.1,0.302,380.2,261.8,258.8,233.1,VAN059_P3(TS-012c)_1.txt,VAN59_P3,TS-012c,methacrylate,Poly-i-Butyl MA,C=C(C)C(=O)OCC(C)C,[CH2][C](C)(C(=O)OCC(C)C),25000.0,1.15,SEC13,53.0,2020-02-14 00:00:00,None,8
"Freitag, 14. Februar 2020 14:51:29",D3 3,25.0,282.8,0.132,319.4,352.1,319.6,228.0,VAN059_P3(TS-012c)_1.txt,VAN59_P3,TS-012c,methacrylate,Poly-i-Butyl MA,C=C(C)C(=O)OCC(C)C,[CH2][C](C)(C(=O)OCC(C)C),25000.0,1.15,SEC13,53.0,2020-02-14 00:00:00,None,8
"Freitag, 14. Februar 2020 14:52:35",D4 1,25.0,340.1,0.138,316.0,398.2,374.8,315.4,VAN059_P3(TS-012c)_1.txt,VAN59_P3,TS-012c,methacrylate,Poly-i-Butyl MA,C=C(C)C(=O)OCC(C)C,[CH2][C](C)(C(=O)OCC(C)C),25000.0,1.15,SEC13,53.0,2020-02-14 00:00:00,PVA,8
"Freitag, 14. Februar 2020 14:52:46",D4 2,25.0,352.6,0.18600000000000003,330.8,394.1,370.0,305.7,VAN059_P3(TS-012c)_1.txt,VAN59_P3,TS-012c,methacrylate,Poly-i-Butyl MA,C=C(C)C(=O)OCC(C)C,[CH2][C](C)(C(=O)OCC(C)C),25000.0,1.15,SEC13,53.0,2020-02-14 00:00:00,PVA,8
"Freitag, 14. Februar 2020 14:52:57",D4 3,25.0,355.0,0.052000000000000005,316.1,406.4,381.1,318.7,VAN059_P3(TS-012c)_1.txt,VAN59_P3,TS-012c,methacrylate,Poly-i-Butyl MA,C=C(C)C(=O)OCC(C)C,[CH2][C](C)(C(=O)OCC(C)C),25000.0,1.15,SEC13,53.0,2020-02-14 00:00:00,PVA,8
"Freitag, 14. Februar 2020 14:53:47",D5 1,25.0,359.0,0.042,324.2,398.9,380.0,330.7,VAN059_P3(TS-012c)_1.txt,VAN59_P3,TS-012c,methacrylate,Poly-i-Butyl MA,C=C(C)C(=O)OCC(C)C,[CH2][C](C)(C(=O)OCC(C)C),25000.0,1.15,SEC13,53.0,2020-02-14 00:00:00,PVA,8
"Freitag, 14. Februar 2020 14:53:58",D5 2,25.0,359.1,0.105,315.4,446.0,396.9,310.1,VAN059_P3(TS-012c)_1.txt,VAN59_P3,TS-012c,methacrylate,Poly-i-Butyl MA,C=C(C)C(=O)OCC(C)C,[CH2][C](C)(C(=O)OCC(C)C),25000.0,1.15,SEC13,53.0,2020-02-14 00:00:00,PVA,8
"Freitag, 14. Februar 2020 14:54:09",D5 3,25.0,361.8,0.192,307.8,745.3,531.9,278.5,VAN059_P3(TS-012c)_1.txt,VAN59_P3,TS-012c,methacrylate,Poly-i-Butyl MA,C=C(C)C(=O)OCC(C)C,[CH2][C](C)(C(=O)OCC(C)C),25000.0,1.15,SEC13,53.0,2020-02-14 00:00:00,PVA,8
"Freitag, 14. Februar 2020 14:55:09",D6 1,25.0,350.0,0.106,336.7,447.3,405.9,322.2,VAN059_P3(TS-012c)_1.txt,VAN59_P3,TS-012c,methacrylate,Poly-i-Butyl MA,C=C(C)C(=O)OCC(C)C,[CH2][C](C)(C(=O)OCC(C)C),25000.0,1.15,SEC13,53.0,2020-02-14 00:00:00,PVA,8
"Freitag, 14. Februar 2020 14:55:19",D6 2,25.0,355.9,0.11900000000000001,314.9,351.4,340.5,305.5,VAN059_P3(TS-012c)_1.txt,VAN59_P3,TS-012c,methacrylate,Poly-i-Butyl MA,C=C(C)C(=O)OCC(C)C,[CH2][C](C)(C(=O)OCC(C)C),25000.0,1.15,SEC13,53.0,2020-02-14 00:00:00,PVA,8
"Freitag, 14. Februar 2020 14:55:30",D6 3,25.0,368.9,0.16399999999999998,311.1,550.7,444.5,307.9,VAN059_P3(TS-012c)_1.txt,VAN59_P3,TS-012c,methacrylate,Poly-i-Butyl MA,C=C(C)C(=O)OCC(C)C,[CH2][C](C)(C(=O)OCC(C)C),25000.0,1.15,SEC13,53.0,2020-02-14 00:00:00,PVA,8
"Freitag, 14. Februar 2020 14:56:19",E1 1,25.0,545.4,0.27399999999999997,250.8,519.5,493.0,460.3,VAN059_P3(TS-012c)_1.txt,VAN59_P3,TS-012c,methacrylate,Poly-i-Butyl MA,C=C(C)C(=O)OCC(C)C,[CH2][C](C)(C(=O)OCC(C)C),25000.0,1.15,SEC13,53.0,2020-02-14 00:00:00,None,10
"Freitag, 14. Februar 2020 14:56:30",E1 2,25.0,518.1,0.196,238.9,574.4,517.6,463.7,VAN059_P3(TS-012c)_1.txt,VAN59_P3,TS-012c,methacrylate,Poly-i-Butyl MA,C=C(C)C(=O)OCC(C)C,[CH2][C](C)(C(=O)OCC(C)C),25000.0,1.15,SEC13,53.0,2020-02-14 00:00:00,None,10
"Freitag, 14. Februar 2020 14:56:41",E1 3,25.0,520.2,0.2,256.0,589.7,546.2,509.3,VAN059_P3(TS-012c)_1.txt,VAN59_P3,TS-012c,methacrylate,Poly-i-Butyl MA,C=C(C)C(=O)OCC(C)C,[CH2][C](C)(C(=O)OCC(C)C),25000.0,1.15,SEC13,53.0,2020-02-14 00:00:00,None,10
"Freitag, 14. Februar 2020 14:57:19",E2 1,25.0,445.6,0.172,263.3,783.7,550.1,359.2,VAN059_P3(TS-012c)_1.txt,VAN59_P3,TS-012c,methacrylate,Poly-i-Butyl MA,C=C(C)C(=O)OCC(C)C,[CH2][C](C)(C(=O)OCC(C)C),25000.0,1.15,SEC13,53.0,2020-02-14 00:00:00,None,10
"Freitag, 14. Februar 2020 14:57:30",E2 2,25.0,422.8,0.217,264.1,485.6,439.9,368.6,VAN059_P3(TS-012c)_1.txt,VAN59_P3,TS-012c,methacrylate,Poly-i-Butyl MA,C=C(C)C(=O)OCC(C)C,[CH2][C](C)(C(=O)OCC(C)C),25000.0,1.15,SEC13,53.0,2020-02-14 00:00:00,None,10
"Freitag, 14. Februar 2020 14:57:41",E2 3,25.0,390.5,0.188,268.5,443.1,416.9,368.5,VAN059_P3(TS-012c)_1.txt,VAN59_P3,TS-012c,methacrylate,Poly-i-Butyl MA,C=C(C)C(=O)OCC(C)C,[CH2][C](C)(C(=O)OCC(C)C),25000.0,1.15,SEC13,53.0,2020-02-14 00:00:00,None,10
"Freitag, 14. Februar 2020 14:58:22",E3 1,25.0,844.1,0.2,256.6,952.9,837.1,808.5,VAN059_P3(TS-012c)_1.txt,VAN59_P3,TS-012c,methacrylate,Poly-i-Butyl MA,C=C(C)C(=O)OCC(C)C,[CH2][C](C)(C(=O)OCC(C)C),25000.0,1.15,SEC13,53.0,2020-02-14 00:00:00,None,10
"Freitag, 14. Februar 2020 14:58:33",E3 2,25.0,752.4,0.28600000000000003,249.7,815.4,749.9,736.8,VAN059_P3(TS-012c)_1.txt,VAN59_P3,TS-012c,methacrylate,Poly-i-Butyl MA,C=C(C)C(=O)OCC(C)C,[CH2][C](C)(C(=O)OCC(C)C),25000.0,1.15,SEC13,53.0,2020-02-14 00:00:00,None,10
"Freitag, 14. Februar 2020 14:58:44",E3 3,25.0,692.8,0.292,232.3,720.5,666.7,649.2,VAN059_P3(TS-012c)_1.txt,VAN59_P3,TS-012c,methacrylate,Poly-i-Butyl MA,C=C(C)C(=O)OCC(C)C,[CH2][C](C)(C(=O)OCC(C)C),25000.0,1.15,SEC13,53.0,2020-02-14 00:00:00,None,10
"Freitag, 14. Februar 2020 14:59:21",E4 1,25.0,377.1,0.145,239.8,427.6,399.6,340.0,VAN059_P3(TS-012c)_1.txt,VAN59_P3,TS-012c,methacrylate,Poly-i-Butyl MA,C=C(C)C(=O)OCC(C)C,[CH2][C](C)(C(=O)OCC(C)C),25000.0,1.15,SEC13,53.0,2020-02-14 00:00:00,PVA,10
"Freitag, 14. Februar 2020 14:59:32",E4 2,25.0,381.7,0.04,251.2,439.1,409.2,347.2,VAN059_P3(TS-012c)_1.txt,VAN59_P3,TS-012c,methacrylate,Poly-i-Butyl MA,C=C(C)C(=O)OCC(C)C,[CH2][C](C)(C(=O)OCC(C)C),25000.0,1.15,SEC13,53.0,2020-02-14 00:00:00,PVA,10
"Freitag, 14. Februar 2020 14:59:42",E4 3,25.0,384.7,0.129,238.6,448.4,420.1,366.4,VAN059_P3(TS-012c)_1.txt,VAN59_P3,TS-012c,methacrylate,Poly-i-Butyl MA,C=C(C)C(=O)OCC(C)C,[CH2][C](C)(C(=O)OCC(C)C),25000.0,1.15,SEC13,53.0,2020-02-14 00:00:00,PVA,10
"Freitag, 14. Februar 2020 15:00:18",E5 1,25.0,385.5,0.13,253.0,446.9,417.5,361.8,VAN059_P3(TS-012c)_1.txt,VAN59_P3,TS-012c,methacrylate,Poly-i-Butyl MA,C=C(C)C(=O)OCC(C)C,[CH2][C](C)(C(=O)OCC(C)C),25000.0,1.15,SEC13,53.0,2020-02-14 00:00:00,PVA,10
"Freitag, 14. Februar 2020 15:00:29",E5 2,25.0,374.7,0.156,267.0,561.6,444.8,308.2,VAN059_P3(TS-012c)_1.txt,VAN59_P3,TS-012c,methacrylate,Poly-i-Butyl MA,C=C(C)C(=O)OCC(C)C,[CH2][C](C)(C(=O)OCC(C)C),25000.0,1.15,SEC13,53.0,2020-02-14 00:00:00,PVA,10
"Freitag, 14. Februar 2020 15:00:40",E5 3,25.0,364.8,0.163,239.6,422.2,392.5,324.8,VAN059_P3(TS-012c)_1.txt,VAN59_P3,TS-012c,methacrylate,Poly-i-Butyl MA,C=C(C)C(=O)OCC(C)C,[CH2][C](C)(C(=O)OCC(C)C),25000.0,1.15,SEC13,53.0,2020-02-14 00:00:00,PVA,10
"Freitag, 14. Februar 2020 15:01:53",E6 1,25.0,361.2,0.08900000000000001,226.0,379.0,367.0,333.3,VAN059_P3(TS-012c)_1.txt,VAN59_P3,TS-012c,methacrylate,Poly-i-Butyl MA,C=C(C)C(=O)OCC(C)C,[CH2][C](C)(C(=O)OCC(C)C),25000.0,1.15,SEC13,53.0,2020-02-14 00:00:00,PVA,10
"Freitag, 14. Februar 2020 15:02:04",E6 2,25.0,344.5,0.11199999999999999,220.9,394.3,369.0,303.3,VAN059_P3(TS-012c)_1.txt,VAN59_P3,TS-012c,methacrylate,Poly-i-Butyl MA,C=C(C)C(=O)OCC(C)C,[CH2][C](C)(C(=O)OCC(C)C),25000.0,1.15,SEC13,53.0,2020-02-14 00:00:00,PVA,10
"Freitag, 14. Februar 2020 15:02:15",E6 3,25.0,404.1,0.285,232.1,914.5,571.7,297.9,VAN059_P3(TS-012c)_1.txt,VAN59_P3,TS-012c,methacrylate,Poly-i-Butyl MA,C=C(C)C(=O)OCC(C)C,[CH2][C](C)(C(=O)OCC(C)C),25000.0,1.15,SEC13,53.0,2020-02-14 00:00:00,PVA,10
"Mittwoch, 6. Mai 2020 16:18:53",A1 1,25.0,92.19,0.133,424.5,82.77,99.41,67.78,VAN#63_P1.txt,VAN63_P1,TS-015a,methacrylate,Poly-Ethyl MA,C=C(C)C(=O)OCC,[CH2][C](C)(C(=O)OCC),7600.0,1.23,SEC13,65.0,2020-05-06 00:00:00,None,1
"Mittwoch, 6. Mai 2020 16:19:04",A1 2,25.0,93.44,0.141,432.1,153.6,167.4,63.57,VAN#63_P1.txt,VAN63_P1,TS-015a,methacrylate,Poly-Ethyl MA,C=C(C)C(=O)OCC,[CH2][C](C)(C(=O)OCC),7600.0,1.23,SEC13,65.0,2020-05-06 00:00:00,None,1
"Mittwoch, 6. Mai 2020 16:19:15",A1 3,25.0,91.76,0.191,429.4,166.5,168.4,64.09,VAN#63_P1.txt,VAN63_P1,TS-015a,methacrylate,Poly-Ethyl MA,C=C(C)C(=O)OCC,[CH2][C](C)(C(=O)OCC),7600.0,1.23,SEC13,65.0,2020-05-06 00:00:00,None,1
"Mittwoch, 6. Mai 2020 16:19:50",A2 1,25.0,80.36,0.136,334.8,71.86,86.46,59.94,VAN#63_P1.txt,VAN63_P1,TS-015a,methacrylate,Poly-Ethyl MA,C=C(C)C(=O)OCC,[CH2][C](C)(C(=O)OCC),7600.0,1.23,SEC13,65.0,2020-05-06 00:00:00,None,1
"Mittwoch, 6. Mai 2020 16:20:01",A2 2,25.0,81.81,0.094,332.3,73.44,89.48,60.46,VAN#63_P1.txt,VAN63_P1,TS-015a,methacrylate,Poly-Ethyl MA,C=C(C)C(=O)OCC,[CH2][C](C)(C(=O)OCC),7600.0,1.23,SEC13,65.0,2020-05-06 00:00:00,None,1
"Mittwoch, 6. Mai 2020 16:20:12",A2 3,25.0,82.95,0.073,340.0,75.47,89.98,62.88,VAN#63_P1.txt,VAN63_P1,TS-015a,methacrylate,Poly-Ethyl MA,C=C(C)C(=O)OCC,[CH2][C](C)(C(=O)OCC),7600.0,1.23,SEC13,65.0,2020-05-06 00:00:00,None,1
"Mittwoch, 6. Mai 2020 16:20:49",A3 1,25.0,78.94,0.065,325.8,71.49,84.67,60.28,VAN#63_P1.txt,VAN63_P1,TS-015a,methacrylate,Poly-Ethyl MA,C=C(C)C(=O)OCC,[CH2][C](C)(C(=O)OCC),7600.0,1.23,SEC13,65.0,2020-05-06 00:00:00,None,1
"Mittwoch, 6. Mai 2020 16:21:00",A3 2,25.0,80.14,0.102,322.7,70.86,88.06,57.94,VAN#63_P1.txt,VAN63_P1,TS-015a,methacrylate,Poly-Ethyl MA,C=C(C)C(=O)OCC,[CH2][C](C)(C(=O)OCC),7600.0,1.23,SEC13,65.0,2020-05-06 00:00:00,None,1
"Mittwoch, 6. Mai 2020 16:21:11",A3 3,25.0,78.43,0.053,322.9,69.78,84.39,58.04,VAN#63_P1.txt,VAN63_P1,TS-015a,methacrylate,Poly-Ethyl MA,C=C(C)C(=O)OCC,[CH2][C](C)(C(=O)OCC),7600.0,1.23,SEC13,65.0,2020-05-06 00:00:00,None,1
"Mittwoch, 6. Mai 2020 16:21:45",A4 1,25.0,125.5,0.076,459.8,122.8,136.1,97.34,VAN#63_P1.txt,VAN63_P1,TS-015a,methacrylate,Poly-Ethyl MA,C=C(C)C(=O)OCC,[CH2][C](C)(C(=O)OCC),7600.0,1.23,SEC13,65.0,2020-05-06 00:00:00,PVA,1
"Mittwoch, 6. Mai 2020 16:21:56",A4 2,25.0,126.0,0.048,447.4,122.0,135.3,97.06,VAN#63_P1.txt,VAN63_P1,TS-015a,methacrylate,Poly-Ethyl MA,C=C(C)C(=O)OCC,[CH2][C](C)(C(=O)OCC),7600.0,1.23,SEC13,65.0,2020-05-06 00:00:00,PVA,1
"Mittwoch, 6. Mai 2020 16:22:07",A4 3,25.0,123.5,0.098,452.7,120.2,135.7,93.24,VAN#63_P1.txt,VAN63_P1,TS-015a,methacrylate,Poly-Ethyl MA,C=C(C)C(=O)OCC,[CH2][C](C)(C(=O)OCC),7600.0,1.23,SEC13,65.0,2020-05-06 00:00:00,PVA,1
"Mittwoch, 6. Mai 2020 16:22:39",A5 1,25.0,122.2,0.061,137.5,118.4,130.7,96.58,VAN#63_P1.txt,VAN63_P1,TS-015a,methacrylate,Poly-Ethyl MA,C=C(C)C(=O)OCC,[CH2][C](C)(C(=O)OCC),7600.0,1.23,SEC13,65.0,2020-05-06 00:00:00,PVA,1
"Mittwoch, 6. Mai 2020 16:22:50",A5 2,25.0,125.6,0.043,135.8,121.0,134.8,95.63,VAN#63_P1.txt,VAN63_P1,TS-015a,methacrylate,Poly-Ethyl MA,C=C(C)C(=O)OCC,[CH2][C](C)(C(=O)OCC),7600.0,1.23,SEC13,65.0,2020-05-06 00:00:00,PVA,1
"Mittwoch, 6. Mai 2020 16:23:01",A5 3,25.0,118.7,0.051,134.6,114.3,126.4,94.58,VAN#63_P1.txt,VAN63_P1,TS-015a,methacrylate,Poly-Ethyl MA,C=C(C)C(=O)OCC,[CH2][C](C)(C(=O)OCC),7600.0,1.23,SEC13,65.0,2020-05-06 00:00:00,PVA,1
"Mittwoch, 6. Mai 2020 16:23:34",A6 1,25.0,123.5,0.086,173.5,115.6,138.7,80.97,VAN#63_P1.txt,VAN63_P1,TS-015a,methacrylate,Poly-Ethyl MA,C=C(C)C(=O)OCC,[CH2][C](C)(C(=O)OCC),7600.0,1.23,SEC13,65.0,2020-05-06 00:00:00,PVA,1
"Mittwoch, 6. Mai 2020 16:23:45",A6 2,25.0,124.0,0.055999999999999994,168.2,122.2,131.8,103.7,VAN#63_P1.txt,VAN63_P1,TS-015a,methacrylate,Poly-Ethyl MA,C=C(C)C(=O)OCC,[CH2][C](C)(C(=O)OCC),7600.0,1.23,SEC13,65.0,2020-05-06 00:00:00,PVA,1
"Mittwoch, 6. Mai 2020 16:23:56",A6 3,25.0,123.8,0.05,162.0,121.6,132.1,101.9,VAN#63_P1.txt,VAN63_P1,TS-015a,methacrylate,Poly-Ethyl MA,C=C(C)C(=O)OCC,[CH2][C](C)(C(=O)OCC),7600.0,1.23,SEC13,65.0,2020-05-06 00:00:00,PVA,1
"Mittwoch, 6. Mai 2020 16:24:30",B1 1,25.0,121.3,0.14,351.7,108.0,143.6,64.26,VAN#63_P1.txt,VAN63_P1,TS-015a,methacrylate,Poly-Ethyl MA,C=C(C)C(=O)OCC,[CH2][C](C)(C(=O)OCC),7600.0,1.23,SEC13,65.0,2020-05-06 00:00:00,None,3
"Mittwoch, 6. Mai 2020 16:24:41",B1 2,25.0,119.0,0.102,357.0,115.3,130.5,91.44,VAN#63_P1.txt,VAN63_P1,TS-015a,methacrylate,Poly-Ethyl MA,C=C(C)C(=O)OCC,[CH2][C](C)(C(=O)OCC),7600.0,1.23,SEC13,65.0,2020-05-06 00:00:00,None,3
"Mittwoch, 6. Mai 2020 16:24:51",B1 3,25.0,120.1,0.098,352.2,113.6,134.1,83.21,VAN#63_P1.txt,VAN63_P1,TS-015a,methacrylate,Poly-Ethyl MA,C=C(C)C(=O)OCC,[CH2][C](C)(C(=O)OCC),7600.0,1.23,SEC13,65.0,2020-05-06 00:00:00,None,3
"Mittwoch, 6. Mai 2020 16:25:24",B2 1,25.0,117.1,0.105,355.6,106.0,133.5,70.53,VAN#63_P1.txt,VAN63_P1,TS-015a,methacrylate,Poly-Ethyl MA,C=C(C)C(=O)OCC,[CH2][C](C)(C(=O)OCC),7600.0,1.23,SEC13,65.0,2020-05-06 00:00:00,None,3
"Mittwoch, 6. Mai 2020 16:25:35",B2 2,25.0,118.5,0.168,350.2,109.8,135.4,75.8,VAN#63_P1.txt,VAN63_P1,TS-015a,methacrylate,Poly-Ethyl MA,C=C(C)C(=O)OCC,[CH2][C](C)(C(=O)OCC),7600.0,1.23,SEC13,65.0,2020-05-06 00:00:00,None,3
"Mittwoch, 6. Mai 2020 16:25:46",B2 3,25.0,116.5,0.073,345.0,111.0,126.3,88.41,VAN#63_P1.txt,VAN63_P1,TS-015a,methacrylate,Poly-Ethyl MA,C=C(C)C(=O)OCC,[CH2][C](C)(C(=O)OCC),7600.0,1.23,SEC13,65.0,2020-05-06 00:00:00,None,3
"Mittwoch, 6. Mai 2020 16:26:17",B3 1,25.0,113.8,0.042,323.4,108.8,120.3,91.97,VAN#63_P1.txt,VAN63_P1,TS-015a,methacrylate,Poly-Ethyl MA,C=C(C)C(=O)OCC,[CH2][C](C)(C(=O)OCC),7600.0,1.23,SEC13,65.0,2020-05-06 00:00:00,None,3
"Mittwoch, 6. Mai 2020 16:26:28",B3 2,25.0,117.5,0.057999999999999996,316.8,111.7,128.0,87.01,VAN#63_P1.txt,VAN63_P1,TS-015a,methacrylate,Poly-Ethyl MA,C=C(C)C(=O)OCC,[CH2][C](C)(C(=O)OCC),7600.0,1.23,SEC13,65.0,2020-05-06 00:00:00,None,3
"Mittwoch, 6. Mai 2020 16:26:39",B3 3,25.0,113.8,0.138,312.0,103.8,133.6,70.69,VAN#63_P1.txt,VAN63_P1,TS-015a,methacrylate,Poly-Ethyl MA,C=C(C)C(=O)OCC,[CH2][C](C)(C(=O)OCC),7600.0,1.23,SEC13,65.0,2020-05-06 00:00:00,None,3
"Mittwoch, 6. Mai 2020 16:27:11",B4 1,25.0,164.7,0.109,407.9,174.7,179.7,136.5,VAN#63_P1.txt,VAN63_P1,TS-015a,methacrylate,Poly-Ethyl MA,C=C(C)C(=O)OCC,[CH2][C](C)(C(=O)OCC),7600.0,1.23,SEC13,65.0,2020-05-06 00:00:00,PVA,3
"Mittwoch, 6. Mai 2020 16:27:22",B4 2,25.0,164.5,0.084,386.6,176.0,182.3,132.1,VAN#63_P1.txt,VAN63_P1,TS-015a,methacrylate,Poly-Ethyl MA,C=C(C)C(=O)OCC,[CH2][C](C)(C(=O)OCC),7600.0,1.23,SEC13,65.0,2020-05-06 00:00:00,PVA,3
"Mittwoch, 6. Mai 2020 16:27:33",B4 3,25.0,164.4,0.122,370.4,174.2,183.0,122.7,VAN#63_P1.txt,VAN63_P1,TS-015a,methacrylate,Poly-Ethyl MA,C=C(C)C(=O)OCC,[CH2][C](C)(C(=O)OCC),7600.0,1.23,SEC13,65.0,2020-05-06 00:00:00,PVA,3
"Mittwoch, 6. Mai 2020 16:28:06",B5 1,25.0,162.3,0.052000000000000005,449.0,169.0,174.9,132.2,VAN#63_P1.txt,VAN63_P1,TS-015a,methacrylate,Poly-Ethyl MA,C=C(C)C(=O)OCC,[CH2][C](C)(C(=O)OCC),7600.0,1.23,SEC13,65.0,2020-05-06 00:00:00,PVA,3
"Mittwoch, 6. Mai 2020 16:28:17",B5 2,25.0,160.9,0.008,450.2,164.6,167.4,141.6,VAN#63_P1.txt,VAN63_P1,TS-015a,methacrylate,Poly-Ethyl MA,C=C(C)C(=O)OCC,[CH2][C](C)(C(=O)OCC),7600.0,1.23,SEC13,65.0,2020-05-06 00:00:00,PVA,3
