Repository: JulianKimmig/nanoparticle_size_prediction

File: data/raw_data.csv (part 8 of 24)
measurment_data,sample,temperature,z_average,dispersity,mean_count_rate,volume_mean,intensity_mean,number_mean,file,np_formulation,substance_code,polymer_class,polymer,smiles_monomer,smiles_ru,mn,pdi,mn_method,tg,date,additive,polymer_concentration
"Mittwoch, 6. Mai 2020 16:28:28",B5 3,25.0,160.8,0.106,390.3,170.2,178.3,124.9,VAN#63_P1.txt,VAN63_P1,TS-015a,methacrylate,Poly-Ethyl MA,C=C(C)C(=O)OCC,[CH2][C](C)(C(=O)OCC),7600.0,1.23,SEC13,65.0,2020-05-06 00:00:00,PVA,3
"Mittwoch, 6. Mai 2020 16:29:03",B6 1,25.0,158.9,0.032,423.5,163.0,169.1,129.9,VAN#63_P1.txt,VAN63_P1,TS-015a,methacrylate,Poly-Ethyl MA,C=C(C)C(=O)OCC,[CH2][C](C)(C(=O)OCC),7600.0,1.23,SEC13,65.0,2020-05-06 00:00:00,PVA,3
"Mittwoch, 6. Mai 2020 16:29:13",B6 2,25.0,160.9,0.083,414.9,168.3,172.7,137.2,VAN#63_P1.txt,VAN63_P1,TS-015a,methacrylate,Poly-Ethyl MA,C=C(C)C(=O)OCC,[CH2][C](C)(C(=O)OCC),7600.0,1.23,SEC13,65.0,2020-05-06 00:00:00,PVA,3
"Mittwoch, 6. Mai 2020 16:29:24",B6 3,25.0,155.0,0.003,383.4,157.5,160.7,137.4,VAN#63_P1.txt,VAN63_P1,TS-015a,methacrylate,Poly-Ethyl MA,C=C(C)C(=O)OCC,[CH2][C](C)(C(=O)OCC),7600.0,1.23,SEC13,65.0,2020-05-06 00:00:00,PVA,3
"Mittwoch, 6. Mai 2020 16:29:57",C1 1,25.0,154.0,0.084,441.2,159.6,170.8,114.7,VAN#63_P1.txt,VAN63_P1,TS-015a,methacrylate,Poly-Ethyl MA,C=C(C)C(=O)OCC,[CH2][C](C)(C(=O)OCC),7600.0,1.23,SEC13,65.0,2020-05-06 00:00:00,None,5
"Mittwoch, 6. Mai 2020 16:30:08",C1 2,25.0,154.3,0.087,446.1,161.3,170.7,119.5,VAN#63_P1.txt,VAN63_P1,TS-015a,methacrylate,Poly-Ethyl MA,C=C(C)C(=O)OCC,[CH2][C](C)(C(=O)OCC),7600.0,1.23,SEC13,65.0,2020-05-06 00:00:00,None,5
"Mittwoch, 6. Mai 2020 16:30:19",C1 3,25.0,154.3,0.11800000000000001,441.3,167.1,178.6,114.5,VAN#63_P1.txt,VAN63_P1,TS-015a,methacrylate,Poly-Ethyl MA,C=C(C)C(=O)OCC,[CH2][C](C)(C(=O)OCC),7600.0,1.23,SEC13,65.0,2020-05-06 00:00:00,None,5
"Mittwoch, 6. Mai 2020 16:30:53",C2 1,25.0,147.8,0.19399999999999998,460.5,475.0,286.6,104.2,VAN#63_P1.txt,VAN63_P1,TS-015a,methacrylate,Poly-Ethyl MA,C=C(C)C(=O)OCC,[CH2][C](C)(C(=O)OCC),7600.0,1.23,SEC13,65.0,2020-05-06 00:00:00,None,5
"Mittwoch, 6. Mai 2020 16:31:04",C2 2,25.0,146.0,0.139,452.5,147.8,166.0,98.28,VAN#63_P1.txt,VAN63_P1,TS-015a,methacrylate,Poly-Ethyl MA,C=C(C)C(=O)OCC,[CH2][C](C)(C(=O)OCC),7600.0,1.23,SEC13,65.0,2020-05-06 00:00:00,None,5
"Mittwoch, 6. Mai 2020 16:31:15",C2 3,25.0,150.2,0.128,448.3,156.1,172.0,103.3,VAN#63_P1.txt,VAN63_P1,TS-015a,methacrylate,Poly-Ethyl MA,C=C(C)C(=O)OCC,[CH2][C](C)(C(=O)OCC),7600.0,1.23,SEC13,65.0,2020-05-06 00:00:00,None,5
"Mittwoch, 6. Mai 2020 16:31:47",C3 1,25.0,147.8,0.128,421.7,145.0,152.8,118.8,VAN#63_P1.txt,VAN63_P1,TS-015a,methacrylate,Poly-Ethyl MA,C=C(C)C(=O)OCC,[CH2][C](C)(C(=O)OCC),7600.0,1.23,SEC13,65.0,2020-05-06 00:00:00,None,5
"Mittwoch, 6. Mai 2020 16:31:57",C3 2,25.0,148.3,0.062,425.3,150.9,161.1,114.8,VAN#63_P1.txt,VAN63_P1,TS-015a,methacrylate,Poly-Ethyl MA,C=C(C)C(=O)OCC,[CH2][C](C)(C(=O)OCC),7600.0,1.23,SEC13,65.0,2020-05-06 00:00:00,None,5
"Mittwoch, 6. Mai 2020 16:32:08",C3 3,25.0,146.6,0.1,416.4,148.7,164.2,102.5,VAN#63_P1.txt,VAN63_P1,TS-015a,methacrylate,Poly-Ethyl MA,C=C(C)C(=O)OCC,[CH2][C](C)(C(=O)OCC),7600.0,1.23,SEC13,65.0,2020-05-06 00:00:00,None,5
"Mittwoch, 6. Mai 2020 16:33:09",C4 1,25.0,192.5,0.069,220.5,206.7,206.8,165.7,VAN#63_P1.txt,VAN63_P1,TS-015a,methacrylate,Poly-Ethyl MA,C=C(C)C(=O)OCC,[CH2][C](C)(C(=O)OCC),7600.0,1.23,SEC13,65.0,2020-05-06 00:00:00,PVA,5
"Mittwoch, 6. Mai 2020 16:33:20",C4 2,25.0,198.0,0.017,211.1,205.3,204.6,180.3,VAN#63_P1.txt,VAN63_P1,TS-015a,methacrylate,Poly-Ethyl MA,C=C(C)C(=O)OCC,[CH2][C](C)(C(=O)OCC),7600.0,1.23,SEC13,65.0,2020-05-06 00:00:00,PVA,5
"Mittwoch, 6. Mai 2020 16:33:31",C4 3,25.0,193.2,0.102,210.0,212.5,212.7,160.1,VAN#63_P1.txt,VAN63_P1,TS-015a,methacrylate,Poly-Ethyl MA,C=C(C)C(=O)OCC,[CH2][C](C)(C(=O)OCC),7600.0,1.23,SEC13,65.0,2020-05-06 00:00:00,PVA,5
"Mittwoch, 6. Mai 2020 16:34:06",C5 1,25.0,197.0,0.11900000000000001,223.0,218.6,218.4,153.4,VAN#63_P1.txt,VAN63_P1,TS-015a,methacrylate,Poly-Ethyl MA,C=C(C)C(=O)OCC,[CH2][C](C)(C(=O)OCC),7600.0,1.23,SEC13,65.0,2020-05-06 00:00:00,PVA,5
"Mittwoch, 6. Mai 2020 16:34:17",C5 2,25.0,192.5,0.17300000000000001,216.6,203.1,204.4,155.7,VAN#63_P1.txt,VAN63_P1,TS-015a,methacrylate,Poly-Ethyl MA,C=C(C)C(=O)OCC,[CH2][C](C)(C(=O)OCC),7600.0,1.23,SEC13,65.0,2020-05-06 00:00:00,PVA,5
"Mittwoch, 6. Mai 2020 16:34:28",C5 3,25.0,188.6,0.08199999999999999,202.7,201.0,200.7,172.3,VAN#63_P1.txt,VAN63_P1,TS-015a,methacrylate,Poly-Ethyl MA,C=C(C)C(=O)OCC,[CH2][C](C)(C(=O)OCC),7600.0,1.23,SEC13,65.0,2020-05-06 00:00:00,PVA,5
"Mittwoch, 6. Mai 2020 16:35:05",C6 1,25.0,197.8,0.131,190.8,217.4,217.5,151.4,VAN#63_P1.txt,VAN63_P1,TS-015a,methacrylate,Poly-Ethyl MA,C=C(C)C(=O)OCC,[CH2][C](C)(C(=O)OCC),7600.0,1.23,SEC13,65.0,2020-05-06 00:00:00,PVA,5
"Mittwoch, 6. Mai 2020 16:35:16",C6 2,25.0,192.9,0.038,192.9,203.0,202.5,174.6,VAN#63_P1.txt,VAN63_P1,TS-015a,methacrylate,Poly-Ethyl MA,C=C(C)C(=O)OCC,[CH2][C](C)(C(=O)OCC),7600.0,1.23,SEC13,65.0,2020-05-06 00:00:00,PVA,5
"Mittwoch, 6. Mai 2020 16:35:27",C6 3,25.0,194.4,0.071,191.9,207.2,206.6,175.6,VAN#63_P1.txt,VAN63_P1,TS-015a,methacrylate,Poly-Ethyl MA,C=C(C)C(=O)OCC,[CH2][C](C)(C(=O)OCC),7600.0,1.23,SEC13,65.0,2020-05-06 00:00:00,PVA,5
"Mittwoch, 6. Mai 2020 16:36:00",D1 1,25.0,184.8,0.19,323.8,387.8,243.2,132.0,VAN#63_P1.txt,VAN63_P1,TS-015a,methacrylate,Poly-Ethyl MA,C=C(C)C(=O)OCC,[CH2][C](C)(C(=O)OCC),7600.0,1.23,SEC13,65.0,2020-05-06 00:00:00,None,8
"Mittwoch, 6. Mai 2020 16:36:11",D1 2,25.0,184.1,0.068,309.9,198.9,202.3,144.5,VAN#63_P1.txt,VAN63_P1,TS-015a,methacrylate,Poly-Ethyl MA,C=C(C)C(=O)OCC,[CH2][C](C)(C(=O)OCC),7600.0,1.23,SEC13,65.0,2020-05-06 00:00:00,None,8
"Mittwoch, 6. Mai 2020 16:36:21",D1 3,25.0,185.1,0.129,314.4,209.9,216.5,123.3,VAN#63_P1.txt,VAN63_P1,TS-015a,methacrylate,Poly-Ethyl MA,C=C(C)C(=O)OCC,[CH2][C](C)(C(=O)OCC),7600.0,1.23,SEC13,65.0,2020-05-06 00:00:00,None,8
"Mittwoch, 6. Mai 2020 16:36:59",D2 1,25.0,173.8,0.11,324.0,190.1,197.2,128.5,VAN#63_P1.txt,VAN63_P1,TS-015a,methacrylate,Poly-Ethyl MA,C=C(C)C(=O)OCC,[CH2][C](C)(C(=O)OCC),7600.0,1.23,SEC13,65.0,2020-05-06 00:00:00,None,8
"Mittwoch, 6. Mai 2020 16:37:10",D2 2,25.0,172.7,0.16699999999999998,324.2,174.6,178.0,143.3,VAN#63_P1.txt,VAN63_P1,TS-015a,methacrylate,Poly-Ethyl MA,C=C(C)C(=O)OCC,[CH2][C](C)(C(=O)OCC),7600.0,1.23,SEC13,65.0,2020-05-06 00:00:00,None,8
"Mittwoch, 6. Mai 2020 16:37:21",D2 3,25.0,172.8,0.091,329.4,185.3,190.6,135.8,VAN#63_P1.txt,VAN63_P1,TS-015a,methacrylate,Poly-Ethyl MA,C=C(C)C(=O)OCC,[CH2][C](C)(C(=O)OCC),7600.0,1.23,SEC13,65.0,2020-05-06 00:00:00,None,8
"Mittwoch, 6. Mai 2020 16:37:52",D3 1,25.0,177.2,0.145,325.9,190.6,196.0,134.4,VAN#63_P1.txt,VAN63_P1,TS-015a,methacrylate,Poly-Ethyl MA,C=C(C)C(=O)OCC,[CH2][C](C)(C(=O)OCC),7600.0,1.23,SEC13,65.0,2020-05-06 00:00:00,None,8
"Mittwoch, 6. Mai 2020 16:38:03",D3 2,25.0,179.3,0.121,306.7,198.2,204.9,127.9,VAN#63_P1.txt,VAN63_P1,TS-015a,methacrylate,Poly-Ethyl MA,C=C(C)C(=O)OCC,[CH2][C](C)(C(=O)OCC),7600.0,1.23,SEC13,65.0,2020-05-06 00:00:00,None,8
"Mittwoch, 6. Mai 2020 16:38:14",D3 3,25.0,182.7,0.086,321.5,198.7,203.5,137.2,VAN#63_P1.txt,VAN63_P1,TS-015a,methacrylate,Poly-Ethyl MA,C=C(C)C(=O)OCC,[CH2][C](C)(C(=O)OCC),7600.0,1.23,SEC13,65.0,2020-05-06 00:00:00,None,8
"Mittwoch, 6. Mai 2020 16:38:47",D4 1,25.0,233.2,0.096,421.1,266.6,258.9,192.7,VAN#63_P1.txt,VAN63_P1,TS-015a,methacrylate,Poly-Ethyl MA,C=C(C)C(=O)OCC,[CH2][C](C)(C(=O)OCC),7600.0,1.23,SEC13,65.0,2020-05-06 00:00:00,PVA,8
"Mittwoch, 6. Mai 2020 16:38:58",D4 2,25.0,227.8,0.028999999999999998,409.2,243.8,240.6,203.6,VAN#63_P1.txt,VAN63_P1,TS-015a,methacrylate,Poly-Ethyl MA,C=C(C)C(=O)OCC,[CH2][C](C)(C(=O)OCC),7600.0,1.23,SEC13,65.0,2020-05-06 00:00:00,PVA,8
"Mittwoch, 6. Mai 2020 16:39:09",D4 3,25.0,232.9,0.077,362.3,262.1,256.0,198.5,VAN#63_P1.txt,VAN63_P1,TS-015a,methacrylate,Poly-Ethyl MA,C=C(C)C(=O)OCC,[CH2][C](C)(C(=O)OCC),7600.0,1.23,SEC13,65.0,2020-05-06 00:00:00,PVA,8
"Mittwoch, 6. Mai 2020 16:39:40",D5 1,25.0,227.2,0.127,418.2,268.4,259.1,178.7,VAN#63_P1.txt,VAN63_P1,TS-015a,methacrylate,Poly-Ethyl MA,C=C(C)C(=O)OCC,[CH2][C](C)(C(=O)OCC),7600.0,1.23,SEC13,65.0,2020-05-06 00:00:00,PVA,8
"Mittwoch, 6. Mai 2020 16:39:51",D5 2,25.0,227.3,0.154,407.2,447.0,295.0,184.4,VAN#63_P1.txt,VAN63_P1,TS-015a,methacrylate,Poly-Ethyl MA,C=C(C)C(=O)OCC,[CH2][C](C)(C(=O)OCC),7600.0,1.23,SEC13,65.0,2020-05-06 00:00:00,PVA,8
"Mittwoch, 6. Mai 2020 16:40:02",D5 3,25.0,235.4,0.022000000000000002,390.8,248.8,245.8,216.3,VAN#63_P1.txt,VAN63_P1,TS-015a,methacrylate,Poly-Ethyl MA,C=C(C)C(=O)OCC,[CH2][C](C)(C(=O)OCC),7600.0,1.23,SEC13,65.0,2020-05-06 00:00:00,PVA,8
"Mittwoch, 6. Mai 2020 16:40:35",D6 1,25.0,237.5,0.035,344.3,256.7,252.2,210.6,VAN#63_P1.txt,VAN63_P1,TS-015a,methacrylate,Poly-Ethyl MA,C=C(C)C(=O)OCC,[CH2][C](C)(C(=O)OCC),7600.0,1.23,SEC13,65.0,2020-05-06 00:00:00,PVA,8
"Mittwoch, 6. Mai 2020 16:40:46",D6 2,25.0,240.3,0.075,342.5,273.2,265.5,203.5,VAN#63_P1.txt,VAN63_P1,TS-015a,methacrylate,Poly-Ethyl MA,C=C(C)C(=O)OCC,[CH2][C](C)(C(=O)OCC),7600.0,1.23,SEC13,65.0,2020-05-06 00:00:00,PVA,8
"Mittwoch, 6. Mai 2020 16:40:56",D6 3,25.0,228.7,0.139,342.8,243.6,240.0,202.1,VAN#63_P1.txt,VAN63_P1,TS-015a,methacrylate,Poly-Ethyl MA,C=C(C)C(=O)OCC,[CH2][C](C)(C(=O)OCC),7600.0,1.23,SEC13,65.0,2020-05-06 00:00:00,PVA,8
"Mittwoch, 6. Mai 2020 16:41:29",E1 1,25.0,189.1,0.2,264.2,516.5,344.1,123.3,VAN#63_P1.txt,VAN63_P1,TS-015a,methacrylate,Poly-Ethyl MA,C=C(C)C(=O)OCC,[CH2][C](C)(C(=O)OCC),7600.0,1.23,SEC13,65.0,2020-05-06 00:00:00,None,10
"Mittwoch, 6. Mai 2020 16:41:40",E1 2,25.0,187.6,0.196,258.9,674.6,383.7,133.6,VAN#63_P1.txt,VAN63_P1,TS-015a,methacrylate,Poly-Ethyl MA,C=C(C)C(=O)OCC,[CH2][C](C)(C(=O)OCC),7600.0,1.23,SEC13,65.0,2020-05-06 00:00:00,None,10
"Mittwoch, 6. Mai 2020 16:41:51",E1 3,25.0,191.0,0.16699999999999998,254.8,476.6,279.2,150.0,VAN#63_P1.txt,VAN63_P1,TS-015a,methacrylate,Poly-Ethyl MA,C=C(C)C(=O)OCC,[CH2][C](C)(C(=O)OCC),7600.0,1.23,SEC13,65.0,2020-05-06 00:00:00,None,10
"Mittwoch, 6. Mai 2020 16:42:24",E2 1,25.0,190.2,0.212,243.0,259.1,252.7,104.2,VAN#63_P1.txt,VAN63_P1,TS-015a,methacrylate,Poly-Ethyl MA,C=C(C)C(=O)OCC,[CH2][C](C)(C(=O)OCC),7600.0,1.23,SEC13,65.0,2020-05-06 00:00:00,None,10
"Mittwoch, 6. Mai 2020 16:42:35",E2 2,25.0,183.7,0.17600000000000002,249.4,435.4,302.4,124.2,VAN#63_P1.txt,VAN63_P1,TS-015a,methacrylate,Poly-Ethyl MA,C=C(C)C(=O)OCC,[CH2][C](C)(C(=O)OCC),7600.0,1.23,SEC13,65.0,2020-05-06 00:00:00,None,10
"Mittwoch, 6. Mai 2020 16:42:46",E2 3,25.0,187.4,0.17300000000000001,250.8,423.2,263.9,141.2,VAN#63_P1.txt,VAN63_P1,TS-015a,methacrylate,Poly-Ethyl MA,C=C(C)C(=O)OCC,[CH2][C](C)(C(=O)OCC),7600.0,1.23,SEC13,65.0,2020-05-06 00:00:00,None,10
"Mittwoch, 6. Mai 2020 16:43:19",E3 1,25.0,190.5,0.052000000000000005,240.8,205.8,206.7,160.7,VAN#63_P1.txt,VAN63_P1,TS-015a,methacrylate,Poly-Ethyl MA,C=C(C)C(=O)OCC,[CH2][C](C)(C(=O)OCC),7600.0,1.23,SEC13,65.0,2020-05-06 00:00:00,None,10
"Mittwoch, 6. Mai 2020 16:43:30",E3 2,25.0,188.3,0.121,246.7,201.4,203.2,150.3,VAN#63_P1.txt,VAN63_P1,TS-015a,methacrylate,Poly-Ethyl MA,C=C(C)C(=O)OCC,[CH2][C](C)(C(=O)OCC),7600.0,1.23,SEC13,65.0,2020-05-06 00:00:00,None,10
"Mittwoch, 6. Mai 2020 16:43:41",E3 3,25.0,184.4,0.076,249.3,199.0,200.8,153.3,VAN#63_P1.txt,VAN63_P1,TS-015a,methacrylate,Poly-Ethyl MA,C=C(C)C(=O)OCC,[CH2][C](C)(C(=O)OCC),7600.0,1.23,SEC13,65.0,2020-05-06 00:00:00,None,10
"Mittwoch, 6. Mai 2020 16:44:14",E4 1,25.0,234.4,0.136,327.3,258.6,254.4,217.6,VAN#63_P1.txt,VAN63_P1,TS-015a,methacrylate,Poly-Ethyl MA,C=C(C)C(=O)OCC,[CH2][C](C)(C(=O)OCC),7600.0,1.23,SEC13,65.0,2020-05-06 00:00:00,PVA,10
"Mittwoch, 6. Mai 2020 16:44:25",E4 2,25.0,245.2,0.10300000000000001,318.7,276.9,269.0,215.0,VAN#63_P1.txt,VAN63_P1,TS-015a,methacrylate,Poly-Ethyl MA,C=C(C)C(=O)OCC,[CH2][C](C)(C(=O)OCC),7600.0,1.23,SEC13,65.0,2020-05-06 00:00:00,PVA,10
"Mittwoch, 6. Mai 2020 16:44:35",E4 3,25.0,229.1,0.057,310.1,245.4,242.3,209.2,VAN#63_P1.txt,VAN63_P1,TS-015a,methacrylate,Poly-Ethyl MA,C=C(C)C(=O)OCC,[CH2][C](C)(C(=O)OCC),7600.0,1.23,SEC13,65.0,2020-05-06 00:00:00,PVA,10
"Mittwoch, 6. Mai 2020 16:45:08",E5 1,25.0,245.7,0.156,297.6,271.1,263.2,203.5,VAN#63_P1.txt,VAN63_P1,TS-015a,methacrylate,Poly-Ethyl MA,C=C(C)C(=O)OCC,[CH2][C](C)(C(=O)OCC),7600.0,1.23,SEC13,65.0,2020-05-06 00:00:00,PVA,10
"Mittwoch, 6. Mai 2020 16:45:18",E5 2,25.0,236.5,0.17300000000000001,303.6,252.4,248.1,207.9,VAN#63_P1.txt,VAN63_P1,TS-015a,methacrylate,Poly-Ethyl MA,C=C(C)C(=O)OCC,[CH2][C](C)(C(=O)OCC),7600.0,1.23,SEC13,65.0,2020-05-06 00:00:00,PVA,10
"Mittwoch, 6. Mai 2020 16:45:29",E5 3,25.0,247.7,0.045,297.2,267.6,262.7,224.7,VAN#63_P1.txt,VAN63_P1,TS-015a,methacrylate,Poly-Ethyl MA,C=C(C)C(=O)OCC,[CH2][C](C)(C(=O)OCC),7600.0,1.23,SEC13,65.0,2020-05-06 00:00:00,PVA,10
"Mittwoch, 6. Mai 2020 16:46:02",E6 1,25.0,242.8,0.002,312.1,256.9,253.2,218.7,VAN#63_P1.txt,VAN63_P1,TS-015a,methacrylate,Poly-Ethyl MA,C=C(C)C(=O)OCC,[CH2][C](C)(C(=O)OCC),7600.0,1.23,SEC13,65.0,2020-05-06 00:00:00,PVA,10
"Mittwoch, 6. Mai 2020 16:46:12",E6 2,25.0,234.7,0.11699999999999999,298.1,258.7,253.2,206.9,VAN#63_P1.txt,VAN63_P1,TS-015a,methacrylate,Poly-Ethyl MA,C=C(C)C(=O)OCC,[CH2][C](C)(C(=O)OCC),7600.0,1.23,SEC13,65.0,2020-05-06 00:00:00,PVA,10
"Mittwoch, 6. Mai 2020 16:46:23",E6 3,25.0,244.6,0.086,301.5,275.6,268.8,219.2,VAN#63_P1.txt,VAN63_P1,TS-015a,methacrylate,Poly-Ethyl MA,C=C(C)C(=O)OCC,[CH2][C](C)(C(=O)OCC),7600.0,1.23,SEC13,65.0,2020-05-06 00:00:00,PVA,10
"Mittwoch, 6. Mai 2020 16:46:58",F1 1,25.0,198.6,0.385,239.4,888.4,471.1,118.5,VAN#63_P1.txt,VAN63_P1,TS-015a,methacrylate,Poly-Ethyl MA,C=C(C)C(=O)OCC,[CH2][C](C)(C(=O)OCC),7600.0,1.23,SEC13,65.0,2020-05-06 00:00:00,None,15
"Mittwoch, 6. Mai 2020 16:47:09",F1 2,25.0,206.4,0.27399999999999997,240.0,305.1,300.7,84.5,VAN#63_P1.txt,VAN63_P1,TS-015a,methacrylate,Poly-Ethyl MA,C=C(C)C(=O)OCC,[CH2][C](C)(C(=O)OCC),7600.0,1.23,SEC13,65.0,2020-05-06 00:00:00,None,15
"Mittwoch, 6. Mai 2020 16:47:20",F1 3,25.0,208.3,0.19,238.0,216.4,254.8,55.61,VAN#63_P1.txt,VAN63_P1,TS-015a,methacrylate,Poly-Ethyl MA,C=C(C)C(=O)OCC,[CH2][C](C)(C(=O)OCC),7600.0,1.23,SEC13,65.0,2020-05-06 00:00:00,None,15
"Mittwoch, 6. Mai 2020 16:47:52",F2 1,25.0,213.4,0.326,194.8,927.5,587.1,124.5,VAN#63_P1.txt,VAN63_P1,TS-015a,methacrylate,Poly-Ethyl MA,C=C(C)C(=O)OCC,[CH2][C](C)(C(=O)OCC),7600.0,1.23,SEC13,65.0,2020-05-06 00:00:00,None,15
"Mittwoch, 6. Mai 2020 16:48:03",F2 2,25.0,201.7,0.21600000000000003,204.0,194.7,253.8,57.07,VAN#63_P1.txt,VAN63_P1,TS-015a,methacrylate,Poly-Ethyl MA,C=C(C)C(=O)OCC,[CH2][C](C)(C(=O)OCC),7600.0,1.23,SEC13,65.0,2020-05-06 00:00:00,None,15
"Mittwoch, 6. Mai 2020 16:48:14",F2 3,25.0,219.3,0.282,221.8,700.2,351.9,174.5,VAN#63_P1.txt,VAN63_P1,TS-015a,methacrylate,Poly-Ethyl MA,C=C(C)C(=O)OCC,[CH2][C](C)(C(=O)OCC),7600.0,1.23,SEC13,65.0,2020-05-06 00:00:00,None,15
"Mittwoch, 6. Mai 2020 16:48:45",F3 1,25.0,273.0,0.307,192.7,292.1,332.2,73.69,VAN#63_P1.txt,VAN63_P1,TS-015a,methacrylate,Poly-Ethyl MA,C=C(C)C(=O)OCC,[CH2][C](C)(C(=O)OCC),7600.0,1.23,SEC13,65.0,2020-05-06 00:00:00,None,15
"Mittwoch, 6. Mai 2020 16:48:56",F3 2,25.0,248.7,0.26899999999999996,182.6,226.2,224.5,197.5,VAN#63_P1.txt,VAN63_P1,TS-015a,methacrylate,Poly-Ethyl MA,C=C(C)C(=O)OCC,[CH2][C](C)(C(=O)OCC),7600.0,1.23,SEC13,65.0,2020-05-06 00:00:00,None,15
"Mittwoch, 6. Mai 2020 16:49:06",F3 3,25.0,246.6,0.139,177.4,209.3,208.2,188.9,VAN#63_P1.txt,VAN63_P1,TS-015a,methacrylate,Poly-Ethyl MA,C=C(C)C(=O)OCC,[CH2][C](C)(C(=O)OCC),7600.0,1.23,SEC13,65.0,2020-05-06 00:00:00,None,15
"Mittwoch, 6. Mai 2020 16:49:39",F4 1,25.0,274.6,0.21,267.1,781.8,437.7,201.2,VAN#63_P1.txt,VAN63_P1,TS-015a,methacrylate,Poly-Ethyl MA,C=C(C)C(=O)OCC,[CH2][C](C)(C(=O)OCC),7600.0,1.23,SEC13,65.0,2020-05-06 00:00:00,PVA,15
"Mittwoch, 6. Mai 2020 16:49:50",F4 2,25.0,292.7,0.19,263.2,391.2,358.6,95.99,VAN#63_P1.txt,VAN63_P1,TS-015a,methacrylate,Poly-Ethyl MA,C=C(C)C(=O)OCC,[CH2][C](C)(C(=O)OCC),7600.0,1.23,SEC13,65.0,2020-05-06 00:00:00,PVA,15
"Mittwoch, 6. Mai 2020 16:50:01",F4 3,25.0,270.3,0.154,230.6,353.7,322.5,132.9,VAN#63_P1.txt,VAN63_P1,TS-015a,methacrylate,Poly-Ethyl MA,C=C(C)C(=O)OCC,[CH2][C](C)(C(=O)OCC),7600.0,1.23,SEC13,65.0,2020-05-06 00:00:00,PVA,15
"Mittwoch, 6. Mai 2020 16:50:33",F5 1,25.0,292.9,0.105,289.9,346.0,328.6,262.6,VAN#63_P1.txt,VAN63_P1,TS-015a,methacrylate,Poly-Ethyl MA,C=C(C)C(=O)OCC,[CH2][C](C)(C(=O)OCC),7600.0,1.23,SEC13,65.0,2020-05-06 00:00:00,PVA,15
"Mittwoch, 6. Mai 2020 16:50:44",F5 2,25.0,281.0,0.075,269.1,320.6,308.7,253.3,VAN#63_P1.txt,VAN63_P1,TS-015a,methacrylate,Poly-Ethyl MA,C=C(C)C(=O)OCC,[CH2][C](C)(C(=O)OCC),7600.0,1.23,SEC13,65.0,2020-05-06 00:00:00,PVA,15
"Mittwoch, 6. Mai 2020 16:50:55",F5 3,25.0,270.8,0.155,256.3,349.0,326.2,241.5,VAN#63_P1.txt,VAN63_P1,TS-015a,methacrylate,Poly-Ethyl MA,C=C(C)C(=O)OCC,[CH2][C](C)(C(=O)OCC),7600.0,1.23,SEC13,65.0,2020-05-06 00:00:00,PVA,15
"Mittwoch, 6. Mai 2020 16:51:27",F6 1,25.0,277.1,0.177,260.8,390.6,338.5,215.0,VAN#63_P1.txt,VAN63_P1,TS-015a,methacrylate,Poly-Ethyl MA,C=C(C)C(=O)OCC,[CH2][C](C)(C(=O)OCC),7600.0,1.23,SEC13,65.0,2020-05-06 00:00:00,PVA,15
"Mittwoch, 6. Mai 2020 16:51:38",F6 2,25.0,290.2,0.243,253.7,894.4,600.2,207.3,VAN#63_P1.txt,VAN63_P1,TS-015a,methacrylate,Poly-Ethyl MA,C=C(C)C(=O)OCC,[CH2][C](C)(C(=O)OCC),7600.0,1.23,SEC13,65.0,2020-05-06 00:00:00,PVA,15
"Mittwoch, 6. Mai 2020 16:51:48",F6 3,25.0,272.7,0.278,231.9,1128.0,543.4,202.2,VAN#63_P1.txt,VAN63_P1,TS-015a,methacrylate,Poly-Ethyl MA,C=C(C)C(=O)OCC,[CH2][C](C)(C(=O)OCC),7600.0,1.23,SEC13,65.0,2020-05-06 00:00:00,PVA,15
"Mittwoch, 6. Mai 2020 16:52:26",G1 1,25.0,243.9,0.43799999999999994,418.7,186.6,248.8,66.88,VAN#63_P1.txt,VAN63_P1,TS-015a,methacrylate,Poly-Ethyl MA,C=C(C)C(=O)OCC,[CH2][C](C)(C(=O)OCC),7600.0,1.23,SEC13,65.0,2020-05-06 00:00:00,None,20
"Mittwoch, 6. Mai 2020 16:52:37",G1 2,25.0,184.2,0.201,364.7,223.0,236.0,95.04,VAN#63_P1.txt,VAN63_P1,TS-015a,methacrylate,Poly-Ethyl MA,C=C(C)C(=O)OCC,[CH2][C](C)(C(=O)OCC),7600.0,1.23,SEC13,65.0,2020-05-06 00:00:00,None,20
"Mittwoch, 6. Mai 2020 16:52:48",G1 3,25.0,225.2,0.198,426.5,238.1,235.3,197.2,VAN#63_P1.txt,VAN63_P1,TS-015a,methacrylate,Poly-Ethyl MA,C=C(C)C(=O)OCC,[CH2][C](C)(C(=O)OCC),7600.0,1.23,SEC13,65.0,2020-05-06 00:00:00,None,20
"Mittwoch, 6. Mai 2020 16:53:20",G2 1,25.0,251.5,0.5539999999999999,442.2,901.1,593.9,92.71,VAN#63_P1.txt,VAN63_P1,TS-015a,methacrylate,Poly-Ethyl MA,C=C(C)C(=O)OCC,[CH2][C](C)(C(=O)OCC),7600.0,1.23,SEC13,65.0,2020-05-06 00:00:00,None,20
"Mittwoch, 6. Mai 2020 16:53:30",G2 2,25.0,221.6,0.45,378.7,192.0,260.4,63.22,VAN#63_P1.txt,VAN63_P1,TS-015a,methacrylate,Poly-Ethyl MA,C=C(C)C(=O)OCC,[CH2][C](C)(C(=O)OCC),7600.0,1.23,SEC13,65.0,2020-05-06 00:00:00,None,20
"Mittwoch, 6. Mai 2020 16:53:41",G2 3,25.0,203.2,0.24600000000000002,394.0,193.3,262.7,55.43,VAN#63_P1.txt,VAN63_P1,TS-015a,methacrylate,Poly-Ethyl MA,C=C(C)C(=O)OCC,[CH2][C](C)(C(=O)OCC),7600.0,1.23,SEC13,65.0,2020-05-06 00:00:00,None,20
"Mittwoch, 6. Mai 2020 16:54:14",G3 1,25.0,228.5,0.345,469.4,352.1,352.5,77.67,VAN#63_P1.txt,VAN63_P1,TS-015a,methacrylate,Poly-Ethyl MA,C=C(C)C(=O)OCC,[CH2][C](C)(C(=O)OCC),7600.0,1.23,SEC13,65.0,2020-05-06 00:00:00,None,20
"Mittwoch, 6. Mai 2020 16:54:25",G3 2,25.0,200.0,0.20199999999999999,405.4,203.7,249.6,58.72,VAN#63_P1.txt,VAN63_P1,TS-015a,methacrylate,Poly-Ethyl MA,C=C(C)C(=O)OCC,[CH2][C](C)(C(=O)OCC),7600.0,1.23,SEC13,65.0,2020-05-06 00:00:00,None,20
"Mittwoch, 6. Mai 2020 16:54:36",G3 3,25.0,222.1,0.243,432.6,204.4,203.8,178.4,VAN#63_P1.txt,VAN63_P1,TS-015a,methacrylate,Poly-Ethyl MA,C=C(C)C(=O)OCC,[CH2][C](C)(C(=O)OCC),7600.0,1.23,SEC13,65.0,2020-05-06 00:00:00,None,20
"Mittwoch, 6. Mai 2020 16:55:08",G4 1,25.0,273.2,0.23600000000000002,185.4,277.6,271.2,225.5,VAN#63_P1.txt,VAN63_P1,TS-015a,methacrylate,Poly-Ethyl MA,C=C(C)C(=O)OCC,[CH2][C](C)(C(=O)OCC),7600.0,1.23,SEC13,65.0,2020-05-06 00:00:00,PVA,20
"Mittwoch, 6. Mai 2020 16:55:19",G4 2,25.0,277.0,0.21100000000000002,182.2,280.6,274.4,232.5,VAN#63_P1.txt,VAN63_P1,TS-015a,methacrylate,Poly-Ethyl MA,C=C(C)C(=O)OCC,[CH2][C](C)(C(=O)OCC),7600.0,1.23,SEC13,65.0,2020-05-06 00:00:00,PVA,20
"Mittwoch, 6. Mai 2020 16:55:30",G4 3,25.0,278.1,0.212,183.4,257.1,253.4,218.6,VAN#63_P1.txt,VAN63_P1,TS-015a,methacrylate,Poly-Ethyl MA,C=C(C)C(=O)OCC,[CH2][C](C)(C(=O)OCC),7600.0,1.23,SEC13,65.0,2020-05-06 00:00:00,PVA,20
"Mittwoch, 6. Mai 2020 16:56:06",G5 1,25.0,297.1,0.287,191.8,279.1,274.4,242.5,VAN#63_P1.txt,VAN63_P1,TS-015a,methacrylate,Poly-Ethyl MA,C=C(C)C(=O)OCC,[CH2][C](C)(C(=O)OCC),7600.0,1.23,SEC13,65.0,2020-05-06 00:00:00,PVA,20
"Mittwoch, 6. Mai 2020 16:56:16",G5 2,25.0,320.3,0.254,197.5,297.7,290.9,253.8,VAN#63_P1.txt,VAN63_P1,TS-015a,methacrylate,Poly-Ethyl MA,C=C(C)C(=O)OCC,[CH2][C](C)(C(=O)OCC),7600.0,1.23,SEC13,65.0,2020-05-06 00:00:00,PVA,20
"Mittwoch, 6. Mai 2020 16:56:27",G5 3,25.0,317.6,0.207,192.2,361.3,343.4,280.7,VAN#63_P1.txt,VAN63_P1,TS-015a,methacrylate,Poly-Ethyl MA,C=C(C)C(=O)OCC,[CH2][C](C)(C(=O)OCC),7600.0,1.23,SEC13,65.0,2020-05-06 00:00:00,PVA,20
"Mittwoch, 6. Mai 2020 16:57:00",G6 1,25.0,322.0,0.28,184.4,287.3,282.8,255.9,VAN#63_P1.txt,VAN63_P1,TS-015a,methacrylate,Poly-Ethyl MA,C=C(C)C(=O)OCC,[CH2][C](C)(C(=O)OCC),7600.0,1.23,SEC13,65.0,2020-05-06 00:00:00,PVA,20
"Mittwoch, 6. Mai 2020 16:57:11",G6 2,25.0,303.6,0.255,188.4,343.5,328.0,267.2,VAN#63_P1.txt,VAN63_P1,TS-015a,methacrylate,Poly-Ethyl MA,C=C(C)C(=O)OCC,[CH2][C](C)(C(=O)OCC),7600.0,1.23,SEC13,65.0,2020-05-06 00:00:00,PVA,20
"Mittwoch, 6. Mai 2020 16:57:22",G6 3,25.0,330.5,0.349,185.8,800.2,532.5,140.6,VAN#63_P1.txt,VAN63_P1,TS-015a,methacrylate,Poly-Ethyl MA,C=C(C)C(=O)OCC,[CH2][C](C)(C(=O)OCC),7600.0,1.23,SEC13,65.0,2020-05-06 00:00:00,PVA,20
"Donnerstag, 30. Januar 2020 14:04:34",A1 1,25.0,149.5,0.09699999999999999,163.0,154.0,165.0,114.1,VAN054_P5(SB343)_1.txt,VAN54_P5,SB343,methacrylate,PMMA,C=C(C)(C(=O)OC),[CH2][C](C)(C(=O)OC),26400.0,1.18,SEC13,105.0,2020-01-30 00:00:00,None,1
"Donnerstag, 30. Januar 2020 14:04:45",A1 2,25.0,145.7,0.048,157.6,147.4,156.9,115.1,VAN054_P5(SB343)_1.txt,VAN54_P5,SB343,methacrylate,PMMA,C=C(C)(C(=O)OC),[CH2][C](C)(C(=O)OC),26400.0,1.18,SEC13,105.0,2020-01-30 00:00:00,None,1
"Donnerstag, 30. Januar 2020 14:04:55",A1 3,25.0,144.9,0.017,190.4,145.9,150.6,127.0,VAN054_P5(SB343)_1.txt,VAN54_P5,SB343,methacrylate,PMMA,C=C(C)(C(=O)OC),[CH2][C](C)(C(=O)OC),26400.0,1.18,SEC13,105.0,2020-01-30 00:00:00,None,1
"Donnerstag, 30. Januar 2020 14:05:42",A2 1,25.0,151.1,0.092,410.7,153.9,169.6,103.0,VAN054_P5(SB343)_1.txt,VAN54_P5,SB343,methacrylate,PMMA,C=C(C)(C(=O)OC),[CH2][C](C)(C(=O)OC),26400.0,1.18,SEC13,105.0,2020-01-30 00:00:00,None,1
"Donnerstag, 30. Januar 2020 14:05:53",A2 2,25.0,146.0,0.132,407.0,148.7,163.9,103.7,VAN054_P5(SB343)_1.txt,VAN54_P5,SB343,methacrylate,PMMA,C=C(C)(C(=O)OC),[CH2][C](C)(C(=O)OC),26400.0,1.18,SEC13,105.0,2020-01-30 00:00:00,None,1
"Donnerstag, 30. Januar 2020 14:06:04",A2 3,25.0,148.6,0.11,322.6,153.4,168.3,105.5,VAN054_P5(SB343)_1.txt,VAN54_P5,SB343,methacrylate,PMMA,C=C(C)(C(=O)OC),[CH2][C](C)(C(=O)OC),26400.0,1.18,SEC13,105.0,2020-01-30 00:00:00,None,1
"Donnerstag, 30. Januar 2020 14:06:45",A3 1,25.0,140.5,0.045,435.6,140.9,149.2,115.5,VAN054_P5(SB343)_1.txt,VAN54_P5,SB343,methacrylate,PMMA,C=C(C)(C(=O)OC),[CH2][C](C)(C(=O)OC),26400.0,1.18,SEC13,105.0,2020-01-30 00:00:00,None,1
"Donnerstag, 30. Januar 2020 14:06:56",A3 2,25.0,140.5,0.040999999999999995,437.9,139.8,150.7,109.6,VAN054_P5(SB343)_1.txt,VAN54_P5,SB343,methacrylate,PMMA,C=C(C)(C(=O)OC),[CH2][C](C)(C(=O)OC),26400.0,1.18,SEC13,105.0,2020-01-30 00:00:00,None,1
"Donnerstag, 30. Januar 2020 14:07:07",A3 3,25.0,141.7,0.043,438.2,141.8,150.9,114.0,VAN054_P5(SB343)_1.txt,VAN54_P5,SB343,methacrylate,PMMA,C=C(C)(C(=O)OC),[CH2][C](C)(C(=O)OC),26400.0,1.18,SEC13,105.0,2020-01-30 00:00:00,None,1
"Donnerstag, 30. Januar 2020 14:07:54",A4 1,25.0,222.1,0.06,226.7,245.1,241.4,193.9,VAN054_P5(SB343)_1.txt,VAN54_P5,SB343,methacrylate,PMMA,C=C(C)(C(=O)OC),[CH2][C](C)(C(=O)OC),26400.0,1.18,SEC13,105.0,2020-01-30 00:00:00,PVA,1
"Donnerstag, 30. Januar 2020 14:08:05",A4 2,25.0,219.5,0.051,219.1,236.4,233.7,195.4,VAN054_P5(SB343)_1.txt,VAN54_P5,SB343,methacrylate,PMMA,C=C(C)(C(=O)OC),[CH2][C](C)(C(=O)OC),26400.0,1.18,SEC13,105.0,2020-01-30 00:00:00,PVA,1
"Donnerstag, 30. Januar 2020 14:08:15",A4 3,25.0,216.4,0.15,212.1,233.4,230.6,175.5,VAN054_P5(SB343)_1.txt,VAN54_P5,SB343,methacrylate,PMMA,C=C(C)(C(=O)OC),[CH2][C](C)(C(=O)OC),26400.0,1.18,SEC13,105.0,2020-01-30 00:00:00,PVA,1
"Donnerstag, 30. Januar 2020 14:08:57",A5 1,25.0,254.8,0.048,399.2,264.2,260.8,233.3,VAN054_P5(SB343)_1.txt,VAN54_P5,SB343,methacrylate,PMMA,C=C(C)(C(=O)OC),[CH2][C](C)(C(=O)OC),26400.0,1.18,SEC13,105.0,2020-01-30 00:00:00,PVA,1
"Donnerstag, 30. Januar 2020 14:09:08",A5 2,25.0,239.8,0.055,398.9,247.5,245.0,219.6,VAN054_P5(SB343)_1.txt,VAN54_P5,SB343,methacrylate,PMMA,C=C(C)(C(=O)OC),[CH2][C](C)(C(=O)OC),26400.0,1.18,SEC13,105.0,2020-01-30 00:00:00,PVA,1
"Donnerstag, 30. Januar 2020 14:09:19",A5 3,25.0,249.4,0.003,405.3,267.1,261.9,221.4,VAN054_P5(SB343)_1.txt,VAN54_P5,SB343,methacrylate,PMMA,C=C(C)(C(=O)OC),[CH2][C](C)(C(=O)OC),26400.0,1.18,SEC13,105.0,2020-01-30 00:00:00,PVA,1
"Donnerstag, 30. Januar 2020 14:10:01",A6 1,25.0,209.3,0.146,439.2,235.2,232.6,158.3,VAN054_P5(SB343)_1.txt,VAN54_P5,SB343,methacrylate,PMMA,C=C(C)(C(=O)OC),[CH2][C](C)(C(=O)OC),26400.0,1.18,SEC13,105.0,2020-01-30 00:00:00,PVA,1
"Donnerstag, 30. Januar 2020 14:10:12",A6 2,25.0,214.4,0.017,444.6,225.5,223.7,195.7,VAN054_P5(SB343)_1.txt,VAN54_P5,SB343,methacrylate,PMMA,C=C(C)(C(=O)OC),[CH2][C](C)(C(=O)OC),26400.0,1.18,SEC13,105.0,2020-01-30 00:00:00,PVA,1
"Donnerstag, 30. Januar 2020 14:10:23",A6 3,25.0,212.0,0.024,444.8,225.3,223.5,188.3,VAN054_P5(SB343)_1.txt,VAN54_P5,SB343,methacrylate,PMMA,C=C(C)(C(=O)OC),[CH2][C](C)(C(=O)OC),26400.0,1.18,SEC13,105.0,2020-01-30 00:00:00,PVA,1
"Donnerstag, 30. Januar 2020 14:11:05",B1 1,25.0,147.9,0.076,403.8,151.7,158.9,123.1,VAN054_P5(SB343)_1.txt,VAN54_P5,SB343,methacrylate,PMMA,C=C(C)(C(=O)OC),[CH2][C](C)(C(=O)OC),26400.0,1.18,SEC13,105.0,2020-01-30 00:00:00,None,3
"Donnerstag, 30. Januar 2020 14:11:16",B1 2,25.0,151.4,0.018000000000000002,404.6,151.8,157.5,126.9,VAN054_P5(SB343)_1.txt,VAN54_P5,SB343,methacrylate,PMMA,C=C(C)(C(=O)OC),[CH2][C](C)(C(=O)OC),26400.0,1.18,SEC13,105.0,2020-01-30 00:00:00,None,3
"Donnerstag, 30. Januar 2020 14:11:27",B1 3,25.0,139.8,0.115,391.3,141.8,149.8,116.9,VAN054_P5(SB343)_1.txt,VAN54_P5,SB343,methacrylate,PMMA,C=C(C)(C(=O)OC),[CH2][C](C)(C(=O)OC),26400.0,1.18,SEC13,105.0,2020-01-30 00:00:00,None,3
"Donnerstag, 30. Januar 2020 14:12:12",B2 1,25.0,146.5,0.076,395.5,150.7,156.4,126.5,VAN054_P5(SB343)_1.txt,VAN54_P5,SB343,methacrylate,PMMA,C=C(C)(C(=O)OC),[CH2][C](C)(C(=O)OC),26400.0,1.18,SEC13,105.0,2020-01-30 00:00:00,None,3
"Donnerstag, 30. Januar 2020 14:12:22",B2 2,25.0,144.4,0.015,366.4,144.9,150.8,123.4,VAN054_P5(SB343)_1.txt,VAN54_P5,SB343,methacrylate,PMMA,C=C(C)(C(=O)OC),[CH2][C](C)(C(=O)OC),26400.0,1.18,SEC13,105.0,2020-01-30 00:00:00,None,3
"Donnerstag, 30. Januar 2020 14:12:33",B2 3,25.0,135.8,0.18600000000000003,395.3,139.8,148.0,115.5,VAN054_P5(SB343)_1.txt,VAN54_P5,SB343,methacrylate,PMMA,C=C(C)(C(=O)OC),[CH2][C](C)(C(=O)OC),26400.0,1.18,SEC13,105.0,2020-01-30 00:00:00,None,3
"Donnerstag, 30. Januar 2020 14:13:10",B3 1,25.0,139.4,0.092,371.9,141.7,150.8,114.0,VAN054_P5(SB343)_1.txt,VAN54_P5,SB343,methacrylate,PMMA,C=C(C)(C(=O)OC),[CH2][C](C)(C(=O)OC),26400.0,1.18,SEC13,105.0,2020-01-30 00:00:00,None,3
"Donnerstag, 30. Januar 2020 14:13:21",B3 2,25.0,135.5,0.107,382.3,137.2,147.2,110.3,VAN054_P5(SB343)_1.txt,VAN54_P5,SB343,methacrylate,PMMA,C=C(C)(C(=O)OC),[CH2][C](C)(C(=O)OC),26400.0,1.18,SEC13,105.0,2020-01-30 00:00:00,None,3
"Donnerstag, 30. Januar 2020 14:13:32",B3 3,25.0,140.9,0.022000000000000002,374.6,139.5,145.2,121.4,VAN054_P5(SB343)_1.txt,VAN54_P5,SB343,methacrylate,PMMA,C=C(C)(C(=O)OC),[CH2][C](C)(C(=O)OC),26400.0,1.18,SEC13,105.0,2020-01-30 00:00:00,None,3
"Donnerstag, 30. Januar 2020 14:14:20",B4 1,25.0,245.4,0.017,439.5,258.4,254.6,220.7,VAN054_P5(SB343)_1.txt,VAN54_P5,SB343,methacrylate,PMMA,C=C(C)(C(=O)OC),[CH2][C](C)(C(=O)OC),26400.0,1.18,SEC13,105.0,2020-01-30 00:00:00,PVA,3
"Donnerstag, 30. Januar 2020 14:14:31",B4 2,25.0,219.3,0.142,427.8,237.9,235.9,213.4,VAN054_P5(SB343)_1.txt,VAN54_P5,SB343,methacrylate,PMMA,C=C(C)(C(=O)OC),[CH2][C](C)(C(=O)OC),26400.0,1.18,SEC13,105.0,2020-01-30 00:00:00,PVA,3
"Donnerstag, 30. Januar 2020 14:14:42",B4 3,25.0,233.5,0.044000000000000004,438.6,246.9,244.3,218.0,VAN054_P5(SB343)_1.txt,VAN54_P5,SB343,methacrylate,PMMA,C=C(C)(C(=O)OC),[CH2][C](C)(C(=O)OC),26400.0,1.18,SEC13,105.0,2020-01-30 00:00:00,PVA,3
"Donnerstag, 30. Januar 2020 14:15:22",B5 1,25.0,231.0,0.08800000000000001,426.1,252.2,248.5,210.5,VAN054_P5(SB343)_1.txt,VAN54_P5,SB343,methacrylate,PMMA,C=C(C)(C(=O)OC),[CH2][C](C)(C(=O)OC),26400.0,1.18,SEC13,105.0,2020-01-30 00:00:00,PVA,3
"Donnerstag, 30. Januar 2020 14:15:33",B5 2,25.0,238.1,0.031,423.1,255.3,251.3,213.2,VAN054_P5(SB343)_1.txt,VAN54_P5,SB343,methacrylate,PMMA,C=C(C)(C(=O)OC),[CH2][C](C)(C(=O)OC),26400.0,1.18,SEC13,105.0,2020-01-30 00:00:00,PVA,3
"Donnerstag, 30. Januar 2020 14:15:44",B5 3,25.0,216.5,0.187,428.2,242.5,239.5,204.1,VAN054_P5(SB343)_1.txt,VAN54_P5,SB343,methacrylate,PMMA,C=C(C)(C(=O)OC),[CH2][C](C)(C(=O)OC),26400.0,1.18,SEC13,105.0,2020-01-30 00:00:00,PVA,3
"Donnerstag, 30. Januar 2020 14:16:30",B6 1,25.0,235.8,0.10400000000000001,385.4,259.8,254.9,213.1,VAN054_P5(SB343)_1.txt,VAN54_P5,SB343,methacrylate,PMMA,C=C(C)(C(=O)OC),[CH2][C](C)(C(=O)OC),26400.0,1.18,SEC13,105.0,2020-01-30 00:00:00,PVA,3
"Donnerstag, 30. Januar 2020 14:16:40",B6 2,25.0,236.2,0.006,386.2,247.7,245.0,218.3,VAN054_P5(SB343)_1.txt,VAN54_P5,SB343,methacrylate,PMMA,C=C(C)(C(=O)OC),[CH2][C](C)(C(=O)OC),26400.0,1.18,SEC13,105.0,2020-01-30 00:00:00,PVA,3
"Donnerstag, 30. Januar 2020 14:16:51",B6 3,25.0,241.4,0.038,392.3,264.0,258.3,209.0,VAN054_P5(SB343)_1.txt,VAN54_P5,SB343,methacrylate,PMMA,C=C(C)(C(=O)OC),[CH2][C](C)(C(=O)OC),26400.0,1.18,SEC13,105.0,2020-01-30 00:00:00,PVA,3
"Donnerstag, 30. Januar 2020 14:17:30",C1 1,25.0,164.0,0.086,366.8,172.8,180.8,125.5,VAN054_P5(SB343)_1.txt,VAN54_P5,SB343,methacrylate,PMMA,C=C(C)(C(=O)OC),[CH2][C](C)(C(=O)OC),26400.0,1.18,SEC13,105.0,2020-01-30 00:00:00,None,5
"Donnerstag, 30. Januar 2020 14:17:41",C1 2,25.0,167.5,0.022000000000000002,369.5,175.7,178.9,144.7,VAN054_P5(SB343)_1.txt,VAN54_P5,SB343,methacrylate,PMMA,C=C(C)(C(=O)OC),[CH2][C](C)(C(=O)OC),26400.0,1.18,SEC13,105.0,2020-01-30 00:00:00,None,5
"Donnerstag, 30. Januar 2020 14:17:52",C1 3,25.0,159.8,0.098,376.3,166.1,171.3,133.8,VAN054_P5(SB343)_1.txt,VAN54_P5,SB343,methacrylate,PMMA,C=C(C)(C(=O)OC),[CH2][C](C)(C(=O)OC),26400.0,1.18,SEC13,105.0,2020-01-30 00:00:00,None,5
"Donnerstag, 30. Januar 2020 14:18:29",C2 1,25.0,151.4,0.037000000000000005,368.1,154.1,160.5,126.1,VAN054_P5(SB343)_1.txt,VAN54_P5,SB343,methacrylate,PMMA,C=C(C)(C(=O)OC),[CH2][C](C)(C(=O)OC),26400.0,1.18,SEC13,105.0,2020-01-30 00:00:00,None,5
"Donnerstag, 30. Januar 2020 14:18:39",C2 2,25.0,153.2,0.003,369.3,155.5,158.6,136.9,VAN054_P5(SB343)_1.txt,VAN54_P5,SB343,methacrylate,PMMA,C=C(C)(C(=O)OC),[CH2][C](C)(C(=O)OC),26400.0,1.18,SEC13,105.0,2020-01-30 00:00:00,None,5
"Donnerstag, 30. Januar 2020 14:18:50",C2 3,25.0,151.1,0.091,375.3,156.9,167.9,114.5,VAN054_P5(SB343)_1.txt,VAN54_P5,SB343,methacrylate,PMMA,C=C(C)(C(=O)OC),[CH2][C](C)(C(=O)OC),26400.0,1.18,SEC13,105.0,2020-01-30 00:00:00,None,5
"Donnerstag, 30. Januar 2020 14:19:30",C3 1,25.0,156.9,0.10099999999999999,361.5,163.9,170.2,129.5,VAN054_P5(SB343)_1.txt,VAN54_P5,SB343,methacrylate,PMMA,C=C(C)(C(=O)OC),[CH2][C](C)(C(=O)OC),26400.0,1.18,SEC13,105.0,2020-01-30 00:00:00,None,5
"Donnerstag, 30. Januar 2020 14:19:41",C3 2,25.0,155.5,0.065,360.7,161.4,168.1,127.7,VAN054_P5(SB343)_1.txt,VAN54_P5,SB343,methacrylate,PMMA,C=C(C)(C(=O)OC),[CH2][C](C)(C(=O)OC),26400.0,1.18,SEC13,105.0,2020-01-30 00:00:00,None,5
"Donnerstag, 30. Januar 2020 14:19:52",C3 3,25.0,152.9,0.13,381.2,154.9,165.3,115.6,VAN054_P5(SB343)_1.txt,VAN54_P5,SB343,methacrylate,PMMA,C=C(C)(C(=O)OC),[CH2][C](C)(C(=O)OC),26400.0,1.18,SEC13,105.0,2020-01-30 00:00:00,None,5
"Donnerstag, 30. Januar 2020 14:20:29",C4 1,25.0,252.6,0.045,360.7,273.4,267.7,227.4,VAN054_P5(SB343)_1.txt,VAN54_P5,SB343,methacrylate,PMMA,C=C(C)(C(=O)OC),[CH2][C](C)(C(=O)OC),26400.0,1.18,SEC13,105.0,2020-01-30 00:00:00,PVA,5
"Donnerstag, 30. Januar 2020 14:20:40",C4 2,25.0,249.8,0.092,359.9,255.6,252.9,228.4,VAN054_P5(SB343)_1.txt,VAN54_P5,SB343,methacrylate,PMMA,C=C(C)(C(=O)OC),[CH2][C](C)(C(=O)OC),26400.0,1.18,SEC13,105.0,2020-01-30 00:00:00,PVA,5
"Donnerstag, 30. Januar 2020 14:20:51",C4 3,25.0,242.5,0.11800000000000001,362.9,267.5,261.9,219.0,VAN054_P5(SB343)_1.txt,VAN54_P5,SB343,methacrylate,PMMA,C=C(C)(C(=O)OC),[CH2][C](C)(C(=O)OC),26400.0,1.18,SEC13,105.0,2020-01-30 00:00:00,PVA,5
"Donnerstag, 30. Januar 2020 14:21:29",C5 1,25.0,240.7,0.094,351.2,278.9,268.3,198.0,VAN054_P5(SB343)_1.txt,VAN54_P5,SB343,methacrylate,PMMA,C=C(C)(C(=O)OC),[CH2][C](C)(C(=O)OC),26400.0,1.18,SEC13,105.0,2020-01-30 00:00:00,PVA,5
"Donnerstag, 30. Januar 2020 14:21:40",C5 2,25.0,250.9,0.042,355.3,273.4,267.2,221.4,VAN054_P5(SB343)_1.txt,VAN54_P5,SB343,methacrylate,PMMA,C=C(C)(C(=O)OC),[CH2][C](C)(C(=O)OC),26400.0,1.18,SEC13,105.0,2020-01-30 00:00:00,PVA,5
"Donnerstag, 30. Januar 2020 14:21:51",C5 3,25.0,251.5,0.05,360.2,281.3,273.1,217.3,VAN054_P5(SB343)_1.txt,VAN54_P5,SB343,methacrylate,PMMA,C=C(C)(C(=O)OC),[CH2][C](C)(C(=O)OC),26400.0,1.18,SEC13,105.0,2020-01-30 00:00:00,PVA,5
"Donnerstag, 30. Januar 2020 14:22:29",C6 1,25.0,253.8,0.085,333.2,281.9,274.5,226.2,VAN054_P5(SB343)_1.txt,VAN54_P5,SB343,methacrylate,PMMA,C=C(C)(C(=O)OC),[CH2][C](C)(C(=O)OC),26400.0,1.18,SEC13,105.0,2020-01-30 00:00:00,PVA,5
"Donnerstag, 30. Januar 2020 14:22:40",C6 2,25.0,253.5,0.083,334.6,287.0,277.4,218.0,VAN054_P5(SB343)_1.txt,VAN54_P5,SB343,methacrylate,PMMA,C=C(C)(C(=O)OC),[CH2][C](C)(C(=O)OC),26400.0,1.18,SEC13,105.0,2020-01-30 00:00:00,PVA,5
"Donnerstag, 30. Januar 2020 14:22:51",C6 3,25.0,246.7,0.10099999999999999,337.2,268.5,262.7,218.2,VAN054_P5(SB343)_1.txt,VAN54_P5,SB343,methacrylate,PMMA,C=C(C)(C(=O)OC),[CH2][C](C)(C(=O)OC),26400.0,1.18,SEC13,105.0,2020-01-30 00:00:00,PVA,5
"Donnerstag, 30. Januar 2020 14:23:33",D1 1,25.0,192.6,0.10300000000000001,261.9,205.2,206.2,157.9,VAN054_P5(SB343)_1.txt,VAN54_P5,SB343,methacrylate,PMMA,C=C(C)(C(=O)OC),[CH2][C](C)(C(=O)OC),26400.0,1.18,SEC13,105.0,2020-01-30 00:00:00,None,8
"Donnerstag, 30. Januar 2020 14:23:44",D1 2,25.0,183.8,0.14,262.2,184.7,187.4,148.4,VAN054_P5(SB343)_1.txt,VAN54_P5,SB343,methacrylate,PMMA,C=C(C)(C(=O)OC),[CH2][C](C)(C(=O)OC),26400.0,1.18,SEC13,105.0,2020-01-30 00:00:00,None,8
"Donnerstag, 30. Januar 2020 14:23:55",D1 3,25.0,185.6,0.094,260.8,200.9,202.0,156.9,VAN054_P5(SB343)_1.txt,VAN54_P5,SB343,methacrylate,PMMA,C=C(C)(C(=O)OC),[CH2][C](C)(C(=O)OC),26400.0,1.18,SEC13,105.0,2020-01-30 00:00:00,None,8
"Donnerstag, 30. Januar 2020 14:24:46",D2 1,25.0,182.9,0.026000000000000002,221.8,188.0,188.1,165.4,VAN054_P5(SB343)_1.txt,VAN54_P5,SB343,methacrylate,PMMA,C=C(C)(C(=O)OC),[CH2][C](C)(C(=O)OC),26400.0,1.18,SEC13,105.0,2020-01-30 00:00:00,None,8
"Donnerstag, 30. Januar 2020 14:24:57",D2 2,25.0,185.7,0.106,233.0,207.0,211.4,133.7,VAN054_P5(SB343)_1.txt,VAN54_P5,SB343,methacrylate,PMMA,C=C(C)(C(=O)OC),[CH2][C](C)(C(=O)OC),26400.0,1.18,SEC13,105.0,2020-01-30 00:00:00,None,8
"Donnerstag, 30. Januar 2020 14:25:07",D2 3,25.0,183.6,0.11900000000000001,239.5,200.3,201.6,156.9,VAN054_P5(SB343)_1.txt,VAN54_P5,SB343,methacrylate,PMMA,C=C(C)(C(=O)OC),[CH2][C](C)(C(=O)OC),26400.0,1.18,SEC13,105.0,2020-01-30 00:00:00,None,8
"Donnerstag, 30. Januar 2020 14:25:46",D3 1,25.0,178.1,0.12,279.5,196.3,204.3,123.6,VAN054_P5(SB343)_1.txt,VAN54_P5,SB343,methacrylate,PMMA,C=C(C)(C(=O)OC),[CH2][C](C)(C(=O)OC),26400.0,1.18,SEC13,105.0,2020-01-30 00:00:00,None,8
"Donnerstag, 30. Januar 2020 14:25:56",D3 2,25.0,178.3,0.054000000000000006,287.4,187.7,189.4,154.9,VAN054_P5(SB343)_1.txt,VAN54_P5,SB343,methacrylate,PMMA,C=C(C)(C(=O)OC),[CH2][C](C)(C(=O)OC),26400.0,1.18,SEC13,105.0,2020-01-30 00:00:00,None,8
"Donnerstag, 30. Januar 2020 14:26:07",D3 3,25.0,180.1,0.075,288.0,192.2,194.3,152.8,VAN054_P5(SB343)_1.txt,VAN54_P5,SB343,methacrylate,PMMA,C=C(C)(C(=O)OC),[CH2][C](C)(C(=O)OC),26400.0,1.18,SEC13,105.0,2020-01-30 00:00:00,None,8
"Donnerstag, 30. Januar 2020 14:26:50",D4 1,25.0,257.9,0.19,209.4,282.3,276.6,240.2,VAN054_P5(SB343)_1.txt,VAN54_P5,SB343,methacrylate,PMMA,C=C(C)(C(=O)OC),[CH2][C](C)(C(=O)OC),26400.0,1.18,SEC13,105.0,2020-01-30 00:00:00,PVA,8
"Donnerstag, 30. Januar 2020 14:27:01",D4 2,25.0,260.6,0.11699999999999999,204.8,295.4,284.2,223.8,VAN054_P5(SB343)_1.txt,VAN54_P5,SB343,methacrylate,PMMA,C=C(C)(C(=O)OC),[CH2][C](C)(C(=O)OC),26400.0,1.18,SEC13,105.0,2020-01-30 00:00:00,PVA,8
"Donnerstag, 30. Januar 2020 14:27:12",D4 3,25.0,272.1,0.184,211.8,501.4,328.5,230.1,VAN054_P5(SB343)_1.txt,VAN54_P5,SB343,methacrylate,PMMA,C=C(C)(C(=O)OC),[CH2][C](C)(C(=O)OC),26400.0,1.18,SEC13,105.0,2020-01-30 00:00:00,PVA,8
"Donnerstag, 30. Januar 2020 14:27:53",D5 1,25.0,281.0,0.049,202.4,313.6,302.4,246.5,VAN054_P5(SB343)_1.txt,VAN54_P5,SB343,methacrylate,PMMA,C=C(C)(C(=O)OC),[CH2][C](C)(C(=O)OC),26400.0,1.18,SEC13,105.0,2020-01-30 00:00:00,PVA,8
"Donnerstag, 30. Januar 2020 14:28:04",D5 2,25.0,278.2,0.055,203.6,309.5,299.3,248.7,VAN054_P5(SB343)_1.txt,VAN54_P5,SB343,methacrylate,PMMA,C=C(C)(C(=O)OC),[CH2][C](C)(C(=O)OC),26400.0,1.18,SEC13,105.0,2020-01-30 00:00:00,PVA,8
"Donnerstag, 30. Januar 2020 14:28:15",D5 3,25.0,276.5,0.151,200.3,320.5,302.3,227.4,VAN054_P5(SB343)_1.txt,VAN54_P5,SB343,methacrylate,PMMA,C=C(C)(C(=O)OC),[CH2][C](C)(C(=O)OC),26400.0,1.18,SEC13,105.0,2020-01-30 00:00:00,PVA,8
"Donnerstag, 30. Januar 2020 14:29:00",D6 1,25.0,265.6,0.191,209.7,293.1,283.2,224.7,VAN054_P5(SB343)_1.txt,VAN54_P5,SB343,methacrylate,PMMA,C=C(C)(C(=O)OC),[CH2][C](C)(C(=O)OC),26400.0,1.18,SEC13,105.0,2020-01-30 00:00:00,PVA,8
"Donnerstag, 30. Januar 2020 14:29:11",D6 2,25.0,263.4,0.106,206.4,291.4,282.7,234.8,VAN054_P5(SB343)_1.txt,VAN54_P5,SB343,methacrylate,PMMA,C=C(C)(C(=O)OC),[CH2][C](C)(C(=O)OC),26400.0,1.18,SEC13,105.0,2020-01-30 00:00:00,PVA,8
"Donnerstag, 30. Januar 2020 14:29:21",D6 3,25.0,272.9,0.02,191.6,289.3,283.4,248.9,VAN054_P5(SB343)_1.txt,VAN54_P5,SB343,methacrylate,PMMA,C=C(C)(C(=O)OC),[CH2][C](C)(C(=O)OC),26400.0,1.18,SEC13,105.0,2020-01-30 00:00:00,PVA,8
"Donnerstag, 30. Januar 2020 14:30:26",E1 1,25.0,202.3,0.135,460.3,237.1,236.2,140.1,VAN054_P5(SB343)_1.txt,VAN54_P5,SB343,methacrylate,PMMA,C=C(C)(C(=O)OC),[CH2][C](C)(C(=O)OC),26400.0,1.18,SEC13,105.0,2020-01-30 00:00:00,None,10
"Donnerstag, 30. Januar 2020 14:30:37",E1 2,25.0,198.6,0.191,479.6,447.8,277.3,156.3,VAN054_P5(SB343)_1.txt,VAN54_P5,SB343,methacrylate,PMMA,C=C(C)(C(=O)OC),[CH2][C](C)(C(=O)OC),26400.0,1.18,SEC13,105.0,2020-01-30 00:00:00,None,10
"Donnerstag, 30. Januar 2020 14:30:48",E1 3,25.0,192.4,0.141,448.4,205.5,205.2,170.3,VAN054_P5(SB343)_1.txt,VAN54_P5,SB343,methacrylate,PMMA,C=C(C)(C(=O)OC),[CH2][C](C)(C(=O)OC),26400.0,1.18,SEC13,105.0,2020-01-30 00:00:00,None,10
"Donnerstag, 30. Januar 2020 14:31:23",E2 1,25.0,207.0,0.07400000000000001,446.5,228.1,226.4,175.7,VAN054_P5(SB343)_1.txt,VAN54_P5,SB343,methacrylate,PMMA,C=C(C)(C(=O)OC),[CH2][C](C)(C(=O)OC),26400.0,1.18,SEC13,105.0,2020-01-30 00:00:00,None,10
"Donnerstag, 30. Januar 2020 14:31:34",E2 2,25.0,205.0,0.11199999999999999,448.0,225.1,223.3,181.4,VAN054_P5(SB343)_1.txt,VAN54_P5,SB343,methacrylate,PMMA,C=C(C)(C(=O)OC),[CH2][C](C)(C(=O)OC),26400.0,1.18,SEC13,105.0,2020-01-30 00:00:00,None,10
"Donnerstag, 30. Januar 2020 14:31:45",E2 3,25.0,200.9,0.142,445.6,399.4,269.4,157.4,VAN054_P5(SB343)_1.txt,VAN54_P5,SB343,methacrylate,PMMA,C=C(C)(C(=O)OC),[CH2][C](C)(C(=O)OC),26400.0,1.18,SEC13,105.0,2020-01-30 00:00:00,None,10
"Donnerstag, 30. Januar 2020 14:32:23",E3 1,25.0,206.0,0.125,451.3,236.5,233.7,159.4,VAN054_P5(SB343)_1.txt,VAN54_P5,SB343,methacrylate,PMMA,C=C(C)(C(=O)OC),[CH2][C](C)(C(=O)OC),26400.0,1.18,SEC13,105.0,2020-01-30 00:00:00,None,10
