Repository: JulianKimmig/nanoparticle_size_prediction

File: data/raw_data.csv (part 9 of 24)
measurment_data,sample,temperature,z_average,dispersity,mean_count_rate,volume_mean,intensity_mean,number_mean,file,np_formulation,substance_code,polymer_class,polymer,smiles_monomer,smiles_ru,mn,pdi,mn_method,tg,date,additive,polymer_concentration
"Donnerstag, 30. Januar 2020 14:32:33",E3 2,25.0,197.7,0.096,453.4,220.4,220.6,156.2,VAN054_P5(SB343)_1.txt,VAN54_P5,SB343,methacrylate,PMMA,C=C(C)(C(=O)OC),[CH2][C](C)(C(=O)OC),26400.0,1.18,SEC13,105.0,2020-01-30 00:00:00,None,10
"Donnerstag, 30. Januar 2020 14:32:44",E3 3,25.0,197.8,0.20600000000000002,460.9,538.6,307.8,137.1,VAN054_P5(SB343)_1.txt,VAN54_P5,SB343,methacrylate,PMMA,C=C(C)(C(=O)OC),[CH2][C](C)(C(=O)OC),26400.0,1.18,SEC13,105.0,2020-01-30 00:00:00,None,10
"Donnerstag, 30. Januar 2020 14:33:25",E4 1,25.0,289.5,0.11199999999999999,340.1,328.9,313.4,251.4,VAN054_P5(SB343)_1.txt,VAN54_P5,SB343,methacrylate,PMMA,C=C(C)(C(=O)OC),[CH2][C](C)(C(=O)OC),26400.0,1.18,SEC13,105.0,2020-01-30 00:00:00,PVA,10
"Donnerstag, 30. Januar 2020 14:33:36",E4 2,25.0,279.1,0.23,335.5,298.3,291.4,253.8,VAN054_P5(SB343)_1.txt,VAN54_P5,SB343,methacrylate,PMMA,C=C(C)(C(=O)OC),[CH2][C](C)(C(=O)OC),26400.0,1.18,SEC13,105.0,2020-01-30 00:00:00,PVA,10
"Donnerstag, 30. Januar 2020 14:33:47",E4 3,25.0,291.3,0.11800000000000001,365.2,333.5,317.5,254.9,VAN054_P5(SB343)_1.txt,VAN54_P5,SB343,methacrylate,PMMA,C=C(C)(C(=O)OC),[CH2][C](C)(C(=O)OC),26400.0,1.18,SEC13,105.0,2020-01-30 00:00:00,PVA,10
"Donnerstag, 30. Januar 2020 14:34:25",E5 1,25.0,269.6,0.168,365.3,520.3,344.2,225.6,VAN054_P5(SB343)_1.txt,VAN54_P5,SB343,methacrylate,PMMA,C=C(C)(C(=O)OC),[CH2][C](C)(C(=O)OC),26400.0,1.18,SEC13,105.0,2020-01-30 00:00:00,PVA,10
"Donnerstag, 30. Januar 2020 14:34:36",E5 2,25.0,287.2,0.086,372.4,334.8,317.0,244.7,VAN054_P5(SB343)_1.txt,VAN54_P5,SB343,methacrylate,PMMA,C=C(C)(C(=O)OC),[CH2][C](C)(C(=O)OC),26400.0,1.18,SEC13,105.0,2020-01-30 00:00:00,PVA,10
"Donnerstag, 30. Januar 2020 14:34:47",E5 3,25.0,284.2,0.151,387.0,327.3,311.3,243.7,VAN054_P5(SB343)_1.txt,VAN54_P5,SB343,methacrylate,PMMA,C=C(C)(C(=O)OC),[CH2][C](C)(C(=O)OC),26400.0,1.18,SEC13,105.0,2020-01-30 00:00:00,PVA,10
"Donnerstag, 30. Januar 2020 14:35:32",E6 1,25.0,286.8,0.122,416.9,323.4,309.5,251.3,VAN054_P5(SB343)_1.txt,VAN54_P5,SB343,methacrylate,PMMA,C=C(C)(C(=O)OC),[CH2][C](C)(C(=O)OC),26400.0,1.18,SEC13,105.0,2020-01-30 00:00:00,PVA,10
"Donnerstag, 30. Januar 2020 14:35:43",E6 2,25.0,279.2,0.083,426.7,322.9,308.5,243.2,VAN054_P5(SB343)_1.txt,VAN54_P5,SB343,methacrylate,PMMA,C=C(C)(C(=O)OC),[CH2][C](C)(C(=O)OC),26400.0,1.18,SEC13,105.0,2020-01-30 00:00:00,PVA,10
"Donnerstag, 30. Januar 2020 14:35:54",E6 3,25.0,284.6,0.045,419.4,315.3,304.7,253.6,VAN054_P5(SB343)_1.txt,VAN54_P5,SB343,methacrylate,PMMA,C=C(C)(C(=O)OC),[CH2][C](C)(C(=O)OC),26400.0,1.18,SEC13,105.0,2020-01-30 00:00:00,PVA,10
"Donnerstag, 30. Januar 2020 14:36:42",F4 1,25.0,313.8,0.278,226.9,749.1,412.3,254.7,VAN054_P5(SB343)_1.txt,VAN54_P5,SB343,methacrylate,PMMA,C=C(C)(C(=O)OC),[CH2][C](C)(C(=O)OC),26400.0,1.18,SEC13,105.0,2020-01-30 00:00:00,None,15
"Donnerstag, 30. Januar 2020 14:36:52",F4 2,25.0,320.2,0.259,217.1,1018.0,510.8,252.2,VAN054_P5(SB343)_1.txt,VAN54_P5,SB343,methacrylate,PMMA,C=C(C)(C(=O)OC),[CH2][C](C)(C(=O)OC),26400.0,1.18,SEC13,105.0,2020-01-30 00:00:00,None,15
"Donnerstag, 30. Januar 2020 14:37:03",F4 3,25.0,318.9,0.24100000000000002,232.0,649.1,402.1,265.6,VAN054_P5(SB343)_1.txt,VAN54_P5,SB343,methacrylate,PMMA,C=C(C)(C(=O)OC),[CH2][C](C)(C(=O)OC),26400.0,1.18,SEC13,105.0,2020-01-30 00:00:00,None,15
"Donnerstag, 30. Januar 2020 14:37:39",F5 1,25.0,319.9,0.35,283.8,972.7,584.1,119.0,VAN054_P5(SB343)_1.txt,VAN54_P5,SB343,methacrylate,PMMA,C=C(C)(C(=O)OC),[CH2][C](C)(C(=O)OC),26400.0,1.18,SEC13,105.0,2020-01-30 00:00:00,None,15
"Donnerstag, 30. Januar 2020 14:37:50",F5 2,25.0,345.4,0.364,355.5,1484.0,835.5,230.7,VAN054_P5(SB343)_1.txt,VAN54_P5,SB343,methacrylate,PMMA,C=C(C)(C(=O)OC),[CH2][C](C)(C(=O)OC),26400.0,1.18,SEC13,105.0,2020-01-30 00:00:00,None,15
"Donnerstag, 30. Januar 2020 14:38:01",F5 3,25.0,303.0,0.225,304.4,791.0,444.9,245.5,VAN054_P5(SB343)_1.txt,VAN54_P5,SB343,methacrylate,PMMA,C=C(C)(C(=O)OC),[CH2][C](C)(C(=O)OC),26400.0,1.18,SEC13,105.0,2020-01-30 00:00:00,None,15
"Donnerstag, 30. Januar 2020 14:38:44",F6 1,25.0,305.3,0.213,282.7,517.3,397.7,169.1,VAN054_P5(SB343)_1.txt,VAN54_P5,SB343,methacrylate,PMMA,C=C(C)(C(=O)OC),[CH2][C](C)(C(=O)OC),26400.0,1.18,SEC13,105.0,2020-01-30 00:00:00,None,15
"Donnerstag, 30. Januar 2020 14:38:55",F6 2,25.0,315.5,0.26,303.1,749.9,411.7,250.7,VAN054_P5(SB343)_1.txt,VAN54_P5,SB343,methacrylate,PMMA,C=C(C)(C(=O)OC),[CH2][C](C)(C(=O)OC),26400.0,1.18,SEC13,105.0,2020-01-30 00:00:00,None,15
"Donnerstag, 30. Januar 2020 14:39:05",F6 3,25.0,308.4,0.258,308.9,997.3,516.6,241.0,VAN054_P5(SB343)_1.txt,VAN54_P5,SB343,methacrylate,PMMA,C=C(C)(C(=O)OC),[CH2][C](C)(C(=O)OC),26400.0,1.18,SEC13,105.0,2020-01-30 00:00:00,None,15
"Freitag, 3. April 2020 09:39:58",VAN#56_P1 A1 1,25.0,120.9,0.193,253.9,283.2,227.1,77.87,VAN#057_P1.txt,VAN57_P1,TS-010a,methacrylate,Poly-butyl MA,C=C(C)C(=O)OCCCC,[CH2][C](C)(C(=O)OCCCC),9500.0,1.16,SEC13,20.0,2020-04-03 00:00:00,None,1
"Freitag, 3. April 2020 09:40:08",VAN#56_P1 A1 2,25.0,122.8,0.049,235.1,117.3,132.7,91.94,VAN#057_P1.txt,VAN57_P1,TS-010a,methacrylate,Poly-butyl MA,C=C(C)C(=O)OCCCC,[CH2][C](C)(C(=O)OCCCC),9500.0,1.16,SEC13,20.0,2020-04-03 00:00:00,None,1
"Freitag, 3. April 2020 09:40:19",VAN#56_P1 A1 3,25.0,117.8,0.17800000000000002,229.4,262.9,192.0,88.84,VAN#057_P1.txt,VAN57_P1,TS-010a,methacrylate,Poly-butyl MA,C=C(C)C(=O)OCCCC,[CH2][C](C)(C(=O)OCCCC),9500.0,1.16,SEC13,20.0,2020-04-03 00:00:00,None,1
"Freitag, 3. April 2020 09:40:56",VAN#56_P1 A2 1,25.0,128.7,0.14300000000000002,277.1,121.6,153.5,74.17,VAN#057_P1.txt,VAN57_P1,TS-010a,methacrylate,Poly-butyl MA,C=C(C)C(=O)OCCCC,[CH2][C](C)(C(=O)OCCCC),9500.0,1.16,SEC13,20.0,2020-04-03 00:00:00,None,1
"Freitag, 3. April 2020 09:41:07",VAN#56_P1 A2 2,25.0,129.2,0.048,277.5,127.1,137.6,104.8,VAN#057_P1.txt,VAN57_P1,TS-010a,methacrylate,Poly-butyl MA,C=C(C)C(=O)OCCCC,[CH2][C](C)(C(=O)OCCCC),9500.0,1.16,SEC13,20.0,2020-04-03 00:00:00,None,1
"Freitag, 3. April 2020 09:41:18",VAN#56_P1 A2 3,25.0,130.9,0.08199999999999999,275.4,129.2,143.2,99.06,VAN#057_P1.txt,VAN57_P1,TS-010a,methacrylate,Poly-butyl MA,C=C(C)C(=O)OCCCC,[CH2][C](C)(C(=O)OCCCC),9500.0,1.16,SEC13,20.0,2020-04-03 00:00:00,None,1
"Freitag, 3. April 2020 09:41:58",VAN#56_P1 A3 1,25.0,118.2,0.105,476.1,109.4,134.3,75.34,VAN#057_P1.txt,VAN57_P1,TS-010a,methacrylate,Poly-butyl MA,C=C(C)C(=O)OCCCC,[CH2][C](C)(C(=O)OCCCC),9500.0,1.16,SEC13,20.0,2020-04-03 00:00:00,None,1
"Freitag, 3. April 2020 09:42:09",VAN#56_P1 A3 2,25.0,115.6,0.035,465.7,109.9,122.7,91.05,VAN#057_P1.txt,VAN57_P1,TS-010a,methacrylate,Poly-butyl MA,C=C(C)C(=O)OCCCC,[CH2][C](C)(C(=O)OCCCC),9500.0,1.16,SEC13,20.0,2020-04-03 00:00:00,None,1
"Freitag, 3. April 2020 09:42:20",VAN#56_P1 A3 3,25.0,116.2,0.127,475.5,110.4,128.7,84.34,VAN#057_P1.txt,VAN57_P1,TS-010a,methacrylate,Poly-butyl MA,C=C(C)C(=O)OCCCC,[CH2][C](C)(C(=O)OCCCC),9500.0,1.16,SEC13,20.0,2020-04-03 00:00:00,None,1
"Freitag, 3. April 2020 09:43:09",VAN#56_P1 A4 1,25.0,209.4,0.18600000000000003,399.4,595.2,333.1,162.0,VAN#057_P1.txt,VAN57_P1,TS-010a,methacrylate,Poly-butyl MA,C=C(C)C(=O)OCCCC,[CH2][C](C)(C(=O)OCCCC),9500.0,1.16,SEC13,20.0,2020-04-03 00:00:00,PVA,1
"Freitag, 3. April 2020 09:43:19",VAN#56_P1 A4 2,25.0,209.4,0.022000000000000002,402.7,220.2,218.6,191.3,VAN#057_P1.txt,VAN57_P1,TS-010a,methacrylate,Poly-butyl MA,C=C(C)C(=O)OCCCC,[CH2][C](C)(C(=O)OCCCC),9500.0,1.16,SEC13,20.0,2020-04-03 00:00:00,PVA,1
"Freitag, 3. April 2020 09:43:30",VAN#56_P1 A4 3,25.0,203.4,0.1,399.1,224.1,222.6,176.3,VAN#057_P1.txt,VAN57_P1,TS-010a,methacrylate,Poly-butyl MA,C=C(C)C(=O)OCCCC,[CH2][C](C)(C(=O)OCCCC),9500.0,1.16,SEC13,20.0,2020-04-03 00:00:00,PVA,1
"Freitag, 3. April 2020 09:44:10",VAN#56_P1 A5 1,25.0,207.5,0.11699999999999999,372.9,235.6,232.9,168.9,VAN#057_P1.txt,VAN57_P1,TS-010a,methacrylate,Poly-butyl MA,C=C(C)C(=O)OCCCC,[CH2][C](C)(C(=O)OCCCC),9500.0,1.16,SEC13,20.0,2020-04-03 00:00:00,PVA,1
"Freitag, 3. April 2020 09:44:21",VAN#56_P1 A5 2,25.0,203.8,0.047,371.7,217.9,216.8,178.7,VAN#057_P1.txt,VAN57_P1,TS-010a,methacrylate,Poly-butyl MA,C=C(C)C(=O)OCCCC,[CH2][C](C)(C(=O)OCCCC),9500.0,1.16,SEC13,20.0,2020-04-03 00:00:00,PVA,1
"Freitag, 3. April 2020 09:44:32",VAN#56_P1 A5 3,25.0,209.0,0.18899999999999997,374.4,571.1,339.7,149.9,VAN#057_P1.txt,VAN57_P1,TS-010a,methacrylate,Poly-butyl MA,C=C(C)C(=O)OCCCC,[CH2][C](C)(C(=O)OCCCC),9500.0,1.16,SEC13,20.0,2020-04-03 00:00:00,PVA,1
"Freitag, 3. April 2020 09:45:11",VAN#56_P1 A6 1,25.0,203.1,0.013999999999999999,362.9,212.1,211.1,181.4,VAN#057_P1.txt,VAN57_P1,TS-010a,methacrylate,Poly-butyl MA,C=C(C)C(=O)OCCCC,[CH2][C](C)(C(=O)OCCCC),9500.0,1.16,SEC13,20.0,2020-04-03 00:00:00,PVA,1
"Freitag, 3. April 2020 09:45:22",VAN#56_P1 A6 2,25.0,204.5,0.016,369.5,215.5,214.5,181.5,VAN#057_P1.txt,VAN57_P1,TS-010a,methacrylate,Poly-butyl MA,C=C(C)C(=O)OCCCC,[CH2][C](C)(C(=O)OCCCC),9500.0,1.16,SEC13,20.0,2020-04-03 00:00:00,PVA,1
"Freitag, 3. April 2020 09:45:33",VAN#56_P1 A6 3,25.0,202.3,0.059000000000000004,367.5,215.9,214.9,181.0,VAN#057_P1.txt,VAN57_P1,TS-010a,methacrylate,Poly-butyl MA,C=C(C)C(=O)OCCCC,[CH2][C](C)(C(=O)OCCCC),9500.0,1.16,SEC13,20.0,2020-04-03 00:00:00,PVA,1
"Freitag, 3. April 2020 09:46:37",VAN#56_P1 B1 1,25.0,145.3,0.11,290.8,147.9,164.6,100.3,VAN#057_P1.txt,VAN57_P1,TS-010a,methacrylate,Poly-butyl MA,C=C(C)C(=O)OCCCC,[CH2][C](C)(C(=O)OCCCC),9500.0,1.16,SEC13,20.0,2020-04-03 00:00:00,None,3
"Freitag, 3. April 2020 09:46:48",VAN#56_P1 B1 2,25.0,143.9,0.11900000000000001,294.8,146.1,159.0,108.0,VAN#057_P1.txt,VAN57_P1,TS-010a,methacrylate,Poly-butyl MA,C=C(C)C(=O)OCCCC,[CH2][C](C)(C(=O)OCCCC),9500.0,1.16,SEC13,20.0,2020-04-03 00:00:00,None,3
"Freitag, 3. April 2020 09:46:59",VAN#56_P1 B1 3,25.0,144.1,0.08800000000000001,298.8,147.0,157.4,113.1,VAN#057_P1.txt,VAN57_P1,TS-010a,methacrylate,Poly-butyl MA,C=C(C)C(=O)OCCCC,[CH2][C](C)(C(=O)OCCCC),9500.0,1.16,SEC13,20.0,2020-04-03 00:00:00,None,3
"Freitag, 3. April 2020 09:47:33",VAN#56_P1 B2 1,25.0,153.4,0.114,339.3,160.2,167.7,125.3,VAN#057_P1.txt,VAN57_P1,TS-010a,methacrylate,Poly-butyl MA,C=C(C)C(=O)OCCCC,[CH2][C](C)(C(=O)OCCCC),9500.0,1.16,SEC13,20.0,2020-04-03 00:00:00,None,3
"Freitag, 3. April 2020 09:47:44",VAN#56_P1 B2 2,25.0,157.2,0.073,334.3,162.9,171.5,122.2,VAN#057_P1.txt,VAN57_P1,TS-010a,methacrylate,Poly-butyl MA,C=C(C)C(=O)OCCCC,[CH2][C](C)(C(=O)OCCCC),9500.0,1.16,SEC13,20.0,2020-04-03 00:00:00,None,3
"Freitag, 3. April 2020 09:47:55",VAN#56_P1 B2 3,25.0,153.9,0.159,337.1,363.2,260.1,103.8,VAN#057_P1.txt,VAN57_P1,TS-010a,methacrylate,Poly-butyl MA,C=C(C)C(=O)OCCCC,[CH2][C](C)(C(=O)OCCCC),9500.0,1.16,SEC13,20.0,2020-04-03 00:00:00,None,3
"Freitag, 3. April 2020 09:48:35",VAN#56_P1 B3 1,25.0,156.7,0.171,342.8,374.2,230.3,122.7,VAN#057_P1.txt,VAN57_P1,TS-010a,methacrylate,Poly-butyl MA,C=C(C)C(=O)OCCCC,[CH2][C](C)(C(=O)OCCCC),9500.0,1.16,SEC13,20.0,2020-04-03 00:00:00,None,3
"Freitag, 3. April 2020 09:48:46",VAN#56_P1 B3 2,25.0,161.9,0.066,343.2,168.8,174.5,132.5,VAN#057_P1.txt,VAN57_P1,TS-010a,methacrylate,Poly-butyl MA,C=C(C)C(=O)OCCCC,[CH2][C](C)(C(=O)OCCCC),9500.0,1.16,SEC13,20.0,2020-04-03 00:00:00,None,3
"Freitag, 3. April 2020 09:48:57",VAN#56_P1 B3 3,25.0,161.2,0.069,342.0,167.8,176.9,121.3,VAN#057_P1.txt,VAN57_P1,TS-010a,methacrylate,Poly-butyl MA,C=C(C)C(=O)OCCCC,[CH2][C](C)(C(=O)OCCCC),9500.0,1.16,SEC13,20.0,2020-04-03 00:00:00,None,3
"Freitag, 3. April 2020 09:49:30",VAN#56_P1 B4 1,25.0,230.5,0.012,371.8,241.8,239.4,213.0,VAN#057_P1.txt,VAN57_P1,TS-010a,methacrylate,Poly-butyl MA,C=C(C)C(=O)OCCCC,[CH2][C](C)(C(=O)OCCCC),9500.0,1.16,SEC13,20.0,2020-04-03 00:00:00,PVA,3
"Freitag, 3. April 2020 09:49:41",VAN#56_P1 B4 2,25.0,235.6,0.08900000000000001,371.6,259.1,254.2,211.0,VAN#057_P1.txt,VAN57_P1,TS-010a,methacrylate,Poly-butyl MA,C=C(C)C(=O)OCCCC,[CH2][C](C)(C(=O)OCCCC),9500.0,1.16,SEC13,20.0,2020-04-03 00:00:00,PVA,3
"Freitag, 3. April 2020 09:49:52",VAN#56_P1 B4 3,25.0,225.0,0.040999999999999995,370.2,241.8,238.6,201.5,VAN#057_P1.txt,VAN57_P1,TS-010a,methacrylate,Poly-butyl MA,C=C(C)C(=O)OCCCC,[CH2][C](C)(C(=O)OCCCC),9500.0,1.16,SEC13,20.0,2020-04-03 00:00:00,PVA,3
"Freitag, 3. April 2020 09:50:25",VAN#56_P1 B5 1,25.0,243.1,0.032,344.8,260.6,256.3,218.7,VAN#057_P1.txt,VAN57_P1,TS-010a,methacrylate,Poly-butyl MA,C=C(C)C(=O)OCCCC,[CH2][C](C)(C(=O)OCCCC),9500.0,1.16,SEC13,20.0,2020-04-03 00:00:00,PVA,3
"Freitag, 3. April 2020 09:50:36",VAN#56_P1 B5 2,25.0,235.9,0.034,349.3,251.3,248.0,214.9,VAN#057_P1.txt,VAN57_P1,TS-010a,methacrylate,Poly-butyl MA,C=C(C)C(=O)OCCCC,[CH2][C](C)(C(=O)OCCCC),9500.0,1.16,SEC13,20.0,2020-04-03 00:00:00,PVA,3
"Freitag, 3. April 2020 09:50:47",VAN#56_P1 B5 3,25.0,236.7,0.044000000000000004,341.1,257.6,252.6,208.4,VAN#057_P1.txt,VAN57_P1,TS-010a,methacrylate,Poly-butyl MA,C=C(C)C(=O)OCCCC,[CH2][C](C)(C(=O)OCCCC),9500.0,1.16,SEC13,20.0,2020-04-03 00:00:00,PVA,3
"Freitag, 3. April 2020 09:51:18",VAN#56_P1 B6 1,25.0,234.7,0.049,376.4,256.3,251.3,204.6,VAN#057_P1.txt,VAN57_P1,TS-010a,methacrylate,Poly-butyl MA,C=C(C)C(=O)OCCCC,[CH2][C](C)(C(=O)OCCCC),9500.0,1.16,SEC13,20.0,2020-04-03 00:00:00,PVA,3
"Freitag, 3. April 2020 09:51:29",VAN#56_P1 B6 2,25.0,230.4,0.043,374.4,257.4,252.3,199.5,VAN#057_P1.txt,VAN57_P1,TS-010a,methacrylate,Poly-butyl MA,C=C(C)C(=O)OCCCC,[CH2][C](C)(C(=O)OCCCC),9500.0,1.16,SEC13,20.0,2020-04-03 00:00:00,PVA,3
"Freitag, 3. April 2020 09:51:40",VAN#56_P1 B6 3,25.0,228.7,0.027000000000000003,379.6,241.8,239.2,209.2,VAN#057_P1.txt,VAN57_P1,TS-010a,methacrylate,Poly-butyl MA,C=C(C)C(=O)OCCCC,[CH2][C](C)(C(=O)OCCCC),9500.0,1.16,SEC13,20.0,2020-04-03 00:00:00,PVA,3
"Freitag, 3. April 2020 09:52:14",VAN#56_P1 C1 1,25.0,169.8,0.12,275.8,182.1,185.1,146.4,VAN#057_P1.txt,VAN57_P1,TS-010a,methacrylate,Poly-butyl MA,C=C(C)C(=O)OCCCC,[CH2][C](C)(C(=O)OCCCC),9500.0,1.16,SEC13,20.0,2020-04-03 00:00:00,None,5
"Freitag, 3. April 2020 09:52:25",VAN#56_P1 C1 2,25.0,167.3,0.054000000000000006,279.8,174.6,178.0,143.3,VAN#057_P1.txt,VAN57_P1,TS-010a,methacrylate,Poly-butyl MA,C=C(C)C(=O)OCCCC,[CH2][C](C)(C(=O)OCCCC),9500.0,1.16,SEC13,20.0,2020-04-03 00:00:00,None,5
"Freitag, 3. April 2020 09:52:36",VAN#56_P1 C1 3,25.0,173.7,0.14300000000000002,282.0,183.6,190.0,131.6,VAN#057_P1.txt,VAN57_P1,TS-010a,methacrylate,Poly-butyl MA,C=C(C)C(=O)OCCCC,[CH2][C](C)(C(=O)OCCCC),9500.0,1.16,SEC13,20.0,2020-04-03 00:00:00,None,5
"Freitag, 3. April 2020 09:53:07",VAN#56_P1 C2 1,25.0,173.6,0.155,274.8,387.4,254.9,127.8,VAN#057_P1.txt,VAN57_P1,TS-010a,methacrylate,Poly-butyl MA,C=C(C)C(=O)OCCCC,[CH2][C](C)(C(=O)OCCCC),9500.0,1.16,SEC13,20.0,2020-04-03 00:00:00,None,5
"Freitag, 3. April 2020 09:53:18",VAN#56_P1 C2 2,25.0,172.3,0.09,277.1,184.6,190.1,135.2,VAN#057_P1.txt,VAN57_P1,TS-010a,methacrylate,Poly-butyl MA,C=C(C)C(=O)OCCCC,[CH2][C](C)(C(=O)OCCCC),9500.0,1.16,SEC13,20.0,2020-04-03 00:00:00,None,5
"Freitag, 3. April 2020 09:53:29",VAN#56_P1 C2 3,25.0,173.0,0.13,277.9,188.8,200.3,113.3,VAN#057_P1.txt,VAN57_P1,TS-010a,methacrylate,Poly-butyl MA,C=C(C)C(=O)OCCCC,[CH2][C](C)(C(=O)OCCCC),9500.0,1.16,SEC13,20.0,2020-04-03 00:00:00,None,5
"Freitag, 3. April 2020 09:54:01",VAN#56_P1 C3 1,25.0,171.4,0.099,272.4,184.7,191.5,130.0,VAN#057_P1.txt,VAN57_P1,TS-010a,methacrylate,Poly-butyl MA,C=C(C)C(=O)OCCCC,[CH2][C](C)(C(=O)OCCCC),9500.0,1.16,SEC13,20.0,2020-04-03 00:00:00,None,5
"Freitag, 3. April 2020 09:54:12",VAN#56_P1 C3 2,25.0,171.3,0.08,275.2,181.6,186.3,139.2,VAN#057_P1.txt,VAN57_P1,TS-010a,methacrylate,Poly-butyl MA,C=C(C)C(=O)OCCCC,[CH2][C](C)(C(=O)OCCCC),9500.0,1.16,SEC13,20.0,2020-04-03 00:00:00,None,5
"Freitag, 3. April 2020 09:54:23",VAN#56_P1 C3 3,25.0,169.4,0.019,271.6,175.4,178.2,146.2,VAN#057_P1.txt,VAN57_P1,TS-010a,methacrylate,Poly-butyl MA,C=C(C)C(=O)OCCCC,[CH2][C](C)(C(=O)OCCCC),9500.0,1.16,SEC13,20.0,2020-04-03 00:00:00,None,5
"Freitag, 3. April 2020 09:54:56",VAN#56_P1 C4 1,25.0,269.5,0.106,250.2,321.6,301.7,224.6,VAN#057_P1.txt,VAN57_P1,TS-010a,methacrylate,Poly-butyl MA,C=C(C)C(=O)OCCCC,[CH2][C](C)(C(=O)OCCCC),9500.0,1.16,SEC13,20.0,2020-04-03 00:00:00,PVA,5
"Freitag, 3. April 2020 09:55:07",VAN#56_P1 C4 2,25.0,257.0,0.151,257.8,308.9,294.4,222.4,VAN#057_P1.txt,VAN57_P1,TS-010a,methacrylate,Poly-butyl MA,C=C(C)C(=O)OCCCC,[CH2][C](C)(C(=O)OCCCC),9500.0,1.16,SEC13,20.0,2020-04-03 00:00:00,PVA,5
"Freitag, 3. April 2020 09:55:18",VAN#56_P1 C4 3,25.0,265.1,0.084,252.4,295.4,286.5,237.4,VAN#057_P1.txt,VAN57_P1,TS-010a,methacrylate,Poly-butyl MA,C=C(C)C(=O)OCCCC,[CH2][C](C)(C(=O)OCCCC),9500.0,1.16,SEC13,20.0,2020-04-03 00:00:00,PVA,5
"Freitag, 3. April 2020 09:55:55",VAN#56_P1 C5 1,25.0,265.5,0.047,246.7,296.5,286.6,228.3,VAN#057_P1.txt,VAN57_P1,TS-010a,methacrylate,Poly-butyl MA,C=C(C)C(=O)OCCCC,[CH2][C](C)(C(=O)OCCCC),9500.0,1.16,SEC13,20.0,2020-04-03 00:00:00,PVA,5
"Freitag, 3. April 2020 09:56:06",VAN#56_P1 C5 2,25.0,259.7,0.027999999999999997,257.5,280.6,274.5,235.1,VAN#057_P1.txt,VAN57_P1,TS-010a,methacrylate,Poly-butyl MA,C=C(C)C(=O)OCCCC,[CH2][C](C)(C(=O)OCCCC),9500.0,1.16,SEC13,20.0,2020-04-03 00:00:00,PVA,5
"Freitag, 3. April 2020 09:56:17",VAN#56_P1 C5 3,25.0,255.0,0.09300000000000001,243.3,286.4,277.7,224.5,VAN#057_P1.txt,VAN57_P1,TS-010a,methacrylate,Poly-butyl MA,C=C(C)C(=O)OCCCC,[CH2][C](C)(C(=O)OCCCC),9500.0,1.16,SEC13,20.0,2020-04-03 00:00:00,PVA,5
"Freitag, 3. April 2020 09:56:55",VAN#56_P1 C6 1,25.0,257.2,0.127,222.6,280.9,274.0,229.4,VAN#057_P1.txt,VAN57_P1,TS-010a,methacrylate,Poly-butyl MA,C=C(C)C(=O)OCCCC,[CH2][C](C)(C(=O)OCCCC),9500.0,1.16,SEC13,20.0,2020-04-03 00:00:00,PVA,5
"Freitag, 3. April 2020 09:57:06",VAN#56_P1 C6 2,25.0,295.0,0.301,281.1,822.6,413.9,230.2,VAN#057_P1.txt,VAN57_P1,TS-010a,methacrylate,Poly-butyl MA,C=C(C)C(=O)OCCCC,[CH2][C](C)(C(=O)OCCCC),9500.0,1.16,SEC13,20.0,2020-04-03 00:00:00,PVA,5
"Freitag, 3. April 2020 09:57:17",VAN#56_P1 C6 3,25.0,254.6,0.064,230.2,265.0,261.1,229.4,VAN#057_P1.txt,VAN57_P1,TS-010a,methacrylate,Poly-butyl MA,C=C(C)C(=O)OCCCC,[CH2][C](C)(C(=O)OCCCC),9500.0,1.16,SEC13,20.0,2020-04-03 00:00:00,PVA,5
"Freitag, 3. April 2020 09:57:54",VAN#56_P1 D1 1,25.0,205.8,0.16899999999999998,380.0,217.3,216.8,164.3,VAN#057_P1.txt,VAN57_P1,TS-010a,methacrylate,Poly-butyl MA,C=C(C)C(=O)OCCCC,[CH2][C](C)(C(=O)OCCCC),9500.0,1.16,SEC13,20.0,2020-04-03 00:00:00,None,8
"Freitag, 3. April 2020 09:58:05",VAN#56_P1 D1 2,25.0,219.6,0.204,379.3,768.1,396.0,168.6,VAN#057_P1.txt,VAN57_P1,TS-010a,methacrylate,Poly-butyl MA,C=C(C)C(=O)OCCCC,[CH2][C](C)(C(=O)OCCCC),9500.0,1.16,SEC13,20.0,2020-04-03 00:00:00,None,8
"Freitag, 3. April 2020 09:58:16",VAN#56_P1 D1 3,25.0,212.3,0.124,357.3,251.7,247.1,170.0,VAN#057_P1.txt,VAN57_P1,TS-010a,methacrylate,Poly-butyl MA,C=C(C)C(=O)OCCCC,[CH2][C](C)(C(=O)OCCCC),9500.0,1.16,SEC13,20.0,2020-04-03 00:00:00,None,8
"Freitag, 3. April 2020 09:58:48",VAN#56_P1 D2 1,25.0,198.5,0.17300000000000001,442.1,411.9,295.7,136.6,VAN#057_P1.txt,VAN57_P1,TS-010a,methacrylate,Poly-butyl MA,C=C(C)C(=O)OCCCC,[CH2][C](C)(C(=O)OCCCC),9500.0,1.16,SEC13,20.0,2020-04-03 00:00:00,None,8
"Freitag, 3. April 2020 09:58:59",VAN#56_P1 D2 2,25.0,198.3,0.158,425.8,216.0,215.8,162.5,VAN#057_P1.txt,VAN57_P1,TS-010a,methacrylate,Poly-butyl MA,C=C(C)C(=O)OCCCC,[CH2][C](C)(C(=O)OCCCC),9500.0,1.16,SEC13,20.0,2020-04-03 00:00:00,None,8
"Freitag, 3. April 2020 09:59:10",VAN#56_P1 D2 3,25.0,201.9,0.195,443.8,233.1,233.7,134.8,VAN#057_P1.txt,VAN57_P1,TS-010a,methacrylate,Poly-butyl MA,C=C(C)C(=O)OCCCC,[CH2][C](C)(C(=O)OCCCC),9500.0,1.16,SEC13,20.0,2020-04-03 00:00:00,None,8
"Freitag, 3. April 2020 09:59:40",VAN#56_P1 D3 1,25.0,222.0,0.182,263.4,284.4,276.2,117.0,VAN#057_P1.txt,VAN57_P1,TS-010a,methacrylate,Poly-butyl MA,C=C(C)C(=O)OCCCC,[CH2][C](C)(C(=O)OCCCC),9500.0,1.16,SEC13,20.0,2020-04-03 00:00:00,None,8
"Freitag, 3. April 2020 09:59:51",VAN#56_P1 D3 2,25.0,238.9,0.23800000000000002,289.1,796.5,516.4,160.2,VAN#057_P1.txt,VAN57_P1,TS-010a,methacrylate,Poly-butyl MA,C=C(C)C(=O)OCCCC,[CH2][C](C)(C(=O)OCCCC),9500.0,1.16,SEC13,20.0,2020-04-03 00:00:00,None,8
"Freitag, 3. April 2020 10:00:02",VAN#56_P1 D3 3,25.0,216.3,0.203,275.9,582.1,351.0,149.9,VAN#057_P1.txt,VAN57_P1,TS-010a,methacrylate,Poly-butyl MA,C=C(C)C(=O)OCCCC,[CH2][C](C)(C(=O)OCCCC),9500.0,1.16,SEC13,20.0,2020-04-03 00:00:00,None,8
"Freitag, 3. April 2020 10:00:34",VAN#56_P1 D4 1,25.0,309.8,0.24,470.5,888.0,518.6,228.0,VAN#057_P1.txt,VAN57_P1,TS-010a,methacrylate,Poly-butyl MA,C=C(C)C(=O)OCCCC,[CH2][C](C)(C(=O)OCCCC),9500.0,1.16,SEC13,20.0,2020-04-03 00:00:00,PVA,8
"Freitag, 3. April 2020 10:00:45",VAN#56_P1 D4 2,25.0,327.7,0.17800000000000002,500.0,636.6,442.9,261.4,VAN#057_P1.txt,VAN57_P1,TS-010a,methacrylate,Poly-butyl MA,C=C(C)C(=O)OCCCC,[CH2][C](C)(C(=O)OCCCC),9500.0,1.16,SEC13,20.0,2020-04-03 00:00:00,PVA,8
"Freitag, 3. April 2020 10:00:56",VAN#56_P1 D4 3,25.0,331.0,0.303,510.7,1110.0,560.8,240.5,VAN#057_P1.txt,VAN57_P1,TS-010a,methacrylate,Poly-butyl MA,C=C(C)C(=O)OCCCC,[CH2][C](C)(C(=O)OCCCC),9500.0,1.16,SEC13,20.0,2020-04-03 00:00:00,PVA,8
"Freitag, 3. April 2020 10:01:29",VAN#56_P1 D5 1,25.0,290.7,0.154,354.9,342.9,321.7,244.2,VAN#057_P1.txt,VAN57_P1,TS-010a,methacrylate,Poly-butyl MA,C=C(C)C(=O)OCCCC,[CH2][C](C)(C(=O)OCCCC),9500.0,1.16,SEC13,20.0,2020-04-03 00:00:00,PVA,8
"Freitag, 3. April 2020 10:01:40",VAN#56_P1 D5 2,25.0,282.8,0.11800000000000001,348.8,344.3,320.4,235.9,VAN#057_P1.txt,VAN57_P1,TS-010a,methacrylate,Poly-butyl MA,C=C(C)C(=O)OCCCC,[CH2][C](C)(C(=O)OCCCC),9500.0,1.16,SEC13,20.0,2020-04-03 00:00:00,PVA,8
"Freitag, 3. April 2020 10:01:51",VAN#56_P1 D5 3,25.0,296.5,0.257,380.7,754.3,403.8,236.1,VAN#057_P1.txt,VAN57_P1,TS-010a,methacrylate,Poly-butyl MA,C=C(C)C(=O)OCCCC,[CH2][C](C)(C(=O)OCCCC),9500.0,1.16,SEC13,20.0,2020-04-03 00:00:00,PVA,8
"Freitag, 3. April 2020 10:02:23",VAN#56_P1 D6 1,25.0,284.4,0.133,357.7,331.6,312.6,239.4,VAN#057_P1.txt,VAN57_P1,TS-010a,methacrylate,Poly-butyl MA,C=C(C)C(=O)OCCCC,[CH2][C](C)(C(=O)OCCCC),9500.0,1.16,SEC13,20.0,2020-04-03 00:00:00,PVA,8
"Freitag, 3. April 2020 10:02:34",VAN#56_P1 D6 2,25.0,288.1,0.127,362.3,303.7,295.0,249.8,VAN#057_P1.txt,VAN57_P1,TS-010a,methacrylate,Poly-butyl MA,C=C(C)C(=O)OCCCC,[CH2][C](C)(C(=O)OCCCC),9500.0,1.16,SEC13,20.0,2020-04-03 00:00:00,PVA,8
"Freitag, 3. April 2020 10:02:45",VAN#56_P1 D6 3,25.0,289.2,0.15,364.3,424.9,350.2,214.8,VAN#057_P1.txt,VAN57_P1,TS-010a,methacrylate,Poly-butyl MA,C=C(C)C(=O)OCCCC,[CH2][C](C)(C(=O)OCCCC),9500.0,1.16,SEC13,20.0,2020-04-03 00:00:00,PVA,8
"Freitag, 3. April 2020 10:03:18",VAN#56_P1 E1 1,25.0,224.4,0.233,297.9,487.6,326.7,127.7,VAN#057_P1.txt,VAN57_P1,TS-010a,methacrylate,Poly-butyl MA,C=C(C)C(=O)OCCCC,[CH2][C](C)(C(=O)OCCCC),9500.0,1.16,SEC13,20.0,2020-04-03 00:00:00,None,10
"Freitag, 3. April 2020 10:03:29",VAN#56_P1 E1 2,25.0,223.7,0.159,281.2,281.9,270.1,141.4,VAN#057_P1.txt,VAN57_P1,TS-010a,methacrylate,Poly-butyl MA,C=C(C)C(=O)OCCCC,[CH2][C](C)(C(=O)OCCCC),9500.0,1.16,SEC13,20.0,2020-04-03 00:00:00,None,10
"Freitag, 3. April 2020 10:03:40",VAN#56_P1 E1 3,25.0,211.4,0.18100000000000002,280.2,226.0,224.5,176.4,VAN#057_P1.txt,VAN57_P1,TS-010a,methacrylate,Poly-butyl MA,C=C(C)C(=O)OCCCC,[CH2][C](C)(C(=O)OCCCC),9500.0,1.16,SEC13,20.0,2020-04-03 00:00:00,None,10
"Freitag, 3. April 2020 10:04:11",VAN#56_P1 E2 1,25.0,229.2,0.207,237.8,564.3,333.5,149.9,VAN#057_P1.txt,VAN57_P1,TS-010a,methacrylate,Poly-butyl MA,C=C(C)C(=O)OCCCC,[CH2][C](C)(C(=O)OCCCC),9500.0,1.16,SEC13,20.0,2020-04-03 00:00:00,None,10
"Freitag, 3. April 2020 10:04:22",VAN#56_P1 E2 2,25.0,223.9,0.213,231.4,226.5,224.4,190.6,VAN#057_P1.txt,VAN57_P1,TS-010a,methacrylate,Poly-butyl MA,C=C(C)C(=O)OCCCC,[CH2][C](C)(C(=O)OCCCC),9500.0,1.16,SEC13,20.0,2020-04-03 00:00:00,None,10
"Freitag, 3. April 2020 10:04:33",VAN#56_P1 E2 3,25.0,225.3,0.235,249.9,672.9,427.0,129.3,VAN#057_P1.txt,VAN57_P1,TS-010a,methacrylate,Poly-butyl MA,C=C(C)C(=O)OCCCC,[CH2][C](C)(C(=O)OCCCC),9500.0,1.16,SEC13,20.0,2020-04-03 00:00:00,None,10
"Freitag, 3. April 2020 10:05:06",VAN#56_P1 E3 1,25.0,360.9,0.35,388.3,231.9,230.1,191.0,VAN#057_P1.txt,VAN57_P1,TS-010a,methacrylate,Poly-butyl MA,C=C(C)C(=O)OCCCC,[CH2][C](C)(C(=O)OCCCC),9500.0,1.16,SEC13,20.0,2020-04-03 00:00:00,None,10
"Freitag, 3. April 2020 10:05:17",VAN#56_P1 E3 2,25.0,222.8,0.21,253.7,298.6,277.5,124.8,VAN#057_P1.txt,VAN57_P1,TS-010a,methacrylate,Poly-butyl MA,C=C(C)C(=O)OCCCC,[CH2][C](C)(C(=O)OCCCC),9500.0,1.16,SEC13,20.0,2020-04-03 00:00:00,None,10
"Freitag, 3. April 2020 10:05:27",VAN#56_P1 E3 3,25.0,224.6,0.23800000000000002,250.2,701.3,361.7,164.7,VAN#057_P1.txt,VAN57_P1,TS-010a,methacrylate,Poly-butyl MA,C=C(C)C(=O)OCCCC,[CH2][C](C)(C(=O)OCCCC),9500.0,1.16,SEC13,20.0,2020-04-03 00:00:00,None,10
"Freitag, 3. April 2020 10:05:58",VAN#56_P1 E4 1,25.0,304.8,0.213,255.3,631.3,412.1,209.4,VAN#057_P1.txt,VAN57_P1,TS-010a,methacrylate,Poly-butyl MA,C=C(C)C(=O)OCCCC,[CH2][C](C)(C(=O)OCCCC),9500.0,1.16,SEC13,20.0,2020-04-03 00:00:00,PVA,10
"Freitag, 3. April 2020 10:06:09",VAN#56_P1 E4 2,25.0,340.4,0.361,300.4,1679.0,915.3,231.6,VAN#057_P1.txt,VAN57_P1,TS-010a,methacrylate,Poly-butyl MA,C=C(C)C(=O)OCCCC,[CH2][C](C)(C(=O)OCCCC),9500.0,1.16,SEC13,20.0,2020-04-03 00:00:00,PVA,10
"Freitag, 3. April 2020 10:06:20",VAN#56_P1 E4 3,25.0,311.3,0.142,251.8,327.3,317.7,279.0,VAN#057_P1.txt,VAN57_P1,TS-010a,methacrylate,Poly-butyl MA,C=C(C)C(=O)OCCCC,[CH2][C](C)(C(=O)OCCCC),9500.0,1.16,SEC13,20.0,2020-04-03 00:00:00,PVA,10
"Freitag, 3. April 2020 10:06:50",VAN#56_P1 E5 1,25.0,303.3,0.255,245.8,813.0,457.1,239.6,VAN#057_P1.txt,VAN57_P1,TS-010a,methacrylate,Poly-butyl MA,C=C(C)C(=O)OCCCC,[CH2][C](C)(C(=O)OCCCC),9500.0,1.16,SEC13,20.0,2020-04-03 00:00:00,PVA,10
"Freitag, 3. April 2020 10:07:01",VAN#56_P1 E5 2,25.0,307.7,0.185,263.4,727.8,462.7,241.0,VAN#057_P1.txt,VAN57_P1,TS-010a,methacrylate,Poly-butyl MA,C=C(C)C(=O)OCCCC,[CH2][C](C)(C(=O)OCCCC),9500.0,1.16,SEC13,20.0,2020-04-03 00:00:00,PVA,10
"Freitag, 3. April 2020 10:07:12",VAN#56_P1 E5 3,25.0,320.5,0.195,264.8,591.0,412.8,269.9,VAN#057_P1.txt,VAN57_P1,TS-010a,methacrylate,Poly-butyl MA,C=C(C)C(=O)OCCCC,[CH2][C](C)(C(=O)OCCCC),9500.0,1.16,SEC13,20.0,2020-04-03 00:00:00,PVA,10
"Freitag, 3. April 2020 10:07:44",VAN#56_P1 E6 1,25.0,314.0,0.039,244.1,353.5,339.5,290.2,VAN#057_P1.txt,VAN57_P1,TS-010a,methacrylate,Poly-butyl MA,C=C(C)C(=O)OCCCC,[CH2][C](C)(C(=O)OCCCC),9500.0,1.16,SEC13,20.0,2020-04-03 00:00:00,PVA,10
"Freitag, 3. April 2020 10:07:55",VAN#56_P1 E6 2,25.0,300.5,0.19899999999999998,251.8,323.5,313.4,270.8,VAN#057_P1.txt,VAN57_P1,TS-010a,methacrylate,Poly-butyl MA,C=C(C)C(=O)OCCCC,[CH2][C](C)(C(=O)OCCCC),9500.0,1.16,SEC13,20.0,2020-04-03 00:00:00,PVA,10
"Freitag, 3. April 2020 10:08:06",VAN#56_P1 E6 3,25.0,306.7,0.207,237.2,646.9,442.1,212.0,VAN#057_P1.txt,VAN57_P1,TS-010a,methacrylate,Poly-butyl MA,C=C(C)C(=O)OCCCC,[CH2][C](C)(C(=O)OCCCC),9500.0,1.16,SEC13,20.0,2020-04-03 00:00:00,PVA,10
"Freitag, 3. April 2020 10:08:36",VAN#56_P1 F1 1,25.0,207.1,0.261,385.1,917.6,510.2,129.1,VAN#057_P1.txt,VAN57_P1,TS-010a,methacrylate,Poly-butyl MA,C=C(C)C(=O)OCCCC,[CH2][C](C)(C(=O)OCCCC),9500.0,1.16,SEC13,20.0,2020-04-03 00:00:00,None,15
"Freitag, 3. April 2020 10:08:47",VAN#56_P1 F1 2,25.0,234.3,0.36,453.1,1192.0,634.0,99.35,VAN#057_P1.txt,VAN57_P1,TS-010a,methacrylate,Poly-butyl MA,C=C(C)C(=O)OCCCC,[CH2][C](C)(C(=O)OCCCC),9500.0,1.16,SEC13,20.0,2020-04-03 00:00:00,None,15
"Freitag, 3. April 2020 10:08:58",VAN#56_P1 F1 3,25.0,202.5,0.223,390.8,815.3,418.1,148.9,VAN#057_P1.txt,VAN57_P1,TS-010a,methacrylate,Poly-butyl MA,C=C(C)C(=O)OCCCC,[CH2][C](C)(C(=O)OCCCC),9500.0,1.16,SEC13,20.0,2020-04-03 00:00:00,None,15
"Freitag, 3. April 2020 10:09:31",VAN#56_P1 F2 1,25.0,233.6,0.374,279.9,707.7,466.7,94.51,VAN#057_P1.txt,VAN57_P1,TS-010a,methacrylate,Poly-butyl MA,C=C(C)C(=O)OCCCC,[CH2][C](C)(C(=O)OCCCC),9500.0,1.16,SEC13,20.0,2020-04-03 00:00:00,None,15
"Freitag, 3. April 2020 10:09:41",VAN#56_P1 F2 2,25.0,300.0,0.41700000000000004,335.8,207.1,229.3,97.3,VAN#057_P1.txt,VAN57_P1,TS-010a,methacrylate,Poly-butyl MA,C=C(C)C(=O)OCCCC,[CH2][C](C)(C(=O)OCCCC),9500.0,1.16,SEC13,20.0,2020-04-03 00:00:00,None,15
"Freitag, 3. April 2020 10:09:52",VAN#56_P1 F2 3,25.0,278.4,0.381,366.2,259.9,255.3,213.8,VAN#057_P1.txt,VAN57_P1,TS-010a,methacrylate,Poly-butyl MA,C=C(C)C(=O)OCCCC,[CH2][C](C)(C(=O)OCCCC),9500.0,1.16,SEC13,20.0,2020-04-03 00:00:00,None,15
"Freitag, 3. April 2020 10:10:27",VAN#56_P1 F3 1,25.0,290.9,0.579,271.8,867.3,404.7,137.1,VAN#057_P1.txt,VAN57_P1,TS-010a,methacrylate,Poly-butyl MA,C=C(C)C(=O)OCCCC,[CH2][C](C)(C(=O)OCCCC),9500.0,1.16,SEC13,20.0,2020-04-03 00:00:00,None,15
"Freitag, 3. April 2020 10:10:37",VAN#56_P1 F3 2,25.0,225.4,0.249,174.7,864.3,459.2,150.5,VAN#057_P1.txt,VAN57_P1,TS-010a,methacrylate,Poly-butyl MA,C=C(C)C(=O)OCCCC,[CH2][C](C)(C(=O)OCCCC),9500.0,1.16,SEC13,20.0,2020-04-03 00:00:00,None,15
"Freitag, 3. April 2020 10:10:48",VAN#56_P1 F3 3,25.0,214.9,0.105,183.6,247.0,243.2,161.9,VAN#057_P1.txt,VAN57_P1,TS-010a,methacrylate,Poly-butyl MA,C=C(C)C(=O)OCCCC,[CH2][C](C)(C(=O)OCCCC),9500.0,1.16,SEC13,20.0,2020-04-03 00:00:00,None,15
"Freitag, 3. April 2020 10:23:49",VAN#56_P1 F4 1,25.0,291.7,0.203,195.1,323.0,308.0,241.0,VAN#057_P1.txt,VAN57_P1,TS-010a,methacrylate,Poly-butyl MA,C=C(C)C(=O)OCCCC,[CH2][C](C)(C(=O)OCCCC),9500.0,1.16,SEC13,20.0,2020-04-03 00:00:00,PVA,15
"Freitag, 3. April 2020 10:23:59",VAN#56_P1 F4 2,25.0,345.4,0.364,234.7,1349.0,746.6,217.7,VAN#057_P1.txt,VAN57_P1,TS-010a,methacrylate,Poly-butyl MA,C=C(C)C(=O)OCCCC,[CH2][C](C)(C(=O)OCCCC),9500.0,1.16,SEC13,20.0,2020-04-03 00:00:00,PVA,15
"Freitag, 3. April 2020 10:24:10",VAN#56_P1 F4 3,25.0,303.8,0.271,219.1,278.9,272.8,233.1,VAN#057_P1.txt,VAN57_P1,TS-010a,methacrylate,Poly-butyl MA,C=C(C)C(=O)OCCCC,[CH2][C](C)(C(=O)OCCCC),9500.0,1.16,SEC13,20.0,2020-04-03 00:00:00,PVA,15
"Freitag, 3. April 2020 10:24:40",VAN#56_P1 F5 1,25.0,348.1,0.35200000000000004,449.9,1588.0,949.3,245.2,VAN#057_P1.txt,VAN57_P1,TS-010a,methacrylate,Poly-butyl MA,C=C(C)C(=O)OCCCC,[CH2][C](C)(C(=O)OCCCC),9500.0,1.16,SEC13,20.0,2020-04-03 00:00:00,PVA,15
"Freitag, 3. April 2020 10:24:51",VAN#56_P1 F5 2,25.0,349.9,0.39799999999999996,441.6,588.4,360.1,246.2,VAN#057_P1.txt,VAN57_P1,TS-010a,methacrylate,Poly-butyl MA,C=C(C)C(=O)OCCCC,[CH2][C](C)(C(=O)OCCCC),9500.0,1.16,SEC13,20.0,2020-04-03 00:00:00,PVA,15
"Freitag, 3. April 2020 10:25:02",VAN#56_P1 F5 3,25.0,329.6,0.326,428.3,722.7,388.1,239.2,VAN#057_P1.txt,VAN57_P1,TS-010a,methacrylate,Poly-butyl MA,C=C(C)C(=O)OCCCC,[CH2][C](C)(C(=O)OCCCC),9500.0,1.16,SEC13,20.0,2020-04-03 00:00:00,PVA,15
"Freitag, 3. April 2020 10:25:36",VAN#56_P1 F6 1,25.0,413.6,0.513,231.9,359.3,327.5,218.8,VAN#057_P1.txt,VAN57_P1,TS-010a,methacrylate,Poly-butyl MA,C=C(C)C(=O)OCCCC,[CH2][C](C)(C(=O)OCCCC),9500.0,1.16,SEC13,20.0,2020-04-03 00:00:00,PVA,15
"Freitag, 3. April 2020 10:25:47",VAN#56_P1 F6 2,25.0,321.5,0.24100000000000002,191.9,1120.0,625.4,241.3,VAN#057_P1.txt,VAN57_P1,TS-010a,methacrylate,Poly-butyl MA,C=C(C)C(=O)OCCCC,[CH2][C](C)(C(=O)OCCCC),9500.0,1.16,SEC13,20.0,2020-04-03 00:00:00,PVA,15
"Freitag, 3. April 2020 10:25:58",VAN#56_P1 F6 3,25.0,384.0,0.405,226.0,282.7,278.6,254.2,VAN#057_P1.txt,VAN57_P1,TS-010a,methacrylate,Poly-butyl MA,C=C(C)C(=O)OCCCC,[CH2][C](C)(C(=O)OCCCC),9500.0,1.16,SEC13,20.0,2020-04-03 00:00:00,PVA,15
"Freitag, 3. April 2020 10:26:32",VAN#56_P1 G1 1,25.0,261.9,0.474,373.6,231.6,228.4,128.9,VAN#057_P1.txt,VAN57_P1,TS-010a,methacrylate,Poly-butyl MA,C=C(C)C(=O)OCCCC,[CH2][C](C)(C(=O)OCCCC),9500.0,1.16,SEC13,20.0,2020-04-03 00:00:00,None,20
"Freitag, 3. April 2020 10:26:43",VAN#56_P1 G1 2,25.0,276.2,0.32899999999999996,387.7,215.5,214.3,188.4,VAN#057_P1.txt,VAN57_P1,TS-010a,methacrylate,Poly-butyl MA,C=C(C)C(=O)OCCCC,[CH2][C](C)(C(=O)OCCCC),9500.0,1.16,SEC13,20.0,2020-04-03 00:00:00,None,20
"Freitag, 3. April 2020 10:26:54",VAN#56_P1 G1 3,25.0,220.6,0.268,314.7,213.8,213.4,172.0,VAN#057_P1.txt,VAN57_P1,TS-010a,methacrylate,Poly-butyl MA,C=C(C)C(=O)OCCCC,[CH2][C](C)(C(=O)OCCCC),9500.0,1.16,SEC13,20.0,2020-04-03 00:00:00,None,20
"Freitag, 3. April 2020 10:27:33",VAN#56_P1 G2 1,25.0,213.6,0.379,196.0,1517.0,909.1,145.2,VAN#057_P1.txt,VAN57_P1,TS-010a,methacrylate,Poly-butyl MA,C=C(C)C(=O)OCCCC,[CH2][C](C)(C(=O)OCCCC),9500.0,1.16,SEC13,20.0,2020-04-03 00:00:00,None,20
"Freitag, 3. April 2020 10:27:44",VAN#56_P1 G2 2,25.0,214.4,0.32299999999999995,186.8,638.3,318.4,161.6,VAN#057_P1.txt,VAN57_P1,TS-010a,methacrylate,Poly-butyl MA,C=C(C)C(=O)OCCCC,[CH2][C](C)(C(=O)OCCCC),9500.0,1.16,SEC13,20.0,2020-04-03 00:00:00,None,20
"Freitag, 3. April 2020 10:27:54",VAN#56_P1 G2 3,25.0,214.0,0.278,180.3,463.1,266.6,150.7,VAN#057_P1.txt,VAN57_P1,TS-010a,methacrylate,Poly-butyl MA,C=C(C)C(=O)OCCCC,[CH2][C](C)(C(=O)OCCCC),9500.0,1.16,SEC13,20.0,2020-04-03 00:00:00,None,20
"Freitag, 3. April 2020 10:28:25",VAN#56_P1 G3 1,25.0,239.2,0.436,448.0,811.5,391.0,122.9,VAN#057_P1.txt,VAN57_P1,TS-010a,methacrylate,Poly-butyl MA,C=C(C)C(=O)OCCCC,[CH2][C](C)(C(=O)OCCCC),9500.0,1.16,SEC13,20.0,2020-04-03 00:00:00,None,20
"Freitag, 3. April 2020 10:28:36",VAN#56_P1 G3 2,25.0,198.1,0.226,344.5,708.1,425.4,126.8,VAN#057_P1.txt,VAN57_P1,TS-010a,methacrylate,Poly-butyl MA,C=C(C)C(=O)OCCCC,[CH2][C](C)(C(=O)OCCCC),9500.0,1.16,SEC13,20.0,2020-04-03 00:00:00,None,20
"Freitag, 3. April 2020 10:28:47",VAN#56_P1 G3 3,25.0,204.3,0.192,353.0,480.8,273.8,167.3,VAN#057_P1.txt,VAN57_P1,TS-010a,methacrylate,Poly-butyl MA,C=C(C)C(=O)OCCCC,[CH2][C](C)(C(=O)OCCCC),9500.0,1.16,SEC13,20.0,2020-04-03 00:00:00,None,20
"Freitag, 3. April 2020 10:29:21",VAN#56_P1 G4 1,25.0,307.8,0.257,195.7,644.7,464.3,79.74,VAN#057_P1.txt,VAN57_P1,TS-010a,methacrylate,Poly-butyl MA,C=C(C)C(=O)OCCCC,[CH2][C](C)(C(=O)OCCCC),9500.0,1.16,SEC13,20.0,2020-04-03 00:00:00,PVA,20
"Freitag, 3. April 2020 10:29:32",VAN#56_P1 G4 2,25.0,353.3,0.47200000000000003,217.2,261.2,258.2,233.3,VAN#057_P1.txt,VAN57_P1,TS-010a,methacrylate,Poly-butyl MA,C=C(C)C(=O)OCCCC,[CH2][C](C)(C(=O)OCCCC),9500.0,1.16,SEC13,20.0,2020-04-03 00:00:00,PVA,20
"Freitag, 3. April 2020 10:29:43",VAN#56_P1 G4 3,25.0,324.6,0.32,225.8,274.2,270.2,241.6,VAN#057_P1.txt,VAN57_P1,TS-010a,methacrylate,Poly-butyl MA,C=C(C)C(=O)OCCCC,[CH2][C](C)(C(=O)OCCCC),9500.0,1.16,SEC13,20.0,2020-04-03 00:00:00,PVA,20
"Freitag, 3. April 2020 10:30:13",VAN#56_P1 G5 1,25.0,337.6,0.479,457.6,1975.0,904.4,213.8,VAN#057_P1.txt,VAN57_P1,TS-010a,methacrylate,Poly-butyl MA,C=C(C)C(=O)OCCCC,[CH2][C](C)(C(=O)OCCCC),9500.0,1.16,SEC13,20.0,2020-04-03 00:00:00,PVA,20
"Freitag, 3. April 2020 10:30:24",VAN#56_P1 G5 2,25.0,303.6,0.303,441.2,940.1,453.9,219.7,VAN#057_P1.txt,VAN57_P1,TS-010a,methacrylate,Poly-butyl MA,C=C(C)C(=O)OCCCC,[CH2][C](C)(C(=O)OCCCC),9500.0,1.16,SEC13,20.0,2020-04-03 00:00:00,PVA,20
"Freitag, 3. April 2020 10:30:35",VAN#56_P1 G5 3,25.0,338.7,0.355,507.8,285.7,280.1,245.8,VAN#057_P1.txt,VAN57_P1,TS-010a,methacrylate,Poly-butyl MA,C=C(C)C(=O)OCCCC,[CH2][C](C)(C(=O)OCCCC),9500.0,1.16,SEC13,20.0,2020-04-03 00:00:00,PVA,20
"Freitag, 3. April 2020 10:31:07",VAN#56_P1 G6 1,25.0,288.1,0.23600000000000002,197.2,544.2,359.0,245.6,VAN#057_P1.txt,VAN57_P1,TS-010a,methacrylate,Poly-butyl MA,C=C(C)C(=O)OCCCC,[CH2][C](C)(C(=O)OCCCC),9500.0,1.16,SEC13,20.0,2020-04-03 00:00:00,PVA,20
"Freitag, 3. April 2020 10:31:18",VAN#56_P1 G6 2,25.0,333.5,0.414,245.9,644.2,363.8,191.5,VAN#057_P1.txt,VAN57_P1,TS-010a,methacrylate,Poly-butyl MA,C=C(C)C(=O)OCCCC,[CH2][C](C)(C(=O)OCCCC),9500.0,1.16,SEC13,20.0,2020-04-03 00:00:00,PVA,20
"Freitag, 3. April 2020 10:31:29",VAN#56_P1 G6 3,25.0,337.6,0.37,218.4,263.4,260.4,236.4,VAN#057_P1.txt,VAN57_P1,TS-010a,methacrylate,Poly-butyl MA,C=C(C)C(=O)OCCCC,[CH2][C](C)(C(=O)OCCCC),9500.0,1.16,SEC13,20.0,2020-04-03 00:00:00,PVA,20
"Freitag, 3. April 2020 10:32:01",VAN#56_P1 H1 1,25.0,197.7,0.35100000000000003,241.2,828.9,478.3,110.9,VAN#057_P1.txt,VAN57_P1,TS-010a,methacrylate,Poly-butyl MA,C=C(C)C(=O)OCCCC,[CH2][C](C)(C(=O)OCCCC),9500.0,1.16,SEC13,20.0,2020-04-03 00:00:00,None,30
"Freitag, 3. April 2020 10:32:12",VAN#56_P1 H1 2,25.0,563.2,0.591,461.8,133.7,135.0,129.3,VAN#057_P1.txt,VAN57_P1,TS-010a,methacrylate,Poly-butyl MA,C=C(C)C(=O)OCCCC,[CH2][C](C)(C(=O)OCCCC),9500.0,1.16,SEC13,20.0,2020-04-03 00:00:00,None,30
"Freitag, 3. April 2020 10:32:23",VAN#56_P1 H1 3,25.0,588.2,0.539,397.9,95.36,96.67,92.86,VAN#057_P1.txt,VAN57_P1,TS-010a,methacrylate,Poly-butyl MA,C=C(C)C(=O)OCCCC,[CH2][C](C)(C(=O)OCCCC),9500.0,1.16,SEC13,20.0,2020-04-03 00:00:00,None,30
"Freitag, 3. April 2020 10:32:53",VAN#56_P1 H2 1,25.0,189.7,0.159,255.9,195.1,197.5,150.1,VAN#057_P1.txt,VAN57_P1,TS-010a,methacrylate,Poly-butyl MA,C=C(C)C(=O)OCCCC,[CH2][C](C)(C(=O)OCCCC),9500.0,1.16,SEC13,20.0,2020-04-03 00:00:00,None,30
"Freitag, 3. April 2020 10:33:04",VAN#56_P1 H2 2,25.0,191.6,0.22699999999999998,272.6,419.5,279.0,111.9,VAN#057_P1.txt,VAN57_P1,TS-010a,methacrylate,Poly-butyl MA,C=C(C)C(=O)OCCCC,[CH2][C](C)(C(=O)OCCCC),9500.0,1.16,SEC13,20.0,2020-04-03 00:00:00,None,30
"Freitag, 3. April 2020 10:33:14",VAN#56_P1 H2 3,25.0,466.8,0.58,732.2,140.5,142.9,131.7,VAN#057_P1.txt,VAN57_P1,TS-010a,methacrylate,Poly-butyl MA,C=C(C)C(=O)OCCCC,[CH2][C](C)(C(=O)OCCCC),9500.0,1.16,SEC13,20.0,2020-04-03 00:00:00,None,30
"Freitag, 3. April 2020 10:33:43",VAN#56_P1 H3 1,25.0,254.9,0.33799999999999997,476.9,224.9,223.6,174.5,VAN#057_P1.txt,VAN57_P1,TS-010a,methacrylate,Poly-butyl MA,C=C(C)C(=O)OCCCC,[CH2][C](C)(C(=O)OCCCC),9500.0,1.16,SEC13,20.0,2020-04-03 00:00:00,None,30
"Freitag, 3. April 2020 10:33:54",VAN#56_P1 H3 2,25.0,180.9,0.10300000000000001,246.7,198.9,205.2,129.9,VAN#057_P1.txt,VAN57_P1,TS-010a,methacrylate,Poly-butyl MA,C=C(C)C(=O)OCCCC,[CH2][C](C)(C(=O)OCCCC),9500.0,1.16,SEC13,20.0,2020-04-03 00:00:00,None,30
"Freitag, 3. April 2020 10:34:05",VAN#56_P1 H3 3,25.0,177.6,0.18,243.7,218.8,226.6,102.8,VAN#057_P1.txt,VAN57_P1,TS-010a,methacrylate,Poly-butyl MA,C=C(C)C(=O)OCCCC,[CH2][C](C)(C(=O)OCCCC),9500.0,1.16,SEC13,20.0,2020-04-03 00:00:00,None,30
"Freitag, 3. April 2020 10:34:38",VAN#56_P1 H4 1,25.0,301.5,0.251,343.5,1002.0,606.1,211.8,VAN#057_P1.txt,VAN57_P1,TS-010a,methacrylate,Poly-butyl MA,C=C(C)C(=O)OCCCC,[CH2][C](C)(C(=O)OCCCC),9500.0,1.16,SEC13,20.0,2020-04-03 00:00:00,PVA,30
"Freitag, 3. April 2020 10:34:49",VAN#56_P1 H4 2,25.0,263.0,0.145,292.8,312.5,294.6,201.7,VAN#057_P1.txt,VAN57_P1,TS-010a,methacrylate,Poly-butyl MA,C=C(C)C(=O)OCCCC,[CH2][C](C)(C(=O)OCCCC),9500.0,1.16,SEC13,20.0,2020-04-03 00:00:00,PVA,30
"Freitag, 3. April 2020 10:35:00",VAN#56_P1 H4 3,25.0,329.7,0.379,395.6,268.3,264.2,231.7,VAN#057_P1.txt,VAN57_P1,TS-010a,methacrylate,Poly-butyl MA,C=C(C)C(=O)OCCCC,[CH2][C](C)(C(=O)OCCCC),9500.0,1.16,SEC13,20.0,2020-04-03 00:00:00,PVA,30
"Freitag, 3. April 2020 10:35:29",VAN#56_P1 H5 1,25.0,268.5,0.262,387.4,958.4,492.9,187.7,VAN#057_P1.txt,VAN57_P1,TS-010a,methacrylate,Poly-butyl MA,C=C(C)C(=O)OCCCC,[CH2][C](C)(C(=O)OCCCC),9500.0,1.16,SEC13,20.0,2020-04-03 00:00:00,PVA,30
"Freitag, 3. April 2020 10:35:40",VAN#56_P1 H5 2,25.0,260.2,0.26899999999999996,294.2,1171.0,554.8,195.6,VAN#057_P1.txt,VAN57_P1,TS-010a,methacrylate,Poly-butyl MA,C=C(C)C(=O)OCCCC,[CH2][C](C)(C(=O)OCCCC),9500.0,1.16,SEC13,20.0,2020-04-03 00:00:00,PVA,30
"Freitag, 3. April 2020 10:35:51",VAN#56_P1 H5 3,25.0,325.9,0.337,329.0,201.7,200.5,187.2,VAN#057_P1.txt,VAN57_P1,TS-010a,methacrylate,Poly-butyl MA,C=C(C)C(=O)OCCCC,[CH2][C](C)(C(=O)OCCCC),9500.0,1.16,SEC13,20.0,2020-04-03 00:00:00,PVA,30
"Freitag, 3. April 2020 10:36:22",VAN#56_P1 H6 1,25.0,262.4,0.193,297.0,650.6,402.7,190.3,VAN#057_P1.txt,VAN57_P1,TS-010a,methacrylate,Poly-butyl MA,C=C(C)C(=O)OCCCC,[CH2][C](C)(C(=O)OCCCC),9500.0,1.16,SEC13,20.0,2020-04-03 00:00:00,PVA,30
"Freitag, 3. April 2020 10:36:33",VAN#56_P1 H6 2,25.0,355.2,0.479,317.7,251.7,248.9,222.1,VAN#057_P1.txt,VAN57_P1,TS-010a,methacrylate,Poly-butyl MA,C=C(C)C(=O)OCCCC,[CH2][C](C)(C(=O)OCCCC),9500.0,1.16,SEC13,20.0,2020-04-03 00:00:00,PVA,30
"Freitag, 3. April 2020 10:36:44",VAN#56_P1 H6 3,25.0,270.1,0.29600000000000004,277.6,1053.0,499.8,190.6,VAN#057_P1.txt,VAN57_P1,TS-010a,methacrylate,Poly-butyl MA,C=C(C)C(=O)OCCCC,[CH2][C](C)(C(=O)OCCCC),9500.0,1.16,SEC13,20.0,2020-04-03 00:00:00,PVA,30
