Repository: JulianKimmig/nanoparticle_size_prediction

File: data/raw_data.csv (part 10 of 24)
measurment_data,sample,temperature,z_average,dispersity,mean_count_rate,volume_mean,intensity_mean,number_mean,file,np_formulation,substance_code,polymer_class,polymer,smiles_monomer,smiles_ru,mn,pdi,mn_method,tg,date,additive,polymer_concentration
"Mittwoch, 29. Januar 2020 11:15:45",A7 1,25.0,180.8,0.131,407.6,181.5,181.3,164.7,VAN054_P1(TS-001)_1.txt,VAN54_P1,TS-001,methacrylate,PMMA,C=C(C)(C(=O)OC),[CH2][C](C)(C(=O)OC),29700.0,1.16,SEC13,105.0,2020-01-29 00:00:00,None,1
"Mittwoch, 29. Januar 2020 11:15:56",A7 2,25.0,170.7,0.42100000000000004,404.4,162.1,162.8,149.9,VAN054_P1(TS-001)_1.txt,VAN54_P1,TS-001,methacrylate,PMMA,C=C(C)(C(=O)OC),[CH2][C](C)(C(=O)OC),29700.0,1.16,SEC13,105.0,2020-01-29 00:00:00,None,1
"Mittwoch, 29. Januar 2020 11:16:07",A7 3,25.0,175.9,0.778,406.6,159.2,159.9,148.4,VAN054_P1(TS-001)_1.txt,VAN54_P1,TS-001,methacrylate,PMMA,C=C(C)(C(=O)OC),[CH2][C](C)(C(=O)OC),29700.0,1.16,SEC13,105.0,2020-01-29 00:00:00,None,1
"Mittwoch, 29. Januar 2020 11:16:54",A8 1,25.0,169.3,0.018000000000000002,456.4,173.1,174.1,153.3,VAN054_P1(TS-001)_1.txt,VAN54_P1,TS-001,methacrylate,PMMA,C=C(C)(C(=O)OC),[CH2][C](C)(C(=O)OC),29700.0,1.16,SEC13,105.0,2020-01-29 00:00:00,None,1
"Mittwoch, 29. Januar 2020 11:17:05",A8 2,25.0,167.1,0.063,450.6,168.8,170.3,148.9,VAN054_P1(TS-001)_1.txt,VAN54_P1,TS-001,methacrylate,PMMA,C=C(C)(C(=O)OC),[CH2][C](C)(C(=O)OC),29700.0,1.16,SEC13,105.0,2020-01-29 00:00:00,None,1
"Mittwoch, 29. Januar 2020 11:17:16",A8 3,25.0,168.5,0.085,445.9,169.6,170.6,151.9,VAN054_P1(TS-001)_1.txt,VAN54_P1,TS-001,methacrylate,PMMA,C=C(C)(C(=O)OC),[CH2][C](C)(C(=O)OC),29700.0,1.16,SEC13,105.0,2020-01-29 00:00:00,None,1
"Mittwoch, 29. Januar 2020 11:17:59",A9 1,25.0,157.5,0.002,358.4,160.4,163.7,138.3,VAN054_P1(TS-001)_1.txt,VAN54_P1,TS-001,methacrylate,PMMA,C=C(C)(C(=O)OC),[CH2][C](C)(C(=O)OC),29700.0,1.16,SEC13,105.0,2020-01-29 00:00:00,None,1
"Mittwoch, 29. Januar 2020 11:18:10",A9 2,25.0,154.2,0.124,351.9,158.5,165.9,125.0,VAN054_P1(TS-001)_1.txt,VAN54_P1,TS-001,methacrylate,PMMA,C=C(C)(C(=O)OC),[CH2][C](C)(C(=O)OC),29700.0,1.16,SEC13,105.0,2020-01-29 00:00:00,None,1
"Mittwoch, 29. Januar 2020 11:18:21",A9 3,25.0,152.7,0.107,354.0,159.5,165.5,128.9,VAN054_P1(TS-001)_1.txt,VAN54_P1,TS-001,methacrylate,PMMA,C=C(C)(C(=O)OC),[CH2][C](C)(C(=O)OC),29700.0,1.16,SEC13,105.0,2020-01-29 00:00:00,None,1
"Mittwoch, 29. Januar 2020 11:19:06",A10 1,25.0,238.6,0.038,420.5,257.4,253.0,212.6,VAN054_P1(TS-001)_1.txt,VAN54_P1,TS-001,methacrylate,PMMA,C=C(C)(C(=O)OC),[CH2][C](C)(C(=O)OC),29700.0,1.16,SEC13,105.0,2020-01-29 00:00:00,PVA,1
"Mittwoch, 29. Januar 2020 11:19:16",A10 2,25.0,238.0,0.09699999999999999,421.1,275.2,266.2,192.9,VAN054_P1(TS-001)_1.txt,VAN54_P1,TS-001,methacrylate,PMMA,C=C(C)(C(=O)OC),[CH2][C](C)(C(=O)OC),29700.0,1.16,SEC13,105.0,2020-01-29 00:00:00,PVA,1
"Mittwoch, 29. Januar 2020 11:19:27",A10 3,25.0,238.7,0.11699999999999999,424.6,265.1,259.4,213.2,VAN054_P1(TS-001)_1.txt,VAN54_P1,TS-001,methacrylate,PMMA,C=C(C)(C(=O)OC),[CH2][C](C)(C(=O)OC),29700.0,1.16,SEC13,105.0,2020-01-29 00:00:00,PVA,1
"Mittwoch, 29. Januar 2020 11:20:10",A11 1,25.1,222.9,0.136,386.6,245.1,240.8,187.1,VAN054_P1(TS-001)_1.txt,VAN54_P1,TS-001,methacrylate,PMMA,C=C(C)(C(=O)OC),[CH2][C](C)(C(=O)OC),29700.0,1.16,SEC13,105.0,2020-01-29 00:00:00,PVA,1
"Mittwoch, 29. Januar 2020 11:20:20",A11 2,25.0,226.7,0.02,388.8,240.8,237.9,203.9,VAN054_P1(TS-001)_1.txt,VAN54_P1,TS-001,methacrylate,PMMA,C=C(C)(C(=O)OC),[CH2][C](C)(C(=O)OC),29700.0,1.16,SEC13,105.0,2020-01-29 00:00:00,PVA,1
"Mittwoch, 29. Januar 2020 11:20:31",A11 3,25.0,223.7,0.064,393.0,243.3,240.0,202.1,VAN054_P1(TS-001)_1.txt,VAN54_P1,TS-001,methacrylate,PMMA,C=C(C)(C(=O)OC),[CH2][C](C)(C(=O)OC),29700.0,1.16,SEC13,105.0,2020-01-29 00:00:00,PVA,1
"Mittwoch, 29. Januar 2020 11:21:13",A12 1,25.0,228.3,0.027999999999999997,443.5,244.6,241.3,203.6,VAN054_P1(TS-001)_1.txt,VAN54_P1,TS-001,methacrylate,PMMA,C=C(C)(C(=O)OC),[CH2][C](C)(C(=O)OC),29700.0,1.16,SEC13,105.0,2020-01-29 00:00:00,PVA,1
"Mittwoch, 29. Januar 2020 11:21:24",A12 2,25.0,230.6,0.133,451.1,257.8,251.6,193.5,VAN054_P1(TS-001)_1.txt,VAN54_P1,TS-001,methacrylate,PMMA,C=C(C)(C(=O)OC),[CH2][C](C)(C(=O)OC),29700.0,1.16,SEC13,105.0,2020-01-29 00:00:00,PVA,1
"Mittwoch, 29. Januar 2020 11:21:35",A12 3,25.0,234.0,0.091,455.7,266.3,259.4,198.7,VAN054_P1(TS-001)_1.txt,VAN54_P1,TS-001,methacrylate,PMMA,C=C(C)(C(=O)OC),[CH2][C](C)(C(=O)OC),29700.0,1.16,SEC13,105.0,2020-01-29 00:00:00,PVA,1
"Mittwoch, 29. Januar 2020 11:22:21",B7 1,25.0,169.9,0.068,175.6,180.6,185.7,137.2,VAN054_P1(TS-001)_1.txt,VAN54_P1,TS-001,methacrylate,PMMA,C=C(C)(C(=O)OC),[CH2][C](C)(C(=O)OC),29700.0,1.16,SEC13,105.0,2020-01-29 00:00:00,None,3
"Mittwoch, 29. Januar 2020 11:22:32",B7 2,25.0,166.1,0.018000000000000002,248.2,171.3,174.0,144.9,VAN054_P1(TS-001)_1.txt,VAN54_P1,TS-001,methacrylate,PMMA,C=C(C)(C(=O)OC),[CH2][C](C)(C(=O)OC),29700.0,1.16,SEC13,105.0,2020-01-29 00:00:00,None,3
"Mittwoch, 29. Januar 2020 11:22:42",B7 3,25.0,163.7,0.132,331.0,167.1,173.6,129.5,VAN054_P1(TS-001)_1.txt,VAN54_P1,TS-001,methacrylate,PMMA,C=C(C)(C(=O)OC),[CH2][C](C)(C(=O)OC),29700.0,1.16,SEC13,105.0,2020-01-29 00:00:00,None,3
"Mittwoch, 29. Januar 2020 11:23:21",B8 1,25.1,163.0,0.044000000000000004,397.2,168.7,172.9,138.0,VAN054_P1(TS-001)_1.txt,VAN54_P1,TS-001,methacrylate,PMMA,C=C(C)(C(=O)OC),[CH2][C](C)(C(=O)OC),29700.0,1.16,SEC13,105.0,2020-01-29 00:00:00,None,3
"Mittwoch, 29. Januar 2020 11:23:32",B8 2,25.0,160.5,0.053,392.9,168.1,173.6,133.1,VAN054_P1(TS-001)_1.txt,VAN54_P1,TS-001,methacrylate,PMMA,C=C(C)(C(=O)OC),[CH2][C](C)(C(=O)OC),29700.0,1.16,SEC13,105.0,2020-01-29 00:00:00,None,3
"Mittwoch, 29. Januar 2020 11:23:43",B8 3,25.0,166.4,0.11199999999999999,391.7,178.6,188.5,119.4,VAN054_P1(TS-001)_1.txt,VAN54_P1,TS-001,methacrylate,PMMA,C=C(C)(C(=O)OC),[CH2][C](C)(C(=O)OC),29700.0,1.16,SEC13,105.0,2020-01-29 00:00:00,None,3
"Mittwoch, 29. Januar 2020 11:24:23",B9 1,24.9,154.0,0.099,343.3,160.4,167.1,127.4,VAN054_P1(TS-001)_1.txt,VAN54_P1,TS-001,methacrylate,PMMA,C=C(C)(C(=O)OC),[CH2][C](C)(C(=O)OC),29700.0,1.16,SEC13,105.0,2020-01-29 00:00:00,None,3
"Mittwoch, 29. Januar 2020 11:24:34",B9 2,25.0,159.4,0.111,341.9,168.3,177.9,120.0,VAN054_P1(TS-001)_1.txt,VAN54_P1,TS-001,methacrylate,PMMA,C=C(C)(C(=O)OC),[CH2][C](C)(C(=O)OC),29700.0,1.16,SEC13,105.0,2020-01-29 00:00:00,None,3
"Mittwoch, 29. Januar 2020 11:24:44",B9 3,25.0,154.6,0.094,336.7,160.9,171.2,117.0,VAN054_P1(TS-001)_1.txt,VAN54_P1,TS-001,methacrylate,PMMA,C=C(C)(C(=O)OC),[CH2][C](C)(C(=O)OC),29700.0,1.16,SEC13,105.0,2020-01-29 00:00:00,None,3
"Mittwoch, 29. Januar 2020 11:25:24",B10 1,25.0,266.0,0.113,310.0,297.5,287.9,236.8,VAN054_P1(TS-001)_1.txt,VAN54_P1,TS-001,methacrylate,PMMA,C=C(C)(C(=O)OC),[CH2][C](C)(C(=O)OC),29700.0,1.16,SEC13,105.0,2020-01-29 00:00:00,PVA,3
"Mittwoch, 29. Januar 2020 11:25:35",B10 2,25.0,265.3,0.053,302.8,286.0,280.3,245.6,VAN054_P1(TS-001)_1.txt,VAN54_P1,TS-001,methacrylate,PMMA,C=C(C)(C(=O)OC),[CH2][C](C)(C(=O)OC),29700.0,1.16,SEC13,105.0,2020-01-29 00:00:00,PVA,3
"Mittwoch, 29. Januar 2020 11:25:46",B10 3,25.0,275.4,0.013000000000000001,313.3,299.8,291.1,244.0,VAN054_P1(TS-001)_1.txt,VAN54_P1,TS-001,methacrylate,PMMA,C=C(C)(C(=O)OC),[CH2][C](C)(C(=O)OC),29700.0,1.16,SEC13,105.0,2020-01-29 00:00:00,PVA,3
"Mittwoch, 29. Januar 2020 11:26:25",B11 1,25.0,270.1,0.033,319.6,290.1,283.7,246.5,VAN054_P1(TS-001)_1.txt,VAN54_P1,TS-001,methacrylate,PMMA,C=C(C)(C(=O)OC),[CH2][C](C)(C(=O)OC),29700.0,1.16,SEC13,105.0,2020-01-29 00:00:00,PVA,3
"Mittwoch, 29. Januar 2020 11:26:36",B11 2,25.0,264.8,0.048,307.7,286.1,280.0,241.8,VAN054_P1(TS-001)_1.txt,VAN54_P1,TS-001,methacrylate,PMMA,C=C(C)(C(=O)OC),[CH2][C](C)(C(=O)OC),29700.0,1.16,SEC13,105.0,2020-01-29 00:00:00,PVA,3
"Mittwoch, 29. Januar 2020 11:26:47",B11 3,25.0,260.8,0.068,312.7,294.9,284.6,222.3,VAN054_P1(TS-001)_1.txt,VAN54_P1,TS-001,methacrylate,PMMA,C=C(C)(C(=O)OC),[CH2][C](C)(C(=O)OC),29700.0,1.16,SEC13,105.0,2020-01-29 00:00:00,PVA,3
"Mittwoch, 29. Januar 2020 11:27:26",B12 1,25.0,270.0,0.008,345.5,287.1,281.0,243.9,VAN054_P1(TS-001)_1.txt,VAN54_P1,TS-001,methacrylate,PMMA,C=C(C)(C(=O)OC),[CH2][C](C)(C(=O)OC),29700.0,1.16,SEC13,105.0,2020-01-29 00:00:00,PVA,3
"Mittwoch, 29. Januar 2020 11:27:37",B12 2,25.0,252.5,0.131,339.1,277.0,269.9,221.8,VAN054_P1(TS-001)_1.txt,VAN54_P1,TS-001,methacrylate,PMMA,C=C(C)(C(=O)OC),[CH2][C](C)(C(=O)OC),29700.0,1.16,SEC13,105.0,2020-01-29 00:00:00,PVA,3
"Mittwoch, 29. Januar 2020 11:27:48",B12 3,25.0,263.5,0.10300000000000001,344.8,321.0,299.4,210.7,VAN054_P1(TS-001)_1.txt,VAN54_P1,TS-001,methacrylate,PMMA,C=C(C)(C(=O)OC),[CH2][C](C)(C(=O)OC),29700.0,1.16,SEC13,105.0,2020-01-29 00:00:00,PVA,3
"Mittwoch, 29. Januar 2020 11:28:27",C7 1,25.0,172.4,0.113,251.6,188.9,194.7,134.1,VAN054_P1(TS-001)_1.txt,VAN54_P1,TS-001,methacrylate,PMMA,C=C(C)(C(=O)OC),[CH2][C](C)(C(=O)OC),29700.0,1.16,SEC13,105.0,2020-01-29 00:00:00,None,5
"Mittwoch, 29. Januar 2020 11:28:38",C7 2,25.0,174.5,0.10800000000000001,254.5,190.5,196.5,131.3,VAN054_P1(TS-001)_1.txt,VAN54_P1,TS-001,methacrylate,PMMA,C=C(C)(C(=O)OC),[CH2][C](C)(C(=O)OC),29700.0,1.16,SEC13,105.0,2020-01-29 00:00:00,None,5
"Mittwoch, 29. Januar 2020 11:28:49",C7 3,25.0,165.0,0.14,251.1,176.7,181.5,137.4,VAN054_P1(TS-001)_1.txt,VAN54_P1,TS-001,methacrylate,PMMA,C=C(C)(C(=O)OC),[CH2][C](C)(C(=O)OC),29700.0,1.16,SEC13,105.0,2020-01-29 00:00:00,None,5
"Mittwoch, 29. Januar 2020 11:29:28",C8 1,25.0,173.3,0.13699999999999998,298.9,188.3,191.1,147.7,VAN054_P1(TS-001)_1.txt,VAN54_P1,TS-001,methacrylate,PMMA,C=C(C)(C(=O)OC),[CH2][C](C)(C(=O)OC),29700.0,1.16,SEC13,105.0,2020-01-29 00:00:00,None,5
"Mittwoch, 29. Januar 2020 11:29:38",C8 2,25.0,184.0,0.077,293.2,199.5,202.0,149.5,VAN054_P1(TS-001)_1.txt,VAN54_P1,TS-001,methacrylate,PMMA,C=C(C)(C(=O)OC),[CH2][C](C)(C(=O)OC),29700.0,1.16,SEC13,105.0,2020-01-29 00:00:00,None,5
"Mittwoch, 29. Januar 2020 11:29:49",C8 3,25.0,176.1,0.08900000000000001,295.4,181.8,184.6,147.5,VAN054_P1(TS-001)_1.txt,VAN54_P1,TS-001,methacrylate,PMMA,C=C(C)(C(=O)OC),[CH2][C](C)(C(=O)OC),29700.0,1.16,SEC13,105.0,2020-01-29 00:00:00,None,5
"Mittwoch, 29. Januar 2020 11:30:30",C9 1,25.0,182.5,0.016,305.9,191.3,192.5,158.8,VAN054_P1(TS-001)_1.txt,VAN54_P1,TS-001,methacrylate,PMMA,C=C(C)(C(=O)OC),[CH2][C](C)(C(=O)OC),29700.0,1.16,SEC13,105.0,2020-01-29 00:00:00,None,5
"Mittwoch, 29. Januar 2020 11:30:40",C9 2,25.0,176.4,0.11800000000000001,290.3,185.1,188.7,143.3,VAN054_P1(TS-001)_1.txt,VAN54_P1,TS-001,methacrylate,PMMA,C=C(C)(C(=O)OC),[CH2][C](C)(C(=O)OC),29700.0,1.16,SEC13,105.0,2020-01-29 00:00:00,None,5
"Mittwoch, 29. Januar 2020 11:30:51",C9 3,25.0,173.5,0.027999999999999997,285.3,180.7,182.6,152.0,VAN054_P1(TS-001)_1.txt,VAN54_P1,TS-001,methacrylate,PMMA,C=C(C)(C(=O)OC),[CH2][C](C)(C(=O)OC),29700.0,1.16,SEC13,105.0,2020-01-29 00:00:00,None,5
"Mittwoch, 29. Januar 2020 11:31:29",C10 1,25.0,263.4,0.124,279.8,284.5,276.8,230.7,VAN054_P1(TS-001)_1.txt,VAN54_P1,TS-001,methacrylate,PMMA,C=C(C)(C(=O)OC),[CH2][C](C)(C(=O)OC),29700.0,1.16,SEC13,105.0,2020-01-29 00:00:00,PVA,5
"Mittwoch, 29. Januar 2020 11:31:40",C10 2,25.0,255.4,0.008,275.1,267.6,264.0,236.9,VAN054_P1(TS-001)_1.txt,VAN54_P1,TS-001,methacrylate,PMMA,C=C(C)(C(=O)OC),[CH2][C](C)(C(=O)OC),29700.0,1.16,SEC13,105.0,2020-01-29 00:00:00,PVA,5
"Mittwoch, 29. Januar 2020 11:31:51",C10 3,25.0,271.8,0.036000000000000004,278.9,282.7,278.4,252.6,VAN054_P1(TS-001)_1.txt,VAN54_P1,TS-001,methacrylate,PMMA,C=C(C)(C(=O)OC),[CH2][C](C)(C(=O)OC),29700.0,1.16,SEC13,105.0,2020-01-29 00:00:00,PVA,5
"Mittwoch, 29. Januar 2020 11:32:32",C11 1,25.0,270.3,0.078,195.5,297.1,289.1,245.4,VAN054_P1(TS-001)_1.txt,VAN54_P1,TS-001,methacrylate,PMMA,C=C(C)(C(=O)OC),[CH2][C](C)(C(=O)OC),29700.0,1.16,SEC13,105.0,2020-01-29 00:00:00,PVA,5
"Mittwoch, 29. Januar 2020 11:32:43",C11 2,25.0,278.0,0.10800000000000001,196.3,307.6,294.4,224.7,VAN054_P1(TS-001)_1.txt,VAN54_P1,TS-001,methacrylate,PMMA,C=C(C)(C(=O)OC),[CH2][C](C)(C(=O)OC),29700.0,1.16,SEC13,105.0,2020-01-29 00:00:00,PVA,5
"Mittwoch, 29. Januar 2020 11:32:54",C11 3,25.0,273.7,0.085,196.6,310.0,298.1,240.2,VAN054_P1(TS-001)_1.txt,VAN54_P1,TS-001,methacrylate,PMMA,C=C(C)(C(=O)OC),[CH2][C](C)(C(=O)OC),29700.0,1.16,SEC13,105.0,2020-01-29 00:00:00,PVA,5
"Mittwoch, 29. Januar 2020 11:33:45",C12 1,25.0,283.2,0.040999999999999995,241.6,304.7,297.5,261.6,VAN054_P1(TS-001)_1.txt,VAN54_P1,TS-001,methacrylate,PMMA,C=C(C)(C(=O)OC),[CH2][C](C)(C(=O)OC),29700.0,1.16,SEC13,105.0,2020-01-29 00:00:00,PVA,5
"Mittwoch, 29. Januar 2020 11:33:56",C12 2,25.0,275.6,0.134,241.4,312.4,299.3,239.0,VAN054_P1(TS-001)_1.txt,VAN54_P1,TS-001,methacrylate,PMMA,C=C(C)(C(=O)OC),[CH2][C](C)(C(=O)OC),29700.0,1.16,SEC13,105.0,2020-01-29 00:00:00,PVA,5
"Mittwoch, 29. Januar 2020 11:34:07",C12 3,25.0,283.1,0.156,241.2,311.1,305.0,281.4,VAN054_P1(TS-001)_1.txt,VAN54_P1,TS-001,methacrylate,PMMA,C=C(C)(C(=O)OC),[CH2][C](C)(C(=O)OC),29700.0,1.16,SEC13,105.0,2020-01-29 00:00:00,PVA,5
"Mittwoch, 29. Januar 2020 11:34:47",D7 1,25.0,199.5,0.096,432.4,219.2,218.2,166.9,VAN054_P1(TS-001)_1.txt,VAN54_P1,TS-001,methacrylate,PMMA,C=C(C)(C(=O)OC),[CH2][C](C)(C(=O)OC),29700.0,1.16,SEC13,105.0,2020-01-29 00:00:00,None,8
"Mittwoch, 29. Januar 2020 11:34:58",D7 2,25.0,194.7,0.17600000000000002,558.3,622.1,346.6,145.8,VAN054_P1(TS-001)_1.txt,VAN54_P1,TS-001,methacrylate,PMMA,C=C(C)(C(=O)OC),[CH2][C](C)(C(=O)OC),29700.0,1.16,SEC13,105.0,2020-01-29 00:00:00,None,8
"Mittwoch, 29. Januar 2020 11:35:09",D7 3,25.0,193.1,0.079,516.3,211.0,212.0,155.6,VAN054_P1(TS-001)_1.txt,VAN54_P1,TS-001,methacrylate,PMMA,C=C(C)(C(=O)OC),[CH2][C](C)(C(=O)OC),29700.0,1.16,SEC13,105.0,2020-01-29 00:00:00,None,8
"Mittwoch, 29. Januar 2020 11:35:46",D8 1,25.0,206.6,0.10099999999999999,484.9,235.7,233.4,170.7,VAN054_P1(TS-001)_1.txt,VAN54_P1,TS-001,methacrylate,PMMA,C=C(C)(C(=O)OC),[CH2][C](C)(C(=O)OC),29700.0,1.16,SEC13,105.0,2020-01-29 00:00:00,None,8
"Mittwoch, 29. Januar 2020 11:35:57",D8 2,25.0,199.2,0.168,512.6,219.3,219.8,149.3,VAN054_P1(TS-001)_1.txt,VAN54_P1,TS-001,methacrylate,PMMA,C=C(C)(C(=O)OC),[CH2][C](C)(C(=O)OC),29700.0,1.16,SEC13,105.0,2020-01-29 00:00:00,None,8
"Mittwoch, 29. Januar 2020 11:36:08",D8 3,25.0,193.1,0.12300000000000001,489.2,208.7,209.2,160.2,VAN054_P1(TS-001)_1.txt,VAN54_P1,TS-001,methacrylate,PMMA,C=C(C)(C(=O)OC),[CH2][C](C)(C(=O)OC),29700.0,1.16,SEC13,105.0,2020-01-29 00:00:00,None,8
"Mittwoch, 29. Januar 2020 11:36:51",D9 1,25.0,199.9,0.09,195.4,221.3,220.3,173.0,VAN054_P1(TS-001)_1.txt,VAN54_P1,TS-001,methacrylate,PMMA,C=C(C)(C(=O)OC),[CH2][C](C)(C(=O)OC),29700.0,1.16,SEC13,105.0,2020-01-29 00:00:00,None,8
"Mittwoch, 29. Januar 2020 11:37:02",D9 2,25.0,192.6,0.18,197.5,611.5,331.1,148.9,VAN054_P1(TS-001)_1.txt,VAN54_P1,TS-001,methacrylate,PMMA,C=C(C)(C(=O)OC),[CH2][C](C)(C(=O)OC),29700.0,1.16,SEC13,105.0,2020-01-29 00:00:00,None,8
"Mittwoch, 29. Januar 2020 11:37:13",D9 3,25.0,200.3,0.023,200.5,210.0,209.0,182.8,VAN054_P1(TS-001)_1.txt,VAN54_P1,TS-001,methacrylate,PMMA,C=C(C)(C(=O)OC),[CH2][C](C)(C(=O)OC),29700.0,1.16,SEC13,105.0,2020-01-29 00:00:00,None,8
"Mittwoch, 29. Januar 2020 11:37:51",D10 1,25.0,292.9,0.163,367.9,391.6,340.5,224.0,VAN054_P1(TS-001)_1.txt,VAN54_P1,TS-001,methacrylate,PMMA,C=C(C)(C(=O)OC),[CH2][C](C)(C(=O)OC),29700.0,1.16,SEC13,105.0,2020-01-29 00:00:00,PVA,8
"Mittwoch, 29. Januar 2020 11:38:02",D10 2,25.0,295.7,0.16399999999999998,352.9,345.7,323.0,244.3,VAN054_P1(TS-001)_1.txt,VAN54_P1,TS-001,methacrylate,PMMA,C=C(C)(C(=O)OC),[CH2][C](C)(C(=O)OC),29700.0,1.16,SEC13,105.0,2020-01-29 00:00:00,PVA,8
"Mittwoch, 29. Januar 2020 11:38:13",D10 3,25.0,292.3,0.16,358.3,513.7,365.5,219.4,VAN054_P1(TS-001)_1.txt,VAN54_P1,TS-001,methacrylate,PMMA,C=C(C)(C(=O)OC),[CH2][C](C)(C(=O)OC),29700.0,1.16,SEC13,105.0,2020-01-29 00:00:00,PVA,8
"Mittwoch, 29. Januar 2020 11:38:55",D11 1,25.0,309.4,0.138,342.6,346.4,332.0,281.1,VAN054_P1(TS-001)_1.txt,VAN54_P1,TS-001,methacrylate,PMMA,C=C(C)(C(=O)OC),[CH2][C](C)(C(=O)OC),29700.0,1.16,SEC13,105.0,2020-01-29 00:00:00,PVA,8
"Mittwoch, 29. Januar 2020 11:39:06",D11 2,25.0,295.3,0.09699999999999999,320.1,329.4,317.8,270.7,VAN054_P1(TS-001)_1.txt,VAN54_P1,TS-001,methacrylate,PMMA,C=C(C)(C(=O)OC),[CH2][C](C)(C(=O)OC),29700.0,1.16,SEC13,105.0,2020-01-29 00:00:00,PVA,8
"Mittwoch, 29. Januar 2020 11:39:17",D11 3,25.0,304.1,0.077,308.8,346.5,329.8,268.8,VAN054_P1(TS-001)_1.txt,VAN54_P1,TS-001,methacrylate,PMMA,C=C(C)(C(=O)OC),[CH2][C](C)(C(=O)OC),29700.0,1.16,SEC13,105.0,2020-01-29 00:00:00,PVA,8
"Mittwoch, 29. Januar 2020 11:39:55",D12 1,25.0,319.9,0.071,241.8,347.6,337.6,305.1,VAN054_P1(TS-001)_1.txt,VAN54_P1,TS-001,methacrylate,PMMA,C=C(C)(C(=O)OC),[CH2][C](C)(C(=O)OC),29700.0,1.16,SEC13,105.0,2020-01-29 00:00:00,PVA,8
"Mittwoch, 29. Januar 2020 11:40:06",D12 2,25.0,323.8,0.069,242.8,359.2,344.9,298.3,VAN054_P1(TS-001)_1.txt,VAN54_P1,TS-001,methacrylate,PMMA,C=C(C)(C(=O)OC),[CH2][C](C)(C(=O)OC),29700.0,1.16,SEC13,105.0,2020-01-29 00:00:00,PVA,8
"Mittwoch, 29. Januar 2020 11:40:17",D12 3,25.0,331.5,0.053,257.1,359.8,348.8,315.3,VAN054_P1(TS-001)_1.txt,VAN54_P1,TS-001,methacrylate,PMMA,C=C(C)(C(=O)OC),[CH2][C](C)(C(=O)OC),29700.0,1.16,SEC13,105.0,2020-01-29 00:00:00,PVA,8
"Mittwoch, 29. Januar 2020 11:40:56",E7 1,25.0,221.2,0.22399999999999998,373.8,845.5,463.9,159.4,VAN054_P1(TS-001)_1.txt,VAN54_P1,TS-001,methacrylate,PMMA,C=C(C)(C(=O)OC),[CH2][C](C)(C(=O)OC),29700.0,1.16,SEC13,105.0,2020-01-29 00:00:00,None,10
"Mittwoch, 29. Januar 2020 11:41:07",E7 2,25.0,218.9,0.153,351.5,429.3,281.3,181.3,VAN054_P1(TS-001)_1.txt,VAN54_P1,TS-001,methacrylate,PMMA,C=C(C)(C(=O)OC),[CH2][C](C)(C(=O)OC),29700.0,1.16,SEC13,105.0,2020-01-29 00:00:00,None,10
"Mittwoch, 29. Januar 2020 11:41:17",E7 3,25.0,209.0,0.22399999999999998,342.4,219.6,218.6,173.0,VAN054_P1(TS-001)_1.txt,VAN54_P1,TS-001,methacrylate,PMMA,C=C(C)(C(=O)OC),[CH2][C](C)(C(=O)OC),29700.0,1.16,SEC13,105.0,2020-01-29 00:00:00,None,10
"Mittwoch, 29. Januar 2020 11:41:56",E8 1,25.0,215.0,0.226,351.6,721.2,357.4,171.8,VAN054_P1(TS-001)_1.txt,VAN54_P1,TS-001,methacrylate,PMMA,C=C(C)(C(=O)OC),[CH2][C](C)(C(=O)OC),29700.0,1.16,SEC13,105.0,2020-01-29 00:00:00,None,10
"Mittwoch, 29. Januar 2020 11:42:07",E8 2,25.0,211.6,0.212,354.3,688.7,350.8,167.3,VAN054_P1(TS-001)_1.txt,VAN54_P1,TS-001,methacrylate,PMMA,C=C(C)(C(=O)OC),[CH2][C](C)(C(=O)OC),29700.0,1.16,SEC13,105.0,2020-01-29 00:00:00,None,10
"Mittwoch, 29. Januar 2020 11:42:18",E8 3,25.0,207.8,0.149,347.3,228.5,226.6,168.9,VAN054_P1(TS-001)_1.txt,VAN54_P1,TS-001,methacrylate,PMMA,C=C(C)(C(=O)OC),[CH2][C](C)(C(=O)OC),29700.0,1.16,SEC13,105.0,2020-01-29 00:00:00,None,10
"Mittwoch, 29. Januar 2020 11:42:57",E9 1,25.0,219.9,0.134,358.9,260.8,258.8,128.6,VAN054_P1(TS-001)_1.txt,VAN54_P1,TS-001,methacrylate,PMMA,C=C(C)(C(=O)OC),[CH2][C](C)(C(=O)OC),29700.0,1.16,SEC13,105.0,2020-01-29 00:00:00,None,10
"Mittwoch, 29. Januar 2020 11:43:08",E9 2,25.0,218.2,0.098,357.6,242.4,238.8,189.9,VAN054_P1(TS-001)_1.txt,VAN54_P1,TS-001,methacrylate,PMMA,C=C(C)(C(=O)OC),[CH2][C](C)(C(=O)OC),29700.0,1.16,SEC13,105.0,2020-01-29 00:00:00,None,10
"Mittwoch, 29. Januar 2020 11:43:18",E9 3,25.0,210.5,0.165,345.0,226.7,225.2,166.6,VAN054_P1(TS-001)_1.txt,VAN54_P1,TS-001,methacrylate,PMMA,C=C(C)(C(=O)OC),[CH2][C](C)(C(=O)OC),29700.0,1.16,SEC13,105.0,2020-01-29 00:00:00,None,10
"Mittwoch, 29. Januar 2020 11:44:13",E10 1,25.0,318.9,0.049,313.0,359.2,342.0,284.0,VAN054_P1(TS-001)_1.txt,VAN54_P1,TS-001,methacrylate,PMMA,C=C(C)(C(=O)OC),[CH2][C](C)(C(=O)OC),29700.0,1.16,SEC13,105.0,2020-01-29 00:00:00,PVA,10
"Mittwoch, 29. Januar 2020 11:44:24",E10 2,25.0,299.3,0.077,322.6,334.3,321.9,271.6,VAN054_P1(TS-001)_1.txt,VAN54_P1,TS-001,methacrylate,PMMA,C=C(C)(C(=O)OC),[CH2][C](C)(C(=O)OC),29700.0,1.16,SEC13,105.0,2020-01-29 00:00:00,PVA,10
"Mittwoch, 29. Januar 2020 11:44:35",E10 3,25.0,293.5,0.121,330.1,337.9,320.3,254.5,VAN054_P1(TS-001)_1.txt,VAN54_P1,TS-001,methacrylate,PMMA,C=C(C)(C(=O)OC),[CH2][C](C)(C(=O)OC),29700.0,1.16,SEC13,105.0,2020-01-29 00:00:00,PVA,10
"Mittwoch, 29. Januar 2020 11:45:30",E11 1,25.0,315.0,0.109,247.8,367.6,346.6,280.7,VAN054_P1(TS-001)_1.txt,VAN54_P1,TS-001,methacrylate,PMMA,C=C(C)(C(=O)OC),[CH2][C](C)(C(=O)OC),29700.0,1.16,SEC13,105.0,2020-01-29 00:00:00,PVA,10
"Mittwoch, 29. Januar 2020 11:45:41",E11 2,25.0,311.3,0.14300000000000002,264.1,351.0,330.6,262.6,VAN054_P1(TS-001)_1.txt,VAN54_P1,TS-001,methacrylate,PMMA,C=C(C)(C(=O)OC),[CH2][C](C)(C(=O)OC),29700.0,1.16,SEC13,105.0,2020-01-29 00:00:00,PVA,10
"Mittwoch, 29. Januar 2020 11:45:51",E11 3,25.0,305.9,0.2,261.7,320.2,309.8,263.4,VAN054_P1(TS-001)_1.txt,VAN54_P1,TS-001,methacrylate,PMMA,C=C(C)(C(=O)OC),[CH2][C](C)(C(=O)OC),29700.0,1.16,SEC13,105.0,2020-01-29 00:00:00,PVA,10
"Mittwoch, 29. Januar 2020 11:46:31",E12 1,25.0,306.2,0.191,298.7,431.1,378.2,118.7,VAN054_P1(TS-001)_1.txt,VAN54_P1,TS-001,methacrylate,PMMA,C=C(C)(C(=O)OC),[CH2][C](C)(C(=O)OC),29700.0,1.16,SEC13,105.0,2020-01-29 00:00:00,PVA,10
"Mittwoch, 29. Januar 2020 11:46:42",E12 2,25.0,305.8,0.11900000000000001,272.2,366.8,346.7,279.6,VAN054_P1(TS-001)_1.txt,VAN54_P1,TS-001,methacrylate,PMMA,C=C(C)(C(=O)OC),[CH2][C](C)(C(=O)OC),29700.0,1.16,SEC13,105.0,2020-01-29 00:00:00,PVA,10
"Mittwoch, 29. Januar 2020 11:46:53",E12 3,25.0,305.5,0.124,286.5,357.8,335.6,265.0,VAN054_P1(TS-001)_1.txt,VAN54_P1,TS-001,methacrylate,PMMA,C=C(C)(C(=O)OC),[CH2][C](C)(C(=O)OC),29700.0,1.16,SEC13,105.0,2020-01-29 00:00:00,PVA,10
"Mittwoch, 29. Januar 2020 11:47:37",F7 1,25.0,263.4,0.354,269.8,1040.0,596.0,83.39,VAN054_P1(TS-001)_1.txt,VAN54_P1,TS-001,methacrylate,PMMA,C=C(C)(C(=O)OC),[CH2][C](C)(C(=O)OC),29700.0,1.16,SEC13,105.0,2020-01-29 00:00:00,None,15
"Mittwoch, 29. Januar 2020 11:47:48",F7 2,25.0,253.5,0.37,253.3,1060.0,601.2,143.4,VAN054_P1(TS-001)_1.txt,VAN54_P1,TS-001,methacrylate,PMMA,C=C(C)(C(=O)OC),[CH2][C](C)(C(=O)OC),29700.0,1.16,SEC13,105.0,2020-01-29 00:00:00,None,15
"Mittwoch, 29. Januar 2020 11:47:59",F7 3,25.0,275.7,0.38799999999999996,261.1,1152.0,659.3,152.3,VAN054_P1(TS-001)_1.txt,VAN54_P1,TS-001,methacrylate,PMMA,C=C(C)(C(=O)OC),[CH2][C](C)(C(=O)OC),29700.0,1.16,SEC13,105.0,2020-01-29 00:00:00,None,15
"Mittwoch, 29. Januar 2020 11:48:43",F8 1,25.0,255.8,0.275,289.6,537.7,378.4,106.6,VAN054_P1(TS-001)_1.txt,VAN54_P1,TS-001,methacrylate,PMMA,C=C(C)(C(=O)OC),[CH2][C](C)(C(=O)OC),29700.0,1.16,SEC13,105.0,2020-01-29 00:00:00,None,15
"Mittwoch, 29. Januar 2020 11:48:54",F8 2,25.0,250.5,0.267,278.7,592.3,391.9,102.3,VAN054_P1(TS-001)_1.txt,VAN54_P1,TS-001,methacrylate,PMMA,C=C(C)(C(=O)OC),[CH2][C](C)(C(=O)OC),29700.0,1.16,SEC13,105.0,2020-01-29 00:00:00,None,15
"Mittwoch, 29. Januar 2020 11:49:05",F8 3,25.0,239.2,0.308,308.1,1025.0,590.8,143.7,VAN054_P1(TS-001)_1.txt,VAN54_P1,TS-001,methacrylate,PMMA,C=C(C)(C(=O)OC),[CH2][C](C)(C(=O)OC),29700.0,1.16,SEC13,105.0,2020-01-29 00:00:00,None,15
"Mittwoch, 29. Januar 2020 11:49:44",F9 1,25.0,262.5,0.366,287.1,676.3,445.7,47.25,VAN054_P1(TS-001)_1.txt,VAN54_P1,TS-001,methacrylate,PMMA,C=C(C)(C(=O)OC),[CH2][C](C)(C(=O)OC),29700.0,1.16,SEC13,105.0,2020-01-29 00:00:00,None,15
"Mittwoch, 29. Januar 2020 11:49:55",F9 2,25.0,256.5,0.28600000000000003,287.0,266.2,280.6,89.83,VAN054_P1(TS-001)_1.txt,VAN54_P1,TS-001,methacrylate,PMMA,C=C(C)(C(=O)OC),[CH2][C](C)(C(=O)OC),29700.0,1.16,SEC13,105.0,2020-01-29 00:00:00,None,15
"Mittwoch, 29. Januar 2020 11:50:06",F9 3,25.0,248.1,0.326,293.0,1085.0,544.5,147.2,VAN054_P1(TS-001)_1.txt,VAN54_P1,TS-001,methacrylate,PMMA,C=C(C)(C(=O)OC),[CH2][C](C)(C(=O)OC),29700.0,1.16,SEC13,105.0,2020-01-29 00:00:00,None,15
"Mittwoch, 29. Januar 2020 11:50:42",F10 1,25.0,363.7,0.44299999999999995,292.5,1232.0,888.6,231.4,VAN054_P1(TS-001)_1.txt,VAN54_P1,TS-001,methacrylate,PMMA,C=C(C)(C(=O)OC),[CH2][C](C)(C(=O)OC),29700.0,1.16,SEC13,105.0,2020-01-29 00:00:00,PVA,15
"Mittwoch, 29. Januar 2020 11:50:53",F10 2,25.0,355.5,0.24100000000000002,276.0,819.6,524.9,289.6,VAN054_P1(TS-001)_1.txt,VAN54_P1,TS-001,methacrylate,PMMA,C=C(C)(C(=O)OC),[CH2][C](C)(C(=O)OC),29700.0,1.16,SEC13,105.0,2020-01-29 00:00:00,PVA,15
"Mittwoch, 29. Januar 2020 11:51:04",F10 3,25.0,370.2,0.34299999999999997,266.5,1226.0,784.7,107.1,VAN054_P1(TS-001)_1.txt,VAN54_P1,TS-001,methacrylate,PMMA,C=C(C)(C(=O)OC),[CH2][C](C)(C(=O)OC),29700.0,1.16,SEC13,105.0,2020-01-29 00:00:00,PVA,15
"Mittwoch, 29. Januar 2020 11:51:44",F11 1,25.0,365.3,0.4,275.2,1680.0,1106.0,240.1,VAN054_P1(TS-001)_1.txt,VAN54_P1,TS-001,methacrylate,PMMA,C=C(C)(C(=O)OC),[CH2][C](C)(C(=O)OC),29700.0,1.16,SEC13,105.0,2020-01-29 00:00:00,PVA,15
"Mittwoch, 29. Januar 2020 11:51:55",F11 2,25.0,357.1,0.29100000000000004,269.4,723.3,458.2,153.0,VAN054_P1(TS-001)_1.txt,VAN54_P1,TS-001,methacrylate,PMMA,C=C(C)(C(=O)OC),[CH2][C](C)(C(=O)OC),29700.0,1.16,SEC13,105.0,2020-01-29 00:00:00,PVA,15
"Mittwoch, 29. Januar 2020 11:52:06",F11 3,25.0,352.7,0.281,242.6,827.3,463.3,277.3,VAN054_P1(TS-001)_1.txt,VAN54_P1,TS-001,methacrylate,PMMA,C=C(C)(C(=O)OC),[CH2][C](C)(C(=O)OC),29700.0,1.16,SEC13,105.0,2020-01-29 00:00:00,PVA,15
"Mittwoch, 29. Januar 2020 11:52:48",F12 1,25.0,353.6,0.324,222.2,1220.0,599.7,270.2,VAN054_P1(TS-001)_1.txt,VAN54_P1,TS-001,methacrylate,PMMA,C=C(C)(C(=O)OC),[CH2][C](C)(C(=O)OC),29700.0,1.16,SEC13,105.0,2020-01-29 00:00:00,PVA,15
"Mittwoch, 29. Januar 2020 11:52:59",F12 2,25.0,381.4,0.337,247.0,1363.0,975.5,242.7,VAN054_P1(TS-001)_1.txt,VAN54_P1,TS-001,methacrylate,PMMA,C=C(C)(C(=O)OC),[CH2][C](C)(C(=O)OC),29700.0,1.16,SEC13,105.0,2020-01-29 00:00:00,PVA,15
"Mittwoch, 29. Januar 2020 11:53:10",F12 3,25.0,357.3,0.28,223.4,1034.0,734.6,245.7,VAN054_P1(TS-001)_1.txt,VAN54_P1,TS-001,methacrylate,PMMA,C=C(C)(C(=O)OC),[CH2][C](C)(C(=O)OC),29700.0,1.16,SEC13,105.0,2020-01-29 00:00:00,PVA,15
"Donnerstag, 13. Februar 2020 09:44:17",A1 1,25.0,190.8,0.252,304.5,187.5,186.5,173.5,VAN056_P2(TS-009b)_1.txt,VAN56_P2,TS-009b,methacrylate,Polybenzyl MA,C=C(C)C(=O)OCc1ccccc1,[CH2][C](C)(C(=O)OCc1ccccc1),19000.0,1.2,SEC13,54.0,2020-02-13 00:00:00,None,1
"Donnerstag, 13. Februar 2020 09:44:28",A1 2,25.0,184.6,0.057999999999999996,293.6,188.1,187.5,170.7,VAN056_P2(TS-009b)_1.txt,VAN56_P2,TS-009b,methacrylate,Polybenzyl MA,C=C(C)C(=O)OCc1ccccc1,[CH2][C](C)(C(=O)OCc1ccccc1),19000.0,1.2,SEC13,54.0,2020-02-13 00:00:00,None,1
"Donnerstag, 13. Februar 2020 09:44:39",A1 3,25.0,193.9,0.047,296.7,198.9,198.3,175.9,VAN056_P2(TS-009b)_1.txt,VAN56_P2,TS-009b,methacrylate,Polybenzyl MA,C=C(C)C(=O)OCc1ccccc1,[CH2][C](C)(C(=O)OCc1ccccc1),19000.0,1.2,SEC13,54.0,2020-02-13 00:00:00,None,1
"Donnerstag, 13. Februar 2020 09:45:46",A2 1,25.0,180.6,0.044000000000000004,241.0,189.2,189.5,163.8,VAN056_P2(TS-009b)_1.txt,VAN56_P2,TS-009b,methacrylate,Polybenzyl MA,C=C(C)C(=O)OCc1ccccc1,[CH2][C](C)(C(=O)OCc1ccccc1),19000.0,1.2,SEC13,54.0,2020-02-13 00:00:00,None,1
"Donnerstag, 13. Februar 2020 09:45:57",A2 2,25.0,174.3,0.04,236.0,178.2,178.6,158.8,VAN056_P2(TS-009b)_1.txt,VAN56_P2,TS-009b,methacrylate,Polybenzyl MA,C=C(C)C(=O)OCc1ccccc1,[CH2][C](C)(C(=O)OCc1ccccc1),19000.0,1.2,SEC13,54.0,2020-02-13 00:00:00,None,1
"Donnerstag, 13. Februar 2020 09:46:08",A2 3,25.0,176.5,0.022000000000000002,236.3,181.0,181.4,160.4,VAN056_P2(TS-009b)_1.txt,VAN56_P2,TS-009b,methacrylate,Polybenzyl MA,C=C(C)C(=O)OCc1ccccc1,[CH2][C](C)(C(=O)OCc1ccccc1),19000.0,1.2,SEC13,54.0,2020-02-13 00:00:00,None,1
"Donnerstag, 13. Februar 2020 09:46:48",A3 1,25.0,185.3,0.031,267.7,190.3,190.0,169.5,VAN056_P2(TS-009b)_1.txt,VAN56_P2,TS-009b,methacrylate,Polybenzyl MA,C=C(C)C(=O)OCc1ccccc1,[CH2][C](C)(C(=O)OCc1ccccc1),19000.0,1.2,SEC13,54.0,2020-02-13 00:00:00,None,1
"Donnerstag, 13. Februar 2020 09:46:59",A3 2,25.0,180.1,0.44799999999999995,263.9,170.9,170.9,158.4,VAN056_P2(TS-009b)_1.txt,VAN56_P2,TS-009b,methacrylate,Polybenzyl MA,C=C(C)C(=O)OCc1ccccc1,[CH2][C](C)(C(=O)OCc1ccccc1),19000.0,1.2,SEC13,54.0,2020-02-13 00:00:00,None,1
"Donnerstag, 13. Februar 2020 09:47:09",A3 3,25.0,177.8,0.284,262.8,172.8,172.9,158.8,VAN056_P2(TS-009b)_1.txt,VAN56_P2,TS-009b,methacrylate,Polybenzyl MA,C=C(C)C(=O)OCc1ccccc1,[CH2][C](C)(C(=O)OCc1ccccc1),19000.0,1.2,SEC13,54.0,2020-02-13 00:00:00,None,1
"Donnerstag, 13. Februar 2020 09:48:02",A4 1,25.0,276.4,0.039,208.4,295.6,289.5,257.3,VAN056_P2(TS-009b)_1.txt,VAN56_P2,TS-009b,methacrylate,Polybenzyl MA,C=C(C)C(=O)OCc1ccccc1,[CH2][C](C)(C(=O)OCc1ccccc1),19000.0,1.2,SEC13,54.0,2020-02-13 00:00:00,PVA,1
"Donnerstag, 13. Februar 2020 09:48:13",A4 2,25.0,279.0,0.09699999999999999,208.6,333.3,311.9,233.6,VAN056_P2(TS-009b)_1.txt,VAN56_P2,TS-009b,methacrylate,Polybenzyl MA,C=C(C)C(=O)OCc1ccccc1,[CH2][C](C)(C(=O)OCc1ccccc1),19000.0,1.2,SEC13,54.0,2020-02-13 00:00:00,PVA,1
"Donnerstag, 13. Februar 2020 09:48:24",A4 3,25.0,269.0,0.059000000000000004,210.3,277.8,273.9,248.8,VAN056_P2(TS-009b)_1.txt,VAN56_P2,TS-009b,methacrylate,Polybenzyl MA,C=C(C)C(=O)OCc1ccccc1,[CH2][C](C)(C(=O)OCc1ccccc1),19000.0,1.2,SEC13,54.0,2020-02-13 00:00:00,PVA,1
"Donnerstag, 13. Februar 2020 09:49:08",A5 1,25.0,276.4,0.035,218.4,297.8,290.8,252.3,VAN056_P2(TS-009b)_1.txt,VAN56_P2,TS-009b,methacrylate,Polybenzyl MA,C=C(C)C(=O)OCc1ccccc1,[CH2][C](C)(C(=O)OCc1ccccc1),19000.0,1.2,SEC13,54.0,2020-02-13 00:00:00,PVA,1
"Donnerstag, 13. Februar 2020 09:49:18",A5 2,25.0,271.5,0.09300000000000001,216.8,314.8,302.7,242.3,VAN056_P2(TS-009b)_1.txt,VAN56_P2,TS-009b,methacrylate,Polybenzyl MA,C=C(C)C(=O)OCc1ccccc1,[CH2][C](C)(C(=O)OCc1ccccc1),19000.0,1.2,SEC13,54.0,2020-02-13 00:00:00,PVA,1
"Donnerstag, 13. Februar 2020 09:49:29",A5 3,25.0,271.1,0.102,216.2,320.6,304.9,228.9,VAN056_P2(TS-009b)_1.txt,VAN56_P2,TS-009b,methacrylate,Polybenzyl MA,C=C(C)C(=O)OCc1ccccc1,[CH2][C](C)(C(=O)OCc1ccccc1),19000.0,1.2,SEC13,54.0,2020-02-13 00:00:00,PVA,1
"Donnerstag, 13. Februar 2020 09:50:14",A6 1,25.0,270.2,0.021,203.7,290.6,284.0,244.2,VAN056_P2(TS-009b)_1.txt,VAN56_P2,TS-009b,methacrylate,Polybenzyl MA,C=C(C)C(=O)OCc1ccccc1,[CH2][C](C)(C(=O)OCc1ccccc1),19000.0,1.2,SEC13,54.0,2020-02-13 00:00:00,PVA,1
"Donnerstag, 13. Februar 2020 09:50:25",A6 2,25.0,262.8,0.07400000000000001,206.8,295.1,286.0,233.1,VAN056_P2(TS-009b)_1.txt,VAN56_P2,TS-009b,methacrylate,Polybenzyl MA,C=C(C)C(=O)OCc1ccccc1,[CH2][C](C)(C(=O)OCc1ccccc1),19000.0,1.2,SEC13,54.0,2020-02-13 00:00:00,PVA,1
"Donnerstag, 13. Februar 2020 09:50:36",A6 3,25.0,257.2,0.065,201.5,275.9,271.3,239.7,VAN056_P2(TS-009b)_1.txt,VAN56_P2,TS-009b,methacrylate,Polybenzyl MA,C=C(C)C(=O)OCc1ccccc1,[CH2][C](C)(C(=O)OCc1ccccc1),19000.0,1.2,SEC13,54.0,2020-02-13 00:00:00,PVA,1
"Donnerstag, 13. Februar 2020 09:51:17",B1 1,25.0,212.0,0.075,445.6,229.9,227.7,186.7,VAN056_P2(TS-009b)_1.txt,VAN56_P2,TS-009b,methacrylate,Polybenzyl MA,C=C(C)C(=O)OCc1ccccc1,[CH2][C](C)(C(=O)OCc1ccccc1),19000.0,1.2,SEC13,54.0,2020-02-13 00:00:00,None,3
"Donnerstag, 13. Februar 2020 09:51:27",B1 2,25.0,185.3,0.075,453.7,196.3,195.3,180.9,VAN056_P2(TS-009b)_1.txt,VAN56_P2,TS-009b,methacrylate,Polybenzyl MA,C=C(C)C(=O)OCc1ccccc1,[CH2][C](C)(C(=O)OCc1ccccc1),19000.0,1.2,SEC13,54.0,2020-02-13 00:00:00,None,3
"Donnerstag, 13. Februar 2020 09:51:38",B1 3,25.0,183.9,1.0,392.6,143.3,145.2,134.7,VAN056_P2(TS-009b)_1.txt,VAN56_P2,TS-009b,methacrylate,Polybenzyl MA,C=C(C)C(=O)OCc1ccccc1,[CH2][C](C)(C(=O)OCc1ccccc1),19000.0,1.2,SEC13,54.0,2020-02-13 00:00:00,None,3
"Donnerstag, 13. Februar 2020 09:52:13",B2 1,25.0,211.3,0.013000000000000001,449.0,219.8,218.3,193.3,VAN056_P2(TS-009b)_1.txt,VAN56_P2,TS-009b,methacrylate,Polybenzyl MA,C=C(C)C(=O)OCc1ccccc1,[CH2][C](C)(C(=O)OCc1ccccc1),19000.0,1.2,SEC13,54.0,2020-02-13 00:00:00,None,3
"Donnerstag, 13. Februar 2020 09:52:24",B2 2,25.0,208.0,0.052000000000000005,457.4,213.2,212.0,191.9,VAN056_P2(TS-009b)_1.txt,VAN56_P2,TS-009b,methacrylate,Polybenzyl MA,C=C(C)C(=O)OCc1ccccc1,[CH2][C](C)(C(=O)OCc1ccccc1),19000.0,1.2,SEC13,54.0,2020-02-13 00:00:00,None,3
"Donnerstag, 13. Februar 2020 09:52:35",B2 3,25.0,204.5,0.084,455.6,219.9,218.5,184.7,VAN056_P2(TS-009b)_1.txt,VAN56_P2,TS-009b,methacrylate,Polybenzyl MA,C=C(C)C(=O)OCc1ccccc1,[CH2][C](C)(C(=O)OCc1ccccc1),19000.0,1.2,SEC13,54.0,2020-02-13 00:00:00,None,3
"Donnerstag, 13. Februar 2020 09:53:15",B3 1,25.0,210.8,0.08199999999999999,299.1,224.3,222.8,201.2,VAN056_P2(TS-009b)_1.txt,VAN56_P2,TS-009b,methacrylate,Polybenzyl MA,C=C(C)C(=O)OCc1ccccc1,[CH2][C](C)(C(=O)OCc1ccccc1),19000.0,1.2,SEC13,54.0,2020-02-13 00:00:00,None,3
"Donnerstag, 13. Februar 2020 09:53:26",B3 2,25.0,221.3,0.134,291.9,222.3,221.0,204.9,VAN056_P2(TS-009b)_1.txt,VAN56_P2,TS-009b,methacrylate,Polybenzyl MA,C=C(C)C(=O)OCc1ccccc1,[CH2][C](C)(C(=O)OCc1ccccc1),19000.0,1.2,SEC13,54.0,2020-02-13 00:00:00,None,3
"Donnerstag, 13. Februar 2020 09:53:37",B3 3,25.0,233.8,0.35700000000000004,294.0,226.1,224.9,209.5,VAN056_P2(TS-009b)_1.txt,VAN56_P2,TS-009b,methacrylate,Polybenzyl MA,C=C(C)C(=O)OCc1ccccc1,[CH2][C](C)(C(=O)OCc1ccccc1),19000.0,1.2,SEC13,54.0,2020-02-13 00:00:00,None,3
"Donnerstag, 13. Februar 2020 09:54:37",B4 1,25.0,308.1,0.031,363.4,328.8,321.1,293.7,VAN056_P2(TS-009b)_1.txt,VAN56_P2,TS-009b,methacrylate,Polybenzyl MA,C=C(C)C(=O)OCc1ccccc1,[CH2][C](C)(C(=O)OCc1ccccc1),19000.0,1.2,SEC13,54.0,2020-02-13 00:00:00,PVA,3
"Donnerstag, 13. Februar 2020 09:54:48",B4 2,25.0,297.9,0.027999999999999997,353.9,317.5,310.2,279.9,VAN056_P2(TS-009b)_1.txt,VAN56_P2,TS-009b,methacrylate,Polybenzyl MA,C=C(C)C(=O)OCc1ccccc1,[CH2][C](C)(C(=O)OCc1ccccc1),19000.0,1.2,SEC13,54.0,2020-02-13 00:00:00,PVA,3
"Donnerstag, 13. Februar 2020 09:54:59",B4 3,25.0,302.6,0.059000000000000004,324.2,341.9,326.3,266.4,VAN056_P2(TS-009b)_1.txt,VAN56_P2,TS-009b,methacrylate,Polybenzyl MA,C=C(C)C(=O)OCc1ccccc1,[CH2][C](C)(C(=O)OCc1ccccc1),19000.0,1.2,SEC13,54.0,2020-02-13 00:00:00,PVA,3
"Donnerstag, 13. Februar 2020 09:55:35",B5 1,25.0,318.2,0.018000000000000002,339.4,334.9,327.0,299.7,VAN056_P2(TS-009b)_1.txt,VAN56_P2,TS-009b,methacrylate,Polybenzyl MA,C=C(C)C(=O)OCc1ccccc1,[CH2][C](C)(C(=O)OCc1ccccc1),19000.0,1.2,SEC13,54.0,2020-02-13 00:00:00,PVA,3
"Donnerstag, 13. Februar 2020 09:55:46",B5 2,25.0,294.5,0.187,342.2,324.9,315.5,277.4,VAN056_P2(TS-009b)_1.txt,VAN56_P2,TS-009b,methacrylate,Polybenzyl MA,C=C(C)C(=O)OCc1ccccc1,[CH2][C](C)(C(=O)OCc1ccccc1),19000.0,1.2,SEC13,54.0,2020-02-13 00:00:00,PVA,3
"Donnerstag, 13. Februar 2020 09:55:57",B5 3,25.0,320.8,0.036000000000000004,339.2,355.5,341.7,293.8,VAN056_P2(TS-009b)_1.txt,VAN56_P2,TS-009b,methacrylate,Polybenzyl MA,C=C(C)C(=O)OCc1ccccc1,[CH2][C](C)(C(=O)OCc1ccccc1),19000.0,1.2,SEC13,54.0,2020-02-13 00:00:00,PVA,3
"Donnerstag, 13. Februar 2020 09:56:33",B6 1,25.0,306.2,0.049,327.6,328.8,320.4,289.9,VAN056_P2(TS-009b)_1.txt,VAN56_P2,TS-009b,methacrylate,Polybenzyl MA,C=C(C)C(=O)OCc1ccccc1,[CH2][C](C)(C(=O)OCc1ccccc1),19000.0,1.2,SEC13,54.0,2020-02-13 00:00:00,PVA,3
"Donnerstag, 13. Februar 2020 09:56:43",B6 2,25.0,295.9,0.13699999999999998,333.2,325.5,315.1,271.9,VAN056_P2(TS-009b)_1.txt,VAN56_P2,TS-009b,methacrylate,Polybenzyl MA,C=C(C)C(=O)OCc1ccccc1,[CH2][C](C)(C(=O)OCc1ccccc1),19000.0,1.2,SEC13,54.0,2020-02-13 00:00:00,PVA,3
"Donnerstag, 13. Februar 2020 09:56:54",B6 3,25.0,314.5,0.006,345.1,337.6,327.6,291.9,VAN056_P2(TS-009b)_1.txt,VAN56_P2,TS-009b,methacrylate,Polybenzyl MA,C=C(C)C(=O)OCc1ccccc1,[CH2][C](C)(C(=O)OCc1ccccc1),19000.0,1.2,SEC13,54.0,2020-02-13 00:00:00,PVA,3
"Donnerstag, 13. Februar 2020 09:57:31",C1 1,25.0,219.0,0.179,382.5,230.5,228.1,192.5,VAN056_P2(TS-009b)_1.txt,VAN56_P2,TS-009b,methacrylate,Polybenzyl MA,C=C(C)C(=O)OCc1ccccc1,[CH2][C](C)(C(=O)OCc1ccccc1),19000.0,1.2,SEC13,54.0,2020-02-13 00:00:00,None,5
"Donnerstag, 13. Februar 2020 09:57:42",C1 2,25.0,223.4,0.048,315.5,244.5,240.6,189.7,VAN056_P2(TS-009b)_1.txt,VAN56_P2,TS-009b,methacrylate,Polybenzyl MA,C=C(C)C(=O)OCc1ccccc1,[CH2][C](C)(C(=O)OCc1ccccc1),19000.0,1.2,SEC13,54.0,2020-02-13 00:00:00,None,5
"Donnerstag, 13. Februar 2020 09:57:53",C1 3,25.0,140.2,0.221,341.7,138.8,141.2,130.4,VAN056_P2(TS-009b)_1.txt,VAN56_P2,TS-009b,methacrylate,Polybenzyl MA,C=C(C)C(=O)OCc1ccccc1,[CH2][C](C)(C(=O)OCc1ccccc1),19000.0,1.2,SEC13,54.0,2020-02-13 00:00:00,None,5
"Donnerstag, 13. Februar 2020 09:58:29",C2 1,25.0,224.3,0.098,458.9,246.4,242.0,189.4,VAN056_P2(TS-009b)_1.txt,VAN56_P2,TS-009b,methacrylate,Polybenzyl MA,C=C(C)C(=O)OCc1ccccc1,[CH2][C](C)(C(=O)OCc1ccccc1),19000.0,1.2,SEC13,54.0,2020-02-13 00:00:00,None,5
"Donnerstag, 13. Februar 2020 09:58:40",C2 2,25.0,230.8,0.122,318.4,252.5,247.2,193.8,VAN056_P2(TS-009b)_1.txt,VAN56_P2,TS-009b,methacrylate,Polybenzyl MA,C=C(C)C(=O)OCc1ccccc1,[CH2][C](C)(C(=O)OCc1ccccc1),19000.0,1.2,SEC13,54.0,2020-02-13 00:00:00,None,5
"Donnerstag, 13. Februar 2020 09:58:50",C2 3,25.0,222.8,0.14800000000000002,295.7,235.6,232.8,193.8,VAN056_P2(TS-009b)_1.txt,VAN56_P2,TS-009b,methacrylate,Polybenzyl MA,C=C(C)C(=O)OCc1ccccc1,[CH2][C](C)(C(=O)OCc1ccccc1),19000.0,1.2,SEC13,54.0,2020-02-13 00:00:00,None,5
"Donnerstag, 13. Februar 2020 09:59:28",C3 1,25.0,222.6,0.139,203.8,275.8,262.6,161.8,VAN056_P2(TS-009b)_1.txt,VAN56_P2,TS-009b,methacrylate,Polybenzyl MA,C=C(C)C(=O)OCc1ccccc1,[CH2][C](C)(C(=O)OCc1ccccc1),19000.0,1.2,SEC13,54.0,2020-02-13 00:00:00,None,5
"Donnerstag, 13. Februar 2020 09:59:39",C3 2,25.0,212.3,0.1,192.6,241.3,237.2,170.7,VAN056_P2(TS-009b)_1.txt,VAN56_P2,TS-009b,methacrylate,Polybenzyl MA,C=C(C)C(=O)OCc1ccccc1,[CH2][C](C)(C(=O)OCc1ccccc1),19000.0,1.2,SEC13,54.0,2020-02-13 00:00:00,None,5
"Donnerstag, 13. Februar 2020 09:59:50",C3 3,25.0,200.1,0.002,187.2,207.5,206.4,186.1,VAN056_P2(TS-009b)_1.txt,VAN56_P2,TS-009b,methacrylate,Polybenzyl MA,C=C(C)C(=O)OCc1ccccc1,[CH2][C](C)(C(=O)OCc1ccccc1),19000.0,1.2,SEC13,54.0,2020-02-13 00:00:00,None,5
"Donnerstag, 13. Februar 2020 10:00:33",C4 1,25.0,317.2,0.113,196.6,327.3,319.6,291.9,VAN056_P2(TS-009b)_1.txt,VAN56_P2,TS-009b,methacrylate,Polybenzyl MA,C=C(C)C(=O)OCc1ccccc1,[CH2][C](C)(C(=O)OCc1ccccc1),19000.0,1.2,SEC13,54.0,2020-02-13 00:00:00,PVA,5
"Donnerstag, 13. Februar 2020 10:00:43",C4 2,25.0,302.6,0.013000000000000001,199.0,320.4,313.1,286.2,VAN056_P2(TS-009b)_1.txt,VAN56_P2,TS-009b,methacrylate,Polybenzyl MA,C=C(C)C(=O)OCc1ccccc1,[CH2][C](C)(C(=O)OCc1ccccc1),19000.0,1.2,SEC13,54.0,2020-02-13 00:00:00,PVA,5
"Donnerstag, 13. Februar 2020 10:00:54",C4 3,25.0,297.0,0.078,197.0,329.5,318.5,273.6,VAN056_P2(TS-009b)_1.txt,VAN56_P2,TS-009b,methacrylate,Polybenzyl MA,C=C(C)C(=O)OCc1ccccc1,[CH2][C](C)(C(=O)OCc1ccccc1),19000.0,1.2,SEC13,54.0,2020-02-13 00:00:00,PVA,5
"Donnerstag, 13. Februar 2020 10:01:35",C5 1,25.0,355.1,0.01,230.8,387.7,371.5,327.6,VAN056_P2(TS-009b)_1.txt,VAN56_P2,TS-009b,methacrylate,Polybenzyl MA,C=C(C)C(=O)OCc1ccccc1,[CH2][C](C)(C(=O)OCc1ccccc1),19000.0,1.2,SEC13,54.0,2020-02-13 00:00:00,PVA,5
"Donnerstag, 13. Februar 2020 10:01:45",C5 2,25.0,318.5,0.094,213.9,359.1,343.4,291.8,VAN056_P2(TS-009b)_1.txt,VAN56_P2,TS-009b,methacrylate,Polybenzyl MA,C=C(C)C(=O)OCc1ccccc1,[CH2][C](C)(C(=O)OCc1ccccc1),19000.0,1.2,SEC13,54.0,2020-02-13 00:00:00,PVA,5
"Donnerstag, 13. Februar 2020 10:01:56",C5 3,25.0,310.3,0.031,202.2,326.4,318.7,290.5,VAN056_P2(TS-009b)_1.txt,VAN56_P2,TS-009b,methacrylate,Polybenzyl MA,C=C(C)C(=O)OCc1ccccc1,[CH2][C](C)(C(=O)OCc1ccccc1),19000.0,1.2,SEC13,54.0,2020-02-13 00:00:00,PVA,5
"Donnerstag, 13. Februar 2020 10:02:35",C6 1,25.0,326.1,0.172,531.8,642.4,442.6,261.9,VAN056_P2(TS-009b)_1.txt,VAN56_P2,TS-009b,methacrylate,Polybenzyl MA,C=C(C)C(=O)OCc1ccccc1,[CH2][C](C)(C(=O)OCc1ccccc1),19000.0,1.2,SEC13,54.0,2020-02-13 00:00:00,PVA,5
"Donnerstag, 13. Februar 2020 10:02:45",C6 2,25.0,320.3,0.013999999999999999,499.8,339.4,330.3,299.5,VAN056_P2(TS-009b)_1.txt,VAN56_P2,TS-009b,methacrylate,Polybenzyl MA,C=C(C)C(=O)OCc1ccccc1,[CH2][C](C)(C(=O)OCc1ccccc1),19000.0,1.2,SEC13,54.0,2020-02-13 00:00:00,PVA,5
"Donnerstag, 13. Februar 2020 10:02:56",C6 3,25.0,299.2,0.163,483.9,328.8,317.8,272.6,VAN056_P2(TS-009b)_1.txt,VAN56_P2,TS-009b,methacrylate,Polybenzyl MA,C=C(C)C(=O)OCc1ccccc1,[CH2][C](C)(C(=O)OCc1ccccc1),19000.0,1.2,SEC13,54.0,2020-02-13 00:00:00,PVA,5
"Donnerstag, 13. Februar 2020 10:03:34",D1 1,25.0,163.4,0.495,240.8,331.8,269.7,98.36,VAN056_P2(TS-009b)_1.txt,VAN56_P2,TS-009b,methacrylate,Polybenzyl MA,C=C(C)C(=O)OCc1ccccc1,[CH2][C](C)(C(=O)OCc1ccccc1),19000.0,1.2,SEC13,54.0,2020-02-13 00:00:00,None,8
"Donnerstag, 13. Februar 2020 10:03:45",D1 2,25.0,170.0,0.299,226.7,1191.0,558.9,124.2,VAN056_P2(TS-009b)_1.txt,VAN56_P2,TS-009b,methacrylate,Polybenzyl MA,C=C(C)C(=O)OCc1ccccc1,[CH2][C](C)(C(=O)OCc1ccccc1),19000.0,1.2,SEC13,54.0,2020-02-13 00:00:00,None,8
