Repository: JulianKimmig/nanoparticle_size_prediction

File: data/raw_data.csv (part 11 of 24)
measurment_data,sample,temperature,z_average,dispersity,mean_count_rate,volume_mean,intensity_mean,number_mean,file,np_formulation,substance_code,polymer_class,polymer,smiles_monomer,smiles_ru,mn,pdi,mn_method,tg,date,additive,polymer_concentration
"Donnerstag, 13. Februar 2020 10:03:56",D1 3,25.0,172.9,0.444,235.7,458.5,228.3,116.9,VAN056_P2(TS-009b)_1.txt,VAN56_P2,TS-009b,methacrylate,Polybenzyl MA,C=C(C)C(=O)OCc1ccccc1,[CH2][C](C)(C(=O)OCc1ccccc1),19000.0,1.2,SEC13,54.0,2020-02-13 00:00:00,None,8
"Donnerstag, 13. Februar 2020 10:04:31",D2 1,25.0,235.6,0.16899999999999998,248.0,248.4,244.2,203.5,VAN056_P2(TS-009b)_1.txt,VAN56_P2,TS-009b,methacrylate,Polybenzyl MA,C=C(C)C(=O)OCc1ccccc1,[CH2][C](C)(C(=O)OCc1ccccc1),19000.0,1.2,SEC13,54.0,2020-02-13 00:00:00,None,8
"Donnerstag, 13. Februar 2020 10:04:42",D2 2,25.0,216.9,0.188,256.3,240.1,237.0,200.7,VAN056_P2(TS-009b)_1.txt,VAN56_P2,TS-009b,methacrylate,Polybenzyl MA,C=C(C)C(=O)OCc1ccccc1,[CH2][C](C)(C(=O)OCc1ccccc1),19000.0,1.2,SEC13,54.0,2020-02-13 00:00:00,None,8
"Donnerstag, 13. Februar 2020 10:04:53",D2 3,25.0,226.5,0.207,248.5,566.3,322.8,185.9,VAN056_P2(TS-009b)_1.txt,VAN56_P2,TS-009b,methacrylate,Polybenzyl MA,C=C(C)C(=O)OCc1ccccc1,[CH2][C](C)(C(=O)OCc1ccccc1),19000.0,1.2,SEC13,54.0,2020-02-13 00:00:00,None,8
"Donnerstag, 13. Februar 2020 10:05:40",D3 1,25.0,245.3,0.168,510.9,497.1,313.4,189.5,VAN056_P2(TS-009b)_1.txt,VAN56_P2,TS-009b,methacrylate,Polybenzyl MA,C=C(C)C(=O)OCc1ccccc1,[CH2][C](C)(C(=O)OCc1ccccc1),19000.0,1.2,SEC13,54.0,2020-02-13 00:00:00,None,8
"Donnerstag, 13. Februar 2020 10:05:51",D3 2,25.0,231.5,0.213,468.3,235.8,233.2,199.9,VAN056_P2(TS-009b)_1.txt,VAN56_P2,TS-009b,methacrylate,Polybenzyl MA,C=C(C)C(=O)OCc1ccccc1,[CH2][C](C)(C(=O)OCc1ccccc1),19000.0,1.2,SEC13,54.0,2020-02-13 00:00:00,None,8
"Donnerstag, 13. Februar 2020 10:06:02",D3 3,25.0,211.4,0.23,479.4,160.3,162.7,141.8,VAN056_P2(TS-009b)_1.txt,VAN56_P2,TS-009b,methacrylate,Polybenzyl MA,C=C(C)C(=O)OCc1ccccc1,[CH2][C](C)(C(=O)OCc1ccccc1),19000.0,1.2,SEC13,54.0,2020-02-13 00:00:00,None,8
"Donnerstag, 13. Februar 2020 10:06:52",D4 1,25.0,315.5,0.168,240.8,351.3,338.0,292.4,VAN056_P2(TS-009b)_1.txt,VAN56_P2,TS-009b,methacrylate,Polybenzyl MA,C=C(C)C(=O)OCc1ccccc1,[CH2][C](C)(C(=O)OCc1ccccc1),19000.0,1.2,SEC13,54.0,2020-02-13 00:00:00,PVA,8
"Donnerstag, 13. Februar 2020 10:07:03",D4 2,25.0,326.0,0.151,242.5,332.2,322.3,284.3,VAN056_P2(TS-009b)_1.txt,VAN56_P2,TS-009b,methacrylate,Polybenzyl MA,C=C(C)C(=O)OCc1ccccc1,[CH2][C](C)(C(=O)OCc1ccccc1),19000.0,1.2,SEC13,54.0,2020-02-13 00:00:00,PVA,8
"Donnerstag, 13. Februar 2020 10:07:14",D4 3,25.0,323.1,0.142,247.0,364.8,348.0,295.0,VAN056_P2(TS-009b)_1.txt,VAN56_P2,TS-009b,methacrylate,Polybenzyl MA,C=C(C)C(=O)OCc1ccccc1,[CH2][C](C)(C(=O)OCc1ccccc1),19000.0,1.2,SEC13,54.0,2020-02-13 00:00:00,PVA,8
"Donnerstag, 13. Februar 2020 10:07:56",D5 1,25.0,310.6,0.091,262.8,344.0,332.3,289.1,VAN056_P2(TS-009b)_1.txt,VAN56_P2,TS-009b,methacrylate,Polybenzyl MA,C=C(C)C(=O)OCc1ccccc1,[CH2][C](C)(C(=O)OCc1ccccc1),19000.0,1.2,SEC13,54.0,2020-02-13 00:00:00,PVA,8
"Donnerstag, 13. Februar 2020 10:08:07",D5 2,25.0,335.9,0.047,254.4,352.8,343.3,314.8,VAN056_P2(TS-009b)_1.txt,VAN56_P2,TS-009b,methacrylate,Polybenzyl MA,C=C(C)C(=O)OCc1ccccc1,[CH2][C](C)(C(=O)OCc1ccccc1),19000.0,1.2,SEC13,54.0,2020-02-13 00:00:00,PVA,8
"Donnerstag, 13. Februar 2020 10:08:17",D5 3,25.0,317.3,0.053,255.0,354.9,339.2,285.8,VAN056_P2(TS-009b)_1.txt,VAN56_P2,TS-009b,methacrylate,Polybenzyl MA,C=C(C)C(=O)OCc1ccccc1,[CH2][C](C)(C(=O)OCc1ccccc1),19000.0,1.2,SEC13,54.0,2020-02-13 00:00:00,PVA,8
"Donnerstag, 13. Februar 2020 10:08:59",D6 1,25.0,316.3,0.18899999999999997,255.1,349.6,334.1,280.8,VAN056_P2(TS-009b)_1.txt,VAN56_P2,TS-009b,methacrylate,Polybenzyl MA,C=C(C)C(=O)OCc1ccccc1,[CH2][C](C)(C(=O)OCc1ccccc1),19000.0,1.2,SEC13,54.0,2020-02-13 00:00:00,PVA,8
"Donnerstag, 13. Februar 2020 10:09:10",D6 2,25.0,311.5,0.005,252.2,329.5,321.5,292.8,VAN056_P2(TS-009b)_1.txt,VAN56_P2,TS-009b,methacrylate,Polybenzyl MA,C=C(C)C(=O)OCc1ccccc1,[CH2][C](C)(C(=O)OCc1ccccc1),19000.0,1.2,SEC13,54.0,2020-02-13 00:00:00,PVA,8
"Donnerstag, 13. Februar 2020 10:09:21",D6 3,25.0,318.1,0.154,255.3,347.5,330.4,267.5,VAN056_P2(TS-009b)_1.txt,VAN56_P2,TS-009b,methacrylate,Polybenzyl MA,C=C(C)C(=O)OCc1ccccc1,[CH2][C](C)(C(=O)OCc1ccccc1),19000.0,1.2,SEC13,54.0,2020-02-13 00:00:00,PVA,8
"Donnerstag, 13. Februar 2020 10:10:00",E1 1,25.0,312.0,0.369,244.6,708.0,428.1,159.2,VAN056_P2(TS-009b)_1.txt,VAN56_P2,TS-009b,methacrylate,Polybenzyl MA,C=C(C)C(=O)OCc1ccccc1,[CH2][C](C)(C(=O)OCc1ccccc1),19000.0,1.2,SEC13,54.0,2020-02-13 00:00:00,None,10
"Donnerstag, 13. Februar 2020 10:10:10",E1 2,25.0,276.1,0.27899999999999997,164.8,741.3,411.8,176.6,VAN056_P2(TS-009b)_1.txt,VAN56_P2,TS-009b,methacrylate,Polybenzyl MA,C=C(C)C(=O)OCc1ccccc1,[CH2][C](C)(C(=O)OCc1ccccc1),19000.0,1.2,SEC13,54.0,2020-02-13 00:00:00,None,10
"Donnerstag, 13. Februar 2020 10:10:21",E1 3,25.0,357.9,0.344,186.4,271.8,267.6,160.5,VAN056_P2(TS-009b)_1.txt,VAN56_P2,TS-009b,methacrylate,Polybenzyl MA,C=C(C)C(=O)OCc1ccccc1,[CH2][C](C)(C(=O)OCc1ccccc1),19000.0,1.2,SEC13,54.0,2020-02-13 00:00:00,None,10
"Donnerstag, 13. Februar 2020 10:10:57",E2 1,25.0,285.3,0.354,337.4,1666.0,822.7,207.9,VAN056_P2(TS-009b)_1.txt,VAN56_P2,TS-009b,methacrylate,Polybenzyl MA,C=C(C)C(=O)OCc1ccccc1,[CH2][C](C)(C(=O)OCc1ccccc1),19000.0,1.2,SEC13,54.0,2020-02-13 00:00:00,None,10
"Donnerstag, 13. Februar 2020 10:11:08",E2 2,25.0,275.5,0.257,293.1,517.7,363.5,121.6,VAN056_P2(TS-009b)_1.txt,VAN56_P2,TS-009b,methacrylate,Polybenzyl MA,C=C(C)C(=O)OCc1ccccc1,[CH2][C](C)(C(=O)OCc1ccccc1),19000.0,1.2,SEC13,54.0,2020-02-13 00:00:00,None,10
"Donnerstag, 13. Februar 2020 10:11:19",E2 3,25.0,284.2,0.307,280.0,627.2,391.8,93.95,VAN056_P2(TS-009b)_1.txt,VAN56_P2,TS-009b,methacrylate,Polybenzyl MA,C=C(C)C(=O)OCc1ccccc1,[CH2][C](C)(C(=O)OCc1ccccc1),19000.0,1.2,SEC13,54.0,2020-02-13 00:00:00,None,10
"Donnerstag, 13. Februar 2020 10:11:56",E3 1,25.0,253.1,0.231,340.8,678.5,365.3,206.3,VAN056_P2(TS-009b)_1.txt,VAN56_P2,TS-009b,methacrylate,Polybenzyl MA,C=C(C)C(=O)OCc1ccccc1,[CH2][C](C)(C(=O)OCc1ccccc1),19000.0,1.2,SEC13,54.0,2020-02-13 00:00:00,None,10
"Donnerstag, 13. Februar 2020 10:12:07",E3 2,25.0,273.8,0.34,361.2,1334.0,663.9,149.7,VAN056_P2(TS-009b)_1.txt,VAN56_P2,TS-009b,methacrylate,Polybenzyl MA,C=C(C)C(=O)OCc1ccccc1,[CH2][C](C)(C(=O)OCc1ccccc1),19000.0,1.2,SEC13,54.0,2020-02-13 00:00:00,None,10
"Donnerstag, 13. Februar 2020 10:12:18",E3 3,25.0,259.8,0.23,325.2,814.2,419.0,187.8,VAN056_P2(TS-009b)_1.txt,VAN56_P2,TS-009b,methacrylate,Polybenzyl MA,C=C(C)C(=O)OCc1ccccc1,[CH2][C](C)(C(=O)OCc1ccccc1),19000.0,1.2,SEC13,54.0,2020-02-13 00:00:00,None,10
"Donnerstag, 13. Februar 2020 10:12:54",E4 1,25.0,380.8,0.147,308.2,551.8,452.2,237.0,VAN056_P2(TS-009b)_1.txt,VAN56_P2,TS-009b,methacrylate,Polybenzyl MA,C=C(C)C(=O)OCc1ccccc1,[CH2][C](C)(C(=O)OCc1ccccc1),19000.0,1.2,SEC13,54.0,2020-02-13 00:00:00,PVA,10
"Donnerstag, 13. Februar 2020 10:13:05",E4 2,25.0,372.1,0.17600000000000002,313.0,379.1,363.1,318.5,VAN056_P2(TS-009b)_1.txt,VAN56_P2,TS-009b,methacrylate,Polybenzyl MA,C=C(C)C(=O)OCc1ccccc1,[CH2][C](C)(C(=O)OCc1ccccc1),19000.0,1.2,SEC13,54.0,2020-02-13 00:00:00,PVA,10
"Donnerstag, 13. Februar 2020 10:13:16",E4 3,25.0,357.9,0.16699999999999998,313.3,429.8,387.5,302.0,VAN056_P2(TS-009b)_1.txt,VAN56_P2,TS-009b,methacrylate,Polybenzyl MA,C=C(C)C(=O)OCc1ccccc1,[CH2][C](C)(C(=O)OCc1ccccc1),19000.0,1.2,SEC13,54.0,2020-02-13 00:00:00,PVA,10
"Donnerstag, 13. Februar 2020 10:13:49",E5 1,25.0,461.8,0.49,440.8,1275.0,788.1,272.3,VAN056_P2(TS-009b)_1.txt,VAN56_P2,TS-009b,methacrylate,Polybenzyl MA,C=C(C)C(=O)OCc1ccccc1,[CH2][C](C)(C(=O)OCc1ccccc1),19000.0,1.2,SEC13,54.0,2020-02-13 00:00:00,PVA,10
"Donnerstag, 13. Februar 2020 10:14:00",E5 2,25.0,357.5,0.16699999999999998,341.7,362.1,350.3,314.2,VAN056_P2(TS-009b)_1.txt,VAN56_P2,TS-009b,methacrylate,Polybenzyl MA,C=C(C)C(=O)OCc1ccccc1,[CH2][C](C)(C(=O)OCc1ccccc1),19000.0,1.2,SEC13,54.0,2020-02-13 00:00:00,PVA,10
"Donnerstag, 13. Februar 2020 10:14:11",E5 3,25.0,477.0,0.602,406.3,1528.0,729.4,249.6,VAN056_P2(TS-009b)_1.txt,VAN56_P2,TS-009b,methacrylate,Polybenzyl MA,C=C(C)C(=O)OCc1ccccc1,[CH2][C](C)(C(=O)OCc1ccccc1),19000.0,1.2,SEC13,54.0,2020-02-13 00:00:00,PVA,10
"Donnerstag, 13. Februar 2020 10:15:01",E6 1,25.0,355.2,0.2,345.5,742.2,479.4,265.3,VAN056_P2(TS-009b)_1.txt,VAN56_P2,TS-009b,methacrylate,Polybenzyl MA,C=C(C)C(=O)OCc1ccccc1,[CH2][C](C)(C(=O)OCc1ccccc1),19000.0,1.2,SEC13,54.0,2020-02-13 00:00:00,PVA,10
"Donnerstag, 13. Februar 2020 10:15:12",E6 2,25.0,373.7,0.22899999999999998,394.1,581.2,458.4,171.9,VAN056_P2(TS-009b)_1.txt,VAN56_P2,TS-009b,methacrylate,Polybenzyl MA,C=C(C)C(=O)OCc1ccccc1,[CH2][C](C)(C(=O)OCc1ccccc1),19000.0,1.2,SEC13,54.0,2020-02-13 00:00:00,PVA,10
"Donnerstag, 13. Februar 2020 10:15:22",E6 3,25.0,369.6,0.28600000000000003,372.2,1024.0,677.8,249.0,VAN056_P2(TS-009b)_1.txt,VAN56_P2,TS-009b,methacrylate,Polybenzyl MA,C=C(C)C(=O)OCc1ccccc1,[CH2][C](C)(C(=O)OCc1ccccc1),19000.0,1.2,SEC13,54.0,2020-02-13 00:00:00,PVA,10
"Donnerstag, 13. Februar 2020 10:16:02",F1 1,25.0,302.7,0.34700000000000003,226.7,1334.0,623.9,210.7,VAN056_P2(TS-009b)_1.txt,VAN56_P2,TS-009b,methacrylate,Polybenzyl MA,C=C(C)C(=O)OCc1ccccc1,[CH2][C](C)(C(=O)OCc1ccccc1),19000.0,1.2,SEC13,54.0,2020-02-13 00:00:00,None,15
"Donnerstag, 13. Februar 2020 10:16:13",F1 2,25.0,316.2,0.345,227.2,1033.0,561.6,157.1,VAN056_P2(TS-009b)_1.txt,VAN56_P2,TS-009b,methacrylate,Polybenzyl MA,C=C(C)C(=O)OCc1ccccc1,[CH2][C](C)(C(=O)OCc1ccccc1),19000.0,1.2,SEC13,54.0,2020-02-13 00:00:00,None,15
"Donnerstag, 13. Februar 2020 10:16:24",F1 3,25.0,294.0,0.244,216.1,775.1,494.4,190.2,VAN056_P2(TS-009b)_1.txt,VAN56_P2,TS-009b,methacrylate,Polybenzyl MA,C=C(C)C(=O)OCc1ccccc1,[CH2][C](C)(C(=O)OCc1ccccc1),19000.0,1.2,SEC13,54.0,2020-02-13 00:00:00,None,15
"Donnerstag, 13. Februar 2020 10:17:02",F2 1,25.0,453.3,0.659,286.8,1700.0,919.2,250.6,VAN056_P2(TS-009b)_1.txt,VAN56_P2,TS-009b,methacrylate,Polybenzyl MA,C=C(C)C(=O)OCc1ccccc1,[CH2][C](C)(C(=O)OCc1ccccc1),19000.0,1.2,SEC13,54.0,2020-02-13 00:00:00,None,15
"Donnerstag, 13. Februar 2020 10:17:12",F2 2,25.0,395.6,0.45899999999999996,263.8,583.7,378.9,219.0,VAN056_P2(TS-009b)_1.txt,VAN56_P2,TS-009b,methacrylate,Polybenzyl MA,C=C(C)C(=O)OCc1ccccc1,[CH2][C](C)(C(=O)OCc1ccccc1),19000.0,1.2,SEC13,54.0,2020-02-13 00:00:00,None,15
"Donnerstag, 13. Februar 2020 10:17:23",F2 3,25.0,355.2,0.434,289.1,911.1,500.3,179.5,VAN056_P2(TS-009b)_1.txt,VAN56_P2,TS-009b,methacrylate,Polybenzyl MA,C=C(C)C(=O)OCc1ccccc1,[CH2][C](C)(C(=O)OCc1ccccc1),19000.0,1.2,SEC13,54.0,2020-02-13 00:00:00,None,15
"Donnerstag, 13. Februar 2020 10:17:57",F3 1,25.0,360.8,0.513,339.9,1323.0,1073.0,189.9,VAN056_P2(TS-009b)_1.txt,VAN56_P2,TS-009b,methacrylate,Polybenzyl MA,C=C(C)C(=O)OCc1ccccc1,[CH2][C](C)(C(=O)OCc1ccccc1),19000.0,1.2,SEC13,54.0,2020-02-13 00:00:00,None,15
"Donnerstag, 13. Februar 2020 10:18:08",F3 2,25.0,365.1,0.625,336.2,1289.0,769.9,155.3,VAN056_P2(TS-009b)_1.txt,VAN56_P2,TS-009b,methacrylate,Polybenzyl MA,C=C(C)C(=O)OCc1ccccc1,[CH2][C](C)(C(=O)OCc1ccccc1),19000.0,1.2,SEC13,54.0,2020-02-13 00:00:00,None,15
"Donnerstag, 13. Februar 2020 10:18:18",F3 3,25.0,346.3,0.45,299.2,1359.0,1051.0,201.0,VAN056_P2(TS-009b)_1.txt,VAN56_P2,TS-009b,methacrylate,Polybenzyl MA,C=C(C)C(=O)OCc1ccccc1,[CH2][C](C)(C(=O)OCc1ccccc1),19000.0,1.2,SEC13,54.0,2020-02-13 00:00:00,None,15
"Donnerstag, 13. Februar 2020 10:18:53",F4 1,25.0,408.9,0.237,254.3,846.8,534.4,333.1,VAN056_P2(TS-009b)_1.txt,VAN56_P2,TS-009b,methacrylate,Polybenzyl MA,C=C(C)C(=O)OCc1ccccc1,[CH2][C](C)(C(=O)OCc1ccccc1),19000.0,1.2,SEC13,54.0,2020-02-13 00:00:00,PVA,15
"Donnerstag, 13. Februar 2020 10:19:04",F4 2,25.0,366.3,0.187,223.8,766.3,571.0,286.0,VAN056_P2(TS-009b)_1.txt,VAN56_P2,TS-009b,methacrylate,Polybenzyl MA,C=C(C)C(=O)OCc1ccccc1,[CH2][C](C)(C(=O)OCc1ccccc1),19000.0,1.2,SEC13,54.0,2020-02-13 00:00:00,PVA,15
"Donnerstag, 13. Februar 2020 10:19:15",F4 3,25.0,410.6,0.34600000000000003,259.9,1334.0,850.5,276.0,VAN056_P2(TS-009b)_1.txt,VAN56_P2,TS-009b,methacrylate,Polybenzyl MA,C=C(C)C(=O)OCc1ccccc1,[CH2][C](C)(C(=O)OCc1ccccc1),19000.0,1.2,SEC13,54.0,2020-02-13 00:00:00,PVA,15
"Donnerstag, 13. Februar 2020 10:19:50",F5 1,25.0,408.3,0.29100000000000004,228.3,895.6,581.0,225.8,VAN056_P2(TS-009b)_1.txt,VAN56_P2,TS-009b,methacrylate,Polybenzyl MA,C=C(C)C(=O)OCc1ccccc1,[CH2][C](C)(C(=O)OCc1ccccc1),19000.0,1.2,SEC13,54.0,2020-02-13 00:00:00,PVA,15
"Donnerstag, 13. Februar 2020 10:20:01",F5 2,25.0,510.1,0.402,320.1,1228.0,885.1,275.1,VAN056_P2(TS-009b)_1.txt,VAN56_P2,TS-009b,methacrylate,Polybenzyl MA,C=C(C)C(=O)OCc1ccccc1,[CH2][C](C)(C(=O)OCc1ccccc1),19000.0,1.2,SEC13,54.0,2020-02-13 00:00:00,PVA,15
"Donnerstag, 13. Februar 2020 10:20:12",F5 3,25.0,436.9,0.379,269.3,1759.0,1150.0,299.8,VAN056_P2(TS-009b)_1.txt,VAN56_P2,TS-009b,methacrylate,Polybenzyl MA,C=C(C)C(=O)OCc1ccccc1,[CH2][C](C)(C(=O)OCc1ccccc1),19000.0,1.2,SEC13,54.0,2020-02-13 00:00:00,PVA,15
"Donnerstag, 13. Februar 2020 10:20:49",F6 1,25.0,380.8,0.258,277.5,756.0,472.2,315.3,VAN056_P2(TS-009b)_1.txt,VAN56_P2,TS-009b,methacrylate,Polybenzyl MA,C=C(C)C(=O)OCc1ccccc1,[CH2][C](C)(C(=O)OCc1ccccc1),19000.0,1.2,SEC13,54.0,2020-02-13 00:00:00,PVA,15
"Donnerstag, 13. Februar 2020 10:21:00",F6 2,25.0,414.2,0.285,262.6,1049.0,665.2,285.6,VAN056_P2(TS-009b)_1.txt,VAN56_P2,TS-009b,methacrylate,Polybenzyl MA,C=C(C)C(=O)OCc1ccccc1,[CH2][C](C)(C(=O)OCc1ccccc1),19000.0,1.2,SEC13,54.0,2020-02-13 00:00:00,PVA,15
"Donnerstag, 13. Februar 2020 10:21:11",F6 3,25.0,389.2,0.295,255.0,1139.0,852.0,270.0,VAN056_P2(TS-009b)_1.txt,VAN56_P2,TS-009b,methacrylate,Polybenzyl MA,C=C(C)C(=O)OCc1ccccc1,[CH2][C](C)(C(=O)OCc1ccccc1),19000.0,1.2,SEC13,54.0,2020-02-13 00:00:00,PVA,15
"Montag, 17. Februar 2020 11:17:09",A1 1,30.6,470.8,0.105,333.2,529.6,499.8,465.4,VAN061_P2(TS-013b)_1.txt,VAN61_P2,TS-013b,methacrylate,Poly-c-hexyl MA,C=C(C)C(=O)OC1CCCCC1,[CH2][C](C)(C(=O)OC1CCCCC1),20600.0,1.09,SEC13,92.0,2020-02-17 00:00:00,None,1
"Montag, 17. Februar 2020 11:17:19",A1 2,27.8,451.2,0.09699999999999999,320.3,509.4,479.6,439.0,VAN061_P2(TS-013b)_1.txt,VAN61_P2,TS-013b,methacrylate,Poly-c-hexyl MA,C=C(C)C(=O)OC1CCCCC1,[CH2][C](C)(C(=O)OC1CCCCC1),20600.0,1.09,SEC13,92.0,2020-02-17 00:00:00,None,1
"Montag, 17. Februar 2020 11:17:30",A1 3,25.3,446.9,0.019,322.1,485.9,463.8,430.4,VAN061_P2(TS-013b)_1.txt,VAN61_P2,TS-013b,methacrylate,Poly-c-hexyl MA,C=C(C)C(=O)OC1CCCCC1,[CH2][C](C)(C(=O)OC1CCCCC1),20600.0,1.09,SEC13,92.0,2020-02-17 00:00:00,None,1
"Montag, 17. Februar 2020 11:18:06",A2 1,24.3,423.0,0.615,122.7,1139.0,535.8,306.9,VAN061_P2(TS-013b)_1.txt,VAN61_P2,TS-013b,methacrylate,Poly-c-hexyl MA,C=C(C)C(=O)OC1CCCCC1,[CH2][C](C)(C(=O)OC1CCCCC1),20600.0,1.09,SEC13,92.0,2020-02-17 00:00:00,None,1
"Montag, 17. Februar 2020 11:18:17",A2 2,24.6,486.2,1.0,139.3,1752.0,1777.0,111.7,VAN061_P2(TS-013b)_1.txt,VAN61_P2,TS-013b,methacrylate,Poly-c-hexyl MA,C=C(C)C(=O)OC1CCCCC1,[CH2][C](C)(C(=O)OC1CCCCC1),20600.0,1.09,SEC13,92.0,2020-02-17 00:00:00,None,1
"Montag, 17. Februar 2020 11:18:28",A2 3,24.8,341.0,1.0,139.5,1224.0,1322.0,71.5,VAN061_P2(TS-013b)_1.txt,VAN61_P2,TS-013b,methacrylate,Poly-c-hexyl MA,C=C(C)C(=O)OC1CCCCC1,[CH2][C](C)(C(=O)OC1CCCCC1),20600.0,1.09,SEC13,92.0,2020-02-17 00:00:00,None,1
"Montag, 17. Februar 2020 11:19:22",A3 1,25.0,587.3,0.225,165.7,613.8,578.7,556.6,VAN061_P2(TS-013b)_1.txt,VAN61_P2,TS-013b,methacrylate,Poly-c-hexyl MA,C=C(C)C(=O)OC1CCCCC1,[CH2][C](C)(C(=O)OC1CCCCC1),20600.0,1.09,SEC13,92.0,2020-02-17 00:00:00,None,1
"Montag, 17. Februar 2020 11:19:32",A3 2,24.9,548.6,0.02,121.8,593.0,566.9,548.9,VAN061_P2(TS-013b)_1.txt,VAN61_P2,TS-013b,methacrylate,Poly-c-hexyl MA,C=C(C)C(=O)OC1CCCCC1,[CH2][C](C)(C(=O)OC1CCCCC1),20600.0,1.09,SEC13,92.0,2020-02-17 00:00:00,None,1
"Montag, 17. Februar 2020 11:19:43",A3 3,25.0,570.6,0.006999999999999999,126.7,618.9,586.7,569.2,VAN061_P2(TS-013b)_1.txt,VAN61_P2,TS-013b,methacrylate,Poly-c-hexyl MA,C=C(C)C(=O)OC1CCCCC1,[CH2][C](C)(C(=O)OC1CCCCC1),20600.0,1.09,SEC13,92.0,2020-02-17 00:00:00,None,1
"Montag, 17. Februar 2020 11:20:28",A4 1,25.0,520.8,0.184,258.2,731.4,605.0,527.9,VAN061_P2(TS-013b)_1.txt,VAN61_P2,TS-013b,methacrylate,Poly-c-hexyl MA,C=C(C)C(=O)OC1CCCCC1,[CH2][C](C)(C(=O)OC1CCCCC1),20600.0,1.09,SEC13,92.0,2020-02-17 00:00:00,PVA,1
"Montag, 17. Februar 2020 11:20:39",A4 2,25.0,541.4,0.184,259.0,748.0,640.5,582.1,VAN061_P2(TS-013b)_1.txt,VAN61_P2,TS-013b,methacrylate,Poly-c-hexyl MA,C=C(C)C(=O)OC1CCCCC1,[CH2][C](C)(C(=O)OC1CCCCC1),20600.0,1.09,SEC13,92.0,2020-02-17 00:00:00,PVA,1
"Montag, 17. Februar 2020 11:20:50",A4 3,25.0,530.3,0.23600000000000002,258.6,776.8,597.0,439.6,VAN061_P2(TS-013b)_1.txt,VAN61_P2,TS-013b,methacrylate,Poly-c-hexyl MA,C=C(C)C(=O)OC1CCCCC1,[CH2][C](C)(C(=O)OC1CCCCC1),20600.0,1.09,SEC13,92.0,2020-02-17 00:00:00,PVA,1
"Montag, 17. Februar 2020 11:21:28",A5 1,25.0,685.6,0.171,337.9,1020.0,819.6,716.4,VAN061_P2(TS-013b)_1.txt,VAN61_P2,TS-013b,methacrylate,Poly-c-hexyl MA,C=C(C)C(=O)OC1CCCCC1,[CH2][C](C)(C(=O)OC1CCCCC1),20600.0,1.09,SEC13,92.0,2020-02-17 00:00:00,PVA,1
"Montag, 17. Februar 2020 11:21:39",A5 2,25.0,691.7,0.258,340.4,1114.0,903.2,475.5,VAN061_P2(TS-013b)_1.txt,VAN61_P2,TS-013b,methacrylate,Poly-c-hexyl MA,C=C(C)C(=O)OC1CCCCC1,[CH2][C](C)(C(=O)OC1CCCCC1),20600.0,1.09,SEC13,92.0,2020-02-17 00:00:00,PVA,1
"Montag, 17. Februar 2020 11:21:49",A5 3,25.0,689.5,0.195,329.5,968.3,775.7,690.4,VAN061_P2(TS-013b)_1.txt,VAN61_P2,TS-013b,methacrylate,Poly-c-hexyl MA,C=C(C)C(=O)OC1CCCCC1,[CH2][C](C)(C(=O)OC1CCCCC1),20600.0,1.09,SEC13,92.0,2020-02-17 00:00:00,PVA,1
"Montag, 17. Februar 2020 11:22:28",A6 1,25.0,542.8,0.23,291.0,865.3,667.5,492.7,VAN061_P2(TS-013b)_1.txt,VAN61_P2,TS-013b,methacrylate,Poly-c-hexyl MA,C=C(C)C(=O)OC1CCCCC1,[CH2][C](C)(C(=O)OC1CCCCC1),20600.0,1.09,SEC13,92.0,2020-02-17 00:00:00,PVA,1
"Montag, 17. Februar 2020 11:22:39",A6 2,25.0,542.7,0.228,279.0,838.0,662.6,505.6,VAN061_P2(TS-013b)_1.txt,VAN61_P2,TS-013b,methacrylate,Poly-c-hexyl MA,C=C(C)C(=O)OC1CCCCC1,[CH2][C](C)(C(=O)OC1CCCCC1),20600.0,1.09,SEC13,92.0,2020-02-17 00:00:00,PVA,1
"Montag, 17. Februar 2020 11:22:50",A6 3,25.0,540.4,0.209,281.1,964.6,715.1,485.4,VAN061_P2(TS-013b)_1.txt,VAN61_P2,TS-013b,methacrylate,Poly-c-hexyl MA,C=C(C)C(=O)OC1CCCCC1,[CH2][C](C)(C(=O)OC1CCCCC1),20600.0,1.09,SEC13,92.0,2020-02-17 00:00:00,PVA,1
"Montag, 17. Februar 2020 11:24:08",B1 1,25.0,232.0,0.16399999999999998,428.2,256.0,252.6,223.0,VAN061_P2(TS-013b)_1.txt,VAN61_P2,TS-013b,methacrylate,Poly-c-hexyl MA,C=C(C)C(=O)OC1CCCCC1,[CH2][C](C)(C(=O)OC1CCCCC1),20600.0,1.09,SEC13,92.0,2020-02-17 00:00:00,None,3
"Montag, 17. Februar 2020 11:24:19",B1 2,25.0,241.8,0.061,436.8,264.0,258.7,214.7,VAN061_P2(TS-013b)_1.txt,VAN61_P2,TS-013b,methacrylate,Poly-c-hexyl MA,C=C(C)C(=O)OC1CCCCC1,[CH2][C](C)(C(=O)OC1CCCCC1),20600.0,1.09,SEC13,92.0,2020-02-17 00:00:00,None,3
"Montag, 17. Februar 2020 11:24:30",B1 3,25.0,237.4,0.019,435.6,252.9,249.3,212.8,VAN061_P2(TS-013b)_1.txt,VAN61_P2,TS-013b,methacrylate,Poly-c-hexyl MA,C=C(C)C(=O)OC1CCCCC1,[CH2][C](C)(C(=O)OC1CCCCC1),20600.0,1.09,SEC13,92.0,2020-02-17 00:00:00,None,3
"Montag, 17. Februar 2020 11:25:42",B2 1,25.0,245.6,0.161,374.1,246.9,244.9,222.4,VAN061_P2(TS-013b)_1.txt,VAN61_P2,TS-013b,methacrylate,Poly-c-hexyl MA,C=C(C)C(=O)OC1CCCCC1,[CH2][C](C)(C(=O)OC1CCCCC1),20600.0,1.09,SEC13,92.0,2020-02-17 00:00:00,None,3
"Montag, 17. Februar 2020 11:25:53",B2 2,25.0,258.5,0.16899999999999998,389.1,440.5,347.4,185.9,VAN061_P2(TS-013b)_1.txt,VAN61_P2,TS-013b,methacrylate,Poly-c-hexyl MA,C=C(C)C(=O)OC1CCCCC1,[CH2][C](C)(C(=O)OC1CCCCC1),20600.0,1.09,SEC13,92.0,2020-02-17 00:00:00,None,3
"Montag, 17. Februar 2020 11:26:04",B2 3,25.0,237.3,0.081,352.9,266.3,259.3,202.4,VAN061_P2(TS-013b)_1.txt,VAN61_P2,TS-013b,methacrylate,Poly-c-hexyl MA,C=C(C)C(=O)OC1CCCCC1,[CH2][C](C)(C(=O)OC1CCCCC1),20600.0,1.09,SEC13,92.0,2020-02-17 00:00:00,None,3
"Montag, 17. Februar 2020 11:26:40",B3 1,25.0,546.6,0.154,161.2,572.7,550.7,533.8,VAN061_P2(TS-013b)_1.txt,VAN61_P2,TS-013b,methacrylate,Poly-c-hexyl MA,C=C(C)C(=O)OC1CCCCC1,[CH2][C](C)(C(=O)OC1CCCCC1),20600.0,1.09,SEC13,92.0,2020-02-17 00:00:00,None,3
"Montag, 17. Februar 2020 11:26:50",B3 2,25.0,557.4,0.314,161.4,566.3,544.0,525.5,VAN061_P2(TS-013b)_1.txt,VAN61_P2,TS-013b,methacrylate,Poly-c-hexyl MA,C=C(C)C(=O)OC1CCCCC1,[CH2][C](C)(C(=O)OC1CCCCC1),20600.0,1.09,SEC13,92.0,2020-02-17 00:00:00,None,3
"Montag, 17. Februar 2020 11:27:01",B3 3,25.0,563.8,0.428,159.1,560.6,538.1,518.3,VAN061_P2(TS-013b)_1.txt,VAN61_P2,TS-013b,methacrylate,Poly-c-hexyl MA,C=C(C)C(=O)OC1CCCCC1,[CH2][C](C)(C(=O)OC1CCCCC1),20600.0,1.09,SEC13,92.0,2020-02-17 00:00:00,None,3
"Montag, 17. Februar 2020 11:27:37",B4 1,24.9,805.7,0.08900000000000001,297.7,1017.0,878.7,840.9,VAN061_P2(TS-013b)_1.txt,VAN61_P2,TS-013b,methacrylate,Poly-c-hexyl MA,C=C(C)C(=O)OC1CCCCC1,[CH2][C](C)(C(=O)OC1CCCCC1),20600.0,1.09,SEC13,92.0,2020-02-17 00:00:00,PVA,3
"Montag, 17. Februar 2020 11:27:48",B4 2,25.0,849.2,0.171,298.6,1091.0,930.1,844.3,VAN061_P2(TS-013b)_1.txt,VAN61_P2,TS-013b,methacrylate,Poly-c-hexyl MA,C=C(C)C(=O)OC1CCCCC1,[CH2][C](C)(C(=O)OC1CCCCC1),20600.0,1.09,SEC13,92.0,2020-02-17 00:00:00,PVA,3
"Montag, 17. Februar 2020 11:27:59",B4 3,25.0,813.5,0.14300000000000002,281.9,1109.0,943.1,838.1,VAN061_P2(TS-013b)_1.txt,VAN61_P2,TS-013b,methacrylate,Poly-c-hexyl MA,C=C(C)C(=O)OC1CCCCC1,[CH2][C](C)(C(=O)OC1CCCCC1),20600.0,1.09,SEC13,92.0,2020-02-17 00:00:00,PVA,3
"Montag, 17. Februar 2020 11:28:32",B5 1,25.0,746.8,0.18100000000000002,305.6,1041.0,857.0,725.2,VAN061_P2(TS-013b)_1.txt,VAN61_P2,TS-013b,methacrylate,Poly-c-hexyl MA,C=C(C)C(=O)OC1CCCCC1,[CH2][C](C)(C(=O)OC1CCCCC1),20600.0,1.09,SEC13,92.0,2020-02-17 00:00:00,PVA,3
"Montag, 17. Februar 2020 11:28:43",B5 2,25.0,774.4,0.25,291.8,1272.0,1161.0,660.9,VAN061_P2(TS-013b)_1.txt,VAN61_P2,TS-013b,methacrylate,Poly-c-hexyl MA,C=C(C)C(=O)OC1CCCCC1,[CH2][C](C)(C(=O)OC1CCCCC1),20600.0,1.09,SEC13,92.0,2020-02-17 00:00:00,PVA,3
"Montag, 17. Februar 2020 11:28:54",B5 3,25.0,769.5,0.22699999999999998,299.9,1167.0,1018.0,656.9,VAN061_P2(TS-013b)_1.txt,VAN61_P2,TS-013b,methacrylate,Poly-c-hexyl MA,C=C(C)C(=O)OC1CCCCC1,[CH2][C](C)(C(=O)OC1CCCCC1),20600.0,1.09,SEC13,92.0,2020-02-17 00:00:00,PVA,3
"Montag, 17. Februar 2020 11:29:31",B6 1,25.0,969.1,0.23600000000000002,364.6,1266.0,1234.0,864.2,VAN061_P2(TS-013b)_1.txt,VAN61_P2,TS-013b,methacrylate,Poly-c-hexyl MA,C=C(C)C(=O)OC1CCCCC1,[CH2][C](C)(C(=O)OC1CCCCC1),20600.0,1.09,SEC13,92.0,2020-02-17 00:00:00,PVA,3
"Montag, 17. Februar 2020 11:29:42",B6 2,25.0,949.2,0.252,290.1,1237.0,1156.0,889.4,VAN061_P2(TS-013b)_1.txt,VAN61_P2,TS-013b,methacrylate,Poly-c-hexyl MA,C=C(C)C(=O)OC1CCCCC1,[CH2][C](C)(C(=O)OC1CCCCC1),20600.0,1.09,SEC13,92.0,2020-02-17 00:00:00,PVA,3
"Montag, 17. Februar 2020 11:29:53",B6 3,25.0,850.3,0.261,271.8,975.4,854.8,775.9,VAN061_P2(TS-013b)_1.txt,VAN61_P2,TS-013b,methacrylate,Poly-c-hexyl MA,C=C(C)C(=O)OC1CCCCC1,[CH2][C](C)(C(=O)OC1CCCCC1),20600.0,1.09,SEC13,92.0,2020-02-17 00:00:00,PVA,3
"Montag, 17. Februar 2020 11:30:36",C1 1,25.0,227.4,0.10099999999999999,369.0,251.9,247.3,201.2,VAN061_P2(TS-013b)_1.txt,VAN61_P2,TS-013b,methacrylate,Poly-c-hexyl MA,C=C(C)C(=O)OC1CCCCC1,[CH2][C](C)(C(=O)OC1CCCCC1),20600.0,1.09,SEC13,92.0,2020-02-17 00:00:00,None,5
"Montag, 17. Februar 2020 11:30:47",C1 2,25.0,225.7,0.124,372.8,257.2,250.9,191.2,VAN061_P2(TS-013b)_1.txt,VAN61_P2,TS-013b,methacrylate,Poly-c-hexyl MA,C=C(C)C(=O)OC1CCCCC1,[CH2][C](C)(C(=O)OC1CCCCC1),20600.0,1.09,SEC13,92.0,2020-02-17 00:00:00,None,5
"Montag, 17. Februar 2020 11:30:58",C1 3,25.0,221.4,0.138,361.9,244.8,240.9,198.2,VAN061_P2(TS-013b)_1.txt,VAN61_P2,TS-013b,methacrylate,Poly-c-hexyl MA,C=C(C)C(=O)OC1CCCCC1,[CH2][C](C)(C(=O)OC1CCCCC1),20600.0,1.09,SEC13,92.0,2020-02-17 00:00:00,None,5
"Montag, 17. Februar 2020 11:31:34",C2 1,25.0,224.8,0.016,451.1,234.3,232.3,204.4,VAN061_P2(TS-013b)_1.txt,VAN61_P2,TS-013b,methacrylate,Poly-c-hexyl MA,C=C(C)C(=O)OC1CCCCC1,[CH2][C](C)(C(=O)OC1CCCCC1),20600.0,1.09,SEC13,92.0,2020-02-17 00:00:00,None,5
"Montag, 17. Februar 2020 11:31:45",C2 2,25.0,225.9,0.038,465.1,241.5,238.6,204.1,VAN061_P2(TS-013b)_1.txt,VAN61_P2,TS-013b,methacrylate,Poly-c-hexyl MA,C=C(C)C(=O)OC1CCCCC1,[CH2][C](C)(C(=O)OC1CCCCC1),20600.0,1.09,SEC13,92.0,2020-02-17 00:00:00,None,5
"Montag, 17. Februar 2020 11:31:56",C2 3,25.0,218.9,0.065,451.7,234.4,232.0,200.2,VAN061_P2(TS-013b)_1.txt,VAN61_P2,TS-013b,methacrylate,Poly-c-hexyl MA,C=C(C)C(=O)OC1CCCCC1,[CH2][C](C)(C(=O)OC1CCCCC1),20600.0,1.09,SEC13,92.0,2020-02-17 00:00:00,None,5
"Montag, 17. Februar 2020 11:32:30",C3 1,25.0,228.3,0.068,428.4,255.9,250.6,193.5,VAN061_P2(TS-013b)_1.txt,VAN61_P2,TS-013b,methacrylate,Poly-c-hexyl MA,C=C(C)C(=O)OC1CCCCC1,[CH2][C](C)(C(=O)OC1CCCCC1),20600.0,1.09,SEC13,92.0,2020-02-17 00:00:00,None,5
"Montag, 17. Februar 2020 11:32:41",C3 2,25.0,225.8,0.027000000000000003,423.3,237.7,235.6,208.2,VAN061_P2(TS-013b)_1.txt,VAN61_P2,TS-013b,methacrylate,Poly-c-hexyl MA,C=C(C)C(=O)OC1CCCCC1,[CH2][C](C)(C(=O)OC1CCCCC1),20600.0,1.09,SEC13,92.0,2020-02-17 00:00:00,None,5
"Montag, 17. Februar 2020 11:32:52",C3 3,25.0,221.0,0.049,419.1,226.9,225.4,205.3,VAN061_P2(TS-013b)_1.txt,VAN61_P2,TS-013b,methacrylate,Poly-c-hexyl MA,C=C(C)C(=O)OC1CCCCC1,[CH2][C](C)(C(=O)OC1CCCCC1),20600.0,1.09,SEC13,92.0,2020-02-17 00:00:00,None,5
"Montag, 17. Februar 2020 11:33:32",C4 1,25.0,759.6,0.131,194.9,1052.0,869.5,784.7,VAN061_P2(TS-013b)_1.txt,VAN61_P2,TS-013b,methacrylate,Poly-c-hexyl MA,C=C(C)C(=O)OC1CCCCC1,[CH2][C](C)(C(=O)OC1CCCCC1),20600.0,1.09,SEC13,92.0,2020-02-17 00:00:00,PVA,5
"Montag, 17. Februar 2020 11:33:43",C4 2,25.0,677.1,0.192,199.4,839.0,741.3,713.0,VAN061_P2(TS-013b)_1.txt,VAN61_P2,TS-013b,methacrylate,Poly-c-hexyl MA,C=C(C)C(=O)OC1CCCCC1,[CH2][C](C)(C(=O)OC1CCCCC1),20600.0,1.09,SEC13,92.0,2020-02-17 00:00:00,PVA,5
"Montag, 17. Februar 2020 11:33:54",C4 3,25.0,661.5,0.23800000000000002,193.0,732.5,664.1,639.2,VAN061_P2(TS-013b)_1.txt,VAN61_P2,TS-013b,methacrylate,Poly-c-hexyl MA,C=C(C)C(=O)OC1CCCCC1,[CH2][C](C)(C(=O)OC1CCCCC1),20600.0,1.09,SEC13,92.0,2020-02-17 00:00:00,PVA,5
"Montag, 17. Februar 2020 11:34:31",C5 1,25.0,1610.0,0.47100000000000003,274.5,1311.0,1298.0,970.4,VAN061_P2(TS-013b)_1.txt,VAN61_P2,TS-013b,methacrylate,Poly-c-hexyl MA,C=C(C)C(=O)OC1CCCCC1,[CH2][C](C)(C(=O)OC1CCCCC1),20600.0,1.09,SEC13,92.0,2020-02-17 00:00:00,PVA,5
"Montag, 17. Februar 2020 11:34:42",C5 2,25.0,1360.0,0.374,232.1,1300.0,1278.0,1054.0,VAN061_P2(TS-013b)_1.txt,VAN61_P2,TS-013b,methacrylate,Poly-c-hexyl MA,C=C(C)C(=O)OC1CCCCC1,[CH2][C](C)(C(=O)OC1CCCCC1),20600.0,1.09,SEC13,92.0,2020-02-17 00:00:00,PVA,5
"Montag, 17. Februar 2020 11:34:53",C5 3,25.0,1302.0,0.397,167.7,1082.0,967.3,938.4,VAN061_P2(TS-013b)_1.txt,VAN61_P2,TS-013b,methacrylate,Poly-c-hexyl MA,C=C(C)C(=O)OC1CCCCC1,[CH2][C](C)(C(=O)OC1CCCCC1),20600.0,1.09,SEC13,92.0,2020-02-17 00:00:00,PVA,5
"Montag, 17. Februar 2020 11:35:37",C6 1,25.0,1022.0,0.239,222.5,1284.0,1322.0,1034.0,VAN061_P2(TS-013b)_1.txt,VAN61_P2,TS-013b,methacrylate,Poly-c-hexyl MA,C=C(C)C(=O)OC1CCCCC1,[CH2][C](C)(C(=O)OC1CCCCC1),20600.0,1.09,SEC13,92.0,2020-02-17 00:00:00,PVA,5
"Montag, 17. Februar 2020 11:35:48",C6 2,25.0,988.3,0.233,225.6,1182.0,1082.0,995.6,VAN061_P2(TS-013b)_1.txt,VAN61_P2,TS-013b,methacrylate,Poly-c-hexyl MA,C=C(C)C(=O)OC1CCCCC1,[CH2][C](C)(C(=O)OC1CCCCC1),20600.0,1.09,SEC13,92.0,2020-02-17 00:00:00,PVA,5
"Montag, 17. Februar 2020 11:35:59",C6 3,25.0,1116.0,0.23399999999999999,249.0,1316.0,1418.0,1088.0,VAN061_P2(TS-013b)_1.txt,VAN61_P2,TS-013b,methacrylate,Poly-c-hexyl MA,C=C(C)C(=O)OC1CCCCC1,[CH2][C](C)(C(=O)OC1CCCCC1),20600.0,1.09,SEC13,92.0,2020-02-17 00:00:00,PVA,5
"Montag, 17. Februar 2020 11:36:41",D1 1,25.0,240.9,0.076,267.8,275.9,266.7,196.5,VAN061_P2(TS-013b)_1.txt,VAN61_P2,TS-013b,methacrylate,Poly-c-hexyl MA,C=C(C)C(=O)OC1CCCCC1,[CH2][C](C)(C(=O)OC1CCCCC1),20600.0,1.09,SEC13,92.0,2020-02-17 00:00:00,None,8
"Montag, 17. Februar 2020 11:36:51",D1 2,25.0,252.7,0.13,293.9,305.7,292.7,221.6,VAN061_P2(TS-013b)_1.txt,VAN61_P2,TS-013b,methacrylate,Poly-c-hexyl MA,C=C(C)C(=O)OC1CCCCC1,[CH2][C](C)(C(=O)OC1CCCCC1),20600.0,1.09,SEC13,92.0,2020-02-17 00:00:00,None,8
"Montag, 17. Februar 2020 11:37:02",D1 3,25.0,248.3,0.157,301.8,483.7,310.6,195.4,VAN061_P2(TS-013b)_1.txt,VAN61_P2,TS-013b,methacrylate,Poly-c-hexyl MA,C=C(C)C(=O)OC1CCCCC1,[CH2][C](C)(C(=O)OC1CCCCC1),20600.0,1.09,SEC13,92.0,2020-02-17 00:00:00,None,8
"Montag, 17. Februar 2020 11:37:38",D2 1,25.0,245.7,0.179,295.8,575.3,342.7,201.1,VAN061_P2(TS-013b)_1.txt,VAN61_P2,TS-013b,methacrylate,Poly-c-hexyl MA,C=C(C)C(=O)OC1CCCCC1,[CH2][C](C)(C(=O)OC1CCCCC1),20600.0,1.09,SEC13,92.0,2020-02-17 00:00:00,None,8
"Montag, 17. Februar 2020 11:37:48",D2 2,25.0,247.0,0.09300000000000001,287.5,286.4,275.8,203.8,VAN061_P2(TS-013b)_1.txt,VAN61_P2,TS-013b,methacrylate,Poly-c-hexyl MA,C=C(C)C(=O)OC1CCCCC1,[CH2][C](C)(C(=O)OC1CCCCC1),20600.0,1.09,SEC13,92.0,2020-02-17 00:00:00,None,8
"Montag, 17. Februar 2020 11:37:59",D2 3,25.0,243.1,0.21100000000000002,299.6,786.0,405.0,193.5,VAN061_P2(TS-013b)_1.txt,VAN61_P2,TS-013b,methacrylate,Poly-c-hexyl MA,C=C(C)C(=O)OC1CCCCC1,[CH2][C](C)(C(=O)OC1CCCCC1),20600.0,1.09,SEC13,92.0,2020-02-17 00:00:00,None,8
"Montag, 17. Februar 2020 11:38:44",D3 1,25.0,225.3,0.063,332.1,242.7,239.6,204.0,VAN061_P2(TS-013b)_1.txt,VAN61_P2,TS-013b,methacrylate,Poly-c-hexyl MA,C=C(C)C(=O)OC1CCCCC1,[CH2][C](C)(C(=O)OC1CCCCC1),20600.0,1.09,SEC13,92.0,2020-02-17 00:00:00,None,8
"Montag, 17. Februar 2020 11:38:55",D3 2,25.0,224.3,0.209,332.9,230.1,227.8,193.2,VAN061_P2(TS-013b)_1.txt,VAN61_P2,TS-013b,methacrylate,Poly-c-hexyl MA,C=C(C)C(=O)OC1CCCCC1,[CH2][C](C)(C(=O)OC1CCCCC1),20600.0,1.09,SEC13,92.0,2020-02-17 00:00:00,None,8
"Montag, 17. Februar 2020 11:39:05",D3 3,25.0,223.1,0.14,324.3,239.1,235.6,191.5,VAN061_P2(TS-013b)_1.txt,VAN61_P2,TS-013b,methacrylate,Poly-c-hexyl MA,C=C(C)C(=O)OC1CCCCC1,[CH2][C](C)(C(=O)OC1CCCCC1),20600.0,1.09,SEC13,92.0,2020-02-17 00:00:00,None,8
"Montag, 17. Februar 2020 11:39:39",D4 1,25.0,1043.0,0.264,137.8,1156.0,1048.0,997.0,VAN061_P2(TS-013b)_1.txt,VAN61_P2,TS-013b,methacrylate,Poly-c-hexyl MA,C=C(C)C(=O)OC1CCCCC1,[CH2][C](C)(C(=O)OC1CCCCC1),20600.0,1.09,SEC13,92.0,2020-02-17 00:00:00,PVA,8
"Montag, 17. Februar 2020 11:39:50",D4 2,25.0,1069.0,0.28600000000000003,144.0,1299.0,1265.0,934.3,VAN061_P2(TS-013b)_1.txt,VAN61_P2,TS-013b,methacrylate,Poly-c-hexyl MA,C=C(C)C(=O)OC1CCCCC1,[CH2][C](C)(C(=O)OC1CCCCC1),20600.0,1.09,SEC13,92.0,2020-02-17 00:00:00,PVA,8
"Montag, 17. Februar 2020 11:40:01",D4 3,25.0,1013.0,0.259,137.1,1335.0,1335.0,621.6,VAN061_P2(TS-013b)_1.txt,VAN61_P2,TS-013b,methacrylate,Poly-c-hexyl MA,C=C(C)C(=O)OC1CCCCC1,[CH2][C](C)(C(=O)OC1CCCCC1),20600.0,1.09,SEC13,92.0,2020-02-17 00:00:00,PVA,8
"Montag, 17. Februar 2020 11:40:37",D5 1,25.0,1526.0,0.358,207.0,1400.0,1492.0,1184.0,VAN061_P2(TS-013b)_1.txt,VAN61_P2,TS-013b,methacrylate,Poly-c-hexyl MA,C=C(C)C(=O)OC1CCCCC1,[CH2][C](C)(C(=O)OC1CCCCC1),20600.0,1.09,SEC13,92.0,2020-02-17 00:00:00,PVA,8
"Montag, 17. Februar 2020 11:40:48",D5 2,25.0,1206.0,0.359,177.8,1193.0,1050.0,685.7,VAN061_P2(TS-013b)_1.txt,VAN61_P2,TS-013b,methacrylate,Poly-c-hexyl MA,C=C(C)C(=O)OC1CCCCC1,[CH2][C](C)(C(=O)OC1CCCCC1),20600.0,1.09,SEC13,92.0,2020-02-17 00:00:00,PVA,8
"Montag, 17. Februar 2020 11:40:59",D5 3,25.0,1178.0,0.32299999999999995,163.8,1322.0,1320.0,576.3,VAN061_P2(TS-013b)_1.txt,VAN61_P2,TS-013b,methacrylate,Poly-c-hexyl MA,C=C(C)C(=O)OC1CCCCC1,[CH2][C](C)(C(=O)OC1CCCCC1),20600.0,1.09,SEC13,92.0,2020-02-17 00:00:00,PVA,8
"Montag, 17. Februar 2020 11:41:34",D6 1,25.0,1522.0,0.317,307.4,1777.0,2107.0,657.7,VAN061_P2(TS-013b)_1.txt,VAN61_P2,TS-013b,methacrylate,Poly-c-hexyl MA,C=C(C)C(=O)OC1CCCCC1,[CH2][C](C)(C(=O)OC1CCCCC1),20600.0,1.09,SEC13,92.0,2020-02-17 00:00:00,PVA,8
"Montag, 17. Februar 2020 11:41:45",D6 2,25.0,1377.0,0.293,289.4,1537.0,1903.0,1096.0,VAN061_P2(TS-013b)_1.txt,VAN61_P2,TS-013b,methacrylate,Poly-c-hexyl MA,C=C(C)C(=O)OC1CCCCC1,[CH2][C](C)(C(=O)OC1CCCCC1),20600.0,1.09,SEC13,92.0,2020-02-17 00:00:00,PVA,8
"Montag, 17. Februar 2020 11:41:56",D6 3,25.0,1285.0,0.24600000000000002,284.5,1434.0,1657.0,1283.0,VAN061_P2(TS-013b)_1.txt,VAN61_P2,TS-013b,methacrylate,Poly-c-hexyl MA,C=C(C)C(=O)OC1CCCCC1,[CH2][C](C)(C(=O)OC1CCCCC1),20600.0,1.09,SEC13,92.0,2020-02-17 00:00:00,PVA,8
"Montag, 17. Februar 2020 11:42:33",E1 1,25.0,274.3,0.125,492.3,295.2,286.4,236.4,VAN061_P2(TS-013b)_1.txt,VAN61_P2,TS-013b,methacrylate,Poly-c-hexyl MA,C=C(C)C(=O)OC1CCCCC1,[CH2][C](C)(C(=O)OC1CCCCC1),20600.0,1.09,SEC13,92.0,2020-02-17 00:00:00,None,10
"Montag, 17. Februar 2020 11:42:44",E1 2,25.0,278.3,0.3,514.7,257.0,252.1,201.8,VAN061_P2(TS-013b)_1.txt,VAN61_P2,TS-013b,methacrylate,Poly-c-hexyl MA,C=C(C)C(=O)OC1CCCCC1,[CH2][C](C)(C(=O)OC1CCCCC1),20600.0,1.09,SEC13,92.0,2020-02-17 00:00:00,None,10
"Montag, 17. Februar 2020 11:42:54",E1 3,25.0,244.5,0.184,413.2,249.1,245.0,204.4,VAN061_P2(TS-013b)_1.txt,VAN61_P2,TS-013b,methacrylate,Poly-c-hexyl MA,C=C(C)C(=O)OC1CCCCC1,[CH2][C](C)(C(=O)OC1CCCCC1),20600.0,1.09,SEC13,92.0,2020-02-17 00:00:00,None,10
"Montag, 17. Februar 2020 11:43:43",E2 1,25.0,257.9,0.28,338.2,233.5,231.7,208.5,VAN061_P2(TS-013b)_1.txt,VAN61_P2,TS-013b,methacrylate,Poly-c-hexyl MA,C=C(C)C(=O)OC1CCCCC1,[CH2][C](C)(C(=O)OC1CCCCC1),20600.0,1.09,SEC13,92.0,2020-02-17 00:00:00,None,10
"Montag, 17. Februar 2020 11:43:54",E2 2,25.0,248.6,0.08199999999999999,398.9,272.0,266.3,225.7,VAN061_P2(TS-013b)_1.txt,VAN61_P2,TS-013b,methacrylate,Poly-c-hexyl MA,C=C(C)C(=O)OC1CCCCC1,[CH2][C](C)(C(=O)OC1CCCCC1),20600.0,1.09,SEC13,92.0,2020-02-17 00:00:00,None,10
"Montag, 17. Februar 2020 11:44:04",E2 3,25.0,270.9,0.257,556.8,244.6,242.0,214.6,VAN061_P2(TS-013b)_1.txt,VAN61_P2,TS-013b,methacrylate,Poly-c-hexyl MA,C=C(C)C(=O)OC1CCCCC1,[CH2][C](C)(C(=O)OC1CCCCC1),20600.0,1.09,SEC13,92.0,2020-02-17 00:00:00,None,10
"Montag, 17. Februar 2020 11:44:54",E3 1,25.0,243.2,0.147,454.7,260.0,254.3,207.4,VAN061_P2(TS-013b)_1.txt,VAN61_P2,TS-013b,methacrylate,Poly-c-hexyl MA,C=C(C)C(=O)OC1CCCCC1,[CH2][C](C)(C(=O)OC1CCCCC1),20600.0,1.09,SEC13,92.0,2020-02-17 00:00:00,None,10
"Montag, 17. Februar 2020 11:45:05",E3 2,25.0,251.5,0.228,481.5,254.0,250.4,215.3,VAN061_P2(TS-013b)_1.txt,VAN61_P2,TS-013b,methacrylate,Poly-c-hexyl MA,C=C(C)C(=O)OC1CCCCC1,[CH2][C](C)(C(=O)OC1CCCCC1),20600.0,1.09,SEC13,92.0,2020-02-17 00:00:00,None,10
"Montag, 17. Februar 2020 11:45:16",E3 3,25.0,283.5,0.319,527.7,228.4,226.6,199.7,VAN061_P2(TS-013b)_1.txt,VAN61_P2,TS-013b,methacrylate,Poly-c-hexyl MA,C=C(C)C(=O)OC1CCCCC1,[CH2][C](C)(C(=O)OC1CCCCC1),20600.0,1.09,SEC13,92.0,2020-02-17 00:00:00,None,10
"Montag, 17. Februar 2020 11:45:51",E4 1,25.0,1722.0,0.41700000000000004,174.3,1660.0,1975.0,1210.0,VAN061_P2(TS-013b)_1.txt,VAN61_P2,TS-013b,methacrylate,Poly-c-hexyl MA,C=C(C)C(=O)OC1CCCCC1,[CH2][C](C)(C(=O)OC1CCCCC1),20600.0,1.09,SEC13,92.0,2020-02-17 00:00:00,PVA,10
"Montag, 17. Februar 2020 11:46:02",E4 2,25.0,1505.0,0.603,167.5,1165.0,1070.0,1030.0,VAN061_P2(TS-013b)_1.txt,VAN61_P2,TS-013b,methacrylate,Poly-c-hexyl MA,C=C(C)C(=O)OC1CCCCC1,[CH2][C](C)(C(=O)OC1CCCCC1),20600.0,1.09,SEC13,92.0,2020-02-17 00:00:00,PVA,10
"Montag, 17. Februar 2020 11:46:13",E4 3,25.0,1777.0,0.44299999999999995,205.6,2159.0,2270.0,598.7,VAN061_P2(TS-013b)_1.txt,VAN61_P2,TS-013b,methacrylate,Poly-c-hexyl MA,C=C(C)C(=O)OC1CCCCC1,[CH2][C](C)(C(=O)OC1CCCCC1),20600.0,1.09,SEC13,92.0,2020-02-17 00:00:00,PVA,10
"Montag, 17. Februar 2020 11:46:47",E5 1,25.0,2666.0,0.807,340.0,1139.0,1039.0,1011.0,VAN061_P2(TS-013b)_1.txt,VAN61_P2,TS-013b,methacrylate,Poly-c-hexyl MA,C=C(C)C(=O)OC1CCCCC1,[CH2][C](C)(C(=O)OC1CCCCC1),20600.0,1.09,SEC13,92.0,2020-02-17 00:00:00,PVA,10
"Montag, 17. Februar 2020 11:46:58",E5 2,25.0,3551.0,1.0,352.6,581.9,568.9,562.9,VAN061_P2(TS-013b)_1.txt,VAN61_P2,TS-013b,methacrylate,Poly-c-hexyl MA,C=C(C)C(=O)OC1CCCCC1,[CH2][C](C)(C(=O)OC1CCCCC1),20600.0,1.09,SEC13,92.0,2020-02-17 00:00:00,PVA,10
"Montag, 17. Februar 2020 11:47:09",E5 3,25.0,2511.0,0.856,285.3,919.2,862.2,853.5,VAN061_P2(TS-013b)_1.txt,VAN61_P2,TS-013b,methacrylate,Poly-c-hexyl MA,C=C(C)C(=O)OC1CCCCC1,[CH2][C](C)(C(=O)OC1CCCCC1),20600.0,1.09,SEC13,92.0,2020-02-17 00:00:00,PVA,10
"Montag, 17. Februar 2020 11:47:42",E6 1,25.0,1244.0,0.34299999999999997,424.3,1633.0,1921.0,748.1,VAN061_P2(TS-013b)_1.txt,VAN61_P2,TS-013b,methacrylate,Poly-c-hexyl MA,C=C(C)C(=O)OC1CCCCC1,[CH2][C](C)(C(=O)OC1CCCCC1),20600.0,1.09,SEC13,92.0,2020-02-17 00:00:00,PVA,10
"Montag, 17. Februar 2020 11:47:53",E6 2,25.0,1206.0,0.245,464.0,1226.0,1161.0,1073.0,VAN061_P2(TS-013b)_1.txt,VAN61_P2,TS-013b,methacrylate,Poly-c-hexyl MA,C=C(C)C(=O)OC1CCCCC1,[CH2][C](C)(C(=O)OC1CCCCC1),20600.0,1.09,SEC13,92.0,2020-02-17 00:00:00,PVA,10
"Montag, 17. Februar 2020 11:48:04",E6 3,25.0,1247.0,0.442,490.8,1455.0,1488.0,768.1,VAN061_P2(TS-013b)_1.txt,VAN61_P2,TS-013b,methacrylate,Poly-c-hexyl MA,C=C(C)C(=O)OC1CCCCC1,[CH2][C](C)(C(=O)OC1CCCCC1),20600.0,1.09,SEC13,92.0,2020-02-17 00:00:00,PVA,10
"Montag, 17. Februar 2020 11:48:41",F1 1,25.0,258.4,0.18,227.4,288.2,278.7,216.2,VAN061_P2(TS-013b)_1.txt,VAN61_P2,TS-013b,methacrylate,Poly-c-hexyl MA,C=C(C)C(=O)OC1CCCCC1,[CH2][C](C)(C(=O)OC1CCCCC1),20600.0,1.09,SEC13,92.0,2020-02-17 00:00:00,None,15
"Montag, 17. Februar 2020 11:48:52",F1 2,25.0,243.9,0.19899999999999998,238.5,272.0,267.5,235.2,VAN061_P2(TS-013b)_1.txt,VAN61_P2,TS-013b,methacrylate,Poly-c-hexyl MA,C=C(C)C(=O)OC1CCCCC1,[CH2][C](C)(C(=O)OC1CCCCC1),20600.0,1.09,SEC13,92.0,2020-02-17 00:00:00,None,15
"Montag, 17. Februar 2020 11:49:03",F1 3,25.0,231.5,0.262,261.6,236.4,234.4,212.0,VAN061_P2(TS-013b)_1.txt,VAN61_P2,TS-013b,methacrylate,Poly-c-hexyl MA,C=C(C)C(=O)OC1CCCCC1,[CH2][C](C)(C(=O)OC1CCCCC1),20600.0,1.09,SEC13,92.0,2020-02-17 00:00:00,None,15
"Montag, 17. Februar 2020 11:49:38",F2 1,25.0,256.9,0.278,294.4,252.9,250.7,229.3,VAN061_P2(TS-013b)_1.txt,VAN61_P2,TS-013b,methacrylate,Poly-c-hexyl MA,C=C(C)C(=O)OC1CCCCC1,[CH2][C](C)(C(=O)OC1CCCCC1),20600.0,1.09,SEC13,92.0,2020-02-17 00:00:00,None,15
"Montag, 17. Februar 2020 11:49:49",F2 2,25.0,262.9,0.151,293.8,275.5,271.7,246.3,VAN061_P2(TS-013b)_1.txt,VAN61_P2,TS-013b,methacrylate,Poly-c-hexyl MA,C=C(C)C(=O)OC1CCCCC1,[CH2][C](C)(C(=O)OC1CCCCC1),20600.0,1.09,SEC13,92.0,2020-02-17 00:00:00,None,15
"Montag, 17. Februar 2020 11:50:00",F2 3,25.0,256.8,0.28300000000000003,282.7,257.9,255.5,233.9,VAN061_P2(TS-013b)_1.txt,VAN61_P2,TS-013b,methacrylate,Poly-c-hexyl MA,C=C(C)C(=O)OC1CCCCC1,[CH2][C](C)(C(=O)OC1CCCCC1),20600.0,1.09,SEC13,92.0,2020-02-17 00:00:00,None,15
"Montag, 17. Februar 2020 11:50:34",F3 1,25.0,295.4,0.254,336.0,648.7,393.7,236.1,VAN061_P2(TS-013b)_1.txt,VAN61_P2,TS-013b,methacrylate,Poly-c-hexyl MA,C=C(C)C(=O)OC1CCCCC1,[CH2][C](C)(C(=O)OC1CCCCC1),20600.0,1.09,SEC13,92.0,2020-02-17 00:00:00,None,15
"Montag, 17. Februar 2020 11:50:45",F3 2,25.0,273.6,0.244,380.9,275.1,267.7,216.0,VAN061_P2(TS-013b)_1.txt,VAN61_P2,TS-013b,methacrylate,Poly-c-hexyl MA,C=C(C)C(=O)OC1CCCCC1,[CH2][C](C)(C(=O)OC1CCCCC1),20600.0,1.09,SEC13,92.0,2020-02-17 00:00:00,None,15
"Montag, 17. Februar 2020 11:50:56",F3 3,25.0,285.0,0.205,312.8,284.6,277.8,233.9,VAN061_P2(TS-013b)_1.txt,VAN61_P2,TS-013b,methacrylate,Poly-c-hexyl MA,C=C(C)C(=O)OC1CCCCC1,[CH2][C](C)(C(=O)OC1CCCCC1),20600.0,1.09,SEC13,92.0,2020-02-17 00:00:00,None,15
"Montag, 17. Februar 2020 11:51:47",F4 1,25.0,1866.0,0.872,723.0,2278.0,2288.0,497.7,VAN061_P2(TS-013b)_1.txt,VAN61_P2,TS-013b,methacrylate,Poly-c-hexyl MA,C=C(C)C(=O)OC1CCCCC1,[CH2][C](C)(C(=O)OC1CCCCC1),20600.0,1.09,SEC13,92.0,2020-02-17 00:00:00,PVA,15
"Montag, 17. Februar 2020 11:51:57",F4 2,25.0,3202.0,0.8370000000000001,1005.0,2355.0,1600.0,602.5,VAN061_P2(TS-013b)_1.txt,VAN61_P2,TS-013b,methacrylate,Poly-c-hexyl MA,C=C(C)C(=O)OC1CCCCC1,[CH2][C](C)(C(=O)OC1CCCCC1),20600.0,1.09,SEC13,92.0,2020-02-17 00:00:00,PVA,15
"Montag, 17. Februar 2020 11:52:08",F4 3,25.0,1710.0,0.59,641.9,1523.0,1604.0,956.0,VAN061_P2(TS-013b)_1.txt,VAN61_P2,TS-013b,methacrylate,Poly-c-hexyl MA,C=C(C)C(=O)OC1CCCCC1,[CH2][C](C)(C(=O)OC1CCCCC1),20600.0,1.09,SEC13,92.0,2020-02-17 00:00:00,PVA,15
