Repository: JulianKimmig/nanoparticle_size_prediction

File: data/raw_data.csv (part 12 of 24)
measurment_data,sample,temperature,z_average,dispersity,mean_count_rate,volume_mean,intensity_mean,number_mean,file,np_formulation,substance_code,polymer_class,polymer,smiles_monomer,smiles_ru,mn,pdi,mn_method,tg,date,additive,polymer_concentration
"Montag, 17. Februar 2020 11:52:43",F5 1,25.0,1122.0,0.36700000000000005,485.0,1515.0,1568.0,826.5,VAN061_P2(TS-013b)_1.txt,VAN61_P2,TS-013b,methacrylate,Poly-c-hexyl MA,C=C(C)C(=O)OC1CCCCC1,[CH2][C](C)(C(=O)OC1CCCCC1),20600.0,1.09,SEC13,92.0,2020-02-17 00:00:00,PVA,15
"Montag, 17. Februar 2020 11:52:54",F5 2,25.0,1096.0,0.5429999999999999,475.6,2279.0,2218.0,630.8,VAN061_P2(TS-013b)_1.txt,VAN61_P2,TS-013b,methacrylate,Poly-c-hexyl MA,C=C(C)C(=O)OC1CCCCC1,[CH2][C](C)(C(=O)OC1CCCCC1),20600.0,1.09,SEC13,92.0,2020-02-17 00:00:00,PVA,15
"Montag, 17. Februar 2020 11:53:05",F5 3,25.0,987.2,0.457,446.2,1342.0,1236.0,499.8,VAN061_P2(TS-013b)_1.txt,VAN61_P2,TS-013b,methacrylate,Poly-c-hexyl MA,C=C(C)C(=O)OC1CCCCC1,[CH2][C](C)(C(=O)OC1CCCCC1),20600.0,1.09,SEC13,92.0,2020-02-17 00:00:00,PVA,15
"Montag, 17. Februar 2020 11:53:42",F6 1,25.0,1147.0,0.248,170.1,1185.0,1092.0,1031.0,VAN061_P2(TS-013b)_1.txt,VAN61_P2,TS-013b,methacrylate,Poly-c-hexyl MA,C=C(C)C(=O)OC1CCCCC1,[CH2][C](C)(C(=O)OC1CCCCC1),20600.0,1.09,SEC13,92.0,2020-02-17 00:00:00,PVA,15
"Montag, 17. Februar 2020 11:53:53",F6 2,25.0,1153.0,0.392,228.3,1488.0,1563.0,909.2,VAN061_P2(TS-013b)_1.txt,VAN61_P2,TS-013b,methacrylate,Poly-c-hexyl MA,C=C(C)C(=O)OC1CCCCC1,[CH2][C](C)(C(=O)OC1CCCCC1),20600.0,1.09,SEC13,92.0,2020-02-17 00:00:00,PVA,15
"Montag, 17. Februar 2020 11:54:04",F6 3,25.0,1521.0,0.532,202.1,1094.0,937.2,721.9,VAN061_P2(TS-013b)_1.txt,VAN61_P2,TS-013b,methacrylate,Poly-c-hexyl MA,C=C(C)C(=O)OC1CCCCC1,[CH2][C](C)(C(=O)OC1CCCCC1),20600.0,1.09,SEC13,92.0,2020-02-17 00:00:00,PVA,15
"Dienstag, 11. Februar 2020 12:42:05",A1 1,25.0,178.1,0.086,272.5,190.1,192.1,153.4,VAN054_P4(SB342)_1.txt,VAN54_P4,SB342,methacrylate,PMMA,C=C(C)(C(=O)OC),[CH2][C](C)(C(=O)OC),14700.0,1.08,SEC13,105.0,2020-02-11 00:00:00,None,1
"Dienstag, 11. Februar 2020 12:42:15",A1 2,25.0,185.1,0.079,265.7,200.4,203.3,146.4,VAN054_P4(SB342)_1.txt,VAN54_P4,SB342,methacrylate,PMMA,C=C(C)(C(=O)OC),[CH2][C](C)(C(=O)OC),14700.0,1.08,SEC13,105.0,2020-02-11 00:00:00,None,1
"Dienstag, 11. Februar 2020 12:42:26",A1 3,25.0,177.5,0.002,264.5,183.4,183.7,162.0,VAN054_P4(SB342)_1.txt,VAN54_P4,SB342,methacrylate,PMMA,C=C(C)(C(=O)OC),[CH2][C](C)(C(=O)OC),14700.0,1.08,SEC13,105.0,2020-02-11 00:00:00,None,1
"Dienstag, 11. Februar 2020 12:43:04",A2 1,25.0,158.9,1.0,489.5,121.9,125.3,114.7,VAN054_P4(SB342)_1.txt,VAN54_P4,SB342,methacrylate,PMMA,C=C(C)(C(=O)OC),[CH2][C](C)(C(=O)OC),14700.0,1.08,SEC13,105.0,2020-02-11 00:00:00,None,1
"Dienstag, 11. Februar 2020 12:43:15",A2 2,25.0,158.4,1.0,486.7,107.9,111.1,102.9,VAN054_P4(SB342)_1.txt,VAN54_P4,SB342,methacrylate,PMMA,C=C(C)(C(=O)OC),[CH2][C](C)(C(=O)OC),14700.0,1.08,SEC13,105.0,2020-02-11 00:00:00,None,1
"Dienstag, 11. Februar 2020 12:43:26",A2 3,25.0,162.0,1.0,491.1,105.3,108.8,99.95,VAN054_P4(SB342)_1.txt,VAN54_P4,SB342,methacrylate,PMMA,C=C(C)(C(=O)OC),[CH2][C](C)(C(=O)OC),14700.0,1.08,SEC13,105.0,2020-02-11 00:00:00,None,1
"Dienstag, 11. Februar 2020 12:44:01",A3 1,25.0,181.2,0.19699999999999998,440.6,191.7,193.3,155.5,VAN054_P4(SB342)_1.txt,VAN54_P4,SB342,methacrylate,PMMA,C=C(C)(C(=O)OC),[CH2][C](C)(C(=O)OC),14700.0,1.08,SEC13,105.0,2020-02-11 00:00:00,None,1
"Dienstag, 11. Februar 2020 12:44:12",A3 2,25.0,188.7,0.10800000000000001,444.4,212.1,214.7,143.9,VAN054_P4(SB342)_1.txt,VAN54_P4,SB342,methacrylate,PMMA,C=C(C)(C(=O)OC),[CH2][C](C)(C(=O)OC),14700.0,1.08,SEC13,105.0,2020-02-11 00:00:00,None,1
"Dienstag, 11. Februar 2020 12:44:23",A3 3,25.0,185.2,0.087,440.6,201.5,204.7,144.6,VAN054_P4(SB342)_1.txt,VAN54_P4,SB342,methacrylate,PMMA,C=C(C)(C(=O)OC),[CH2][C](C)(C(=O)OC),14700.0,1.08,SEC13,105.0,2020-02-11 00:00:00,None,1
"Dienstag, 11. Februar 2020 12:44:57",A4 1,25.0,213.3,0.03,294.4,227.8,225.8,194.4,VAN054_P4(SB342)_1.txt,VAN54_P4,SB342,methacrylate,PMMA,C=C(C)(C(=O)OC),[CH2][C](C)(C(=O)OC),14700.0,1.08,SEC13,105.0,2020-02-11 00:00:00,PVA,1
"Dienstag, 11. Februar 2020 12:45:08",A4 2,25.0,198.3,0.14300000000000002,299.7,213.8,213.4,167.6,VAN054_P4(SB342)_1.txt,VAN54_P4,SB342,methacrylate,PMMA,C=C(C)(C(=O)OC),[CH2][C](C)(C(=O)OC),14700.0,1.08,SEC13,105.0,2020-02-11 00:00:00,PVA,1
"Dienstag, 11. Februar 2020 12:45:19",A4 3,25.0,205.2,0.10400000000000001,307.9,221.7,220.1,191.9,VAN054_P4(SB342)_1.txt,VAN54_P4,SB342,methacrylate,PMMA,C=C(C)(C(=O)OC),[CH2][C](C)(C(=O)OC),14700.0,1.08,SEC13,105.0,2020-02-11 00:00:00,PVA,1
"Dienstag, 11. Februar 2020 12:46:05",A5 1,25.1,217.0,0.062,313.2,235.4,232.8,190.1,VAN054_P4(SB342)_1.txt,VAN54_P4,SB342,methacrylate,PMMA,C=C(C)(C(=O)OC),[CH2][C](C)(C(=O)OC),14700.0,1.08,SEC13,105.0,2020-02-11 00:00:00,PVA,1
"Dienstag, 11. Februar 2020 12:46:16",A5 2,25.0,220.9,0.055999999999999994,317.5,240.3,237.3,193.0,VAN054_P4(SB342)_1.txt,VAN54_P4,SB342,methacrylate,PMMA,C=C(C)(C(=O)OC),[CH2][C](C)(C(=O)OC),14700.0,1.08,SEC13,105.0,2020-02-11 00:00:00,PVA,1
"Dienstag, 11. Februar 2020 12:46:26",A5 3,25.0,212.1,0.059000000000000004,316.5,227.3,225.3,190.5,VAN054_P4(SB342)_1.txt,VAN54_P4,SB342,methacrylate,PMMA,C=C(C)(C(=O)OC),[CH2][C](C)(C(=O)OC),14700.0,1.08,SEC13,105.0,2020-02-11 00:00:00,PVA,1
"Dienstag, 11. Februar 2020 12:47:05",A6 1,25.0,206.6,0.11,300.0,236.7,234.7,154.8,VAN054_P4(SB342)_1.txt,VAN54_P4,SB342,methacrylate,PMMA,C=C(C)(C(=O)OC),[CH2][C](C)(C(=O)OC),14700.0,1.08,SEC13,105.0,2020-02-11 00:00:00,PVA,1
"Dienstag, 11. Februar 2020 12:47:16",A6 2,25.0,213.4,0.008,301.2,224.0,222.3,193.8,VAN054_P4(SB342)_1.txt,VAN54_P4,SB342,methacrylate,PMMA,C=C(C)(C(=O)OC),[CH2][C](C)(C(=O)OC),14700.0,1.08,SEC13,105.0,2020-02-11 00:00:00,PVA,1
"Dienstag, 11. Februar 2020 12:47:26",A6 3,25.0,210.2,0.114,313.3,243.1,240.2,155.4,VAN054_P4(SB342)_1.txt,VAN54_P4,SB342,methacrylate,PMMA,C=C(C)(C(=O)OC),[CH2][C](C)(C(=O)OC),14700.0,1.08,SEC13,105.0,2020-02-11 00:00:00,PVA,1
"Dienstag, 11. Februar 2020 12:48:46",B1 1,25.0,151.0,0.45399999999999996,329.2,140.9,143.6,130.7,VAN054_P4(SB342)_1.txt,VAN54_P4,SB342,methacrylate,PMMA,C=C(C)(C(=O)OC),[CH2][C](C)(C(=O)OC),14700.0,1.08,SEC13,105.0,2020-02-11 00:00:00,None,3
"Dienstag, 11. Februar 2020 12:48:57",B1 2,25.0,143.4,0.11699999999999999,326.1,141.8,144.6,131.0,VAN054_P4(SB342)_1.txt,VAN54_P4,SB342,methacrylate,PMMA,C=C(C)(C(=O)OC),[CH2][C](C)(C(=O)OC),14700.0,1.08,SEC13,105.0,2020-02-11 00:00:00,None,3
"Dienstag, 11. Februar 2020 12:49:08",B1 3,25.0,161.1,0.067,324.0,162.0,163.3,147.0,VAN054_P4(SB342)_1.txt,VAN54_P4,SB342,methacrylate,PMMA,C=C(C)(C(=O)OC),[CH2][C](C)(C(=O)OC),14700.0,1.08,SEC13,105.0,2020-02-11 00:00:00,None,3
"Dienstag, 11. Februar 2020 12:49:43",B2 1,25.0,163.5,0.027000000000000003,342.5,166.3,167.7,148.5,VAN054_P4(SB342)_1.txt,VAN54_P4,SB342,methacrylate,PMMA,C=C(C)(C(=O)OC),[CH2][C](C)(C(=O)OC),14700.0,1.08,SEC13,105.0,2020-02-11 00:00:00,None,3
"Dienstag, 11. Februar 2020 12:49:54",B2 2,25.0,166.9,0.055999999999999994,342.1,168.9,170.0,150.8,VAN054_P4(SB342)_1.txt,VAN54_P4,SB342,methacrylate,PMMA,C=C(C)(C(=O)OC),[CH2][C](C)(C(=O)OC),14700.0,1.08,SEC13,105.0,2020-02-11 00:00:00,None,3
"Dienstag, 11. Februar 2020 12:50:05",B2 3,25.0,161.8,0.002,348.0,165.4,167.7,144.1,VAN054_P4(SB342)_1.txt,VAN54_P4,SB342,methacrylate,PMMA,C=C(C)(C(=O)OC),[CH2][C](C)(C(=O)OC),14700.0,1.08,SEC13,105.0,2020-02-11 00:00:00,None,3
"Dienstag, 11. Februar 2020 12:50:41",B3 1,25.0,162.0,0.059000000000000004,346.4,168.3,172.3,138.5,VAN054_P4(SB342)_1.txt,VAN54_P4,SB342,methacrylate,PMMA,C=C(C)(C(=O)OC),[CH2][C](C)(C(=O)OC),14700.0,1.08,SEC13,105.0,2020-02-11 00:00:00,None,3
"Dienstag, 11. Februar 2020 12:50:52",B3 2,25.0,160.4,0.33399999999999996,344.5,153.1,154.7,141.2,VAN054_P4(SB342)_1.txt,VAN54_P4,SB342,methacrylate,PMMA,C=C(C)(C(=O)OC),[CH2][C](C)(C(=O)OC),14700.0,1.08,SEC13,105.0,2020-02-11 00:00:00,None,3
"Dienstag, 11. Februar 2020 12:51:03",B3 3,25.0,160.9,0.525,343.2,149.0,150.7,138.8,VAN054_P4(SB342)_1.txt,VAN54_P4,SB342,methacrylate,PMMA,C=C(C)(C(=O)OC),[CH2][C](C)(C(=O)OC),14700.0,1.08,SEC13,105.0,2020-02-11 00:00:00,None,3
"Dienstag, 11. Februar 2020 12:51:37",B4 1,25.0,236.6,0.128,355.1,265.0,258.7,210.0,VAN054_P4(SB342)_1.txt,VAN54_P4,SB342,methacrylate,PMMA,C=C(C)(C(=O)OC),[CH2][C](C)(C(=O)OC),14700.0,1.08,SEC13,105.0,2020-02-11 00:00:00,PVA,3
"Dienstag, 11. Februar 2020 12:51:48",B4 2,25.1,237.8,0.05,354.4,259.6,254.3,209.4,VAN054_P4(SB342)_1.txt,VAN54_P4,SB342,methacrylate,PMMA,C=C(C)(C(=O)OC),[CH2][C](C)(C(=O)OC),14700.0,1.08,SEC13,105.0,2020-02-11 00:00:00,PVA,3
"Dienstag, 11. Februar 2020 12:51:59",B4 3,25.0,247.5,0.057,360.2,267.4,262.6,226.3,VAN054_P4(SB342)_1.txt,VAN54_P4,SB342,methacrylate,PMMA,C=C(C)(C(=O)OC),[CH2][C](C)(C(=O)OC),14700.0,1.08,SEC13,105.0,2020-02-11 00:00:00,PVA,3
"Dienstag, 11. Februar 2020 12:52:35",B5 1,25.0,254.7,0.038,355.9,279.1,272.6,227.3,VAN054_P4(SB342)_1.txt,VAN54_P4,SB342,methacrylate,PMMA,C=C(C)(C(=O)OC),[CH2][C](C)(C(=O)OC),14700.0,1.08,SEC13,105.0,2020-02-11 00:00:00,PVA,3
"Dienstag, 11. Februar 2020 12:52:46",B5 2,25.0,239.9,0.079,365.8,262.2,257.2,215.8,VAN054_P4(SB342)_1.txt,VAN54_P4,SB342,methacrylate,PMMA,C=C(C)(C(=O)OC),[CH2][C](C)(C(=O)OC),14700.0,1.08,SEC13,105.0,2020-02-11 00:00:00,PVA,3
"Dienstag, 11. Februar 2020 12:52:57",B5 3,25.0,246.9,0.018000000000000002,370.0,257.9,254.8,227.2,VAN054_P4(SB342)_1.txt,VAN54_P4,SB342,methacrylate,PMMA,C=C(C)(C(=O)OC),[CH2][C](C)(C(=O)OC),14700.0,1.08,SEC13,105.0,2020-02-11 00:00:00,PVA,3
"Dienstag, 11. Februar 2020 12:53:30",B6 1,25.0,235.6,0.018000000000000002,357.7,249.0,246.0,216.3,VAN054_P4(SB342)_1.txt,VAN54_P4,SB342,methacrylate,PMMA,C=C(C)(C(=O)OC),[CH2][C](C)(C(=O)OC),14700.0,1.08,SEC13,105.0,2020-02-11 00:00:00,PVA,3
"Dienstag, 11. Februar 2020 12:53:41",B6 2,25.0,237.3,0.135,358.4,265.7,260.1,215.3,VAN054_P4(SB342)_1.txt,VAN54_P4,SB342,methacrylate,PMMA,C=C(C)(C(=O)OC),[CH2][C](C)(C(=O)OC),14700.0,1.08,SEC13,105.0,2020-02-11 00:00:00,PVA,3
"Dienstag, 11. Februar 2020 12:53:52",B6 3,25.0,239.7,0.034,359.7,247.6,245.4,222.0,VAN054_P4(SB342)_1.txt,VAN54_P4,SB342,methacrylate,PMMA,C=C(C)(C(=O)OC),[CH2][C](C)(C(=O)OC),14700.0,1.08,SEC13,105.0,2020-02-11 00:00:00,PVA,3
"Dienstag, 11. Februar 2020 12:54:26",C1 1,25.0,163.9,1.0,442.8,137.4,140.2,128.4,VAN054_P4(SB342)_1.txt,VAN54_P4,SB342,methacrylate,PMMA,C=C(C)(C(=O)OC),[CH2][C](C)(C(=O)OC),14700.0,1.08,SEC13,105.0,2020-02-11 00:00:00,None,5
"Dienstag, 11. Februar 2020 12:54:37",C1 2,25.0,155.2,0.49700000000000005,445.1,144.6,146.9,134.4,VAN054_P4(SB342)_1.txt,VAN54_P4,SB342,methacrylate,PMMA,C=C(C)(C(=O)OC),[CH2][C](C)(C(=O)OC),14700.0,1.08,SEC13,105.0,2020-02-11 00:00:00,None,5
"Dienstag, 11. Februar 2020 12:54:47",C1 3,25.0,164.5,0.287,440.1,158.9,159.9,147.0,VAN054_P4(SB342)_1.txt,VAN54_P4,SB342,methacrylate,PMMA,C=C(C)(C(=O)OC),[CH2][C](C)(C(=O)OC),14700.0,1.08,SEC13,105.0,2020-02-11 00:00:00,None,5
"Dienstag, 11. Februar 2020 12:55:25",C2 1,25.0,167.4,0.013999999999999999,318.9,171.3,174.1,144.6,VAN054_P4(SB342)_1.txt,VAN54_P4,SB342,methacrylate,PMMA,C=C(C)(C(=O)OC),[CH2][C](C)(C(=O)OC),14700.0,1.08,SEC13,105.0,2020-02-11 00:00:00,None,5
"Dienstag, 11. Februar 2020 12:55:36",C2 2,25.0,165.6,0.095,315.2,176.3,184.7,124.0,VAN054_P4(SB342)_1.txt,VAN54_P4,SB342,methacrylate,PMMA,C=C(C)(C(=O)OC),[CH2][C](C)(C(=O)OC),14700.0,1.08,SEC13,105.0,2020-02-11 00:00:00,None,5
"Dienstag, 11. Februar 2020 12:55:47",C2 3,25.0,166.2,0.017,318.8,171.1,172.8,149.2,VAN054_P4(SB342)_1.txt,VAN54_P4,SB342,methacrylate,PMMA,C=C(C)(C(=O)OC),[CH2][C](C)(C(=O)OC),14700.0,1.08,SEC13,105.0,2020-02-11 00:00:00,None,5
"Dienstag, 11. Februar 2020 12:56:22",C3 1,25.1,167.7,0.21600000000000003,317.7,164.3,165.0,150.9,VAN054_P4(SB342)_1.txt,VAN54_P4,SB342,methacrylate,PMMA,C=C(C)(C(=O)OC),[CH2][C](C)(C(=O)OC),14700.0,1.08,SEC13,105.0,2020-02-11 00:00:00,None,5
"Dienstag, 11. Februar 2020 12:56:33",C3 2,25.0,144.4,0.11599999999999999,315.0,145.4,147.5,135.4,VAN054_P4(SB342)_1.txt,VAN54_P4,SB342,methacrylate,PMMA,C=C(C)(C(=O)OC),[CH2][C](C)(C(=O)OC),14700.0,1.08,SEC13,105.0,2020-02-11 00:00:00,None,5
"Dienstag, 11. Februar 2020 12:56:44",C3 3,25.0,161.5,1.0,314.5,128.2,131.0,121.4,VAN054_P4(SB342)_1.txt,VAN54_P4,SB342,methacrylate,PMMA,C=C(C)(C(=O)OC),[CH2][C](C)(C(=O)OC),14700.0,1.08,SEC13,105.0,2020-02-11 00:00:00,None,5
"Dienstag, 11. Februar 2020 12:57:42",C4 1,25.0,266.7,0.105,235.1,323.8,303.1,210.3,VAN054_P4(SB342)_1.txt,VAN54_P4,SB342,methacrylate,PMMA,C=C(C)(C(=O)OC),[CH2][C](C)(C(=O)OC),14700.0,1.08,SEC13,105.0,2020-02-11 00:00:00,PVA,5
"Dienstag, 11. Februar 2020 12:57:53",C4 2,25.0,265.9,0.042,242.7,288.0,281.3,240.4,VAN054_P4(SB342)_1.txt,VAN54_P4,SB342,methacrylate,PMMA,C=C(C)(C(=O)OC),[CH2][C](C)(C(=O)OC),14700.0,1.08,SEC13,105.0,2020-02-11 00:00:00,PVA,5
"Dienstag, 11. Februar 2020 12:58:04",C4 3,25.0,264.2,0.005,233.8,278.7,274.0,242.0,VAN054_P4(SB342)_1.txt,VAN54_P4,SB342,methacrylate,PMMA,C=C(C)(C(=O)OC),[CH2][C](C)(C(=O)OC),14700.0,1.08,SEC13,105.0,2020-02-11 00:00:00,PVA,5
"Dienstag, 11. Februar 2020 12:58:39",C5 1,25.0,255.7,0.031,317.4,278.0,271.8,229.5,VAN054_P4(SB342)_1.txt,VAN54_P4,SB342,methacrylate,PMMA,C=C(C)(C(=O)OC),[CH2][C](C)(C(=O)OC),14700.0,1.08,SEC13,105.0,2020-02-11 00:00:00,PVA,5
"Dienstag, 11. Februar 2020 12:58:50",C5 2,25.0,245.9,0.059000000000000004,322.6,263.6,259.7,227.4,VAN054_P4(SB342)_1.txt,VAN54_P4,SB342,methacrylate,PMMA,C=C(C)(C(=O)OC),[CH2][C](C)(C(=O)OC),14700.0,1.08,SEC13,105.0,2020-02-11 00:00:00,PVA,5
"Dienstag, 11. Februar 2020 12:59:01",C5 3,25.0,242.6,0.09300000000000001,325.9,247.5,245.4,222.8,VAN054_P4(SB342)_1.txt,VAN54_P4,SB342,methacrylate,PMMA,C=C(C)(C(=O)OC),[CH2][C](C)(C(=O)OC),14700.0,1.08,SEC13,105.0,2020-02-11 00:00:00,PVA,5
"Dienstag, 11. Februar 2020 12:59:34",C6 1,25.0,241.5,0.10400000000000001,324.2,266.9,261.4,217.8,VAN054_P4(SB342)_1.txt,VAN54_P4,SB342,methacrylate,PMMA,C=C(C)(C(=O)OC),[CH2][C](C)(C(=O)OC),14700.0,1.08,SEC13,105.0,2020-02-11 00:00:00,PVA,5
"Dienstag, 11. Februar 2020 12:59:45",C6 2,25.0,239.9,0.129,332.2,269.3,262.4,212.1,VAN054_P4(SB342)_1.txt,VAN54_P4,SB342,methacrylate,PMMA,C=C(C)(C(=O)OC),[CH2][C](C)(C(=O)OC),14700.0,1.08,SEC13,105.0,2020-02-11 00:00:00,PVA,5
"Dienstag, 11. Februar 2020 12:59:56",C6 3,25.0,245.1,0.11199999999999999,336.1,274.5,267.6,218.2,VAN054_P4(SB342)_1.txt,VAN54_P4,SB342,methacrylate,PMMA,C=C(C)(C(=O)OC),[CH2][C](C)(C(=O)OC),14700.0,1.08,SEC13,105.0,2020-02-11 00:00:00,PVA,5
"Dienstag, 11. Februar 2020 13:00:43",D1 1,25.0,171.5,0.133,201.8,171.7,175.5,140.5,VAN054_P4(SB342)_1.txt,VAN54_P4,SB342,methacrylate,PMMA,C=C(C)(C(=O)OC),[CH2][C](C)(C(=O)OC),14700.0,1.08,SEC13,105.0,2020-02-11 00:00:00,None,8
"Dienstag, 11. Februar 2020 13:00:54",D1 2,25.0,201.2,0.28,212.7,129.4,134.1,117.9,VAN054_P4(SB342)_1.txt,VAN54_P4,SB342,methacrylate,PMMA,C=C(C)(C(=O)OC),[CH2][C](C)(C(=O)OC),14700.0,1.08,SEC13,105.0,2020-02-11 00:00:00,None,8
"Dienstag, 11. Februar 2020 13:01:04",D1 3,25.0,167.4,0.147,203.5,169.2,174.0,135.9,VAN054_P4(SB342)_1.txt,VAN54_P4,SB342,methacrylate,PMMA,C=C(C)(C(=O)OC),[CH2][C](C)(C(=O)OC),14700.0,1.08,SEC13,105.0,2020-02-11 00:00:00,None,8
"Dienstag, 11. Februar 2020 13:01:43",D2 1,25.0,172.6,0.027000000000000003,225.8,179.8,182.8,146.4,VAN054_P4(SB342)_1.txt,VAN54_P4,SB342,methacrylate,PMMA,C=C(C)(C(=O)OC),[CH2][C](C)(C(=O)OC),14700.0,1.08,SEC13,105.0,2020-02-11 00:00:00,None,8
"Dienstag, 11. Februar 2020 13:01:54",D2 2,25.0,175.0,0.133,221.9,182.6,187.5,137.3,VAN054_P4(SB342)_1.txt,VAN54_P4,SB342,methacrylate,PMMA,C=C(C)(C(=O)OC),[CH2][C](C)(C(=O)OC),14700.0,1.08,SEC13,105.0,2020-02-11 00:00:00,None,8
"Dienstag, 11. Februar 2020 13:02:05",D2 3,25.0,162.5,0.161,223.0,387.0,240.3,125.2,VAN054_P4(SB342)_1.txt,VAN54_P4,SB342,methacrylate,PMMA,C=C(C)(C(=O)OC),[CH2][C](C)(C(=O)OC),14700.0,1.08,SEC13,105.0,2020-02-11 00:00:00,None,8
"Dienstag, 11. Februar 2020 13:02:44",D3 1,25.0,162.5,0.069,232.7,174.3,177.0,146.2,VAN054_P4(SB342)_1.txt,VAN54_P4,SB342,methacrylate,PMMA,C=C(C)(C(=O)OC),[CH2][C](C)(C(=O)OC),14700.0,1.08,SEC13,105.0,2020-02-11 00:00:00,None,8
"Dienstag, 11. Februar 2020 13:02:54",D3 2,25.0,164.1,0.003,232.4,172.4,174.5,147.8,VAN054_P4(SB342)_1.txt,VAN54_P4,SB342,methacrylate,PMMA,C=C(C)(C(=O)OC),[CH2][C](C)(C(=O)OC),14700.0,1.08,SEC13,105.0,2020-02-11 00:00:00,None,8
"Dienstag, 11. Februar 2020 13:03:05",D3 3,25.0,162.7,0.059000000000000004,230.1,173.6,178.6,136.6,VAN054_P4(SB342)_1.txt,VAN54_P4,SB342,methacrylate,PMMA,C=C(C)(C(=O)OC),[CH2][C](C)(C(=O)OC),14700.0,1.08,SEC13,105.0,2020-02-11 00:00:00,None,8
"Dienstag, 11. Februar 2020 13:04:23",D4 1,25.0,253.6,0.016,245.2,271.7,266.6,230.7,VAN054_P4(SB342)_1.txt,VAN54_P4,SB342,methacrylate,PMMA,C=C(C)(C(=O)OC),[CH2][C](C)(C(=O)OC),14700.0,1.08,SEC13,105.0,2020-02-11 00:00:00,PVA,8
"Dienstag, 11. Februar 2020 13:04:34",D4 2,25.0,247.6,0.121,242.3,274.6,267.0,215.3,VAN054_P4(SB342)_1.txt,VAN54_P4,SB342,methacrylate,PMMA,C=C(C)(C(=O)OC),[CH2][C](C)(C(=O)OC),14700.0,1.08,SEC13,105.0,2020-02-11 00:00:00,PVA,8
"Dienstag, 11. Februar 2020 13:04:44",D4 3,25.0,241.8,0.121,244.2,284.4,272.4,196.2,VAN054_P4(SB342)_1.txt,VAN54_P4,SB342,methacrylate,PMMA,C=C(C)(C(=O)OC),[CH2][C](C)(C(=O)OC),14700.0,1.08,SEC13,105.0,2020-02-11 00:00:00,PVA,8
"Dienstag, 11. Februar 2020 13:05:24",D5 1,25.0,271.4,0.037000000000000005,393.1,295.7,287.7,242.9,VAN054_P4(SB342)_1.txt,VAN54_P4,SB342,methacrylate,PMMA,C=C(C)(C(=O)OC),[CH2][C](C)(C(=O)OC),14700.0,1.08,SEC13,105.0,2020-02-11 00:00:00,PVA,8
"Dienstag, 11. Februar 2020 13:05:35",D5 2,25.0,258.8,0.026000000000000002,381.9,278.2,272.4,233.7,VAN054_P4(SB342)_1.txt,VAN54_P4,SB342,methacrylate,PMMA,C=C(C)(C(=O)OC),[CH2][C](C)(C(=O)OC),14700.0,1.08,SEC13,105.0,2020-02-11 00:00:00,PVA,8
"Dienstag, 11. Februar 2020 13:05:46",D5 3,25.0,258.4,0.067,401.9,276.5,272.3,243.2,VAN054_P4(SB342)_1.txt,VAN54_P4,SB342,methacrylate,PMMA,C=C(C)(C(=O)OC),[CH2][C](C)(C(=O)OC),14700.0,1.08,SEC13,105.0,2020-02-11 00:00:00,PVA,8
"Dienstag, 11. Februar 2020 13:06:36",D6 1,25.0,273.9,0.016,228.8,288.4,282.9,251.3,VAN054_P4(SB342)_1.txt,VAN54_P4,SB342,methacrylate,PMMA,C=C(C)(C(=O)OC),[CH2][C](C)(C(=O)OC),14700.0,1.08,SEC13,105.0,2020-02-11 00:00:00,PVA,8
"Dienstag, 11. Februar 2020 13:06:47",D6 2,25.0,257.3,0.081,220.7,280.2,274.4,236.5,VAN054_P4(SB342)_1.txt,VAN54_P4,SB342,methacrylate,PMMA,C=C(C)(C(=O)OC),[CH2][C](C)(C(=O)OC),14700.0,1.08,SEC13,105.0,2020-02-11 00:00:00,PVA,8
"Dienstag, 11. Februar 2020 13:06:58",D6 3,25.0,267.0,0.086,217.4,290.9,284.5,247.7,VAN054_P4(SB342)_1.txt,VAN54_P4,SB342,methacrylate,PMMA,C=C(C)(C(=O)OC),[CH2][C](C)(C(=O)OC),14700.0,1.08,SEC13,105.0,2020-02-11 00:00:00,PVA,8
"Dienstag, 11. Februar 2020 13:07:49",E1 1,25.0,179.2,0.9640000000000001,421.0,159.2,159.8,149.2,VAN054_P4(SB342)_1.txt,VAN54_P4,SB342,methacrylate,PMMA,C=C(C)(C(=O)OC),[CH2][C](C)(C(=O)OC),14700.0,1.08,SEC13,105.0,2020-02-11 00:00:00,None,10
"Dienstag, 11. Februar 2020 13:08:00",E1 2,25.0,162.8,1.0,408.7,143.1,144.9,134.7,VAN054_P4(SB342)_1.txt,VAN54_P4,SB342,methacrylate,PMMA,C=C(C)(C(=O)OC),[CH2][C](C)(C(=O)OC),14700.0,1.08,SEC13,105.0,2020-02-11 00:00:00,None,10
"Dienstag, 11. Februar 2020 13:08:10",E1 3,25.0,179.5,1.0,432.4,151.9,152.9,143.4,VAN054_P4(SB342)_1.txt,VAN54_P4,SB342,methacrylate,PMMA,C=C(C)(C(=O)OC),[CH2][C](C)(C(=O)OC),14700.0,1.08,SEC13,105.0,2020-02-11 00:00:00,None,10
"Dienstag, 11. Februar 2020 13:08:53",E2 1,25.0,180.4,0.27399999999999997,458.5,176.5,175.8,165.1,VAN054_P4(SB342)_1.txt,VAN54_P4,SB342,methacrylate,PMMA,C=C(C)(C(=O)OC),[CH2][C](C)(C(=O)OC),14700.0,1.08,SEC13,105.0,2020-02-11 00:00:00,None,10
"Dienstag, 11. Februar 2020 13:09:04",E2 2,25.0,187.7,0.325,450.4,182.5,181.6,170.5,VAN054_P4(SB342)_1.txt,VAN54_P4,SB342,methacrylate,PMMA,C=C(C)(C(=O)OC),[CH2][C](C)(C(=O)OC),14700.0,1.08,SEC13,105.0,2020-02-11 00:00:00,None,10
"Dienstag, 11. Februar 2020 13:09:15",E2 3,25.0,179.5,0.293,442.9,174.9,174.5,163.1,VAN054_P4(SB342)_1.txt,VAN54_P4,SB342,methacrylate,PMMA,C=C(C)(C(=O)OC),[CH2][C](C)(C(=O)OC),14700.0,1.08,SEC13,105.0,2020-02-11 00:00:00,None,10
"Dienstag, 11. Februar 2020 13:09:58",E3 1,25.0,200.3,0.002,443.6,209.4,208.6,178.6,VAN054_P4(SB342)_1.txt,VAN54_P4,SB342,methacrylate,PMMA,C=C(C)(C(=O)OC),[CH2][C](C)(C(=O)OC),14700.0,1.08,SEC13,105.0,2020-02-11 00:00:00,None,10
"Dienstag, 11. Februar 2020 13:10:09",E3 2,25.0,162.1,0.134,443.6,171.1,177.1,132.2,VAN054_P4(SB342)_1.txt,VAN54_P4,SB342,methacrylate,PMMA,C=C(C)(C(=O)OC),[CH2][C](C)(C(=O)OC),14700.0,1.08,SEC13,105.0,2020-02-11 00:00:00,None,10
"Dienstag, 11. Februar 2020 13:10:20",E3 3,25.0,177.8,0.149,442.6,208.9,209.6,160.9,VAN054_P4(SB342)_1.txt,VAN54_P4,SB342,methacrylate,PMMA,C=C(C)(C(=O)OC),[CH2][C](C)(C(=O)OC),14700.0,1.08,SEC13,105.0,2020-02-11 00:00:00,None,10
"Dienstag, 11. Februar 2020 13:10:54",E4 1,25.0,294.9,0.059000000000000004,359.5,341.2,323.6,250.3,VAN054_P4(SB342)_1.txt,VAN54_P4,SB342,methacrylate,PMMA,C=C(C)(C(=O)OC),[CH2][C](C)(C(=O)OC),14700.0,1.08,SEC13,105.0,2020-02-11 00:00:00,PVA,10
"Dienstag, 11. Februar 2020 13:11:05",E4 2,25.0,300.7,0.07400000000000001,366.7,347.1,330.7,268.5,VAN054_P4(SB342)_1.txt,VAN54_P4,SB342,methacrylate,PMMA,C=C(C)(C(=O)OC),[CH2][C](C)(C(=O)OC),14700.0,1.08,SEC13,105.0,2020-02-11 00:00:00,PVA,10
"Dienstag, 11. Februar 2020 13:11:16",E4 3,25.0,294.6,0.06,367.8,334.4,319.5,258.5,VAN054_P4(SB342)_1.txt,VAN54_P4,SB342,methacrylate,PMMA,C=C(C)(C(=O)OC),[CH2][C](C)(C(=O)OC),14700.0,1.08,SEC13,105.0,2020-02-11 00:00:00,PVA,10
"Dienstag, 11. Februar 2020 13:11:55",E5 1,25.0,295.1,0.145,358.0,332.0,315.6,251.6,VAN054_P4(SB342)_1.txt,VAN54_P4,SB342,methacrylate,PMMA,C=C(C)(C(=O)OC),[CH2][C](C)(C(=O)OC),14700.0,1.08,SEC13,105.0,2020-02-11 00:00:00,PVA,10
"Dienstag, 11. Februar 2020 13:12:06",E5 2,25.0,309.9,0.009000000000000001,371.8,334.4,324.4,285.7,VAN054_P4(SB342)_1.txt,VAN54_P4,SB342,methacrylate,PMMA,C=C(C)(C(=O)OC),[CH2][C](C)(C(=O)OC),14700.0,1.08,SEC13,105.0,2020-02-11 00:00:00,PVA,10
"Dienstag, 11. Februar 2020 13:12:16",E5 3,25.0,295.6,0.098,366.5,356.6,331.3,244.3,VAN054_P4(SB342)_1.txt,VAN54_P4,SB342,methacrylate,PMMA,C=C(C)(C(=O)OC),[CH2][C](C)(C(=O)OC),14700.0,1.08,SEC13,105.0,2020-02-11 00:00:00,PVA,10
"Dienstag, 11. Februar 2020 13:13:14",E6 1,25.0,272.2,0.075,392.9,298.8,290.8,247.5,VAN054_P4(SB342)_1.txt,VAN54_P4,SB342,methacrylate,PMMA,C=C(C)(C(=O)OC),[CH2][C](C)(C(=O)OC),14700.0,1.08,SEC13,105.0,2020-02-11 00:00:00,PVA,10
"Dienstag, 11. Februar 2020 13:13:25",E6 2,25.0,282.6,0.078,385.7,326.6,311.0,241.9,VAN054_P4(SB342)_1.txt,VAN54_P4,SB342,methacrylate,PMMA,C=C(C)(C(=O)OC),[CH2][C](C)(C(=O)OC),14700.0,1.08,SEC13,105.0,2020-02-11 00:00:00,PVA,10
"Dienstag, 11. Februar 2020 13:13:35",E6 3,25.0,270.0,0.08199999999999999,365.7,299.1,290.3,243.3,VAN054_P4(SB342)_1.txt,VAN54_P4,SB342,methacrylate,PMMA,C=C(C)(C(=O)OC),[CH2][C](C)(C(=O)OC),14700.0,1.08,SEC13,105.0,2020-02-11 00:00:00,PVA,10
"Dienstag, 11. Februar 2020 13:14:23",F1 1,25.0,174.3,0.273,303.8,151.8,154.7,135.8,VAN054_P4(SB342)_1.txt,VAN54_P4,SB342,methacrylate,PMMA,C=C(C)(C(=O)OC),[CH2][C](C)(C(=O)OC),14700.0,1.08,SEC13,105.0,2020-02-11 00:00:00,None,15
"Dienstag, 11. Februar 2020 13:14:34",F1 2,25.0,165.7,0.318,316.3,144.4,149.0,127.0,VAN054_P4(SB342)_1.txt,VAN54_P4,SB342,methacrylate,PMMA,C=C(C)(C(=O)OC),[CH2][C](C)(C(=O)OC),14700.0,1.08,SEC13,105.0,2020-02-11 00:00:00,None,15
"Dienstag, 11. Februar 2020 13:14:45",F1 3,25.0,301.2,0.335,339.5,120.9,125.5,111.9,VAN054_P4(SB342)_1.txt,VAN54_P4,SB342,methacrylate,PMMA,C=C(C)(C(=O)OC),[CH2][C](C)(C(=O)OC),14700.0,1.08,SEC13,105.0,2020-02-11 00:00:00,None,15
"Dienstag, 11. Februar 2020 13:16:59",F2 1,25.0,151.4,1.0,327.6,134.1,136.5,127.0,VAN054_P4(SB342)_1.txt,VAN54_P4,SB342,methacrylate,PMMA,C=C(C)(C(=O)OC),[CH2][C](C)(C(=O)OC),14700.0,1.08,SEC13,105.0,2020-02-11 00:00:00,None,15
"Dienstag, 11. Februar 2020 13:17:10",F2 2,25.0,139.4,0.305,343.3,91.79,93.69,88.82,VAN054_P4(SB342)_1.txt,VAN54_P4,SB342,methacrylate,PMMA,C=C(C)(C(=O)OC),[CH2][C](C)(C(=O)OC),14700.0,1.08,SEC13,105.0,2020-02-11 00:00:00,None,15
"Dienstag, 11. Februar 2020 13:17:21",F2 3,25.0,135.7,0.214,296.0,154.3,155.1,145.6,VAN054_P4(SB342)_1.txt,VAN54_P4,SB342,methacrylate,PMMA,C=C(C)(C(=O)OC),[CH2][C](C)(C(=O)OC),14700.0,1.08,SEC13,105.0,2020-02-11 00:00:00,None,15
"Dienstag, 11. Februar 2020 13:18:03",F3 1,25.0,195.1,0.34299999999999997,345.5,226.0,230.4,104.4,VAN054_P4(SB342)_1.txt,VAN54_P4,SB342,methacrylate,PMMA,C=C(C)(C(=O)OC),[CH2][C](C)(C(=O)OC),14700.0,1.08,SEC13,105.0,2020-02-11 00:00:00,None,15
"Dienstag, 11. Februar 2020 13:18:14",F3 2,25.0,189.8,0.363,345.0,202.6,244.8,82.64,VAN054_P4(SB342)_1.txt,VAN54_P4,SB342,methacrylate,PMMA,C=C(C)(C(=O)OC),[CH2][C](C)(C(=O)OC),14700.0,1.08,SEC13,105.0,2020-02-11 00:00:00,None,15
"Dienstag, 11. Februar 2020 13:18:25",F3 3,25.0,191.3,0.39799999999999996,340.6,436.1,351.0,90.92,VAN054_P4(SB342)_1.txt,VAN54_P4,SB342,methacrylate,PMMA,C=C(C)(C(=O)OC),[CH2][C](C)(C(=O)OC),14700.0,1.08,SEC13,105.0,2020-02-11 00:00:00,None,15
"Dienstag, 11. Februar 2020 13:19:08",F4 1,25.0,314.8,0.07400000000000001,392.8,357.6,340.1,280.9,VAN054_P4(SB342)_1.txt,VAN54_P4,SB342,methacrylate,PMMA,C=C(C)(C(=O)OC),[CH2][C](C)(C(=O)OC),14700.0,1.08,SEC13,105.0,2020-02-11 00:00:00,PVA,15
"Dienstag, 11. Februar 2020 13:19:19",F4 2,25.0,312.4,0.128,398.6,423.8,364.7,248.1,VAN054_P4(SB342)_1.txt,VAN54_P4,SB342,methacrylate,PMMA,C=C(C)(C(=O)OC),[CH2][C](C)(C(=O)OC),14700.0,1.08,SEC13,105.0,2020-02-11 00:00:00,PVA,15
"Dienstag, 11. Februar 2020 13:19:30",F4 3,25.0,318.0,0.182,405.8,348.2,332.5,278.0,VAN054_P4(SB342)_1.txt,VAN54_P4,SB342,methacrylate,PMMA,C=C(C)(C(=O)OC),[CH2][C](C)(C(=O)OC),14700.0,1.08,SEC13,105.0,2020-02-11 00:00:00,PVA,15
"Dienstag, 11. Februar 2020 13:20:11",F5 1,25.0,337.0,0.133,337.3,436.2,388.0,289.3,VAN054_P4(SB342)_1.txt,VAN54_P4,SB342,methacrylate,PMMA,C=C(C)(C(=O)OC),[CH2][C](C)(C(=O)OC),14700.0,1.08,SEC13,105.0,2020-02-11 00:00:00,PVA,15
"Dienstag, 11. Februar 2020 13:20:22",F5 2,25.0,334.5,0.107,338.7,416.9,380.9,163.5,VAN054_P4(SB342)_1.txt,VAN54_P4,SB342,methacrylate,PMMA,C=C(C)(C(=O)OC),[CH2][C](C)(C(=O)OC),14700.0,1.08,SEC13,105.0,2020-02-11 00:00:00,PVA,15
"Dienstag, 11. Februar 2020 13:20:33",F5 3,25.0,326.9,0.23600000000000002,329.9,888.7,496.3,248.7,VAN054_P4(SB342)_1.txt,VAN54_P4,SB342,methacrylate,PMMA,C=C(C)(C(=O)OC),[CH2][C](C)(C(=O)OC),14700.0,1.08,SEC13,105.0,2020-02-11 00:00:00,PVA,15
"Dienstag, 11. Februar 2020 13:21:37",F6 1,25.0,349.8,0.19699999999999998,324.1,547.5,432.5,128.0,VAN054_P4(SB342)_1.txt,VAN54_P4,SB342,methacrylate,PMMA,C=C(C)(C(=O)OC),[CH2][C](C)(C(=O)OC),14700.0,1.08,SEC13,105.0,2020-02-11 00:00:00,PVA,15
"Dienstag, 11. Februar 2020 13:21:48",F6 2,25.0,654.5,0.755,406.1,188.4,187.0,183.3,VAN054_P4(SB342)_1.txt,VAN54_P4,SB342,methacrylate,PMMA,C=C(C)(C(=O)OC),[CH2][C](C)(C(=O)OC),14700.0,1.08,SEC13,105.0,2020-02-11 00:00:00,PVA,15
"Dienstag, 11. Februar 2020 13:21:59",F6 3,25.0,346.0,0.37200000000000005,332.5,300.2,291.7,246.0,VAN054_P4(SB342)_1.txt,VAN54_P4,SB342,methacrylate,PMMA,C=C(C)(C(=O)OC),[CH2][C](C)(C(=O)OC),14700.0,1.08,SEC13,105.0,2020-02-11 00:00:00,PVA,15
"Dienstag, 11. Februar 2020 13:22:44",G1 1,25.0,190.1,0.261,302.5,146.9,148.1,139.7,VAN054_P4(SB342)_1.txt,VAN54_P4,SB342,methacrylate,PMMA,C=C(C)(C(=O)OC),[CH2][C](C)(C(=O)OC),14700.0,1.08,SEC13,105.0,2020-02-11 00:00:00,None,20
"Dienstag, 11. Februar 2020 13:22:54",G1 2,25.0,227.5,0.258,301.4,145.6,146.7,139.3,VAN054_P4(SB342)_1.txt,VAN54_P4,SB342,methacrylate,PMMA,C=C(C)(C(=O)OC),[CH2][C](C)(C(=O)OC),14700.0,1.08,SEC13,105.0,2020-02-11 00:00:00,None,20
"Dienstag, 11. Februar 2020 13:23:05",G1 3,25.0,203.6,0.278,288.8,146.9,148.0,140.1,VAN054_P4(SB342)_1.txt,VAN54_P4,SB342,methacrylate,PMMA,C=C(C)(C(=O)OC),[CH2][C](C)(C(=O)OC),14700.0,1.08,SEC13,105.0,2020-02-11 00:00:00,None,20
"Dienstag, 11. Februar 2020 13:23:45",G2 1,25.0,317.4,0.445,222.6,70.47,111.8,56.96,VAN054_P4(SB342)_1.txt,VAN54_P4,SB342,methacrylate,PMMA,C=C(C)(C(=O)OC),[CH2][C](C)(C(=O)OC),14700.0,1.08,SEC13,105.0,2020-02-11 00:00:00,None,20
"Dienstag, 11. Februar 2020 13:23:56",G2 2,25.0,179.1,0.363,212.1,320.4,325.2,72.5,VAN054_P4(SB342)_1.txt,VAN54_P4,SB342,methacrylate,PMMA,C=C(C)(C(=O)OC),[CH2][C](C)(C(=O)OC),14700.0,1.08,SEC13,105.0,2020-02-11 00:00:00,None,20
"Dienstag, 11. Februar 2020 13:24:07",G2 3,25.0,228.6,0.248,204.0,241.1,239.9,227.6,VAN054_P4(SB342)_1.txt,VAN54_P4,SB342,methacrylate,PMMA,C=C(C)(C(=O)OC),[CH2][C](C)(C(=O)OC),14700.0,1.08,SEC13,105.0,2020-02-11 00:00:00,None,20
"Dienstag, 11. Februar 2020 13:24:56",G3 1,25.0,224.2,0.299,279.2,165.2,186.6,99.62,VAN054_P4(SB342)_1.txt,VAN54_P4,SB342,methacrylate,PMMA,C=C(C)(C(=O)OC),[CH2][C](C)(C(=O)OC),14700.0,1.08,SEC13,105.0,2020-02-11 00:00:00,None,20
"Dienstag, 11. Februar 2020 13:25:07",G3 2,25.0,192.1,0.354,247.5,140.3,217.4,70.58,VAN054_P4(SB342)_1.txt,VAN54_P4,SB342,methacrylate,PMMA,C=C(C)(C(=O)OC),[CH2][C](C)(C(=O)OC),14700.0,1.08,SEC13,105.0,2020-02-11 00:00:00,None,20
"Dienstag, 11. Februar 2020 13:25:18",G3 3,25.0,280.3,0.314,260.7,112.1,130.6,89.76,VAN054_P4(SB342)_1.txt,VAN54_P4,SB342,methacrylate,PMMA,C=C(C)(C(=O)OC),[CH2][C](C)(C(=O)OC),14700.0,1.08,SEC13,105.0,2020-02-11 00:00:00,None,20
"Dienstag, 11. Februar 2020 13:26:11",G4 1,25.0,393.8,0.489,224.7,1080.0,736.4,192.8,VAN054_P4(SB342)_1.txt,VAN54_P4,SB342,methacrylate,PMMA,C=C(C)(C(=O)OC),[CH2][C](C)(C(=O)OC),14700.0,1.08,SEC13,105.0,2020-02-11 00:00:00,PVA,20
"Dienstag, 11. Februar 2020 13:26:22",G4 2,25.0,371.8,0.409,209.7,500.9,400.5,181.7,VAN054_P4(SB342)_1.txt,VAN54_P4,SB342,methacrylate,PMMA,C=C(C)(C(=O)OC),[CH2][C](C)(C(=O)OC),14700.0,1.08,SEC13,105.0,2020-02-11 00:00:00,PVA,20
"Dienstag, 11. Februar 2020 13:26:32",G4 3,25.0,454.8,0.518,253.1,448.6,400.6,301.7,VAN054_P4(SB342)_1.txt,VAN54_P4,SB342,methacrylate,PMMA,C=C(C)(C(=O)OC),[CH2][C](C)(C(=O)OC),14700.0,1.08,SEC13,105.0,2020-02-11 00:00:00,PVA,20
"Dienstag, 11. Februar 2020 13:27:16",G5 1,25.0,352.5,0.434,208.1,1502.0,1042.0,185.3,VAN054_P4(SB342)_1.txt,VAN54_P4,SB342,methacrylate,PMMA,C=C(C)(C(=O)OC),[CH2][C](C)(C(=O)OC),14700.0,1.08,SEC13,105.0,2020-02-11 00:00:00,PVA,20
"Dienstag, 11. Februar 2020 13:27:27",G5 2,25.0,353.6,0.40399999999999997,249.3,1406.0,850.5,227.3,VAN054_P4(SB342)_1.txt,VAN54_P4,SB342,methacrylate,PMMA,C=C(C)(C(=O)OC),[CH2][C](C)(C(=O)OC),14700.0,1.08,SEC13,105.0,2020-02-11 00:00:00,PVA,20
"Dienstag, 11. Februar 2020 13:27:38",G5 3,25.0,408.2,0.479,302.8,353.3,343.9,130.8,VAN054_P4(SB342)_1.txt,VAN54_P4,SB342,methacrylate,PMMA,C=C(C)(C(=O)OC),[CH2][C](C)(C(=O)OC),14700.0,1.08,SEC13,105.0,2020-02-11 00:00:00,PVA,20
"Dienstag, 11. Februar 2020 13:28:28",G6 1,25.0,422.8,0.369,221.0,894.3,630.7,147.7,VAN054_P4(SB342)_1.txt,VAN54_P4,SB342,methacrylate,PMMA,C=C(C)(C(=O)OC),[CH2][C](C)(C(=O)OC),14700.0,1.08,SEC13,105.0,2020-02-11 00:00:00,PVA,20
"Dienstag, 11. Februar 2020 13:28:38",G6 2,25.0,390.7,0.36700000000000005,202.3,1036.0,621.4,187.9,VAN054_P4(SB342)_1.txt,VAN54_P4,SB342,methacrylate,PMMA,C=C(C)(C(=O)OC),[CH2][C](C)(C(=O)OC),14700.0,1.08,SEC13,105.0,2020-02-11 00:00:00,PVA,20
"Dienstag, 11. Februar 2020 13:28:49",G6 3,25.0,382.7,0.282,180.6,433.4,398.5,157.9,VAN054_P4(SB342)_1.txt,VAN54_P4,SB342,methacrylate,PMMA,C=C(C)(C(=O)OC),[CH2][C](C)(C(=O)OC),14700.0,1.08,SEC13,105.0,2020-02-11 00:00:00,PVA,20
"Dienstag, 11. Februar 2020 13:46:48",A1 1,25.0,186.7,0.023,296.9,192.5,192.5,168.1,VAN056_P1(TS-009a)_1.txt,VAN56_P1,TS-009a,methacrylate,Polybenzyl MA,C=C(C)C(=O)OCc1ccccc1,[CH2][C](C)(C(=O)OCc1ccccc1),10200.0,1.18,SEC13,54.0,2020-02-11 00:00:00,None,1
"Dienstag, 11. Februar 2020 13:46:59",A1 2,25.0,191.7,0.022000000000000002,298.8,201.4,201.3,170.0,VAN056_P1(TS-009a)_1.txt,VAN56_P1,TS-009a,methacrylate,Polybenzyl MA,C=C(C)C(=O)OCc1ccccc1,[CH2][C](C)(C(=O)OCc1ccccc1),10200.0,1.18,SEC13,54.0,2020-02-11 00:00:00,None,1
"Dienstag, 11. Februar 2020 13:47:10",A1 3,25.0,185.4,0.032,301.5,193.9,193.8,169.2,VAN056_P1(TS-009a)_1.txt,VAN56_P1,TS-009a,methacrylate,Polybenzyl MA,C=C(C)C(=O)OCc1ccccc1,[CH2][C](C)(C(=O)OCc1ccccc1),10200.0,1.18,SEC13,54.0,2020-02-11 00:00:00,None,1
"Dienstag, 11. Februar 2020 13:47:48",A2 1,25.0,447.4,0.47200000000000003,342.0,293.1,290.4,284.6,VAN056_P1(TS-009a)_1.txt,VAN56_P1,TS-009a,methacrylate,Polybenzyl MA,C=C(C)C(=O)OCc1ccccc1,[CH2][C](C)(C(=O)OCc1ccccc1),10200.0,1.18,SEC13,54.0,2020-02-11 00:00:00,None,1
"Dienstag, 11. Februar 2020 13:47:59",A2 2,25.0,269.6,0.355,333.1,252.7,251.3,244.6,VAN056_P1(TS-009a)_1.txt,VAN56_P1,TS-009a,methacrylate,Polybenzyl MA,C=C(C)C(=O)OCc1ccccc1,[CH2][C](C)(C(=O)OCc1ccccc1),10200.0,1.18,SEC13,54.0,2020-02-11 00:00:00,None,1
"Dienstag, 11. Februar 2020 13:48:10",A2 3,25.0,273.3,0.37200000000000005,319.1,242.3,241.0,234.4,VAN056_P1(TS-009a)_1.txt,VAN56_P1,TS-009a,methacrylate,Polybenzyl MA,C=C(C)C(=O)OCc1ccccc1,[CH2][C](C)(C(=O)OCc1ccccc1),10200.0,1.18,SEC13,54.0,2020-02-11 00:00:00,None,1
"Dienstag, 11. Februar 2020 13:48:57",A3 1,25.0,182.2,0.075,337.4,196.2,200.3,141.4,VAN056_P1(TS-009a)_1.txt,VAN56_P1,TS-009a,methacrylate,Polybenzyl MA,C=C(C)C(=O)OCc1ccccc1,[CH2][C](C)(C(=O)OCc1ccccc1),10200.0,1.18,SEC13,54.0,2020-02-11 00:00:00,None,1
"Dienstag, 11. Februar 2020 13:49:07",A3 2,25.0,177.7,0.035,343.0,181.8,182.2,160.9,VAN056_P1(TS-009a)_1.txt,VAN56_P1,TS-009a,methacrylate,Polybenzyl MA,C=C(C)C(=O)OCc1ccccc1,[CH2][C](C)(C(=O)OCc1ccccc1),10200.0,1.18,SEC13,54.0,2020-02-11 00:00:00,None,1
"Dienstag, 11. Februar 2020 13:49:18",A3 3,25.0,178.7,0.29100000000000004,339.6,173.6,173.5,160.0,VAN056_P1(TS-009a)_1.txt,VAN56_P1,TS-009a,methacrylate,Polybenzyl MA,C=C(C)C(=O)OCc1ccccc1,[CH2][C](C)(C(=O)OCc1ccccc1),10200.0,1.18,SEC13,54.0,2020-02-11 00:00:00,None,1
"Dienstag, 11. Februar 2020 13:50:17",A4 1,25.0,231.1,0.08900000000000001,251.2,255.6,250.5,203.7,VAN056_P1(TS-009a)_1.txt,VAN56_P1,TS-009a,methacrylate,Polybenzyl MA,C=C(C)C(=O)OCc1ccccc1,[CH2][C](C)(C(=O)OCc1ccccc1),10200.0,1.18,SEC13,54.0,2020-02-11 00:00:00,PVA,1
"Dienstag, 11. Februar 2020 13:50:28",A4 2,25.0,235.6,0.10300000000000001,249.6,273.0,264.0,190.0,VAN056_P1(TS-009a)_1.txt,VAN56_P1,TS-009a,methacrylate,Polybenzyl MA,C=C(C)C(=O)OCc1ccccc1,[CH2][C](C)(C(=O)OCc1ccccc1),10200.0,1.18,SEC13,54.0,2020-02-11 00:00:00,PVA,1
"Dienstag, 11. Februar 2020 13:50:39",A4 3,25.0,227.7,0.161,254.8,458.8,307.5,177.8,VAN056_P1(TS-009a)_1.txt,VAN56_P1,TS-009a,methacrylate,Polybenzyl MA,C=C(C)C(=O)OCc1ccccc1,[CH2][C](C)(C(=O)OCc1ccccc1),10200.0,1.18,SEC13,54.0,2020-02-11 00:00:00,PVA,1
"Dienstag, 11. Februar 2020 13:52:09",A5 1,25.0,230.7,0.039,223.8,238.8,236.8,213.8,VAN056_P1(TS-009a)_1.txt,VAN56_P1,TS-009a,methacrylate,Polybenzyl MA,C=C(C)C(=O)OCc1ccccc1,[CH2][C](C)(C(=O)OCc1ccccc1),10200.0,1.18,SEC13,54.0,2020-02-11 00:00:00,PVA,1
"Dienstag, 11. Februar 2020 13:52:20",A5 2,25.0,226.9,0.077,225.5,250.2,245.6,196.8,VAN056_P1(TS-009a)_1.txt,VAN56_P1,TS-009a,methacrylate,Polybenzyl MA,C=C(C)C(=O)OCc1ccccc1,[CH2][C](C)(C(=O)OCc1ccccc1),10200.0,1.18,SEC13,54.0,2020-02-11 00:00:00,PVA,1
"Dienstag, 11. Februar 2020 13:52:30",A5 3,25.0,233.1,0.052000000000000005,227.2,250.2,246.7,210.6,VAN056_P1(TS-009a)_1.txt,VAN56_P1,TS-009a,methacrylate,Polybenzyl MA,C=C(C)C(=O)OCc1ccccc1,[CH2][C](C)(C(=O)OCc1ccccc1),10200.0,1.18,SEC13,54.0,2020-02-11 00:00:00,PVA,1
"Dienstag, 11. Februar 2020 13:53:20",A6 1,25.0,258.9,0.12300000000000001,216.2,318.3,301.9,144.6,VAN056_P1(TS-009a)_1.txt,VAN56_P1,TS-009a,methacrylate,Polybenzyl MA,C=C(C)C(=O)OCc1ccccc1,[CH2][C](C)(C(=O)OCc1ccccc1),10200.0,1.18,SEC13,54.0,2020-02-11 00:00:00,PVA,1
"Dienstag, 11. Februar 2020 13:53:31",A6 2,25.0,264.6,0.042,217.3,290.9,282.8,234.1,VAN056_P1(TS-009a)_1.txt,VAN56_P1,TS-009a,methacrylate,Polybenzyl MA,C=C(C)C(=O)OCc1ccccc1,[CH2][C](C)(C(=O)OCc1ccccc1),10200.0,1.18,SEC13,54.0,2020-02-11 00:00:00,PVA,1
"Dienstag, 11. Februar 2020 13:53:42",A6 3,25.0,251.3,0.121,217.6,294.6,281.9,210.0,VAN056_P1(TS-009a)_1.txt,VAN56_P1,TS-009a,methacrylate,Polybenzyl MA,C=C(C)C(=O)OCc1ccccc1,[CH2][C](C)(C(=O)OCc1ccccc1),10200.0,1.18,SEC13,54.0,2020-02-11 00:00:00,PVA,1
"Dienstag, 11. Februar 2020 13:54:21",B1 1,25.0,688.8,0.327,245.2,612.8,592.1,581.9,VAN056_P1(TS-009a)_1.txt,VAN56_P1,TS-009a,methacrylate,Polybenzyl MA,C=C(C)C(=O)OCc1ccccc1,[CH2][C](C)(C(=O)OCc1ccccc1),10200.0,1.18,SEC13,54.0,2020-02-11 00:00:00,None,3
"Dienstag, 11. Februar 2020 13:54:32",B1 2,25.0,534.3,0.36,256.6,429.8,422.7,411.0,VAN056_P1(TS-009a)_1.txt,VAN56_P1,TS-009a,methacrylate,Polybenzyl MA,C=C(C)C(=O)OCc1ccccc1,[CH2][C](C)(C(=O)OCc1ccccc1),10200.0,1.18,SEC13,54.0,2020-02-11 00:00:00,None,3
"Dienstag, 11. Februar 2020 13:54:43",B1 3,25.0,839.9,0.327,223.8,1212.0,1107.0,101.0,VAN056_P1(TS-009a)_1.txt,VAN56_P1,TS-009a,methacrylate,Polybenzyl MA,C=C(C)C(=O)OCc1ccccc1,[CH2][C](C)(C(=O)OCc1ccccc1),10200.0,1.18,SEC13,54.0,2020-02-11 00:00:00,None,3
"Dienstag, 11. Februar 2020 13:55:24",B2 1,25.0,265.1,0.122,536.7,281.7,274.7,229.5,VAN056_P1(TS-009a)_1.txt,VAN56_P1,TS-009a,methacrylate,Polybenzyl MA,C=C(C)C(=O)OCc1ccccc1,[CH2][C](C)(C(=O)OCc1ccccc1),10200.0,1.18,SEC13,54.0,2020-02-11 00:00:00,None,3
"Dienstag, 11. Februar 2020 13:55:35",B2 2,25.0,256.0,0.106,536.3,287.1,278.5,227.2,VAN056_P1(TS-009a)_1.txt,VAN56_P1,TS-009a,methacrylate,Polybenzyl MA,C=C(C)C(=O)OCc1ccccc1,[CH2][C](C)(C(=O)OCc1ccccc1),10200.0,1.18,SEC13,54.0,2020-02-11 00:00:00,None,3
"Dienstag, 11. Februar 2020 13:55:46",B2 3,25.0,271.8,0.047,528.1,295.7,288.4,246.3,VAN056_P1(TS-009a)_1.txt,VAN56_P1,TS-009a,methacrylate,Polybenzyl MA,C=C(C)C(=O)OCc1ccccc1,[CH2][C](C)(C(=O)OCc1ccccc1),10200.0,1.18,SEC13,54.0,2020-02-11 00:00:00,None,3
"Dienstag, 11. Februar 2020 13:56:23",B3 1,25.0,241.3,0.184,256.7,494.7,376.6,169.8,VAN056_P1(TS-009a)_1.txt,VAN56_P1,TS-009a,methacrylate,Polybenzyl MA,C=C(C)C(=O)OCc1ccccc1,[CH2][C](C)(C(=O)OCc1ccccc1),10200.0,1.18,SEC13,54.0,2020-02-11 00:00:00,None,3
"Dienstag, 11. Februar 2020 13:56:34",B3 2,25.0,224.4,0.191,238.4,258.1,252.4,196.6,VAN056_P1(TS-009a)_1.txt,VAN56_P1,TS-009a,methacrylate,Polybenzyl MA,C=C(C)C(=O)OCc1ccccc1,[CH2][C](C)(C(=O)OCc1ccccc1),10200.0,1.18,SEC13,54.0,2020-02-11 00:00:00,None,3
"Dienstag, 11. Februar 2020 13:56:44",B3 3,25.0,225.2,0.061,205.9,248.2,244.0,192.2,VAN056_P1(TS-009a)_1.txt,VAN56_P1,TS-009a,methacrylate,Polybenzyl MA,C=C(C)C(=O)OCc1ccccc1,[CH2][C](C)(C(=O)OCc1ccccc1),10200.0,1.18,SEC13,54.0,2020-02-11 00:00:00,None,3
"Dienstag, 11. Februar 2020 13:57:26",B4 1,25.0,286.2,0.081,418.3,317.6,307.2,259.4,VAN056_P1(TS-009a)_1.txt,VAN56_P1,TS-009a,methacrylate,Polybenzyl MA,C=C(C)C(=O)OCc1ccccc1,[CH2][C](C)(C(=O)OCc1ccccc1),10200.0,1.18,SEC13,54.0,2020-02-11 00:00:00,PVA,3
"Dienstag, 11. Februar 2020 13:57:36",B4 2,25.0,286.6,0.12,421.9,338.2,316.6,239.7,VAN056_P1(TS-009a)_1.txt,VAN56_P1,TS-009a,methacrylate,Polybenzyl MA,C=C(C)C(=O)OCc1ccccc1,[CH2][C](C)(C(=O)OCc1ccccc1),10200.0,1.18,SEC13,54.0,2020-02-11 00:00:00,PVA,3
"Dienstag, 11. Februar 2020 13:57:47",B4 3,25.0,288.3,0.022000000000000002,421.7,302.8,296.7,267.8,VAN056_P1(TS-009a)_1.txt,VAN56_P1,TS-009a,methacrylate,Polybenzyl MA,C=C(C)C(=O)OCc1ccccc1,[CH2][C](C)(C(=O)OCc1ccccc1),10200.0,1.18,SEC13,54.0,2020-02-11 00:00:00,PVA,3
"Dienstag, 11. Februar 2020 13:58:31",B5 1,25.0,283.4,0.129,206.3,337.1,321.0,257.3,VAN056_P1(TS-009a)_1.txt,VAN56_P1,TS-009a,methacrylate,Polybenzyl MA,C=C(C)C(=O)OCc1ccccc1,[CH2][C](C)(C(=O)OCc1ccccc1),10200.0,1.18,SEC13,54.0,2020-02-11 00:00:00,PVA,3
"Dienstag, 11. Februar 2020 13:58:42",B5 2,25.0,274.3,0.128,206.8,311.8,297.4,230.8,VAN056_P1(TS-009a)_1.txt,VAN56_P1,TS-009a,methacrylate,Polybenzyl MA,C=C(C)C(=O)OCc1ccccc1,[CH2][C](C)(C(=O)OCc1ccccc1),10200.0,1.18,SEC13,54.0,2020-02-11 00:00:00,PVA,3
"Dienstag, 11. Februar 2020 13:58:53",B5 3,25.0,281.6,0.11,206.3,329.5,310.1,237.0,VAN056_P1(TS-009a)_1.txt,VAN56_P1,TS-009a,methacrylate,Polybenzyl MA,C=C(C)C(=O)OCc1ccccc1,[CH2][C](C)(C(=O)OCc1ccccc1),10200.0,1.18,SEC13,54.0,2020-02-11 00:00:00,PVA,3
"Dienstag, 11. Februar 2020 13:59:31",B6 1,25.0,287.3,0.051,444.8,319.6,308.6,256.9,VAN056_P1(TS-009a)_1.txt,VAN56_P1,TS-009a,methacrylate,Polybenzyl MA,C=C(C)C(=O)OCc1ccccc1,[CH2][C](C)(C(=O)OCc1ccccc1),10200.0,1.18,SEC13,54.0,2020-02-11 00:00:00,PVA,3
"Dienstag, 11. Februar 2020 13:59:42",B6 2,25.0,283.5,0.092,443.5,329.6,312.7,243.5,VAN056_P1(TS-009a)_1.txt,VAN56_P1,TS-009a,methacrylate,Polybenzyl MA,C=C(C)C(=O)OCc1ccccc1,[CH2][C](C)(C(=O)OCc1ccccc1),10200.0,1.18,SEC13,54.0,2020-02-11 00:00:00,PVA,3
