Repository: JulianKimmig/nanoparticle_size_prediction

File: data/raw_data.csv (part 13 of 24)
measurment_data,sample,temperature,z_average,dispersity,mean_count_rate,volume_mean,intensity_mean,number_mean,file,np_formulation,substance_code,polymer_class,polymer,smiles_monomer,smiles_ru,mn,pdi,mn_method,tg,date,additive,polymer_concentration
"Dienstag, 11. Februar 2020 13:59:53",B6 3,25.0,279.1,0.21899999999999997,446.9,951.0,548.4,210.6,VAN056_P1(TS-009a)_1.txt,VAN56_P1,TS-009a,methacrylate,Polybenzyl MA,C=C(C)C(=O)OCc1ccccc1,[CH2][C](C)(C(=O)OCc1ccccc1),10200.0,1.18,SEC13,54.0,2020-02-11 00:00:00,PVA,3
"Dienstag, 11. Februar 2020 14:00:32",C1 1,25.0,320.5,0.509,273.9,673.4,554.6,103.9,VAN056_P1(TS-009a)_1.txt,VAN56_P1,TS-009a,methacrylate,Polybenzyl MA,C=C(C)C(=O)OCc1ccccc1,[CH2][C](C)(C(=O)OCc1ccccc1),10200.0,1.18,SEC13,54.0,2020-02-11 00:00:00,None,5
"Dienstag, 11. Februar 2020 14:00:43",C1 2,25.0,320.7,0.674,274.1,868.3,655.1,110.5,VAN056_P1(TS-009a)_1.txt,VAN56_P1,TS-009a,methacrylate,Polybenzyl MA,C=C(C)C(=O)OCc1ccccc1,[CH2][C](C)(C(=O)OCc1ccccc1),10200.0,1.18,SEC13,54.0,2020-02-11 00:00:00,None,5
"Dienstag, 11. Februar 2020 14:00:54",C1 3,25.0,349.3,0.545,282.0,1040.0,729.5,131.2,VAN056_P1(TS-009a)_1.txt,VAN56_P1,TS-009a,methacrylate,Polybenzyl MA,C=C(C)C(=O)OCc1ccccc1,[CH2][C](C)(C(=O)OCc1ccccc1),10200.0,1.18,SEC13,54.0,2020-02-11 00:00:00,None,5
"Dienstag, 11. Februar 2020 14:01:51",C2 1,25.0,285.2,0.24600000000000002,301.3,1086.0,555.7,219.7,VAN056_P1(TS-009a)_1.txt,VAN56_P1,TS-009a,methacrylate,Polybenzyl MA,C=C(C)C(=O)OCc1ccccc1,[CH2][C](C)(C(=O)OCc1ccccc1),10200.0,1.18,SEC13,54.0,2020-02-11 00:00:00,None,5
"Dienstag, 11. Februar 2020 14:02:02",C2 2,25.0,284.3,0.16699999999999998,242.3,320.0,307.0,250.2,VAN056_P1(TS-009a)_1.txt,VAN56_P1,TS-009a,methacrylate,Polybenzyl MA,C=C(C)C(=O)OCc1ccccc1,[CH2][C](C)(C(=O)OCc1ccccc1),10200.0,1.18,SEC13,54.0,2020-02-11 00:00:00,None,5
"Dienstag, 11. Februar 2020 14:02:13",C2 3,25.0,276.7,0.21,269.3,290.7,283.5,241.5,VAN056_P1(TS-009a)_1.txt,VAN56_P1,TS-009a,methacrylate,Polybenzyl MA,C=C(C)C(=O)OCc1ccccc1,[CH2][C](C)(C(=O)OCc1ccccc1),10200.0,1.18,SEC13,54.0,2020-02-11 00:00:00,None,5
"Dienstag, 11. Februar 2020 14:02:59",C3 1,25.0,238.0,0.21,316.1,241.8,238.9,205.9,VAN056_P1(TS-009a)_1.txt,VAN56_P1,TS-009a,methacrylate,Polybenzyl MA,C=C(C)C(=O)OCc1ccccc1,[CH2][C](C)(C(=O)OCc1ccccc1),10200.0,1.18,SEC13,54.0,2020-02-11 00:00:00,None,5
"Dienstag, 11. Februar 2020 14:03:10",C3 2,25.0,238.7,0.218,295.2,705.6,365.7,195.3,VAN056_P1(TS-009a)_1.txt,VAN56_P1,TS-009a,methacrylate,Polybenzyl MA,C=C(C)C(=O)OCc1ccccc1,[CH2][C](C)(C(=O)OCc1ccccc1),10200.0,1.18,SEC13,54.0,2020-02-11 00:00:00,None,5
"Dienstag, 11. Februar 2020 14:03:21",C3 3,25.0,231.6,0.20199999999999999,277.9,563.6,318.6,194.1,VAN056_P1(TS-009a)_1.txt,VAN56_P1,TS-009a,methacrylate,Polybenzyl MA,C=C(C)C(=O)OCc1ccccc1,[CH2][C](C)(C(=O)OCc1ccccc1),10200.0,1.18,SEC13,54.0,2020-02-11 00:00:00,None,5
"Dienstag, 11. Februar 2020 14:03:58",C4 1,25.0,347.8,0.225,338.6,351.7,340.5,304.3,VAN056_P1(TS-009a)_1.txt,VAN56_P1,TS-009a,methacrylate,Polybenzyl MA,C=C(C)C(=O)OCc1ccccc1,[CH2][C](C)(C(=O)OCc1ccccc1),10200.0,1.18,SEC13,54.0,2020-02-11 00:00:00,PVA,5
"Dienstag, 11. Februar 2020 14:04:08",C4 2,25.0,343.5,0.031,308.6,384.9,366.6,313.7,VAN056_P1(TS-009a)_1.txt,VAN56_P1,TS-009a,methacrylate,Polybenzyl MA,C=C(C)C(=O)OCc1ccccc1,[CH2][C](C)(C(=O)OCc1ccccc1),10200.0,1.18,SEC13,54.0,2020-02-11 00:00:00,PVA,5
"Dienstag, 11. Februar 2020 14:04:19",C4 3,25.0,331.9,0.19399999999999998,314.2,720.4,453.0,272.9,VAN056_P1(TS-009a)_1.txt,VAN56_P1,TS-009a,methacrylate,Polybenzyl MA,C=C(C)C(=O)OCc1ccccc1,[CH2][C](C)(C(=O)OCc1ccccc1),10200.0,1.18,SEC13,54.0,2020-02-11 00:00:00,PVA,5
"Dienstag, 11. Februar 2020 14:04:59",C5 1,25.0,360.3,0.213,342.0,346.2,334.8,295.5,VAN056_P1(TS-009a)_1.txt,VAN56_P1,TS-009a,methacrylate,Polybenzyl MA,C=C(C)C(=O)OCc1ccccc1,[CH2][C](C)(C(=O)OCc1ccccc1),10200.0,1.18,SEC13,54.0,2020-02-11 00:00:00,PVA,5
"Dienstag, 11. Februar 2020 14:05:10",C5 2,25.0,347.1,0.20800000000000002,327.6,357.5,344.9,304.9,VAN056_P1(TS-009a)_1.txt,VAN56_P1,TS-009a,methacrylate,Polybenzyl MA,C=C(C)C(=O)OCc1ccccc1,[CH2][C](C)(C(=O)OCc1ccccc1),10200.0,1.18,SEC13,54.0,2020-02-11 00:00:00,PVA,5
"Dienstag, 11. Februar 2020 14:05:21",C5 3,25.0,335.8,0.233,327.7,634.3,408.0,281.1,VAN056_P1(TS-009a)_1.txt,VAN56_P1,TS-009a,methacrylate,Polybenzyl MA,C=C(C)C(=O)OCc1ccccc1,[CH2][C](C)(C(=O)OCc1ccccc1),10200.0,1.18,SEC13,54.0,2020-02-11 00:00:00,PVA,5
"Dienstag, 11. Februar 2020 14:06:00",C6 1,25.0,323.4,0.149,357.6,579.5,416.6,265.2,VAN056_P1(TS-009a)_1.txt,VAN56_P1,TS-009a,methacrylate,Polybenzyl MA,C=C(C)C(=O)OCc1ccccc1,[CH2][C](C)(C(=O)OCc1ccccc1),10200.0,1.18,SEC13,54.0,2020-02-11 00:00:00,PVA,5
"Dienstag, 11. Februar 2020 14:06:11",C6 2,25.0,317.3,0.11699999999999999,344.7,383.2,352.8,272.4,VAN056_P1(TS-009a)_1.txt,VAN56_P1,TS-009a,methacrylate,Polybenzyl MA,C=C(C)C(=O)OCc1ccccc1,[CH2][C](C)(C(=O)OCc1ccccc1),10200.0,1.18,SEC13,54.0,2020-02-11 00:00:00,PVA,5
"Dienstag, 11. Februar 2020 14:06:21",C6 3,25.0,314.4,0.153,366.9,350.9,334.9,280.2,VAN056_P1(TS-009a)_1.txt,VAN56_P1,TS-009a,methacrylate,Polybenzyl MA,C=C(C)C(=O)OCc1ccccc1,[CH2][C](C)(C(=O)OCc1ccccc1),10200.0,1.18,SEC13,54.0,2020-02-11 00:00:00,PVA,5
"Dienstag, 11. Februar 2020 14:07:01",D1 1,25.0,408.0,0.289,292.7,717.4,475.3,308.0,VAN056_P1(TS-009a)_1.txt,VAN56_P1,TS-009a,methacrylate,Polybenzyl MA,C=C(C)C(=O)OCc1ccccc1,[CH2][C](C)(C(=O)OCc1ccccc1),10200.0,1.18,SEC13,54.0,2020-02-11 00:00:00,None,8
"Dienstag, 11. Februar 2020 14:07:12",D1 2,25.0,311.0,0.373,278.9,279.5,269.1,194.9,VAN056_P1(TS-009a)_1.txt,VAN56_P1,TS-009a,methacrylate,Polybenzyl MA,C=C(C)C(=O)OCc1ccccc1,[CH2][C](C)(C(=O)OCc1ccccc1),10200.0,1.18,SEC13,54.0,2020-02-11 00:00:00,None,8
"Dienstag, 11. Februar 2020 14:07:22",D1 3,25.0,243.2,0.319,255.6,144.3,152.1,117.2,VAN056_P1(TS-009a)_1.txt,VAN56_P1,TS-009a,methacrylate,Polybenzyl MA,C=C(C)C(=O)OCc1ccccc1,[CH2][C](C)(C(=O)OCc1ccccc1),10200.0,1.18,SEC13,54.0,2020-02-11 00:00:00,None,8
"Dienstag, 11. Februar 2020 14:08:05",D2 1,25.0,311.9,0.218,217.6,351.0,333.6,270.1,VAN056_P1(TS-009a)_1.txt,VAN56_P1,TS-009a,methacrylate,Polybenzyl MA,C=C(C)C(=O)OCc1ccccc1,[CH2][C](C)(C(=O)OCc1ccccc1),10200.0,1.18,SEC13,54.0,2020-02-11 00:00:00,None,8
"Dienstag, 11. Februar 2020 14:08:16",D2 2,25.0,346.2,0.322,204.2,984.3,533.2,263.6,VAN056_P1(TS-009a)_1.txt,VAN56_P1,TS-009a,methacrylate,Polybenzyl MA,C=C(C)C(=O)OCc1ccccc1,[CH2][C](C)(C(=O)OCc1ccccc1),10200.0,1.18,SEC13,54.0,2020-02-11 00:00:00,None,8
"Dienstag, 11. Februar 2020 14:08:27",D2 3,25.0,310.1,0.235,159.6,753.0,500.1,197.9,VAN056_P1(TS-009a)_1.txt,VAN56_P1,TS-009a,methacrylate,Polybenzyl MA,C=C(C)C(=O)OCc1ccccc1,[CH2][C](C)(C(=O)OCc1ccccc1),10200.0,1.18,SEC13,54.0,2020-02-11 00:00:00,None,8
"Dienstag, 11. Februar 2020 14:09:02",D3 1,25.0,346.4,0.244,134.9,878.7,523.4,232.4,VAN056_P1(TS-009a)_1.txt,VAN56_P1,TS-009a,methacrylate,Polybenzyl MA,C=C(C)C(=O)OCc1ccccc1,[CH2][C](C)(C(=O)OCc1ccccc1),10200.0,1.18,SEC13,54.0,2020-02-11 00:00:00,None,8
"Dienstag, 11. Februar 2020 14:09:13",D3 2,25.0,336.6,0.381,139.5,956.7,490.3,140.4,VAN056_P1(TS-009a)_1.txt,VAN56_P1,TS-009a,methacrylate,Polybenzyl MA,C=C(C)C(=O)OCc1ccccc1,[CH2][C](C)(C(=O)OCc1ccccc1),10200.0,1.18,SEC13,54.0,2020-02-11 00:00:00,None,8
"Dienstag, 11. Februar 2020 14:09:24",D3 3,25.0,330.1,0.449,136.3,479.8,358.0,195.0,VAN056_P1(TS-009a)_1.txt,VAN56_P1,TS-009a,methacrylate,Polybenzyl MA,C=C(C)C(=O)OCc1ccccc1,[CH2][C](C)(C(=O)OCc1ccccc1),10200.0,1.18,SEC13,54.0,2020-02-11 00:00:00,None,8
"Dienstag, 11. Februar 2020 14:09:59",D4 1,25.0,409.8,0.141,148.7,548.2,471.6,374.1,VAN056_P1(TS-009a)_1.txt,VAN56_P1,TS-009a,methacrylate,Polybenzyl MA,C=C(C)C(=O)OCc1ccccc1,[CH2][C](C)(C(=O)OCc1ccccc1),10200.0,1.18,SEC13,54.0,2020-02-11 00:00:00,PVA,8
"Dienstag, 11. Februar 2020 14:10:10",D4 2,25.0,412.9,0.23399999999999999,157.0,806.5,520.9,339.6,VAN056_P1(TS-009a)_1.txt,VAN56_P1,TS-009a,methacrylate,Polybenzyl MA,C=C(C)C(=O)OCc1ccccc1,[CH2][C](C)(C(=O)OCc1ccccc1),10200.0,1.18,SEC13,54.0,2020-02-11 00:00:00,PVA,8
"Dienstag, 11. Februar 2020 14:10:21",D4 3,25.0,435.5,0.223,167.3,809.5,534.9,351.2,VAN056_P1(TS-009a)_1.txt,VAN56_P1,TS-009a,methacrylate,Polybenzyl MA,C=C(C)C(=O)OCc1ccccc1,[CH2][C](C)(C(=O)OCc1ccccc1),10200.0,1.18,SEC13,54.0,2020-02-11 00:00:00,PVA,8
"Dienstag, 11. Februar 2020 14:11:23",D5 1,25.0,417.5,0.289,169.0,1225.0,728.0,303.0,VAN056_P1(TS-009a)_1.txt,VAN56_P1,TS-009a,methacrylate,Polybenzyl MA,C=C(C)C(=O)OCc1ccccc1,[CH2][C](C)(C(=O)OCc1ccccc1),10200.0,1.18,SEC13,54.0,2020-02-11 00:00:00,PVA,8
"Dienstag, 11. Februar 2020 14:11:34",D5 2,25.0,417.4,0.285,177.2,644.1,445.1,333.2,VAN056_P1(TS-009a)_1.txt,VAN56_P1,TS-009a,methacrylate,Polybenzyl MA,C=C(C)C(=O)OCc1ccccc1,[CH2][C](C)(C(=O)OCc1ccccc1),10200.0,1.18,SEC13,54.0,2020-02-11 00:00:00,PVA,8
"Dienstag, 11. Februar 2020 14:11:44",D5 3,25.0,370.9,0.168,164.9,401.9,384.6,342.8,VAN056_P1(TS-009a)_1.txt,VAN56_P1,TS-009a,methacrylate,Polybenzyl MA,C=C(C)C(=O)OCc1ccccc1,[CH2][C](C)(C(=O)OCc1ccccc1),10200.0,1.18,SEC13,54.0,2020-02-11 00:00:00,PVA,8
"Dienstag, 11. Februar 2020 14:12:21",D6 1,25.0,386.2,0.195,167.8,807.7,551.5,310.7,VAN056_P1(TS-009a)_1.txt,VAN56_P1,TS-009a,methacrylate,Polybenzyl MA,C=C(C)C(=O)OCc1ccccc1,[CH2][C](C)(C(=O)OCc1ccccc1),10200.0,1.18,SEC13,54.0,2020-02-11 00:00:00,PVA,8
"Dienstag, 11. Februar 2020 14:12:32",D6 2,25.0,406.5,0.27899999999999997,163.6,1123.0,650.6,316.3,VAN056_P1(TS-009a)_1.txt,VAN56_P1,TS-009a,methacrylate,Polybenzyl MA,C=C(C)C(=O)OCc1ccccc1,[CH2][C](C)(C(=O)OCc1ccccc1),10200.0,1.18,SEC13,54.0,2020-02-11 00:00:00,PVA,8
"Dienstag, 11. Februar 2020 14:12:43",D6 3,25.0,427.3,0.195,175.7,794.7,573.8,348.9,VAN056_P1(TS-009a)_1.txt,VAN56_P1,TS-009a,methacrylate,Polybenzyl MA,C=C(C)C(=O)OCc1ccccc1,[CH2][C](C)(C(=O)OCc1ccccc1),10200.0,1.18,SEC13,54.0,2020-02-11 00:00:00,PVA,8
"Dienstag, 11. Februar 2020 14:13:33",E1 1,25.0,335.2,0.354,142.1,917.1,556.5,193.5,VAN056_P1(TS-009a)_1.txt,VAN56_P1,TS-009a,methacrylate,Polybenzyl MA,C=C(C)C(=O)OCc1ccccc1,[CH2][C](C)(C(=O)OCc1ccccc1),10200.0,1.18,SEC13,54.0,2020-02-11 00:00:00,None,10
"Dienstag, 11. Februar 2020 14:13:44",E1 2,25.0,329.2,0.22699999999999998,145.7,800.7,485.7,241.0,VAN056_P1(TS-009a)_1.txt,VAN56_P1,TS-009a,methacrylate,Polybenzyl MA,C=C(C)C(=O)OCc1ccccc1,[CH2][C](C)(C(=O)OCc1ccccc1),10200.0,1.18,SEC13,54.0,2020-02-11 00:00:00,None,10
"Dienstag, 11. Februar 2020 14:13:55",E1 3,25.0,314.6,0.254,140.2,854.6,567.0,212.6,VAN056_P1(TS-009a)_1.txt,VAN56_P1,TS-009a,methacrylate,Polybenzyl MA,C=C(C)C(=O)OCc1ccccc1,[CH2][C](C)(C(=O)OCc1ccccc1),10200.0,1.18,SEC13,54.0,2020-02-11 00:00:00,None,10
"Dienstag, 11. Februar 2020 14:14:34",E2 1,25.0,365.1,0.32,175.0,1036.0,677.6,216.9,VAN056_P1(TS-009a)_1.txt,VAN56_P1,TS-009a,methacrylate,Polybenzyl MA,C=C(C)C(=O)OCc1ccccc1,[CH2][C](C)(C(=O)OCc1ccccc1),10200.0,1.18,SEC13,54.0,2020-02-11 00:00:00,None,10
"Dienstag, 11. Februar 2020 14:14:45",E2 2,25.0,346.0,0.26,162.8,605.8,467.3,103.0,VAN056_P1(TS-009a)_1.txt,VAN56_P1,TS-009a,methacrylate,Polybenzyl MA,C=C(C)C(=O)OCc1ccccc1,[CH2][C](C)(C(=O)OCc1ccccc1),10200.0,1.18,SEC13,54.0,2020-02-11 00:00:00,None,10
"Dienstag, 11. Februar 2020 14:14:55",E2 3,25.0,353.9,0.337,166.5,306.6,297.2,246.3,VAN056_P1(TS-009a)_1.txt,VAN56_P1,TS-009a,methacrylate,Polybenzyl MA,C=C(C)C(=O)OCc1ccccc1,[CH2][C](C)(C(=O)OCc1ccccc1),10200.0,1.18,SEC13,54.0,2020-02-11 00:00:00,None,10
"Dienstag, 11. Februar 2020 14:15:29",E3 1,25.0,285.5,0.278,326.7,938.4,521.7,194.7,VAN056_P1(TS-009a)_1.txt,VAN56_P1,TS-009a,methacrylate,Polybenzyl MA,C=C(C)C(=O)OCc1ccccc1,[CH2][C](C)(C(=O)OCc1ccccc1),10200.0,1.18,SEC13,54.0,2020-02-11 00:00:00,None,10
"Dienstag, 11. Februar 2020 14:15:39",E3 2,25.0,284.7,0.20600000000000002,303.8,561.1,381.8,190.1,VAN056_P1(TS-009a)_1.txt,VAN56_P1,TS-009a,methacrylate,Polybenzyl MA,C=C(C)C(=O)OCc1ccccc1,[CH2][C](C)(C(=O)OCc1ccccc1),10200.0,1.18,SEC13,54.0,2020-02-11 00:00:00,None,10
"Dienstag, 11. Februar 2020 14:15:50",E3 3,25.0,273.4,0.18600000000000003,295.9,364.0,336.7,102.3,VAN056_P1(TS-009a)_1.txt,VAN56_P1,TS-009a,methacrylate,Polybenzyl MA,C=C(C)C(=O)OCc1ccccc1,[CH2][C](C)(C(=O)OCc1ccccc1),10200.0,1.18,SEC13,54.0,2020-02-11 00:00:00,None,10
"Dienstag, 11. Februar 2020 14:16:33",E4 1,25.0,420.5,0.33299999999999996,444.9,1367.0,741.6,318.1,VAN056_P1(TS-009a)_1.txt,VAN56_P1,TS-009a,methacrylate,Polybenzyl MA,C=C(C)C(=O)OCc1ccccc1,[CH2][C](C)(C(=O)OCc1ccccc1),10200.0,1.18,SEC13,54.0,2020-02-11 00:00:00,PVA,10
"Dienstag, 11. Februar 2020 14:16:44",E4 2,25.0,408.7,0.298,429.4,1344.0,751.2,307.2,VAN056_P1(TS-009a)_1.txt,VAN56_P1,TS-009a,methacrylate,Polybenzyl MA,C=C(C)C(=O)OCc1ccccc1,[CH2][C](C)(C(=O)OCc1ccccc1),10200.0,1.18,SEC13,54.0,2020-02-11 00:00:00,PVA,10
"Dienstag, 11. Februar 2020 14:16:55",E4 3,25.0,422.7,0.14300000000000002,468.5,496.8,446.9,370.9,VAN056_P1(TS-009a)_1.txt,VAN56_P1,TS-009a,methacrylate,Polybenzyl MA,C=C(C)C(=O)OCc1ccccc1,[CH2][C](C)(C(=O)OCc1ccccc1),10200.0,1.18,SEC13,54.0,2020-02-11 00:00:00,PVA,10
"Dienstag, 11. Februar 2020 14:17:37",E5 1,25.0,435.4,0.353,162.0,1177.0,904.9,280.5,VAN056_P1(TS-009a)_1.txt,VAN56_P1,TS-009a,methacrylate,Polybenzyl MA,C=C(C)C(=O)OCc1ccccc1,[CH2][C](C)(C(=O)OCc1ccccc1),10200.0,1.18,SEC13,54.0,2020-02-11 00:00:00,PVA,10
"Dienstag, 11. Februar 2020 14:17:48",E5 2,25.0,471.9,0.33299999999999996,178.0,1526.0,863.1,339.3,VAN056_P1(TS-009a)_1.txt,VAN56_P1,TS-009a,methacrylate,Polybenzyl MA,C=C(C)C(=O)OCc1ccccc1,[CH2][C](C)(C(=O)OCc1ccccc1),10200.0,1.18,SEC13,54.0,2020-02-11 00:00:00,PVA,10
"Dienstag, 11. Februar 2020 14:17:59",E5 3,25.0,500.6,0.305,187.4,644.5,531.9,203.0,VAN056_P1(TS-009a)_1.txt,VAN56_P1,TS-009a,methacrylate,Polybenzyl MA,C=C(C)C(=O)OCc1ccccc1,[CH2][C](C)(C(=O)OCc1ccccc1),10200.0,1.18,SEC13,54.0,2020-02-11 00:00:00,PVA,10
"Dienstag, 11. Februar 2020 14:18:32",E6 1,25.0,503.4,0.43799999999999994,194.3,1552.0,1241.0,320.9,VAN056_P1(TS-009a)_1.txt,VAN56_P1,TS-009a,methacrylate,Polybenzyl MA,C=C(C)C(=O)OCc1ccccc1,[CH2][C](C)(C(=O)OCc1ccccc1),10200.0,1.18,SEC13,54.0,2020-02-11 00:00:00,PVA,10
"Dienstag, 11. Februar 2020 14:18:43",E6 2,25.0,558.0,0.45,195.9,1376.0,1030.0,209.3,VAN056_P1(TS-009a)_1.txt,VAN56_P1,TS-009a,methacrylate,Polybenzyl MA,C=C(C)C(=O)OCc1ccccc1,[CH2][C](C)(C(=O)OCc1ccccc1),10200.0,1.18,SEC13,54.0,2020-02-11 00:00:00,PVA,10
"Dienstag, 11. Februar 2020 14:18:54",E6 3,25.0,456.4,0.298,161.4,433.8,409.7,361.3,VAN056_P1(TS-009a)_1.txt,VAN56_P1,TS-009a,methacrylate,Polybenzyl MA,C=C(C)C(=O)OCc1ccccc1,[CH2][C](C)(C(=O)OCc1ccccc1),10200.0,1.18,SEC13,54.0,2020-02-11 00:00:00,PVA,10
"Dienstag, 11. Februar 2020 14:19:32",F1 1,25.0,475.0,0.494,217.4,1457.0,969.2,142.2,VAN056_P1(TS-009a)_1.txt,VAN56_P1,TS-009a,methacrylate,Polybenzyl MA,C=C(C)C(=O)OCc1ccccc1,[CH2][C](C)(C(=O)OCc1ccccc1),10200.0,1.18,SEC13,54.0,2020-02-11 00:00:00,None,15
"Dienstag, 11. Februar 2020 14:19:43",F1 2,25.0,588.7,0.731,194.7,1352.0,984.4,227.3,VAN056_P1(TS-009a)_1.txt,VAN56_P1,TS-009a,methacrylate,Polybenzyl MA,C=C(C)C(=O)OCc1ccccc1,[CH2][C](C)(C(=O)OCc1ccccc1),10200.0,1.18,SEC13,54.0,2020-02-11 00:00:00,None,15
"Dienstag, 11. Februar 2020 14:19:54",F1 3,25.0,523.9,0.65,175.1,1967.0,1717.0,222.6,VAN056_P1(TS-009a)_1.txt,VAN56_P1,TS-009a,methacrylate,Polybenzyl MA,C=C(C)C(=O)OCc1ccccc1,[CH2][C](C)(C(=O)OCc1ccccc1),10200.0,1.18,SEC13,54.0,2020-02-11 00:00:00,None,15
"Dienstag, 11. Februar 2020 14:20:26",F2 1,25.0,880.0,1.0,396.0,1058.0,706.2,91.38,VAN056_P1(TS-009a)_1.txt,VAN56_P1,TS-009a,methacrylate,Polybenzyl MA,C=C(C)C(=O)OCc1ccccc1,[CH2][C](C)(C(=O)OCc1ccccc1),10200.0,1.18,SEC13,54.0,2020-02-11 00:00:00,None,15
"Dienstag, 11. Februar 2020 14:20:37",F2 2,25.0,458.4,0.37799999999999995,237.8,1248.0,753.5,377.5,VAN056_P1(TS-009a)_1.txt,VAN56_P1,TS-009a,methacrylate,Polybenzyl MA,C=C(C)C(=O)OCc1ccccc1,[CH2][C](C)(C(=O)OCc1ccccc1),10200.0,1.18,SEC13,54.0,2020-02-11 00:00:00,None,15
"Dienstag, 11. Februar 2020 14:20:47",F2 3,25.0,561.2,0.718,272.6,2853.0,1819.0,287.6,VAN056_P1(TS-009a)_1.txt,VAN56_P1,TS-009a,methacrylate,Polybenzyl MA,C=C(C)C(=O)OCc1ccccc1,[CH2][C](C)(C(=O)OCc1ccccc1),10200.0,1.18,SEC13,54.0,2020-02-11 00:00:00,None,15
"Dienstag, 11. Februar 2020 14:21:20",F3 1,25.0,931.6,0.649,292.6,862.6,600.1,216.9,VAN056_P1(TS-009a)_1.txt,VAN56_P1,TS-009a,methacrylate,Polybenzyl MA,C=C(C)C(=O)OCc1ccccc1,[CH2][C](C)(C(=O)OCc1ccccc1),10200.0,1.18,SEC13,54.0,2020-02-11 00:00:00,None,15
"Dienstag, 11. Februar 2020 14:21:31",F3 2,25.0,790.0,0.871,312.1,848.8,558.7,238.4,VAN056_P1(TS-009a)_1.txt,VAN56_P1,TS-009a,methacrylate,Polybenzyl MA,C=C(C)C(=O)OCc1ccccc1,[CH2][C](C)(C(=O)OCc1ccccc1),10200.0,1.18,SEC13,54.0,2020-02-11 00:00:00,None,15
"Dienstag, 11. Februar 2020 14:21:42",F3 3,25.0,935.4,0.9540000000000001,328.2,802.9,625.6,219.3,VAN056_P1(TS-009a)_1.txt,VAN56_P1,TS-009a,methacrylate,Polybenzyl MA,C=C(C)C(=O)OCc1ccccc1,[CH2][C](C)(C(=O)OCc1ccccc1),10200.0,1.18,SEC13,54.0,2020-02-11 00:00:00,None,15
"Dienstag, 11. Februar 2020 14:22:19",F4 1,25.0,611.5,0.508,274.0,1390.0,1133.0,285.1,VAN056_P1(TS-009a)_1.txt,VAN56_P1,TS-009a,methacrylate,Polybenzyl MA,C=C(C)C(=O)OCc1ccccc1,[CH2][C](C)(C(=O)OCc1ccccc1),10200.0,1.18,SEC13,54.0,2020-02-11 00:00:00,PVA,15
"Dienstag, 11. Februar 2020 14:22:30",F4 2,25.0,666.9,0.58,357.6,1401.0,930.6,302.5,VAN056_P1(TS-009a)_1.txt,VAN56_P1,TS-009a,methacrylate,Polybenzyl MA,C=C(C)C(=O)OCc1ccccc1,[CH2][C](C)(C(=O)OCc1ccccc1),10200.0,1.18,SEC13,54.0,2020-02-11 00:00:00,PVA,15
"Dienstag, 11. Februar 2020 14:22:41",F4 3,25.0,625.2,0.575,332.5,2927.0,1883.0,336.3,VAN056_P1(TS-009a)_1.txt,VAN56_P1,TS-009a,methacrylate,Polybenzyl MA,C=C(C)C(=O)OCc1ccccc1,[CH2][C](C)(C(=O)OCc1ccccc1),10200.0,1.18,SEC13,54.0,2020-02-11 00:00:00,PVA,15
"Dienstag, 11. Februar 2020 14:23:13",F5 1,25.0,473.7,0.45899999999999996,246.7,1229.0,946.2,272.8,VAN056_P1(TS-009a)_1.txt,VAN56_P1,TS-009a,methacrylate,Polybenzyl MA,C=C(C)C(=O)OCc1ccccc1,[CH2][C](C)(C(=O)OCc1ccccc1),10200.0,1.18,SEC13,54.0,2020-02-11 00:00:00,PVA,15
"Dienstag, 11. Februar 2020 14:23:24",F5 2,25.0,792.9,0.9540000000000001,371.2,2794.0,2263.0,271.6,VAN056_P1(TS-009a)_1.txt,VAN56_P1,TS-009a,methacrylate,Polybenzyl MA,C=C(C)C(=O)OCc1ccccc1,[CH2][C](C)(C(=O)OCc1ccccc1),10200.0,1.18,SEC13,54.0,2020-02-11 00:00:00,PVA,15
"Dienstag, 11. Februar 2020 14:23:35",F5 3,25.0,486.2,0.43799999999999994,232.4,1328.0,1116.0,295.4,VAN056_P1(TS-009a)_1.txt,VAN56_P1,TS-009a,methacrylate,Polybenzyl MA,C=C(C)C(=O)OCc1ccccc1,[CH2][C](C)(C(=O)OCc1ccccc1),10200.0,1.18,SEC13,54.0,2020-02-11 00:00:00,PVA,15
"Dienstag, 11. Februar 2020 14:24:07",F6 1,25.0,465.5,0.40700000000000003,197.0,1800.0,1032.0,317.1,VAN056_P1(TS-009a)_1.txt,VAN56_P1,TS-009a,methacrylate,Polybenzyl MA,C=C(C)C(=O)OCc1ccccc1,[CH2][C](C)(C(=O)OCc1ccccc1),10200.0,1.18,SEC13,54.0,2020-02-11 00:00:00,PVA,15
"Dienstag, 11. Februar 2020 14:24:18",F6 2,25.0,603.7,0.633,283.2,1433.0,1014.0,191.6,VAN056_P1(TS-009a)_1.txt,VAN56_P1,TS-009a,methacrylate,Polybenzyl MA,C=C(C)C(=O)OCc1ccccc1,[CH2][C](C)(C(=O)OCc1ccccc1),10200.0,1.18,SEC13,54.0,2020-02-11 00:00:00,PVA,15
"Dienstag, 11. Februar 2020 14:24:29",F6 3,25.0,578.7,0.46299999999999997,237.7,1342.0,1222.0,321.9,VAN056_P1(TS-009a)_1.txt,VAN56_P1,TS-009a,methacrylate,Polybenzyl MA,C=C(C)C(=O)OCc1ccccc1,[CH2][C](C)(C(=O)OCc1ccccc1),10200.0,1.18,SEC13,54.0,2020-02-11 00:00:00,PVA,15
"Dienstag, 11. Februar 2020 14:25:11",G1 1,25.0,351.4,0.355,237.3,820.9,518.1,108.5,VAN056_P1(TS-009a)_1.txt,VAN56_P1,TS-009a,methacrylate,Polybenzyl MA,C=C(C)C(=O)OCc1ccccc1,[CH2][C](C)(C(=O)OCc1ccccc1),10200.0,1.18,SEC13,54.0,2020-02-11 00:00:00,None,20
"Dienstag, 11. Februar 2020 14:25:22",G1 2,25.0,374.3,0.293,256.7,662.1,484.5,125.9,VAN056_P1(TS-009a)_1.txt,VAN56_P1,TS-009a,methacrylate,Polybenzyl MA,C=C(C)C(=O)OCc1ccccc1,[CH2][C](C)(C(=O)OCc1ccccc1),10200.0,1.18,SEC13,54.0,2020-02-11 00:00:00,None,20
"Dienstag, 11. Februar 2020 14:25:33",G1 3,25.0,364.5,0.342,236.3,985.8,511.0,275.9,VAN056_P1(TS-009a)_1.txt,VAN56_P1,TS-009a,methacrylate,Polybenzyl MA,C=C(C)C(=O)OCc1ccccc1,[CH2][C](C)(C(=O)OCc1ccccc1),10200.0,1.18,SEC13,54.0,2020-02-11 00:00:00,None,20
"Dienstag, 11. Februar 2020 14:26:08",G2 1,25.0,333.9,0.37,188.5,896.0,578.3,158.2,VAN056_P1(TS-009a)_1.txt,VAN56_P1,TS-009a,methacrylate,Polybenzyl MA,C=C(C)C(=O)OCc1ccccc1,[CH2][C](C)(C(=O)OCc1ccccc1),10200.0,1.18,SEC13,54.0,2020-02-11 00:00:00,None,20
"Dienstag, 11. Februar 2020 14:26:18",G2 2,25.0,308.0,0.215,189.3,386.4,367.7,97.14,VAN056_P1(TS-009a)_1.txt,VAN56_P1,TS-009a,methacrylate,Polybenzyl MA,C=C(C)C(=O)OCc1ccccc1,[CH2][C](C)(C(=O)OCc1ccccc1),10200.0,1.18,SEC13,54.0,2020-02-11 00:00:00,None,20
"Dienstag, 11. Februar 2020 14:26:29",G2 3,25.0,328.8,0.248,230.1,323.4,312.8,265.9,VAN056_P1(TS-009a)_1.txt,VAN56_P1,TS-009a,methacrylate,Polybenzyl MA,C=C(C)C(=O)OCc1ccccc1,[CH2][C](C)(C(=O)OCc1ccccc1),10200.0,1.18,SEC13,54.0,2020-02-11 00:00:00,None,20
"Dienstag, 11. Februar 2020 14:27:05",G3 1,25.0,455.7,0.598,266.1,569.5,498.5,114.5,VAN056_P1(TS-009a)_1.txt,VAN56_P1,TS-009a,methacrylate,Polybenzyl MA,C=C(C)C(=O)OCc1ccccc1,[CH2][C](C)(C(=O)OCc1ccccc1),10200.0,1.18,SEC13,54.0,2020-02-11 00:00:00,None,20
"Dienstag, 11. Februar 2020 14:27:16",G3 2,25.0,481.3,0.473,215.7,1672.0,1236.0,179.0,VAN056_P1(TS-009a)_1.txt,VAN56_P1,TS-009a,methacrylate,Polybenzyl MA,C=C(C)C(=O)OCc1ccccc1,[CH2][C](C)(C(=O)OCc1ccccc1),10200.0,1.18,SEC13,54.0,2020-02-11 00:00:00,None,20
"Dienstag, 11. Februar 2020 14:27:27",G3 3,25.0,437.8,0.33299999999999996,210.0,941.3,589.7,352.1,VAN056_P1(TS-009a)_1.txt,VAN56_P1,TS-009a,methacrylate,Polybenzyl MA,C=C(C)C(=O)OCc1ccccc1,[CH2][C](C)(C(=O)OCc1ccccc1),10200.0,1.18,SEC13,54.0,2020-02-11 00:00:00,None,20
"Dienstag, 11. Februar 2020 14:28:06",G4 1,25.0,662.5,0.725,289.4,1611.0,1141.0,241.5,VAN056_P1(TS-009a)_1.txt,VAN56_P1,TS-009a,methacrylate,Polybenzyl MA,C=C(C)C(=O)OCc1ccccc1,[CH2][C](C)(C(=O)OCc1ccccc1),10200.0,1.18,SEC13,54.0,2020-02-11 00:00:00,PVA,20
"Dienstag, 11. Februar 2020 14:28:17",G4 2,25.0,489.0,0.424,223.9,1897.0,1253.0,294.8,VAN056_P1(TS-009a)_1.txt,VAN56_P1,TS-009a,methacrylate,Polybenzyl MA,C=C(C)C(=O)OCc1ccccc1,[CH2][C](C)(C(=O)OCc1ccccc1),10200.0,1.18,SEC13,54.0,2020-02-11 00:00:00,PVA,20
"Dienstag, 11. Februar 2020 14:28:27",G4 3,25.0,738.4,0.628,358.9,786.7,605.2,257.2,VAN056_P1(TS-009a)_1.txt,VAN56_P1,TS-009a,methacrylate,Polybenzyl MA,C=C(C)C(=O)OCc1ccccc1,[CH2][C](C)(C(=O)OCc1ccccc1),10200.0,1.18,SEC13,54.0,2020-02-11 00:00:00,PVA,20
"Dienstag, 11. Februar 2020 14:29:02",G5 1,25.0,632.1,0.759,269.9,1692.0,1452.0,266.2,VAN056_P1(TS-009a)_1.txt,VAN56_P1,TS-009a,methacrylate,Polybenzyl MA,C=C(C)C(=O)OCc1ccccc1,[CH2][C](C)(C(=O)OCc1ccccc1),10200.0,1.18,SEC13,54.0,2020-02-11 00:00:00,PVA,20
"Dienstag, 11. Februar 2020 14:29:12",G5 2,25.0,1915.0,0.535,359.8,1370.0,1269.0,236.8,VAN056_P1(TS-009a)_1.txt,VAN56_P1,TS-009a,methacrylate,Polybenzyl MA,C=C(C)C(=O)OCc1ccccc1,[CH2][C](C)(C(=O)OCc1ccccc1),10200.0,1.18,SEC13,54.0,2020-02-11 00:00:00,PVA,20
"Dienstag, 11. Februar 2020 14:29:23",G5 3,25.0,874.9,0.716,290.9,753.1,639.5,124.7,VAN056_P1(TS-009a)_1.txt,VAN56_P1,TS-009a,methacrylate,Polybenzyl MA,C=C(C)C(=O)OCc1ccccc1,[CH2][C](C)(C(=O)OCc1ccccc1),10200.0,1.18,SEC13,54.0,2020-02-11 00:00:00,PVA,20
"Dienstag, 11. Februar 2020 14:30:02",G6 1,25.0,662.9,0.527,188.7,1836.0,1628.0,197.4,VAN056_P1(TS-009a)_1.txt,VAN56_P1,TS-009a,methacrylate,Polybenzyl MA,C=C(C)C(=O)OCc1ccccc1,[CH2][C](C)(C(=O)OCc1ccccc1),10200.0,1.18,SEC13,54.0,2020-02-11 00:00:00,PVA,20
"Dienstag, 11. Februar 2020 14:30:13",G6 2,25.0,2095.0,0.895,295.9,742.7,679.7,109.9,VAN056_P1(TS-009a)_1.txt,VAN56_P1,TS-009a,methacrylate,Polybenzyl MA,C=C(C)C(=O)OCc1ccccc1,[CH2][C](C)(C(=O)OCc1ccccc1),10200.0,1.18,SEC13,54.0,2020-02-11 00:00:00,PVA,20
"Dienstag, 11. Februar 2020 14:30:24",G6 3,25.0,1058.0,0.688,246.5,1350.0,1148.0,283.0,VAN056_P1(TS-009a)_1.txt,VAN56_P1,TS-009a,methacrylate,Polybenzyl MA,C=C(C)C(=O)OCc1ccccc1,[CH2][C](C)(C(=O)OCc1ccccc1),10200.0,1.18,SEC13,54.0,2020-02-11 00:00:00,PVA,20
"Dienstag, 18. Februar 2020 11:31:45",A1 1,24.8,2732.0,1.0,511.5,515.0,508.0,503.6,VAN064_P3(TS-016c)_1.txt,VAN64_P3,TS-016c,methacrylate,Poly-Propyl MA,C=C(C)C(=O)OCCC,[CH2][C](C)(C(=O)OCCC),28600.0,1.15,SEC13,47.0,2020-02-18 00:00:00,None,1
"Dienstag, 18. Februar 2020 11:31:56",A1 2,25.0,2493.0,0.723,454.4,4088.0,3249.0,321.1,VAN064_P3(TS-016c)_1.txt,VAN64_P3,TS-016c,methacrylate,Poly-Propyl MA,C=C(C)C(=O)OCCC,[CH2][C](C)(C(=O)OCCC),28600.0,1.15,SEC13,47.0,2020-02-18 00:00:00,None,1
"Dienstag, 18. Februar 2020 11:32:07",A1 3,24.9,1789.0,0.611,345.4,884.1,850.3,848.5,VAN064_P3(TS-016c)_1.txt,VAN64_P3,TS-016c,methacrylate,Poly-Propyl MA,C=C(C)C(=O)OCCC,[CH2][C](C)(C(=O)OCCC),28600.0,1.15,SEC13,47.0,2020-02-18 00:00:00,None,1
"Dienstag, 18. Februar 2020 11:32:53",A2 1,25.0,1367.0,0.597,234.7,675.1,653.2,649.2,VAN064_P3(TS-016c)_1.txt,VAN64_P3,TS-016c,methacrylate,Poly-Propyl MA,C=C(C)C(=O)OCCC,[CH2][C](C)(C(=O)OCCC),28600.0,1.15,SEC13,47.0,2020-02-18 00:00:00,None,1
"Dienstag, 18. Februar 2020 11:33:04",A2 2,25.0,1640.0,0.7509999999999999,301.5,692.3,676.6,676.7,VAN064_P3(TS-016c)_1.txt,VAN64_P3,TS-016c,methacrylate,Poly-Propyl MA,C=C(C)C(=O)OCCC,[CH2][C](C)(C(=O)OCCC),28600.0,1.15,SEC13,47.0,2020-02-18 00:00:00,None,1
"Dienstag, 18. Februar 2020 11:33:15",A2 3,25.0,659.0,0.835,131.0,1247.0,805.2,322.8,VAN064_P3(TS-016c)_1.txt,VAN64_P3,TS-016c,methacrylate,Poly-Propyl MA,C=C(C)C(=O)OCCC,[CH2][C](C)(C(=O)OCCC),28600.0,1.15,SEC13,47.0,2020-02-18 00:00:00,None,1
"Dienstag, 18. Februar 2020 11:33:53",A3 1,25.0,1842.0,0.523,220.8,904.4,881.6,882.0,VAN064_P3(TS-016c)_1.txt,VAN64_P3,TS-016c,methacrylate,Poly-Propyl MA,C=C(C)C(=O)OCCC,[CH2][C](C)(C(=O)OCCC),28600.0,1.15,SEC13,47.0,2020-02-18 00:00:00,None,1
"Dienstag, 18. Februar 2020 11:34:03",A3 2,25.0,1732.0,0.4,251.0,1152.0,1097.0,1084.0,VAN064_P3(TS-016c)_1.txt,VAN64_P3,TS-016c,methacrylate,Poly-Propyl MA,C=C(C)C(=O)OCCC,[CH2][C](C)(C(=O)OCCC),28600.0,1.15,SEC13,47.0,2020-02-18 00:00:00,None,1
"Dienstag, 18. Februar 2020 11:34:14",A3 3,25.0,1765.0,0.659,232.0,828.0,802.6,803.2,VAN064_P3(TS-016c)_1.txt,VAN64_P3,TS-016c,methacrylate,Poly-Propyl MA,C=C(C)C(=O)OCCC,[CH2][C](C)(C(=O)OCCC),28600.0,1.15,SEC13,47.0,2020-02-18 00:00:00,None,1
"Dienstag, 18. Februar 2020 11:34:53",A4 1,25.0,228.0,0.005,238.8,237.8,235.8,210.1,VAN064_P3(TS-016c)_1.txt,VAN64_P3,TS-016c,methacrylate,Poly-Propyl MA,C=C(C)C(=O)OCCC,[CH2][C](C)(C(=O)OCCC),28600.0,1.15,SEC13,47.0,2020-02-18 00:00:00,PVA,1
"Dienstag, 18. Februar 2020 11:35:04",A4 2,25.0,227.3,0.09300000000000001,245.1,262.9,255.2,179.2,VAN064_P3(TS-016c)_1.txt,VAN64_P3,TS-016c,methacrylate,Poly-Propyl MA,C=C(C)C(=O)OCCC,[CH2][C](C)(C(=O)OCCC),28600.0,1.15,SEC13,47.0,2020-02-18 00:00:00,PVA,1
"Dienstag, 18. Februar 2020 11:35:14",A4 3,25.0,222.2,0.043,220.4,237.5,234.8,200.9,VAN064_P3(TS-016c)_1.txt,VAN64_P3,TS-016c,methacrylate,Poly-Propyl MA,C=C(C)C(=O)OCCC,[CH2][C](C)(C(=O)OCCC),28600.0,1.15,SEC13,47.0,2020-02-18 00:00:00,PVA,1
"Dienstag, 18. Februar 2020 11:35:48",A5 1,25.0,220.7,0.019,226.5,229.5,227.7,201.3,VAN064_P3(TS-016c)_1.txt,VAN64_P3,TS-016c,methacrylate,Poly-Propyl MA,C=C(C)C(=O)OCCC,[CH2][C](C)(C(=O)OCCC),28600.0,1.15,SEC13,47.0,2020-02-18 00:00:00,PVA,1
"Dienstag, 18. Februar 2020 11:35:59",A5 2,25.0,224.7,0.055,222.6,246.1,242.1,194.0,VAN064_P3(TS-016c)_1.txt,VAN64_P3,TS-016c,methacrylate,Poly-Propyl MA,C=C(C)C(=O)OCCC,[CH2][C](C)(C(=O)OCCC),28600.0,1.15,SEC13,47.0,2020-02-18 00:00:00,PVA,1
"Dienstag, 18. Februar 2020 11:36:09",A5 3,25.0,211.3,0.16399999999999998,223.3,226.3,224.3,186.1,VAN064_P3(TS-016c)_1.txt,VAN64_P3,TS-016c,methacrylate,Poly-Propyl MA,C=C(C)C(=O)OCCC,[CH2][C](C)(C(=O)OCCC),28600.0,1.15,SEC13,47.0,2020-02-18 00:00:00,PVA,1
"Dienstag, 18. Februar 2020 11:36:41",A6 1,25.0,238.7,0.096,306.7,271.3,263.9,205.3,VAN064_P3(TS-016c)_1.txt,VAN64_P3,TS-016c,methacrylate,Poly-Propyl MA,C=C(C)C(=O)OCCC,[CH2][C](C)(C(=O)OCCC),28600.0,1.15,SEC13,47.0,2020-02-18 00:00:00,PVA,1
"Dienstag, 18. Februar 2020 11:36:52",A6 2,25.0,231.6,0.081,310.6,262.7,256.0,191.9,VAN064_P3(TS-016c)_1.txt,VAN64_P3,TS-016c,methacrylate,Poly-Propyl MA,C=C(C)C(=O)OCCC,[CH2][C](C)(C(=O)OCCC),28600.0,1.15,SEC13,47.0,2020-02-18 00:00:00,PVA,1
"Dienstag, 18. Februar 2020 11:37:03",A6 3,25.0,230.0,0.04,325.7,248.6,244.7,204.5,VAN064_P3(TS-016c)_1.txt,VAN64_P3,TS-016c,methacrylate,Poly-Propyl MA,C=C(C)C(=O)OCCC,[CH2][C](C)(C(=O)OCCC),28600.0,1.15,SEC13,47.0,2020-02-18 00:00:00,PVA,1
"Dienstag, 18. Februar 2020 11:37:41",B1 1,25.0,437.3,0.212,284.8,444.4,431.4,407.3,VAN064_P3(TS-016c)_1.txt,VAN64_P3,TS-016c,methacrylate,Poly-Propyl MA,C=C(C)C(=O)OCCC,[CH2][C](C)(C(=O)OCCC),28600.0,1.15,SEC13,47.0,2020-02-18 00:00:00,None,3
"Dienstag, 18. Februar 2020 11:37:52",B1 2,25.0,447.8,0.272,295.1,448.3,436.8,417.1,VAN064_P3(TS-016c)_1.txt,VAN64_P3,TS-016c,methacrylate,Poly-Propyl MA,C=C(C)C(=O)OCCC,[CH2][C](C)(C(=O)OCCC),28600.0,1.15,SEC13,47.0,2020-02-18 00:00:00,None,3
"Dienstag, 18. Februar 2020 11:38:03",B1 3,25.0,445.5,0.247,289.4,447.3,436.0,416.6,VAN064_P3(TS-016c)_1.txt,VAN64_P3,TS-016c,methacrylate,Poly-Propyl MA,C=C(C)C(=O)OCCC,[CH2][C](C)(C(=O)OCCC),28600.0,1.15,SEC13,47.0,2020-02-18 00:00:00,None,3
"Dienstag, 18. Februar 2020 11:38:36",B2 1,25.0,480.0,0.20600000000000002,296.5,834.8,619.3,409.8,VAN064_P3(TS-016c)_1.txt,VAN64_P3,TS-016c,methacrylate,Poly-Propyl MA,C=C(C)C(=O)OCCC,[CH2][C](C)(C(=O)OCCC),28600.0,1.15,SEC13,47.0,2020-02-18 00:00:00,None,3
"Dienstag, 18. Februar 2020 11:38:47",B2 2,25.0,473.4,0.19899999999999998,315.4,524.7,479.1,421.3,VAN064_P3(TS-016c)_1.txt,VAN64_P3,TS-016c,methacrylate,Poly-Propyl MA,C=C(C)C(=O)OCCC,[CH2][C](C)(C(=O)OCCC),28600.0,1.15,SEC13,47.0,2020-02-18 00:00:00,None,3
"Dienstag, 18. Februar 2020 11:38:58",B2 3,25.0,446.7,0.24,295.5,911.4,594.0,366.6,VAN064_P3(TS-016c)_1.txt,VAN64_P3,TS-016c,methacrylate,Poly-Propyl MA,C=C(C)C(=O)OCCC,[CH2][C](C)(C(=O)OCCC),28600.0,1.15,SEC13,47.0,2020-02-18 00:00:00,None,3
"Dienstag, 18. Februar 2020 11:39:32",B3 1,25.0,365.0,0.207,380.8,635.4,429.4,298.2,VAN064_P3(TS-016c)_1.txt,VAN64_P3,TS-016c,methacrylate,Poly-Propyl MA,C=C(C)C(=O)OCCC,[CH2][C](C)(C(=O)OCCC),28600.0,1.15,SEC13,47.0,2020-02-18 00:00:00,None,3
"Dienstag, 18. Februar 2020 11:39:43",B3 2,25.0,374.4,0.207,370.7,735.4,505.5,266.8,VAN064_P3(TS-016c)_1.txt,VAN64_P3,TS-016c,methacrylate,Poly-Propyl MA,C=C(C)C(=O)OCCC,[CH2][C](C)(C(=O)OCCC),28600.0,1.15,SEC13,47.0,2020-02-18 00:00:00,None,3
"Dienstag, 18. Februar 2020 11:39:53",B3 3,25.0,363.3,0.226,375.3,1008.0,593.2,286.0,VAN064_P3(TS-016c)_1.txt,VAN64_P3,TS-016c,methacrylate,Poly-Propyl MA,C=C(C)C(=O)OCCC,[CH2][C](C)(C(=O)OCCC),28600.0,1.15,SEC13,47.0,2020-02-18 00:00:00,None,3
"Dienstag, 18. Februar 2020 11:40:27",B4 1,25.0,247.6,0.065,279.5,265.2,261.4,230.6,VAN064_P3(TS-016c)_1.txt,VAN64_P3,TS-016c,methacrylate,Poly-Propyl MA,C=C(C)C(=O)OCCC,[CH2][C](C)(C(=O)OCCC),28600.0,1.15,SEC13,47.0,2020-02-18 00:00:00,PVA,3
"Dienstag, 18. Februar 2020 11:40:38",B4 2,25.0,253.1,0.076,283.7,260.2,257.2,231.7,VAN064_P3(TS-016c)_1.txt,VAN64_P3,TS-016c,methacrylate,Poly-Propyl MA,C=C(C)C(=O)OCCC,[CH2][C](C)(C(=O)OCCC),28600.0,1.15,SEC13,47.0,2020-02-18 00:00:00,PVA,3
"Dienstag, 18. Februar 2020 11:40:49",B4 3,25.0,248.7,0.004,279.0,263.6,259.6,227.2,VAN064_P3(TS-016c)_1.txt,VAN64_P3,TS-016c,methacrylate,Poly-Propyl MA,C=C(C)C(=O)OCCC,[CH2][C](C)(C(=O)OCCC),28600.0,1.15,SEC13,47.0,2020-02-18 00:00:00,PVA,3
"Dienstag, 18. Februar 2020 11:41:24",B5 1,25.0,250.4,0.09300000000000001,278.3,291.3,279.3,205.0,VAN064_P3(TS-016c)_1.txt,VAN64_P3,TS-016c,methacrylate,Poly-Propyl MA,C=C(C)C(=O)OCCC,[CH2][C](C)(C(=O)OCCC),28600.0,1.15,SEC13,47.0,2020-02-18 00:00:00,PVA,3
"Dienstag, 18. Februar 2020 11:41:35",B5 2,25.0,242.7,0.14,274.8,262.1,256.7,212.2,VAN064_P3(TS-016c)_1.txt,VAN64_P3,TS-016c,methacrylate,Poly-Propyl MA,C=C(C)C(=O)OCCC,[CH2][C](C)(C(=O)OCCC),28600.0,1.15,SEC13,47.0,2020-02-18 00:00:00,PVA,3
"Dienstag, 18. Februar 2020 11:41:46",B5 3,25.0,252.7,0.026000000000000002,277.6,268.9,264.5,230.9,VAN064_P3(TS-016c)_1.txt,VAN64_P3,TS-016c,methacrylate,Poly-Propyl MA,C=C(C)C(=O)OCCC,[CH2][C](C)(C(=O)OCCC),28600.0,1.15,SEC13,47.0,2020-02-18 00:00:00,PVA,3
"Dienstag, 18. Februar 2020 11:42:22",B6 1,25.0,243.9,0.049,257.4,265.1,259.9,217.6,VAN064_P3(TS-016c)_1.txt,VAN64_P3,TS-016c,methacrylate,Poly-Propyl MA,C=C(C)C(=O)OCCC,[CH2][C](C)(C(=O)OCCC),28600.0,1.15,SEC13,47.0,2020-02-18 00:00:00,PVA,3
"Dienstag, 18. Februar 2020 11:42:33",B6 2,25.0,245.1,0.068,257.2,272.6,265.6,214.1,VAN064_P3(TS-016c)_1.txt,VAN64_P3,TS-016c,methacrylate,Poly-Propyl MA,C=C(C)C(=O)OCCC,[CH2][C](C)(C(=O)OCCC),28600.0,1.15,SEC13,47.0,2020-02-18 00:00:00,PVA,3
"Dienstag, 18. Februar 2020 11:42:44",B6 3,25.0,250.3,0.054000000000000006,267.1,272.5,266.7,223.7,VAN064_P3(TS-016c)_1.txt,VAN64_P3,TS-016c,methacrylate,Poly-Propyl MA,C=C(C)C(=O)OCCC,[CH2][C](C)(C(=O)OCCC),28600.0,1.15,SEC13,47.0,2020-02-18 00:00:00,PVA,3
"Dienstag, 18. Februar 2020 11:43:19",C1 1,25.0,220.2,0.011000000000000001,363.9,227.9,226.3,207.6,VAN064_P3(TS-016c)_1.txt,VAN64_P3,TS-016c,methacrylate,Poly-Propyl MA,C=C(C)C(=O)OCCC,[CH2][C](C)(C(=O)OCCC),28600.0,1.15,SEC13,47.0,2020-02-18 00:00:00,None,5
"Dienstag, 18. Februar 2020 11:43:30",C1 2,25.0,212.5,0.05,359.8,224.2,222.7,199.5,VAN064_P3(TS-016c)_1.txt,VAN64_P3,TS-016c,methacrylate,Poly-Propyl MA,C=C(C)C(=O)OCCC,[CH2][C](C)(C(=O)OCCC),28600.0,1.15,SEC13,47.0,2020-02-18 00:00:00,None,5
"Dienstag, 18. Februar 2020 11:43:40",C1 3,25.0,217.6,0.071,364.0,232.4,230.0,197.7,VAN064_P3(TS-016c)_1.txt,VAN64_P3,TS-016c,methacrylate,Poly-Propyl MA,C=C(C)C(=O)OCCC,[CH2][C](C)(C(=O)OCCC),28600.0,1.15,SEC13,47.0,2020-02-18 00:00:00,None,5
"Dienstag, 18. Februar 2020 11:44:14",C2 1,25.0,223.7,0.17600000000000002,360.6,210.4,209.3,188.6,VAN064_P3(TS-016c)_1.txt,VAN64_P3,TS-016c,methacrylate,Poly-Propyl MA,C=C(C)C(=O)OCCC,[CH2][C](C)(C(=O)OCCC),28600.0,1.15,SEC13,47.0,2020-02-18 00:00:00,None,5
"Dienstag, 18. Februar 2020 11:44:25",C2 2,25.0,222.3,0.027999999999999997,347.3,236.8,234.1,200.3,VAN064_P3(TS-016c)_1.txt,VAN64_P3,TS-016c,methacrylate,Poly-Propyl MA,C=C(C)C(=O)OCCC,[CH2][C](C)(C(=O)OCCC),28600.0,1.15,SEC13,47.0,2020-02-18 00:00:00,None,5
"Dienstag, 18. Februar 2020 11:44:36",C2 3,25.0,227.4,0.017,336.2,242.2,239.1,203.0,VAN064_P3(TS-016c)_1.txt,VAN64_P3,TS-016c,methacrylate,Poly-Propyl MA,C=C(C)C(=O)OCCC,[CH2][C](C)(C(=O)OCCC),28600.0,1.15,SEC13,47.0,2020-02-18 00:00:00,None,5
"Dienstag, 18. Februar 2020 11:45:12",C3 1,25.0,215.6,0.025,342.6,226.4,224.7,199.2,VAN064_P3(TS-016c)_1.txt,VAN64_P3,TS-016c,methacrylate,Poly-Propyl MA,C=C(C)C(=O)OCCC,[CH2][C](C)(C(=O)OCCC),28600.0,1.15,SEC13,47.0,2020-02-18 00:00:00,None,5
"Dienstag, 18. Februar 2020 11:45:22",C3 2,25.0,219.7,0.021,339.1,230.2,228.4,204.0,VAN064_P3(TS-016c)_1.txt,VAN64_P3,TS-016c,methacrylate,Poly-Propyl MA,C=C(C)C(=O)OCCC,[CH2][C](C)(C(=O)OCCC),28600.0,1.15,SEC13,47.0,2020-02-18 00:00:00,None,5
"Dienstag, 18. Februar 2020 11:45:33",C3 3,25.0,216.1,0.142,350.9,237.6,234.9,201.4,VAN064_P3(TS-016c)_1.txt,VAN64_P3,TS-016c,methacrylate,Poly-Propyl MA,C=C(C)C(=O)OCCC,[CH2][C](C)(C(=O)OCCC),28600.0,1.15,SEC13,47.0,2020-02-18 00:00:00,None,5
"Dienstag, 18. Februar 2020 11:46:07",C4 1,25.0,268.8,0.003,331.6,286.4,280.3,242.5,VAN064_P3(TS-016c)_1.txt,VAN64_P3,TS-016c,methacrylate,Poly-Propyl MA,C=C(C)C(=O)OCCC,[CH2][C](C)(C(=O)OCCC),28600.0,1.15,SEC13,47.0,2020-02-18 00:00:00,PVA,5
"Dienstag, 18. Februar 2020 11:46:18",C4 2,25.0,254.7,0.083,325.9,289.7,279.6,215.9,VAN064_P3(TS-016c)_1.txt,VAN64_P3,TS-016c,methacrylate,Poly-Propyl MA,C=C(C)C(=O)OCCC,[CH2][C](C)(C(=O)OCCC),28600.0,1.15,SEC13,47.0,2020-02-18 00:00:00,PVA,5
"Dienstag, 18. Februar 2020 11:46:29",C4 3,25.0,269.2,0.034,314.7,289.5,283.1,245.4,VAN064_P3(TS-016c)_1.txt,VAN64_P3,TS-016c,methacrylate,Poly-Propyl MA,C=C(C)C(=O)OCCC,[CH2][C](C)(C(=O)OCCC),28600.0,1.15,SEC13,47.0,2020-02-18 00:00:00,PVA,5
"Dienstag, 18. Februar 2020 11:47:04",C5 1,25.0,263.7,0.183,324.1,276.3,271.0,234.9,VAN064_P3(TS-016c)_1.txt,VAN64_P3,TS-016c,methacrylate,Poly-Propyl MA,C=C(C)C(=O)OCCC,[CH2][C](C)(C(=O)OCCC),28600.0,1.15,SEC13,47.0,2020-02-18 00:00:00,PVA,5
"Dienstag, 18. Februar 2020 11:47:15",C5 2,25.0,265.2,0.031,318.9,286.4,279.9,239.8,VAN064_P3(TS-016c)_1.txt,VAN64_P3,TS-016c,methacrylate,Poly-Propyl MA,C=C(C)C(=O)OCCC,[CH2][C](C)(C(=O)OCCC),28600.0,1.15,SEC13,47.0,2020-02-18 00:00:00,PVA,5
"Dienstag, 18. Februar 2020 11:47:25",C5 3,25.0,260.1,0.009000000000000001,312.4,275.1,270.6,238.3,VAN064_P3(TS-016c)_1.txt,VAN64_P3,TS-016c,methacrylate,Poly-Propyl MA,C=C(C)C(=O)OCCC,[CH2][C](C)(C(=O)OCCC),28600.0,1.15,SEC13,47.0,2020-02-18 00:00:00,PVA,5
"Dienstag, 18. Februar 2020 11:48:00",C6 1,25.0,257.7,0.177,268.8,282.8,274.1,218.8,VAN064_P3(TS-016c)_1.txt,VAN64_P3,TS-016c,methacrylate,Poly-Propyl MA,C=C(C)C(=O)OCCC,[CH2][C](C)(C(=O)OCCC),28600.0,1.15,SEC13,47.0,2020-02-18 00:00:00,PVA,5
"Dienstag, 18. Februar 2020 11:48:11",C6 2,25.0,266.4,0.031,297.4,277.0,273.0,246.9,VAN064_P3(TS-016c)_1.txt,VAN64_P3,TS-016c,methacrylate,Poly-Propyl MA,C=C(C)C(=O)OCCC,[CH2][C](C)(C(=O)OCCC),28600.0,1.15,SEC13,47.0,2020-02-18 00:00:00,PVA,5
"Dienstag, 18. Februar 2020 11:48:22",C6 3,25.0,273.2,0.002,283.8,288.2,282.9,252.6,VAN064_P3(TS-016c)_1.txt,VAN64_P3,TS-016c,methacrylate,Poly-Propyl MA,C=C(C)C(=O)OCCC,[CH2][C](C)(C(=O)OCCC),28600.0,1.15,SEC13,47.0,2020-02-18 00:00:00,PVA,5
"Dienstag, 18. Februar 2020 11:48:56",D1 1,25.0,195.9,0.077,274.3,207.5,206.4,184.7,VAN064_P3(TS-016c)_1.txt,VAN64_P3,TS-016c,methacrylate,Poly-Propyl MA,C=C(C)C(=O)OCCC,[CH2][C](C)(C(=O)OCCC),28600.0,1.15,SEC13,47.0,2020-02-18 00:00:00,None,8
"Dienstag, 18. Februar 2020 11:49:07",D1 2,25.0,203.9,0.08199999999999999,273.3,216.7,215.4,193.0,VAN064_P3(TS-016c)_1.txt,VAN64_P3,TS-016c,methacrylate,Poly-Propyl MA,C=C(C)C(=O)OCCC,[CH2][C](C)(C(=O)OCCC),28600.0,1.15,SEC13,47.0,2020-02-18 00:00:00,None,8
"Dienstag, 18. Februar 2020 11:49:18",D1 3,25.0,209.0,0.127,273.2,222.5,220.8,178.5,VAN064_P3(TS-016c)_1.txt,VAN64_P3,TS-016c,methacrylate,Poly-Propyl MA,C=C(C)C(=O)OCCC,[CH2][C](C)(C(=O)OCCC),28600.0,1.15,SEC13,47.0,2020-02-18 00:00:00,None,8
"Dienstag, 18. Februar 2020 11:49:49",D2 1,25.0,250.2,0.293,603.3,245.2,243.5,225.2,VAN064_P3(TS-016c)_1.txt,VAN64_P3,TS-016c,methacrylate,Poly-Propyl MA,C=C(C)C(=O)OCCC,[CH2][C](C)(C(=O)OCCC),28600.0,1.15,SEC13,47.0,2020-02-18 00:00:00,None,8
"Dienstag, 18. Februar 2020 11:50:00",D2 2,25.0,248.4,0.249,581.3,245.2,243.5,225.6,VAN064_P3(TS-016c)_1.txt,VAN64_P3,TS-016c,methacrylate,Poly-Propyl MA,C=C(C)C(=O)OCCC,[CH2][C](C)(C(=O)OCCC),28600.0,1.15,SEC13,47.0,2020-02-18 00:00:00,None,8
"Dienstag, 18. Februar 2020 11:50:11",D2 3,25.0,255.5,0.213,567.9,253.7,251.8,234.0,VAN064_P3(TS-016c)_1.txt,VAN64_P3,TS-016c,methacrylate,Poly-Propyl MA,C=C(C)C(=O)OCCC,[CH2][C](C)(C(=O)OCCC),28600.0,1.15,SEC13,47.0,2020-02-18 00:00:00,None,8
"Dienstag, 18. Februar 2020 11:50:47",D3 1,25.0,210.5,0.07,260.9,214.8,213.6,194.4,VAN064_P3(TS-016c)_1.txt,VAN64_P3,TS-016c,methacrylate,Poly-Propyl MA,C=C(C)C(=O)OCCC,[CH2][C](C)(C(=O)OCCC),28600.0,1.15,SEC13,47.0,2020-02-18 00:00:00,None,8
"Dienstag, 18. Februar 2020 11:50:58",D3 2,25.0,211.0,0.21,300.3,209.4,208.2,191.7,VAN064_P3(TS-016c)_1.txt,VAN64_P3,TS-016c,methacrylate,Poly-Propyl MA,C=C(C)C(=O)OCCC,[CH2][C](C)(C(=O)OCCC),28600.0,1.15,SEC13,47.0,2020-02-18 00:00:00,None,8
"Dienstag, 18. Februar 2020 11:51:09",D3 3,25.0,209.1,0.040999999999999995,293.7,215.1,213.9,196.7,VAN064_P3(TS-016c)_1.txt,VAN64_P3,TS-016c,methacrylate,Poly-Propyl MA,C=C(C)C(=O)OCCC,[CH2][C](C)(C(=O)OCCC),28600.0,1.15,SEC13,47.0,2020-02-18 00:00:00,None,8
"Dienstag, 18. Februar 2020 11:51:43",D4 1,25.0,278.7,0.078,224.8,305.9,297.5,255.2,VAN064_P3(TS-016c)_1.txt,VAN64_P3,TS-016c,methacrylate,Poly-Propyl MA,C=C(C)C(=O)OCCC,[CH2][C](C)(C(=O)OCCC),28600.0,1.15,SEC13,47.0,2020-02-18 00:00:00,PVA,8
"Dienstag, 18. Februar 2020 11:51:54",D4 2,25.0,275.5,0.066,228.2,301.5,293.3,250.4,VAN064_P3(TS-016c)_1.txt,VAN64_P3,TS-016c,methacrylate,Poly-Propyl MA,C=C(C)C(=O)OCCC,[CH2][C](C)(C(=O)OCCC),28600.0,1.15,SEC13,47.0,2020-02-18 00:00:00,PVA,8
"Dienstag, 18. Februar 2020 11:52:05",D4 3,25.0,281.4,0.152,231.0,303.1,293.3,243.5,VAN064_P3(TS-016c)_1.txt,VAN64_P3,TS-016c,methacrylate,Poly-Propyl MA,C=C(C)C(=O)OCCC,[CH2][C](C)(C(=O)OCCC),28600.0,1.15,SEC13,47.0,2020-02-18 00:00:00,PVA,8
