Repository: JulianKimmig/nanoparticle_size_prediction

File: data/raw_data.csv (part 14 of 24)
measurment_data,sample,temperature,z_average,dispersity,mean_count_rate,volume_mean,intensity_mean,number_mean,file,np_formulation,substance_code,polymer_class,polymer,smiles_monomer,smiles_ru,mn,pdi,mn_method,tg,date,additive,polymer_concentration
"Dienstag, 18. Februar 2020 11:52:41",D5 1,25.0,277.5,0.095,258.7,316.6,303.5,243.6,VAN064_P3(TS-016c)_1.txt,VAN64_P3,TS-016c,methacrylate,Poly-Propyl MA,C=C(C)C(=O)OCCC,[CH2][C](C)(C(=O)OCCC),28600.0,1.15,SEC13,47.0,2020-02-18 00:00:00,PVA,8
"Dienstag, 18. Februar 2020 11:52:51",D5 2,25.0,286.9,0.006999999999999999,257.7,304.3,297.4,263.9,VAN064_P3(TS-016c)_1.txt,VAN64_P3,TS-016c,methacrylate,Poly-Propyl MA,C=C(C)C(=O)OCCC,[CH2][C](C)(C(=O)OCCC),28600.0,1.15,SEC13,47.0,2020-02-18 00:00:00,PVA,8
"Dienstag, 18. Februar 2020 11:53:02",D5 3,25.0,281.3,0.09,300.1,300.1,291.7,246.9,VAN064_P3(TS-016c)_1.txt,VAN64_P3,TS-016c,methacrylate,Poly-Propyl MA,C=C(C)C(=O)OCCC,[CH2][C](C)(C(=O)OCCC),28600.0,1.15,SEC13,47.0,2020-02-18 00:00:00,PVA,8
"Dienstag, 18. Februar 2020 11:53:35",D6 1,25.0,276.0,0.002,257.2,290.1,285.1,257.2,VAN064_P3(TS-016c)_1.txt,VAN64_P3,TS-016c,methacrylate,Poly-Propyl MA,C=C(C)C(=O)OCCC,[CH2][C](C)(C(=O)OCCC),28600.0,1.15,SEC13,47.0,2020-02-18 00:00:00,PVA,8
"Dienstag, 18. Februar 2020 11:53:45",D6 2,25.0,275.2,0.021,261.4,287.2,282.6,255.9,VAN064_P3(TS-016c)_1.txt,VAN64_P3,TS-016c,methacrylate,Poly-Propyl MA,C=C(C)C(=O)OCCC,[CH2][C](C)(C(=O)OCCC),28600.0,1.15,SEC13,47.0,2020-02-18 00:00:00,PVA,8
"Dienstag, 18. Februar 2020 11:53:56",D6 3,25.0,269.1,0.138,257.9,300.6,291.1,242.1,VAN064_P3(TS-016c)_1.txt,VAN64_P3,TS-016c,methacrylate,Poly-Propyl MA,C=C(C)C(=O)OCCC,[CH2][C](C)(C(=O)OCCC),28600.0,1.15,SEC13,47.0,2020-02-18 00:00:00,PVA,8
"Dienstag, 18. Februar 2020 11:54:34",E1 1,25.0,394.0,0.40700000000000003,518.2,194.9,193.9,178.4,VAN064_P3(TS-016c)_1.txt,VAN64_P3,TS-016c,methacrylate,Poly-Propyl MA,C=C(C)C(=O)OCCC,[CH2][C](C)(C(=O)OCCC),28600.0,1.15,SEC13,47.0,2020-02-18 00:00:00,None,10
"Dienstag, 18. Februar 2020 11:54:45",E1 2,25.0,202.8,0.382,255.2,199.5,198.4,184.3,VAN064_P3(TS-016c)_1.txt,VAN64_P3,TS-016c,methacrylate,Poly-Propyl MA,C=C(C)C(=O)OCCC,[CH2][C](C)(C(=O)OCCC),28600.0,1.15,SEC13,47.0,2020-02-18 00:00:00,None,10
"Dienstag, 18. Februar 2020 11:54:56",E1 3,25.0,193.1,0.321,249.4,197.1,196.0,181.9,VAN064_P3(TS-016c)_1.txt,VAN64_P3,TS-016c,methacrylate,Poly-Propyl MA,C=C(C)C(=O)OCCC,[CH2][C](C)(C(=O)OCCC),28600.0,1.15,SEC13,47.0,2020-02-18 00:00:00,None,10
"Dienstag, 18. Februar 2020 11:55:42",E2 1,25.0,214.4,0.188,402.3,218.1,216.6,189.8,VAN064_P3(TS-016c)_1.txt,VAN64_P3,TS-016c,methacrylate,Poly-Propyl MA,C=C(C)C(=O)OCCC,[CH2][C](C)(C(=O)OCCC),28600.0,1.15,SEC13,47.0,2020-02-18 00:00:00,None,10
"Dienstag, 18. Februar 2020 11:55:53",E2 2,25.0,225.1,0.188,424.5,231.4,229.3,200.8,VAN064_P3(TS-016c)_1.txt,VAN64_P3,TS-016c,methacrylate,Poly-Propyl MA,C=C(C)C(=O)OCCC,[CH2][C](C)(C(=O)OCCC),28600.0,1.15,SEC13,47.0,2020-02-18 00:00:00,None,10
"Dienstag, 18. Februar 2020 11:56:04",E2 3,25.0,252.8,0.35700000000000004,482.9,210.6,209.5,189.4,VAN064_P3(TS-016c)_1.txt,VAN64_P3,TS-016c,methacrylate,Poly-Propyl MA,C=C(C)C(=O)OCCC,[CH2][C](C)(C(=O)OCCC),28600.0,1.15,SEC13,47.0,2020-02-18 00:00:00,None,10
"Dienstag, 18. Februar 2020 11:56:42",E3 1,25.0,231.7,0.09300000000000001,263.1,261.8,255.1,195.6,VAN064_P3(TS-016c)_1.txt,VAN64_P3,TS-016c,methacrylate,Poly-Propyl MA,C=C(C)C(=O)OCCC,[CH2][C](C)(C(=O)OCCC),28600.0,1.15,SEC13,47.0,2020-02-18 00:00:00,None,10
"Dienstag, 18. Februar 2020 11:56:53",E3 2,25.0,236.4,0.168,254.0,576.4,349.5,187.2,VAN064_P3(TS-016c)_1.txt,VAN64_P3,TS-016c,methacrylate,Poly-Propyl MA,C=C(C)C(=O)OCCC,[CH2][C](C)(C(=O)OCCC),28600.0,1.15,SEC13,47.0,2020-02-18 00:00:00,None,10
"Dienstag, 18. Februar 2020 11:57:04",E3 3,25.0,224.5,0.205,229.7,236.6,233.5,187.1,VAN064_P3(TS-016c)_1.txt,VAN64_P3,TS-016c,methacrylate,Poly-Propyl MA,C=C(C)C(=O)OCCC,[CH2][C](C)(C(=O)OCCC),28600.0,1.15,SEC13,47.0,2020-02-18 00:00:00,None,10
"Dienstag, 18. Februar 2020 11:57:37",E4 1,25.0,324.2,0.127,380.8,361.8,344.1,286.3,VAN064_P3(TS-016c)_1.txt,VAN64_P3,TS-016c,methacrylate,Poly-Propyl MA,C=C(C)C(=O)OCCC,[CH2][C](C)(C(=O)OCCC),28600.0,1.15,SEC13,47.0,2020-02-18 00:00:00,PVA,10
"Dienstag, 18. Februar 2020 11:57:48",E4 2,25.0,322.1,0.07400000000000001,370.9,355.6,343.0,299.9,VAN064_P3(TS-016c)_1.txt,VAN64_P3,TS-016c,methacrylate,Poly-Propyl MA,C=C(C)C(=O)OCCC,[CH2][C](C)(C(=O)OCCC),28600.0,1.15,SEC13,47.0,2020-02-18 00:00:00,PVA,10
"Dienstag, 18. Februar 2020 11:57:58",E4 3,25.0,336.0,0.13,375.1,370.8,353.3,299.7,VAN064_P3(TS-016c)_1.txt,VAN64_P3,TS-016c,methacrylate,Poly-Propyl MA,C=C(C)C(=O)OCCC,[CH2][C](C)(C(=O)OCCC),28600.0,1.15,SEC13,47.0,2020-02-18 00:00:00,PVA,10
"Dienstag, 18. Februar 2020 11:58:30",E5 1,25.0,334.6,0.078,338.9,386.0,364.1,301.6,VAN064_P3(TS-016c)_1.txt,VAN64_P3,TS-016c,methacrylate,Poly-Propyl MA,C=C(C)C(=O)OCCC,[CH2][C](C)(C(=O)OCCC),28600.0,1.15,SEC13,47.0,2020-02-18 00:00:00,PVA,10
"Dienstag, 18. Februar 2020 11:58:40",E5 2,25.0,310.0,0.21899999999999997,324.5,795.8,451.8,251.3,VAN064_P3(TS-016c)_1.txt,VAN64_P3,TS-016c,methacrylate,Poly-Propyl MA,C=C(C)C(=O)OCCC,[CH2][C](C)(C(=O)OCCC),28600.0,1.15,SEC13,47.0,2020-02-18 00:00:00,PVA,10
"Dienstag, 18. Februar 2020 11:58:51",E5 3,25.0,322.0,0.044000000000000004,320.9,350.2,338.6,299.6,VAN064_P3(TS-016c)_1.txt,VAN64_P3,TS-016c,methacrylate,Poly-Propyl MA,C=C(C)C(=O)OCCC,[CH2][C](C)(C(=O)OCCC),28600.0,1.15,SEC13,47.0,2020-02-18 00:00:00,PVA,10
"Dienstag, 18. Februar 2020 11:59:23",E6 1,25.0,316.1,0.214,226.5,835.6,568.2,236.2,VAN064_P3(TS-016c)_1.txt,VAN64_P3,TS-016c,methacrylate,Poly-Propyl MA,C=C(C)C(=O)OCCC,[CH2][C](C)(C(=O)OCCC),28600.0,1.15,SEC13,47.0,2020-02-18 00:00:00,PVA,10
"Dienstag, 18. Februar 2020 11:59:34",E6 2,25.0,309.4,0.067,179.6,359.5,339.7,269.8,VAN064_P3(TS-016c)_1.txt,VAN64_P3,TS-016c,methacrylate,Poly-Propyl MA,C=C(C)C(=O)OCCC,[CH2][C](C)(C(=O)OCCC),28600.0,1.15,SEC13,47.0,2020-02-18 00:00:00,PVA,10
"Dienstag, 18. Februar 2020 11:59:45",E6 3,25.0,317.4,0.1,169.4,349.1,338.3,303.6,VAN064_P3(TS-016c)_1.txt,VAN64_P3,TS-016c,methacrylate,Poly-Propyl MA,C=C(C)C(=O)OCCC,[CH2][C](C)(C(=O)OCCC),28600.0,1.15,SEC13,47.0,2020-02-18 00:00:00,PVA,10
"Dienstag, 18. Februar 2020 12:00:17",F1 1,25.0,215.4,0.353,209.9,705.8,408.7,112.9,VAN064_P3(TS-016c)_1.txt,VAN64_P3,TS-016c,methacrylate,Poly-Propyl MA,C=C(C)C(=O)OCCC,[CH2][C](C)(C(=O)OCCC),28600.0,1.15,SEC13,47.0,2020-02-18 00:00:00,None,15
"Dienstag, 18. Februar 2020 12:00:27",F1 2,25.0,229.9,0.298,215.3,192.3,192.5,166.3,VAN064_P3(TS-016c)_1.txt,VAN64_P3,TS-016c,methacrylate,Poly-Propyl MA,C=C(C)C(=O)OCCC,[CH2][C](C)(C(=O)OCCC),28600.0,1.15,SEC13,47.0,2020-02-18 00:00:00,None,15
"Dienstag, 18. Februar 2020 12:00:38",F1 3,25.0,204.5,0.11699999999999999,176.9,202.4,203.4,162.0,VAN064_P3(TS-016c)_1.txt,VAN64_P3,TS-016c,methacrylate,Poly-Propyl MA,C=C(C)C(=O)OCCC,[CH2][C](C)(C(=O)OCCC),28600.0,1.15,SEC13,47.0,2020-02-18 00:00:00,None,15
"Dienstag, 18. Februar 2020 12:01:10",F2 1,25.0,272.5,0.32,175.1,257.8,254.2,220.4,VAN064_P3(TS-016c)_1.txt,VAN64_P3,TS-016c,methacrylate,Poly-Propyl MA,C=C(C)C(=O)OCCC,[CH2][C](C)(C(=O)OCCC),28600.0,1.15,SEC13,47.0,2020-02-18 00:00:00,None,15
"Dienstag, 18. Februar 2020 12:01:21",F2 2,25.0,246.5,0.084,149.3,206.5,205.4,189.1,VAN064_P3(TS-016c)_1.txt,VAN64_P3,TS-016c,methacrylate,Poly-Propyl MA,C=C(C)C(=O)OCCC,[CH2][C](C)(C(=O)OCCC),28600.0,1.15,SEC13,47.0,2020-02-18 00:00:00,None,15
"Dienstag, 18. Februar 2020 12:01:32",F2 3,25.0,301.8,0.078,205.7,204.4,203.2,193.7,VAN064_P3(TS-016c)_1.txt,VAN64_P3,TS-016c,methacrylate,Poly-Propyl MA,C=C(C)C(=O)OCCC,[CH2][C](C)(C(=O)OCCC),28600.0,1.15,SEC13,47.0,2020-02-18 00:00:00,None,15
"Dienstag, 18. Februar 2020 12:02:06",F3 1,25.0,210.5,0.381,190.3,1059.0,721.7,131.5,VAN064_P3(TS-016c)_1.txt,VAN64_P3,TS-016c,methacrylate,Poly-Propyl MA,C=C(C)C(=O)OCCC,[CH2][C](C)(C(=O)OCCC),28600.0,1.15,SEC13,47.0,2020-02-18 00:00:00,None,15
"Dienstag, 18. Februar 2020 12:02:17",F3 2,25.0,238.6,0.47600000000000003,204.8,859.7,479.0,126.7,VAN064_P3(TS-016c)_1.txt,VAN64_P3,TS-016c,methacrylate,Poly-Propyl MA,C=C(C)C(=O)OCCC,[CH2][C](C)(C(=O)OCCC),28600.0,1.15,SEC13,47.0,2020-02-18 00:00:00,None,15
"Dienstag, 18. Februar 2020 12:02:27",F3 3,25.0,232.2,0.473,163.8,1200.0,617.6,143.6,VAN064_P3(TS-016c)_1.txt,VAN64_P3,TS-016c,methacrylate,Poly-Propyl MA,C=C(C)C(=O)OCCC,[CH2][C](C)(C(=O)OCCC),28600.0,1.15,SEC13,47.0,2020-02-18 00:00:00,None,15
"Dienstag, 18. Februar 2020 12:02:59",F4 1,25.0,485.7,0.408,201.6,358.3,351.6,336.9,VAN064_P3(TS-016c)_1.txt,VAN64_P3,TS-016c,methacrylate,Poly-Propyl MA,C=C(C)C(=O)OCCC,[CH2][C](C)(C(=O)OCCC),28600.0,1.15,SEC13,47.0,2020-02-18 00:00:00,PVA,15
"Dienstag, 18. Februar 2020 12:03:10",F4 2,25.0,359.3,0.295,150.0,335.3,328.5,308.6,VAN064_P3(TS-016c)_1.txt,VAN64_P3,TS-016c,methacrylate,Poly-Propyl MA,C=C(C)C(=O)OCCC,[CH2][C](C)(C(=O)OCCC),28600.0,1.15,SEC13,47.0,2020-02-18 00:00:00,PVA,15
"Dienstag, 18. Februar 2020 12:03:21",F4 3,25.0,427.6,0.158,164.9,370.8,360.9,335.5,VAN064_P3(TS-016c)_1.txt,VAN64_P3,TS-016c,methacrylate,Poly-Propyl MA,C=C(C)C(=O)OCCC,[CH2][C](C)(C(=O)OCCC),28600.0,1.15,SEC13,47.0,2020-02-18 00:00:00,PVA,15
"Dienstag, 18. Februar 2020 12:03:53",F5 1,25.0,409.0,0.23,175.8,335.7,329.2,311.8,VAN064_P3(TS-016c)_1.txt,VAN64_P3,TS-016c,methacrylate,Poly-Propyl MA,C=C(C)C(=O)OCCC,[CH2][C](C)(C(=O)OCCC),28600.0,1.15,SEC13,47.0,2020-02-18 00:00:00,PVA,15
"Dienstag, 18. Februar 2020 12:04:04",F5 2,25.0,420.9,0.034,199.7,354.0,346.6,327.3,VAN064_P3(TS-016c)_1.txt,VAN64_P3,TS-016c,methacrylate,Poly-Propyl MA,C=C(C)C(=O)OCCC,[CH2][C](C)(C(=O)OCCC),28600.0,1.15,SEC13,47.0,2020-02-18 00:00:00,PVA,15
"Dienstag, 18. Februar 2020 12:04:14",F5 3,25.0,380.6,0.273,173.9,358.7,350.9,330.7,VAN064_P3(TS-016c)_1.txt,VAN64_P3,TS-016c,methacrylate,Poly-Propyl MA,C=C(C)C(=O)OCCC,[CH2][C](C)(C(=O)OCCC),28600.0,1.15,SEC13,47.0,2020-02-18 00:00:00,PVA,15
"Dienstag, 18. Februar 2020 12:04:46",F6 1,25.0,532.5,0.20600000000000002,201.8,425.3,413.7,390.0,VAN064_P3(TS-016c)_1.txt,VAN64_P3,TS-016c,methacrylate,Poly-Propyl MA,C=C(C)C(=O)OCCC,[CH2][C](C)(C(=O)OCCC),28600.0,1.15,SEC13,47.0,2020-02-18 00:00:00,PVA,15
"Dienstag, 18. Februar 2020 12:04:57",F6 2,25.0,468.1,0.263,160.7,364.8,357.9,342.8,VAN064_P3(TS-016c)_1.txt,VAN64_P3,TS-016c,methacrylate,Poly-Propyl MA,C=C(C)C(=O)OCCC,[CH2][C](C)(C(=O)OCCC),28600.0,1.15,SEC13,47.0,2020-02-18 00:00:00,PVA,15
"Dienstag, 18. Februar 2020 12:05:08",F6 3,25.0,446.9,0.887,149.2,335.5,329.5,313.8,VAN064_P3(TS-016c)_1.txt,VAN64_P3,TS-016c,methacrylate,Poly-Propyl MA,C=C(C)C(=O)OCCC,[CH2][C](C)(C(=O)OCCC),28600.0,1.15,SEC13,47.0,2020-02-18 00:00:00,PVA,15
"Mittwoch, 19. Februar 2020 13:30:00",A4 1,25.0,189.1,0.023,322.0,199.1,199.0,169.3,VAN065_P3(TS-019c)_1.txt,VAN65_P3,TS-019c,methacrylate,Poly-Phenyl MA,C=C(C)C(=O)Oc1ccccc1,[CH2][C](C)(C(=O)Oc1ccccc1),27800.0,1.37,SEC13,110.0,2020-02-20 00:00:00,None,1
"Mittwoch, 19. Februar 2020 13:30:10",A4 2,25.0,182.2,0.065,318.5,192.3,192.6,165.4,VAN065_P3(TS-019c)_1.txt,VAN65_P3,TS-019c,methacrylate,Poly-Phenyl MA,C=C(C)C(=O)Oc1ccccc1,[CH2][C](C)(C(=O)Oc1ccccc1),27800.0,1.37,SEC13,110.0,2020-02-20 00:00:00,None,1
"Mittwoch, 19. Februar 2020 13:30:21",A4 3,25.0,192.1,0.06,304.4,196.8,196.3,174.4,VAN065_P3(TS-019c)_1.txt,VAN65_P3,TS-019c,methacrylate,Poly-Phenyl MA,C=C(C)C(=O)Oc1ccccc1,[CH2][C](C)(C(=O)Oc1ccccc1),27800.0,1.37,SEC13,110.0,2020-02-20 00:00:00,None,1
"Mittwoch, 19. Februar 2020 13:30:54",A5 1,25.0,197.7,0.002,341.5,205.3,204.5,181.2,VAN065_P3(TS-019c)_1.txt,VAN65_P3,TS-019c,methacrylate,Poly-Phenyl MA,C=C(C)C(=O)Oc1ccccc1,[CH2][C](C)(C(=O)Oc1ccccc1),27800.0,1.37,SEC13,110.0,2020-02-20 00:00:00,None,1
"Mittwoch, 19. Februar 2020 13:31:05",A5 2,25.0,193.2,0.066,337.2,206.0,205.7,172.0,VAN065_P3(TS-019c)_1.txt,VAN65_P3,TS-019c,methacrylate,Poly-Phenyl MA,C=C(C)C(=O)Oc1ccccc1,[CH2][C](C)(C(=O)Oc1ccccc1),27800.0,1.37,SEC13,110.0,2020-02-20 00:00:00,None,1
"Mittwoch, 19. Februar 2020 13:31:16",A5 3,25.0,191.2,0.026000000000000002,321.1,201.3,201.2,170.2,VAN065_P3(TS-019c)_1.txt,VAN65_P3,TS-019c,methacrylate,Poly-Phenyl MA,C=C(C)C(=O)Oc1ccccc1,[CH2][C](C)(C(=O)Oc1ccccc1),27800.0,1.37,SEC13,110.0,2020-02-20 00:00:00,None,1
"Mittwoch, 19. Februar 2020 13:31:55",A6 1,25.0,208.6,0.135,433.4,227.4,225.2,189.1,VAN065_P3(TS-019c)_1.txt,VAN65_P3,TS-019c,methacrylate,Poly-Phenyl MA,C=C(C)C(=O)Oc1ccccc1,[CH2][C](C)(C(=O)Oc1ccccc1),27800.0,1.37,SEC13,110.0,2020-02-20 00:00:00,None,1
"Mittwoch, 19. Februar 2020 13:32:06",A6 2,25.0,202.6,0.033,401.2,208.6,207.6,186.7,VAN065_P3(TS-019c)_1.txt,VAN65_P3,TS-019c,methacrylate,Poly-Phenyl MA,C=C(C)C(=O)Oc1ccccc1,[CH2][C](C)(C(=O)Oc1ccccc1),27800.0,1.37,SEC13,110.0,2020-02-20 00:00:00,None,1
"Mittwoch, 19. Februar 2020 13:32:17",A6 3,25.0,210.7,0.066,446.2,215.9,214.6,192.0,VAN065_P3(TS-019c)_1.txt,VAN65_P3,TS-019c,methacrylate,Poly-Phenyl MA,C=C(C)C(=O)Oc1ccccc1,[CH2][C](C)(C(=O)Oc1ccccc1),27800.0,1.37,SEC13,110.0,2020-02-20 00:00:00,None,1
"Mittwoch, 19. Februar 2020 13:32:54",B4 1,25.0,238.2,0.009000000000000001,468.0,250.5,247.5,219.4,VAN065_P3(TS-019c)_1.txt,VAN65_P3,TS-019c,methacrylate,Poly-Phenyl MA,C=C(C)C(=O)Oc1ccccc1,[CH2][C](C)(C(=O)Oc1ccccc1),27800.0,1.37,SEC13,110.0,2020-02-20 00:00:00,PVA,1
"Mittwoch, 19. Februar 2020 13:33:05",B4 2,25.0,226.5,0.158,432.4,241.5,238.3,201.3,VAN065_P3(TS-019c)_1.txt,VAN65_P3,TS-019c,methacrylate,Poly-Phenyl MA,C=C(C)C(=O)Oc1ccccc1,[CH2][C](C)(C(=O)Oc1ccccc1),27800.0,1.37,SEC13,110.0,2020-02-20 00:00:00,PVA,1
"Mittwoch, 19. Februar 2020 13:33:16",B4 3,25.0,238.7,0.042,440.4,246.7,244.4,219.6,VAN065_P3(TS-019c)_1.txt,VAN65_P3,TS-019c,methacrylate,Poly-Phenyl MA,C=C(C)C(=O)Oc1ccccc1,[CH2][C](C)(C(=O)Oc1ccccc1),27800.0,1.37,SEC13,110.0,2020-02-20 00:00:00,PVA,1
"Mittwoch, 19. Februar 2020 13:33:54",B5 1,25.0,235.7,0.037000000000000005,383.3,244.6,242.1,215.3,VAN065_P3(TS-019c)_1.txt,VAN65_P3,TS-019c,methacrylate,Poly-Phenyl MA,C=C(C)C(=O)Oc1ccccc1,[CH2][C](C)(C(=O)Oc1ccccc1),27800.0,1.37,SEC13,110.0,2020-02-20 00:00:00,PVA,1
"Mittwoch, 19. Februar 2020 13:34:05",B5 2,25.0,228.6,0.01,339.7,240.6,238.1,208.2,VAN065_P3(TS-019c)_1.txt,VAN65_P3,TS-019c,methacrylate,Poly-Phenyl MA,C=C(C)C(=O)Oc1ccccc1,[CH2][C](C)(C(=O)Oc1ccccc1),27800.0,1.37,SEC13,110.0,2020-02-20 00:00:00,PVA,1
"Mittwoch, 19. Februar 2020 13:34:16",B5 3,25.0,229.7,0.021,363.2,239.5,237.2,209.3,VAN065_P3(TS-019c)_1.txt,VAN65_P3,TS-019c,methacrylate,Poly-Phenyl MA,C=C(C)C(=O)Oc1ccccc1,[CH2][C](C)(C(=O)Oc1ccccc1),27800.0,1.37,SEC13,110.0,2020-02-20 00:00:00,PVA,1
"Mittwoch, 19. Februar 2020 13:34:47",B6 1,25.0,219.7,0.017,291.6,228.5,226.8,200.7,VAN065_P3(TS-019c)_1.txt,VAN65_P3,TS-019c,methacrylate,Poly-Phenyl MA,C=C(C)C(=O)Oc1ccccc1,[CH2][C](C)(C(=O)Oc1ccccc1),27800.0,1.37,SEC13,110.0,2020-02-20 00:00:00,PVA,1
"Mittwoch, 19. Februar 2020 13:34:58",B6 2,25.0,210.2,0.009000000000000001,286.2,220.9,219.3,191.8,VAN065_P3(TS-019c)_1.txt,VAN65_P3,TS-019c,methacrylate,Poly-Phenyl MA,C=C(C)C(=O)Oc1ccccc1,[CH2][C](C)(C(=O)Oc1ccccc1),27800.0,1.37,SEC13,110.0,2020-02-20 00:00:00,PVA,1
"Mittwoch, 19. Februar 2020 13:35:08",B6 3,25.0,217.0,0.091,310.0,221.3,219.8,197.1,VAN065_P3(TS-019c)_1.txt,VAN65_P3,TS-019c,methacrylate,Poly-Phenyl MA,C=C(C)C(=O)Oc1ccccc1,[CH2][C](C)(C(=O)Oc1ccccc1),27800.0,1.37,SEC13,110.0,2020-02-20 00:00:00,PVA,1
"Mittwoch, 19. Februar 2020 13:35:43",C4 1,25.0,231.7,0.098,403.4,264.4,257.0,193.2,VAN065_P3(TS-019c)_1.txt,VAN65_P3,TS-019c,methacrylate,Poly-Phenyl MA,C=C(C)C(=O)Oc1ccccc1,[CH2][C](C)(C(=O)Oc1ccccc1),27800.0,1.37,SEC13,110.0,2020-02-20 00:00:00,None,3
"Mittwoch, 19. Februar 2020 13:35:54",C4 2,25.0,236.0,0.042,402.7,250.7,247.6,218.0,VAN065_P3(TS-019c)_1.txt,VAN65_P3,TS-019c,methacrylate,Poly-Phenyl MA,C=C(C)C(=O)Oc1ccccc1,[CH2][C](C)(C(=O)Oc1ccccc1),27800.0,1.37,SEC13,110.0,2020-02-20 00:00:00,None,3
"Mittwoch, 19. Februar 2020 13:36:04",C4 3,25.0,235.9,0.055999999999999994,409.8,256.3,251.7,210.3,VAN065_P3(TS-019c)_1.txt,VAN65_P3,TS-019c,methacrylate,Poly-Phenyl MA,C=C(C)C(=O)Oc1ccccc1,[CH2][C](C)(C(=O)Oc1ccccc1),27800.0,1.37,SEC13,110.0,2020-02-20 00:00:00,None,3
"Mittwoch, 19. Februar 2020 13:36:43",C5 1,25.0,229.4,0.017,395.0,240.6,238.5,213.3,VAN065_P3(TS-019c)_1.txt,VAN65_P3,TS-019c,methacrylate,Poly-Phenyl MA,C=C(C)C(=O)Oc1ccccc1,[CH2][C](C)(C(=O)Oc1ccccc1),27800.0,1.37,SEC13,110.0,2020-02-20 00:00:00,None,3
"Mittwoch, 19. Februar 2020 13:36:53",C5 2,25.0,222.2,0.156,358.7,243.7,240.6,205.4,VAN065_P3(TS-019c)_1.txt,VAN65_P3,TS-019c,methacrylate,Poly-Phenyl MA,C=C(C)C(=O)Oc1ccccc1,[CH2][C](C)(C(=O)Oc1ccccc1),27800.0,1.37,SEC13,110.0,2020-02-20 00:00:00,None,3
"Mittwoch, 19. Februar 2020 13:37:04",C5 3,25.0,223.4,0.052000000000000005,361.8,239.2,236.5,203.1,VAN065_P3(TS-019c)_1.txt,VAN65_P3,TS-019c,methacrylate,Poly-Phenyl MA,C=C(C)C(=O)Oc1ccccc1,[CH2][C](C)(C(=O)Oc1ccccc1),27800.0,1.37,SEC13,110.0,2020-02-20 00:00:00,None,3
"Mittwoch, 19. Februar 2020 13:37:41",C6 1,25.0,249.4,0.019,406.0,261.4,257.8,228.0,VAN065_P3(TS-019c)_1.txt,VAN65_P3,TS-019c,methacrylate,Poly-Phenyl MA,C=C(C)C(=O)Oc1ccccc1,[CH2][C](C)(C(=O)Oc1ccccc1),27800.0,1.37,SEC13,110.0,2020-02-20 00:00:00,None,3
"Mittwoch, 19. Februar 2020 13:37:52",C6 2,25.0,243.0,0.028999999999999998,416.9,253.4,250.3,222.1,VAN065_P3(TS-019c)_1.txt,VAN65_P3,TS-019c,methacrylate,Poly-Phenyl MA,C=C(C)C(=O)Oc1ccccc1,[CH2][C](C)(C(=O)Oc1ccccc1),27800.0,1.37,SEC13,110.0,2020-02-20 00:00:00,None,3
"Mittwoch, 19. Februar 2020 13:38:03",C6 3,25.0,241.1,0.009000000000000001,417.3,253.4,250.1,219.2,VAN065_P3(TS-019c)_1.txt,VAN65_P3,TS-019c,methacrylate,Poly-Phenyl MA,C=C(C)C(=O)Oc1ccccc1,[CH2][C](C)(C(=O)Oc1ccccc1),27800.0,1.37,SEC13,110.0,2020-02-20 00:00:00,None,3
"Mittwoch, 19. Februar 2020 13:38:36",D4 1,25.0,259.1,0.094,291.5,284.9,278.3,237.0,VAN065_P3(TS-019c)_1.txt,VAN65_P3,TS-019c,methacrylate,Poly-Phenyl MA,C=C(C)C(=O)Oc1ccccc1,[CH2][C](C)(C(=O)Oc1ccccc1),27800.0,1.37,SEC13,110.0,2020-02-20 00:00:00,PVA,3
"Mittwoch, 19. Februar 2020 13:38:47",D4 2,25.0,260.5,0.14,288.4,284.3,275.8,223.7,VAN065_P3(TS-019c)_1.txt,VAN65_P3,TS-019c,methacrylate,Poly-Phenyl MA,C=C(C)C(=O)Oc1ccccc1,[CH2][C](C)(C(=O)Oc1ccccc1),27800.0,1.37,SEC13,110.0,2020-02-20 00:00:00,PVA,3
"Mittwoch, 19. Februar 2020 13:38:58",D4 3,25.0,252.4,0.113,275.6,277.2,271.0,230.1,VAN065_P3(TS-019c)_1.txt,VAN65_P3,TS-019c,methacrylate,Poly-Phenyl MA,C=C(C)C(=O)Oc1ccccc1,[CH2][C](C)(C(=O)Oc1ccccc1),27800.0,1.37,SEC13,110.0,2020-02-20 00:00:00,PVA,3
"Mittwoch, 19. Februar 2020 13:39:31",D5 1,25.0,267.2,0.083,292.5,302.4,291.3,232.1,VAN065_P3(TS-019c)_1.txt,VAN65_P3,TS-019c,methacrylate,Poly-Phenyl MA,C=C(C)C(=O)Oc1ccccc1,[CH2][C](C)(C(=O)Oc1ccccc1),27800.0,1.37,SEC13,110.0,2020-02-20 00:00:00,PVA,3
"Mittwoch, 19. Februar 2020 13:39:42",D5 2,25.0,258.6,0.021,279.1,270.7,266.7,237.2,VAN065_P3(TS-019c)_1.txt,VAN65_P3,TS-019c,methacrylate,Poly-Phenyl MA,C=C(C)C(=O)Oc1ccccc1,[CH2][C](C)(C(=O)Oc1ccccc1),27800.0,1.37,SEC13,110.0,2020-02-20 00:00:00,PVA,3
"Mittwoch, 19. Februar 2020 13:39:52",D5 3,25.0,252.4,0.09699999999999999,268.5,291.0,279.3,215.0,VAN065_P3(TS-019c)_1.txt,VAN65_P3,TS-019c,methacrylate,Poly-Phenyl MA,C=C(C)C(=O)Oc1ccccc1,[CH2][C](C)(C(=O)Oc1ccccc1),27800.0,1.37,SEC13,110.0,2020-02-20 00:00:00,PVA,3
"Mittwoch, 19. Februar 2020 13:40:25",D6 1,25.0,257.7,0.042,321.8,282.9,275.4,226.2,VAN065_P3(TS-019c)_1.txt,VAN65_P3,TS-019c,methacrylate,Poly-Phenyl MA,C=C(C)C(=O)Oc1ccccc1,[CH2][C](C)(C(=O)Oc1ccccc1),27800.0,1.37,SEC13,110.0,2020-02-20 00:00:00,PVA,3
"Mittwoch, 19. Februar 2020 13:40:36",D6 2,25.0,249.8,0.016,312.1,263.2,259.7,231.4,VAN065_P3(TS-019c)_1.txt,VAN65_P3,TS-019c,methacrylate,Poly-Phenyl MA,C=C(C)C(=O)Oc1ccccc1,[CH2][C](C)(C(=O)Oc1ccccc1),27800.0,1.37,SEC13,110.0,2020-02-20 00:00:00,PVA,3
"Mittwoch, 19. Februar 2020 13:40:47",D6 3,25.0,260.1,0.02,328.8,272.2,268.2,238.7,VAN065_P3(TS-019c)_1.txt,VAN65_P3,TS-019c,methacrylate,Poly-Phenyl MA,C=C(C)C(=O)Oc1ccccc1,[CH2][C](C)(C(=O)Oc1ccccc1),27800.0,1.37,SEC13,110.0,2020-02-20 00:00:00,PVA,3
"Mittwoch, 19. Februar 2020 13:41:21",E4 1,25.0,257.0,0.18100000000000002,249.1,269.4,263.6,220.4,VAN065_P3(TS-019c)_1.txt,VAN65_P3,TS-019c,methacrylate,Poly-Phenyl MA,C=C(C)C(=O)Oc1ccccc1,[CH2][C](C)(C(=O)Oc1ccccc1),27800.0,1.37,SEC13,110.0,2020-02-20 00:00:00,None,5
"Mittwoch, 19. Februar 2020 13:41:31",E4 2,25.0,270.0,0.021,234.7,290.4,283.9,245.0,VAN065_P3(TS-019c)_1.txt,VAN65_P3,TS-019c,methacrylate,Poly-Phenyl MA,C=C(C)C(=O)Oc1ccccc1,[CH2][C](C)(C(=O)Oc1ccccc1),27800.0,1.37,SEC13,110.0,2020-02-20 00:00:00,None,5
"Mittwoch, 19. Februar 2020 13:41:42",E4 3,25.0,263.6,0.121,235.3,287.0,278.6,228.5,VAN065_P3(TS-019c)_1.txt,VAN65_P3,TS-019c,methacrylate,Poly-Phenyl MA,C=C(C)C(=O)Oc1ccccc1,[CH2][C](C)(C(=O)Oc1ccccc1),27800.0,1.37,SEC13,110.0,2020-02-20 00:00:00,None,5
"Mittwoch, 19. Februar 2020 13:42:18",E5 1,25.0,265.4,0.086,222.6,290.7,283.9,243.3,VAN065_P3(TS-019c)_1.txt,VAN65_P3,TS-019c,methacrylate,Poly-Phenyl MA,C=C(C)C(=O)Oc1ccccc1,[CH2][C](C)(C(=O)Oc1ccccc1),27800.0,1.37,SEC13,110.0,2020-02-20 00:00:00,None,5
"Mittwoch, 19. Februar 2020 13:42:29",E5 2,25.0,263.4,0.006999999999999999,219.3,276.7,272.4,242.3,VAN065_P3(TS-019c)_1.txt,VAN65_P3,TS-019c,methacrylate,Poly-Phenyl MA,C=C(C)C(=O)Oc1ccccc1,[CH2][C](C)(C(=O)Oc1ccccc1),27800.0,1.37,SEC13,110.0,2020-02-20 00:00:00,None,5
"Mittwoch, 19. Februar 2020 13:42:39",E5 3,25.0,267.5,0.022000000000000002,206.3,278.7,274.7,248.5,VAN065_P3(TS-019c)_1.txt,VAN65_P3,TS-019c,methacrylate,Poly-Phenyl MA,C=C(C)C(=O)Oc1ccccc1,[CH2][C](C)(C(=O)Oc1ccccc1),27800.0,1.37,SEC13,110.0,2020-02-20 00:00:00,None,5
"Mittwoch, 19. Februar 2020 13:43:15",E6 1,25.0,272.1,0.055999999999999994,479.0,292.5,286.5,253.1,VAN065_P3(TS-019c)_1.txt,VAN65_P3,TS-019c,methacrylate,Poly-Phenyl MA,C=C(C)C(=O)Oc1ccccc1,[CH2][C](C)(C(=O)Oc1ccccc1),27800.0,1.37,SEC13,110.0,2020-02-20 00:00:00,None,5
"Mittwoch, 19. Februar 2020 13:43:26",E6 2,25.0,272.3,0.08800000000000001,469.9,303.6,294.0,244.7,VAN065_P3(TS-019c)_1.txt,VAN65_P3,TS-019c,methacrylate,Poly-Phenyl MA,C=C(C)C(=O)Oc1ccccc1,[CH2][C](C)(C(=O)Oc1ccccc1),27800.0,1.37,SEC13,110.0,2020-02-20 00:00:00,None,5
"Mittwoch, 19. Februar 2020 13:43:37",E6 3,25.0,272.7,0.07,466.1,309.4,297.3,235.1,VAN065_P3(TS-019c)_1.txt,VAN65_P3,TS-019c,methacrylate,Poly-Phenyl MA,C=C(C)C(=O)Oc1ccccc1,[CH2][C](C)(C(=O)Oc1ccccc1),27800.0,1.37,SEC13,110.0,2020-02-20 00:00:00,None,5
"Mittwoch, 19. Februar 2020 13:44:12",F4 1,25.0,309.5,0.201,256.7,695.5,426.0,254.2,VAN065_P3(TS-019c)_1.txt,VAN65_P3,TS-019c,methacrylate,Poly-Phenyl MA,C=C(C)C(=O)Oc1ccccc1,[CH2][C](C)(C(=O)Oc1ccccc1),27800.0,1.37,SEC13,110.0,2020-02-20 00:00:00,PVA,5
"Mittwoch, 19. Februar 2020 13:44:23",F4 2,25.0,313.6,0.126,257.2,331.6,318.6,264.9,VAN065_P3(TS-019c)_1.txt,VAN65_P3,TS-019c,methacrylate,Poly-Phenyl MA,C=C(C)C(=O)Oc1ccccc1,[CH2][C](C)(C(=O)Oc1ccccc1),27800.0,1.37,SEC13,110.0,2020-02-20 00:00:00,PVA,5
"Mittwoch, 19. Februar 2020 13:44:33",F4 3,25.0,291.3,0.175,259.4,313.8,302.1,247.9,VAN065_P3(TS-019c)_1.txt,VAN65_P3,TS-019c,methacrylate,Poly-Phenyl MA,C=C(C)C(=O)Oc1ccccc1,[CH2][C](C)(C(=O)Oc1ccccc1),27800.0,1.37,SEC13,110.0,2020-02-20 00:00:00,PVA,5
"Mittwoch, 19. Februar 2020 13:45:09",F5 1,25.0,387.7,0.34299999999999997,340.9,835.4,468.6,282.8,VAN065_P3(TS-019c)_1.txt,VAN65_P3,TS-019c,methacrylate,Poly-Phenyl MA,C=C(C)C(=O)Oc1ccccc1,[CH2][C](C)(C(=O)Oc1ccccc1),27800.0,1.37,SEC13,110.0,2020-02-20 00:00:00,PVA,5
"Mittwoch, 19. Februar 2020 13:45:20",F5 2,25.0,306.2,0.168,236.2,596.5,391.2,255.0,VAN065_P3(TS-019c)_1.txt,VAN65_P3,TS-019c,methacrylate,Poly-Phenyl MA,C=C(C)C(=O)Oc1ccccc1,[CH2][C](C)(C(=O)Oc1ccccc1),27800.0,1.37,SEC13,110.0,2020-02-20 00:00:00,PVA,5
"Mittwoch, 19. Februar 2020 13:45:31",F5 3,25.0,350.2,0.22699999999999998,280.1,587.2,394.2,278.0,VAN065_P3(TS-019c)_1.txt,VAN65_P3,TS-019c,methacrylate,Poly-Phenyl MA,C=C(C)C(=O)Oc1ccccc1,[CH2][C](C)(C(=O)Oc1ccccc1),27800.0,1.37,SEC13,110.0,2020-02-20 00:00:00,PVA,5
"Mittwoch, 19. Februar 2020 13:46:01",F6 1,25.0,295.1,0.171,272.1,316.4,306.4,261.4,VAN065_P3(TS-019c)_1.txt,VAN65_P3,TS-019c,methacrylate,Poly-Phenyl MA,C=C(C)C(=O)Oc1ccccc1,[CH2][C](C)(C(=O)Oc1ccccc1),27800.0,1.37,SEC13,110.0,2020-02-20 00:00:00,PVA,5
"Mittwoch, 19. Februar 2020 13:46:12",F6 2,25.0,295.9,0.11699999999999999,279.6,358.0,333.1,250.3,VAN065_P3(TS-019c)_1.txt,VAN65_P3,TS-019c,methacrylate,Poly-Phenyl MA,C=C(C)C(=O)Oc1ccccc1,[CH2][C](C)(C(=O)Oc1ccccc1),27800.0,1.37,SEC13,110.0,2020-02-20 00:00:00,PVA,5
"Mittwoch, 19. Februar 2020 13:46:23",F6 3,25.0,308.5,0.278,290.3,1071.0,542.6,225.2,VAN065_P3(TS-019c)_1.txt,VAN65_P3,TS-019c,methacrylate,Poly-Phenyl MA,C=C(C)C(=O)Oc1ccccc1,[CH2][C](C)(C(=O)Oc1ccccc1),27800.0,1.37,SEC13,110.0,2020-02-20 00:00:00,PVA,5
"Mittwoch, 19. Februar 2020 13:46:55",G4 1,25.0,359.6,0.359,285.0,1065.0,521.5,257.6,VAN065_P3(TS-019c)_1.txt,VAN65_P3,TS-019c,methacrylate,Poly-Phenyl MA,C=C(C)C(=O)Oc1ccccc1,[CH2][C](C)(C(=O)Oc1ccccc1),27800.0,1.37,SEC13,110.0,2020-02-20 00:00:00,None,8
"Mittwoch, 19. Februar 2020 13:47:06",G4 2,25.0,669.7,1.0,426.7,2637.0,1119.0,239.8,VAN065_P3(TS-019c)_1.txt,VAN65_P3,TS-019c,methacrylate,Poly-Phenyl MA,C=C(C)C(=O)Oc1ccccc1,[CH2][C](C)(C(=O)Oc1ccccc1),27800.0,1.37,SEC13,110.0,2020-02-20 00:00:00,None,8
"Mittwoch, 19. Februar 2020 13:47:17",G4 3,25.0,468.0,0.45899999999999996,340.1,245.8,244.5,231.9,VAN065_P3(TS-019c)_1.txt,VAN65_P3,TS-019c,methacrylate,Poly-Phenyl MA,C=C(C)C(=O)Oc1ccccc1,[CH2][C](C)(C(=O)Oc1ccccc1),27800.0,1.37,SEC13,110.0,2020-02-20 00:00:00,None,8
"Mittwoch, 19. Februar 2020 13:47:48",G5 1,25.0,472.4,0.667,283.4,346.0,284.9,217.1,VAN065_P3(TS-019c)_1.txt,VAN65_P3,TS-019c,methacrylate,Poly-Phenyl MA,C=C(C)C(=O)Oc1ccccc1,[CH2][C](C)(C(=O)Oc1ccccc1),27800.0,1.37,SEC13,110.0,2020-02-20 00:00:00,None,8
"Mittwoch, 19. Februar 2020 13:47:59",G5 2,25.0,371.6,0.29,216.9,672.0,420.2,291.4,VAN065_P3(TS-019c)_1.txt,VAN65_P3,TS-019c,methacrylate,Poly-Phenyl MA,C=C(C)C(=O)Oc1ccccc1,[CH2][C](C)(C(=O)Oc1ccccc1),27800.0,1.37,SEC13,110.0,2020-02-20 00:00:00,None,8
"Mittwoch, 19. Februar 2020 13:48:10",G5 3,25.0,348.3,0.27399999999999997,192.7,942.4,530.9,262.1,VAN065_P3(TS-019c)_1.txt,VAN65_P3,TS-019c,methacrylate,Poly-Phenyl MA,C=C(C)C(=O)Oc1ccccc1,[CH2][C](C)(C(=O)Oc1ccccc1),27800.0,1.37,SEC13,110.0,2020-02-20 00:00:00,None,8
"Mittwoch, 19. Februar 2020 13:48:43",G6 1,25.0,371.5,0.474,250.2,2021.0,903.8,245.8,VAN065_P3(TS-019c)_1.txt,VAN65_P3,TS-019c,methacrylate,Poly-Phenyl MA,C=C(C)C(=O)Oc1ccccc1,[CH2][C](C)(C(=O)Oc1ccccc1),27800.0,1.37,SEC13,110.0,2020-02-20 00:00:00,None,8
"Mittwoch, 19. Februar 2020 13:48:53",G6 2,25.0,384.0,0.42,270.1,283.5,279.3,254.5,VAN065_P3(TS-019c)_1.txt,VAN65_P3,TS-019c,methacrylate,Poly-Phenyl MA,C=C(C)C(=O)Oc1ccccc1,[CH2][C](C)(C(=O)Oc1ccccc1),27800.0,1.37,SEC13,110.0,2020-02-20 00:00:00,None,8
"Mittwoch, 19. Februar 2020 13:49:04",G6 3,25.0,524.2,0.467,292.6,462.8,370.7,194.4,VAN065_P3(TS-019c)_1.txt,VAN65_P3,TS-019c,methacrylate,Poly-Phenyl MA,C=C(C)C(=O)Oc1ccccc1,[CH2][C](C)(C(=O)Oc1ccccc1),27800.0,1.37,SEC13,110.0,2020-02-20 00:00:00,None,8
"Mittwoch, 10. Juni 2020 10:23:41",A1 1,25.0,75.88,0.133,201.1,66.83,81.55,56.04,VAN#64_P1.txt,VAN64_P1,TS-016a,methacrylate,Poly-Propyl MA,C=C(C)C(=O)OCCC,[CH2][C](C)(C(=O)OCCC),10400.0,1.11,SEC13,47.0, 10.06.2020,None,1
"Mittwoch, 10. Juni 2020 10:23:52",A1 2,25.0,77.15,0.055999999999999994,201.8,69.79,82.62,58.96,VAN#64_P1.txt,VAN64_P1,TS-016a,methacrylate,Poly-Propyl MA,C=C(C)C(=O)OCCC,[CH2][C](C)(C(=O)OCCC),10400.0,1.11,SEC13,47.0, 10.06.2020,None,1
"Mittwoch, 10. Juni 2020 10:24:03",A1 3,25.0,75.84,0.065,199.6,68.35,81.42,57.68,VAN#64_P1.txt,VAN64_P1,TS-016a,methacrylate,Poly-Propyl MA,C=C(C)C(=O)OCCC,[CH2][C](C)(C(=O)OCCC),10400.0,1.11,SEC13,47.0, 10.06.2020,None,1
"Mittwoch, 10. Juni 2020 10:24:41",A2 1,25.0,80.43,0.085,353.4,69.82,88.77,55.4,VAN#64_P1.txt,VAN64_P1,TS-016a,methacrylate,Poly-Propyl MA,C=C(C)C(=O)OCCC,[CH2][C](C)(C(=O)OCCC),10400.0,1.11,SEC13,47.0, 10.06.2020,None,1
"Mittwoch, 10. Juni 2020 10:24:52",A2 2,25.0,80.7,0.14400000000000002,347.1,66.15,92.7,50.33,VAN#64_P1.txt,VAN64_P1,TS-016a,methacrylate,Poly-Propyl MA,C=C(C)C(=O)OCCC,[CH2][C](C)(C(=O)OCCC),10400.0,1.11,SEC13,47.0, 10.06.2020,None,1
"Mittwoch, 10. Juni 2020 10:25:03",A2 3,25.0,82.01,0.049,341.0,74.41,88.22,62.33,VAN#64_P1.txt,VAN64_P1,TS-016a,methacrylate,Poly-Propyl MA,C=C(C)C(=O)OCCC,[CH2][C](C)(C(=O)OCCC),10400.0,1.11,SEC13,47.0, 10.06.2020,None,1
"Mittwoch, 10. Juni 2020 10:25:42",A3 1,25.0,80.45,0.124,354.8,66.67,93.04,48.76,VAN#64_P1.txt,VAN64_P1,TS-016a,methacrylate,Poly-Propyl MA,C=C(C)C(=O)OCCC,[CH2][C](C)(C(=O)OCCC),10400.0,1.11,SEC13,47.0, 10.06.2020,None,1
"Mittwoch, 10. Juni 2020 10:25:53",A3 2,25.0,80.84,0.109,352.1,68.24,91.47,52.3,VAN#64_P1.txt,VAN64_P1,TS-016a,methacrylate,Poly-Propyl MA,C=C(C)C(=O)OCCC,[CH2][C](C)(C(=O)OCCC),10400.0,1.11,SEC13,47.0, 10.06.2020,None,1
"Mittwoch, 10. Juni 2020 10:26:03",A3 3,25.0,78.98,0.111,355.4,68.93,89.0,53.99,VAN#64_P1.txt,VAN64_P1,TS-016a,methacrylate,Poly-Propyl MA,C=C(C)C(=O)OCCC,[CH2][C](C)(C(=O)OCCC),10400.0,1.11,SEC13,47.0, 10.06.2020,None,1
"Mittwoch, 10. Juni 2020 10:26:35",A4 1,25.0,139.4,0.044000000000000004,201.5,140.1,146.8,119.5,VAN#64_P1.txt,VAN64_P1,TS-016a,methacrylate,Poly-Propyl MA,C=C(C)C(=O)OCCC,[CH2][C](C)(C(=O)OCCC),10400.0,1.11,SEC13,47.0, 10.06.2020,PVA,1
"Mittwoch, 10. Juni 2020 10:26:46",A4 2,25.0,140.5,0.046,206.1,141.8,147.2,123.2,VAN#64_P1.txt,VAN64_P1,TS-016a,methacrylate,Poly-Propyl MA,C=C(C)C(=O)OCCC,[CH2][C](C)(C(=O)OCCC),10400.0,1.11,SEC13,47.0, 10.06.2020,PVA,1
"Mittwoch, 10. Juni 2020 10:26:57",A4 3,25.0,143.7,0.065,204.1,141.4,146.7,123.3,VAN#64_P1.txt,VAN64_P1,TS-016a,methacrylate,Poly-Propyl MA,C=C(C)C(=O)OCCC,[CH2][C](C)(C(=O)OCCC),10400.0,1.11,SEC13,47.0, 10.06.2020,PVA,1
"Mittwoch, 10. Juni 2020 10:27:33",A5 1,25.0,139.0,0.042,189.9,140.0,147.5,117.2,VAN#64_P1.txt,VAN64_P1,TS-016a,methacrylate,Poly-Propyl MA,C=C(C)C(=O)OCCC,[CH2][C](C)(C(=O)OCCC),10400.0,1.11,SEC13,47.0, 10.06.2020,PVA,1
"Mittwoch, 10. Juni 2020 10:27:44",A5 2,25.0,137.5,0.067,191.0,137.7,148.7,108.5,VAN#64_P1.txt,VAN64_P1,TS-016a,methacrylate,Poly-Propyl MA,C=C(C)C(=O)OCCC,[CH2][C](C)(C(=O)OCCC),10400.0,1.11,SEC13,47.0, 10.06.2020,PVA,1
"Mittwoch, 10. Juni 2020 10:27:55",A5 3,25.0,138.2,0.099,192.7,140.1,152.1,107.7,VAN#64_P1.txt,VAN64_P1,TS-016a,methacrylate,Poly-Propyl MA,C=C(C)C(=O)OCCC,[CH2][C](C)(C(=O)OCCC),10400.0,1.11,SEC13,47.0, 10.06.2020,PVA,1
"Mittwoch, 10. Juni 2020 10:28:34",A6 1,25.0,156.9,0.094,247.8,164.9,173.6,122.3,VAN#64_P1.txt,VAN64_P1,TS-016a,methacrylate,Poly-Propyl MA,C=C(C)C(=O)OCCC,[CH2][C](C)(C(=O)OCCC),10400.0,1.11,SEC13,47.0, 10.06.2020,PVA,1
"Mittwoch, 10. Juni 2020 10:28:44",A6 2,25.0,155.2,0.069,247.6,160.4,167.2,127.0,VAN#64_P1.txt,VAN64_P1,TS-016a,methacrylate,Poly-Propyl MA,C=C(C)C(=O)OCCC,[CH2][C](C)(C(=O)OCCC),10400.0,1.11,SEC13,47.0, 10.06.2020,PVA,1
"Mittwoch, 10. Juni 2020 10:28:55",A6 3,25.0,154.1,0.132,249.3,162.0,168.9,127.2,VAN#64_P1.txt,VAN64_P1,TS-016a,methacrylate,Poly-Propyl MA,C=C(C)C(=O)OCCC,[CH2][C](C)(C(=O)OCCC),10400.0,1.11,SEC13,47.0, 10.06.2020,PVA,1
"Mittwoch, 10. Juni 2020 10:29:33",B1 1,25.0,135.5,0.109,458.9,134.7,147.8,103.5,VAN#64_P1.txt,VAN64_P1,TS-016a,methacrylate,Poly-Propyl MA,C=C(C)C(=O)OCCC,[CH2][C](C)(C(=O)OCCC),10400.0,1.11,SEC13,47.0, 10.06.2020,None,3
"Mittwoch, 10. Juni 2020 10:29:44",B1 2,25.0,130.9,0.11699999999999999,448.2,126.7,149.2,85.6,VAN#64_P1.txt,VAN64_P1,TS-016a,methacrylate,Poly-Propyl MA,C=C(C)C(=O)OCCC,[CH2][C](C)(C(=O)OCCC),10400.0,1.11,SEC13,47.0, 10.06.2020,None,3
"Mittwoch, 10. Juni 2020 10:29:54",B1 3,25.0,132.0,0.122,462.1,129.2,144.7,97.17,VAN#64_P1.txt,VAN64_P1,TS-016a,methacrylate,Poly-Propyl MA,C=C(C)C(=O)OCCC,[CH2][C](C)(C(=O)OCCC),10400.0,1.11,SEC13,47.0, 10.06.2020,None,3
"Mittwoch, 10. Juni 2020 10:30:29",B2 1,25.0,119.3,0.177,359.6,268.9,194.7,90.6,VAN#64_P1.txt,VAN64_P1,TS-016a,methacrylate,Poly-Propyl MA,C=C(C)C(=O)OCCC,[CH2][C](C)(C(=O)OCCC),10400.0,1.11,SEC13,47.0, 10.06.2020,None,3
"Mittwoch, 10. Juni 2020 10:30:39",B2 2,25.0,121.3,0.083,353.2,118.0,132.8,92.99,VAN#64_P1.txt,VAN64_P1,TS-016a,methacrylate,Poly-Propyl MA,C=C(C)C(=O)OCCC,[CH2][C](C)(C(=O)OCCC),10400.0,1.11,SEC13,47.0, 10.06.2020,None,3
"Mittwoch, 10. Juni 2020 10:30:50",B2 3,25.0,117.6,0.154,357.2,106.4,142.8,66.43,VAN#64_P1.txt,VAN64_P1,TS-016a,methacrylate,Poly-Propyl MA,C=C(C)C(=O)OCCC,[CH2][C](C)(C(=O)OCCC),10400.0,1.11,SEC13,47.0, 10.06.2020,None,3
"Mittwoch, 10. Juni 2020 10:31:25",B3 1,25.0,129.9,0.11900000000000001,413.1,127.2,145.7,92.48,VAN#64_P1.txt,VAN64_P1,TS-016a,methacrylate,Poly-Propyl MA,C=C(C)C(=O)OCCC,[CH2][C](C)(C(=O)OCCC),10400.0,1.11,SEC13,47.0, 10.06.2020,None,3
"Mittwoch, 10. Juni 2020 10:31:36",B3 2,25.0,131.1,0.09300000000000001,415.0,128.7,145.3,95.4,VAN#64_P1.txt,VAN64_P1,TS-016a,methacrylate,Poly-Propyl MA,C=C(C)C(=O)OCCC,[CH2][C](C)(C(=O)OCCC),10400.0,1.11,SEC13,47.0, 10.06.2020,None,3
"Mittwoch, 10. Juni 2020 10:31:47",B3 3,25.0,125.3,0.109,413.2,121.9,139.3,90.95,VAN#64_P1.txt,VAN64_P1,TS-016a,methacrylate,Poly-Propyl MA,C=C(C)C(=O)OCCC,[CH2][C](C)(C(=O)OCCC),10400.0,1.11,SEC13,47.0, 10.06.2020,None,3
"Mittwoch, 10. Juni 2020 10:32:19",B4 1,25.0,163.6,0.086,413.2,172.6,180.4,126.3,VAN#64_P1.txt,VAN64_P1,TS-016a,methacrylate,Poly-Propyl MA,C=C(C)C(=O)OCCC,[CH2][C](C)(C(=O)OCCC),10400.0,1.11,SEC13,47.0, 10.06.2020,PVA,3
"Mittwoch, 10. Juni 2020 10:32:30",B4 2,25.0,164.6,0.136,416.3,171.7,179.6,125.7,VAN#64_P1.txt,VAN64_P1,TS-016a,methacrylate,Poly-Propyl MA,C=C(C)C(=O)OCCC,[CH2][C](C)(C(=O)OCCC),10400.0,1.11,SEC13,47.0, 10.06.2020,PVA,3
"Mittwoch, 10. Juni 2020 10:32:41",B4 3,25.0,159.0,0.078,411.2,165.8,170.7,134.2,VAN#64_P1.txt,VAN64_P1,TS-016a,methacrylate,Poly-Propyl MA,C=C(C)C(=O)OCCC,[CH2][C](C)(C(=O)OCCC),10400.0,1.11,SEC13,47.0, 10.06.2020,PVA,3
"Mittwoch, 10. Juni 2020 10:33:13",B5 1,25.0,172.5,0.005,438.0,178.1,180.4,149.4,VAN#64_P1.txt,VAN64_P1,TS-016a,methacrylate,Poly-Propyl MA,C=C(C)C(=O)OCCC,[CH2][C](C)(C(=O)OCCC),10400.0,1.11,SEC13,47.0, 10.06.2020,PVA,3
"Mittwoch, 10. Juni 2020 10:33:24",B5 2,25.0,172.5,0.018000000000000002,436.8,179.2,182.3,145.5,VAN#64_P1.txt,VAN64_P1,TS-016a,methacrylate,Poly-Propyl MA,C=C(C)C(=O)OCCC,[CH2][C](C)(C(=O)OCCC),10400.0,1.11,SEC13,47.0, 10.06.2020,PVA,3
"Mittwoch, 10. Juni 2020 10:33:35",B5 3,25.0,169.8,0.034,436.7,176.6,179.1,147.3,VAN#64_P1.txt,VAN64_P1,TS-016a,methacrylate,Poly-Propyl MA,C=C(C)C(=O)OCCC,[CH2][C](C)(C(=O)OCCC),10400.0,1.11,SEC13,47.0, 10.06.2020,PVA,3
"Mittwoch, 10. Juni 2020 10:34:19",B6 1,25.0,172.1,0.073,435.3,181.8,184.5,148.0,VAN#64_P1.txt,VAN64_P1,TS-016a,methacrylate,Poly-Propyl MA,C=C(C)C(=O)OCCC,[CH2][C](C)(C(=O)OCCC),10400.0,1.11,SEC13,47.0, 10.06.2020,PVA,3
"Mittwoch, 10. Juni 2020 10:34:30",B6 2,25.0,170.7,0.021,438.3,177.2,179.9,147.0,VAN#64_P1.txt,VAN64_P1,TS-016a,methacrylate,Poly-Propyl MA,C=C(C)C(=O)OCCC,[CH2][C](C)(C(=O)OCCC),10400.0,1.11,SEC13,47.0, 10.06.2020,PVA,3
"Mittwoch, 10. Juni 2020 10:34:41",B6 3,25.0,171.4,0.114,438.7,186.3,193.9,126.2,VAN#64_P1.txt,VAN64_P1,TS-016a,methacrylate,Poly-Propyl MA,C=C(C)C(=O)OCCC,[CH2][C](C)(C(=O)OCCC),10400.0,1.11,SEC13,47.0, 10.06.2020,PVA,3
"Mittwoch, 10. Juni 2020 10:35:38",C1 1,25.0,153.3,0.16399999999999998,456.6,316.5,256.2,98.58,VAN#64_P1.txt,VAN64_P1,TS-016a,methacrylate,Poly-Propyl MA,C=C(C)C(=O)OCCC,[CH2][C](C)(C(=O)OCCC),10400.0,1.11,SEC13,47.0, 10.06.2020,None,5
"Mittwoch, 10. Juni 2020 10:35:48",C1 2,25.0,160.6,0.14300000000000002,465.1,174.3,189.5,105.5,VAN#64_P1.txt,VAN64_P1,TS-016a,methacrylate,Poly-Propyl MA,C=C(C)C(=O)OCCC,[CH2][C](C)(C(=O)OCCC),10400.0,1.11,SEC13,47.0, 10.06.2020,None,5
"Mittwoch, 10. Juni 2020 10:35:59",C1 3,25.0,149.8,0.183,436.8,424.9,278.6,100.1,VAN#64_P1.txt,VAN64_P1,TS-016a,methacrylate,Poly-Propyl MA,C=C(C)C(=O)OCCC,[CH2][C](C)(C(=O)OCCC),10400.0,1.11,SEC13,47.0, 10.06.2020,None,5
"Mittwoch, 10. Juni 2020 10:36:39",C2 1,25.0,149.0,0.168,446.2,148.6,182.9,74.75,VAN#64_P1.txt,VAN64_P1,TS-016a,methacrylate,Poly-Propyl MA,C=C(C)C(=O)OCCC,[CH2][C](C)(C(=O)OCCC),10400.0,1.11,SEC13,47.0, 10.06.2020,None,5
"Mittwoch, 10. Juni 2020 10:36:50",C2 2,25.0,142.0,0.201,451.7,362.5,222.0,110.2,VAN#64_P1.txt,VAN64_P1,TS-016a,methacrylate,Poly-Propyl MA,C=C(C)C(=O)OCCC,[CH2][C](C)(C(=O)OCCC),10400.0,1.11,SEC13,47.0, 10.06.2020,None,5
"Mittwoch, 10. Juni 2020 10:37:01",C2 3,25.0,140.9,0.131,447.5,145.2,157.3,109.4,VAN#64_P1.txt,VAN64_P1,TS-016a,methacrylate,Poly-Propyl MA,C=C(C)C(=O)OCCC,[CH2][C](C)(C(=O)OCCC),10400.0,1.11,SEC13,47.0, 10.06.2020,None,5
"Mittwoch, 10. Juni 2020 10:37:34",C3 1,25.0,145.8,0.17,421.7,121.7,175.9,40.95,VAN#64_P1.txt,VAN64_P1,TS-016a,methacrylate,Poly-Propyl MA,C=C(C)C(=O)OCCC,[CH2][C](C)(C(=O)OCCC),10400.0,1.11,SEC13,47.0, 10.06.2020,None,5
"Mittwoch, 10. Juni 2020 10:37:45",C3 2,25.0,146.6,0.159,419.4,153.5,175.6,91.42,VAN#64_P1.txt,VAN64_P1,TS-016a,methacrylate,Poly-Propyl MA,C=C(C)C(=O)OCCC,[CH2][C](C)(C(=O)OCCC),10400.0,1.11,SEC13,47.0, 10.06.2020,None,5
"Mittwoch, 10. Juni 2020 10:37:56",C3 3,25.0,141.1,0.138,436.2,145.9,159.0,107.0,VAN#64_P1.txt,VAN64_P1,TS-016a,methacrylate,Poly-Propyl MA,C=C(C)C(=O)OCCC,[CH2][C](C)(C(=O)OCCC),10400.0,1.11,SEC13,47.0, 10.06.2020,None,5
"Mittwoch, 10. Juni 2020 10:38:34",C4 1,25.0,213.1,0.055,195.1,228.0,226.0,191.6,VAN#64_P1.txt,VAN64_P1,TS-016a,methacrylate,Poly-Propyl MA,C=C(C)C(=O)OCCC,[CH2][C](C)(C(=O)OCCC),10400.0,1.11,SEC13,47.0, 10.06.2020,PVA,5
"Mittwoch, 10. Juni 2020 10:38:45",C4 2,25.0,214.1,0.09300000000000001,197.4,237.4,234.0,183.4,VAN#64_P1.txt,VAN64_P1,TS-016a,methacrylate,Poly-Propyl MA,C=C(C)C(=O)OCCC,[CH2][C](C)(C(=O)OCCC),10400.0,1.11,SEC13,47.0, 10.06.2020,PVA,5
"Mittwoch, 10. Juni 2020 10:38:56",C4 3,25.0,212.3,0.17800000000000002,202.6,550.2,328.9,161.0,VAN#64_P1.txt,VAN64_P1,TS-016a,methacrylate,Poly-Propyl MA,C=C(C)C(=O)OCCC,[CH2][C](C)(C(=O)OCCC),10400.0,1.11,SEC13,47.0, 10.06.2020,PVA,5
"Mittwoch, 10. Juni 2020 10:39:32",C5 1,25.0,213.3,0.098,474.7,242.0,238.8,176.8,VAN#64_P1.txt,VAN64_P1,TS-016a,methacrylate,Poly-Propyl MA,C=C(C)C(=O)OCCC,[CH2][C](C)(C(=O)OCCC),10400.0,1.11,SEC13,47.0, 10.06.2020,PVA,5
"Mittwoch, 10. Juni 2020 10:39:43",C5 2,25.0,204.3,0.040999999999999995,466.2,215.2,213.9,189.9,VAN#64_P1.txt,VAN64_P1,TS-016a,methacrylate,Poly-Propyl MA,C=C(C)C(=O)OCCC,[CH2][C](C)(C(=O)OCCC),10400.0,1.11,SEC13,47.0, 10.06.2020,PVA,5
"Mittwoch, 10. Juni 2020 10:39:54",C5 3,25.0,211.5,0.09300000000000001,474.6,228.9,226.7,192.5,VAN#64_P1.txt,VAN64_P1,TS-016a,methacrylate,Poly-Propyl MA,C=C(C)C(=O)OCCC,[CH2][C](C)(C(=O)OCCC),10400.0,1.11,SEC13,47.0, 10.06.2020,PVA,5
"Mittwoch, 10. Juni 2020 10:40:29",C6 1,25.0,195.5,0.13699999999999998,194.4,213.4,212.5,177.0,VAN#64_P1.txt,VAN64_P1,TS-016a,methacrylate,Poly-Propyl MA,C=C(C)C(=O)OCCC,[CH2][C](C)(C(=O)OCCC),10400.0,1.11,SEC13,47.0, 10.06.2020,PVA,5
"Mittwoch, 10. Juni 2020 10:40:40",C6 2,25.0,187.5,0.094,191.5,200.7,200.5,170.1,VAN#64_P1.txt,VAN64_P1,TS-016a,methacrylate,Poly-Propyl MA,C=C(C)C(=O)OCCC,[CH2][C](C)(C(=O)OCCC),10400.0,1.11,SEC13,47.0, 10.06.2020,PVA,5
"Mittwoch, 10. Juni 2020 10:40:51",C6 3,25.0,197.0,0.05,194.7,210.0,209.5,174.4,VAN#64_P1.txt,VAN64_P1,TS-016a,methacrylate,Poly-Propyl MA,C=C(C)C(=O)OCCC,[CH2][C](C)(C(=O)OCCC),10400.0,1.11,SEC13,47.0, 10.06.2020,PVA,5
"Mittwoch, 10. Juni 2020 10:41:26",D1 1,25.0,181.4,0.109,369.8,198.7,202.3,141.2,VAN#64_P1.txt,VAN64_P1,TS-016a,methacrylate,Poly-Propyl MA,C=C(C)C(=O)OCCC,[CH2][C](C)(C(=O)OCCC),10400.0,1.11,SEC13,47.0, 10.06.2020,None,8
"Mittwoch, 10. Juni 2020 10:41:37",D1 2,25.0,181.9,0.21100000000000002,352.1,748.1,431.7,127.1,VAN#64_P1.txt,VAN64_P1,TS-016a,methacrylate,Poly-Propyl MA,C=C(C)C(=O)OCCC,[CH2][C](C)(C(=O)OCCC),10400.0,1.11,SEC13,47.0, 10.06.2020,None,8
"Mittwoch, 10. Juni 2020 10:41:48",D1 3,25.0,180.4,0.21,332.0,607.1,378.8,118.8,VAN#64_P1.txt,VAN64_P1,TS-016a,methacrylate,Poly-Propyl MA,C=C(C)C(=O)OCCC,[CH2][C](C)(C(=O)OCCC),10400.0,1.11,SEC13,47.0, 10.06.2020,None,8
"Mittwoch, 10. Juni 2020 10:42:21",D2 1,25.0,194.4,0.21100000000000002,360.0,490.4,291.3,131.8,VAN#64_P1.txt,VAN64_P1,TS-016a,methacrylate,Poly-Propyl MA,C=C(C)C(=O)OCCC,[CH2][C](C)(C(=O)OCCC),10400.0,1.11,SEC13,47.0, 10.06.2020,None,8
