Repository: JulianKimmig/nanoparticle_size_prediction

File: data/raw_data.csv (part 15 of 24)
measurment_data,sample,temperature,z_average,dispersity,mean_count_rate,volume_mean,intensity_mean,number_mean,file,np_formulation,substance_code,polymer_class,polymer,smiles_monomer,smiles_ru,mn,pdi,mn_method,tg,date,additive,polymer_concentration
"Mittwoch, 10. Juni 2020 10:42:32",D2 2,25.0,187.1,0.27899999999999997,369.0,879.0,405.6,133.9,VAN#64_P1.txt,VAN64_P1,TS-016a,methacrylate,Poly-Propyl MA,C=C(C)C(=O)OCCC,[CH2][C](C)(C(=O)OCCC),10400.0,1.11,SEC13,47.0, 10.06.2020,None,8
"Mittwoch, 10. Juni 2020 10:42:43",D2 3,25.0,184.1,0.193,345.0,583.8,309.9,142.4,VAN#64_P1.txt,VAN64_P1,TS-016a,methacrylate,Poly-Propyl MA,C=C(C)C(=O)OCCC,[CH2][C](C)(C(=O)OCCC),10400.0,1.11,SEC13,47.0, 10.06.2020,None,8
"Mittwoch, 10. Juni 2020 10:43:17",D3 1,25.0,181.4,0.154,311.0,199.7,200.6,161.5,VAN#64_P1.txt,VAN64_P1,TS-016a,methacrylate,Poly-Propyl MA,C=C(C)C(=O)OCCC,[CH2][C](C)(C(=O)OCCC),10400.0,1.11,SEC13,47.0, 10.06.2020,None,8
"Mittwoch, 10. Juni 2020 10:43:28",D3 2,25.0,180.9,0.187,315.1,546.1,309.4,133.3,VAN#64_P1.txt,VAN64_P1,TS-016a,methacrylate,Poly-Propyl MA,C=C(C)C(=O)OCCC,[CH2][C](C)(C(=O)OCCC),10400.0,1.11,SEC13,47.0, 10.06.2020,None,8
"Mittwoch, 10. Juni 2020 10:43:39",D3 3,25.0,185.7,0.109,316.5,207.0,209.4,148.1,VAN#64_P1.txt,VAN64_P1,TS-016a,methacrylate,Poly-Propyl MA,C=C(C)C(=O)OCCC,[CH2][C](C)(C(=O)OCCC),10400.0,1.11,SEC13,47.0, 10.06.2020,None,8
"Mittwoch, 10. Juni 2020 10:44:10",D4 1,25.0,225.4,0.128,368.5,247.0,242.6,190.9,VAN#64_P1.txt,VAN64_P1,TS-016a,methacrylate,Poly-Propyl MA,C=C(C)C(=O)OCCC,[CH2][C](C)(C(=O)OCCC),10400.0,1.11,SEC13,47.0, 10.06.2020,PVA,8
"Mittwoch, 10. Juni 2020 10:44:21",D4 2,25.0,242.4,0.067,366.3,272.0,265.7,217.5,VAN#64_P1.txt,VAN64_P1,TS-016a,methacrylate,Poly-Propyl MA,C=C(C)C(=O)OCCC,[CH2][C](C)(C(=O)OCCC),10400.0,1.11,SEC13,47.0, 10.06.2020,PVA,8
"Mittwoch, 10. Juni 2020 10:44:32",D4 3,25.0,237.5,0.111,370.0,282.2,271.9,188.7,VAN#64_P1.txt,VAN64_P1,TS-016a,methacrylate,Poly-Propyl MA,C=C(C)C(=O)OCCC,[CH2][C](C)(C(=O)OCCC),10400.0,1.11,SEC13,47.0, 10.06.2020,PVA,8
"Mittwoch, 10. Juni 2020 10:45:07",D5 1,25.0,238.1,0.095,369.4,260.0,254.6,209.2,VAN#64_P1.txt,VAN64_P1,TS-016a,methacrylate,Poly-Propyl MA,C=C(C)C(=O)OCCC,[CH2][C](C)(C(=O)OCCC),10400.0,1.11,SEC13,47.0, 10.06.2020,PVA,8
"Mittwoch, 10. Juni 2020 10:45:17",D5 2,25.0,235.9,0.083,356.3,255.1,251.4,216.9,VAN#64_P1.txt,VAN64_P1,TS-016a,methacrylate,Poly-Propyl MA,C=C(C)C(=O)OCCC,[CH2][C](C)(C(=O)OCCC),10400.0,1.11,SEC13,47.0, 10.06.2020,PVA,8
"Mittwoch, 10. Juni 2020 10:45:28",D5 3,25.0,242.8,0.22,362.6,558.3,323.5,200.5,VAN#64_P1.txt,VAN64_P1,TS-016a,methacrylate,Poly-Propyl MA,C=C(C)C(=O)OCCC,[CH2][C](C)(C(=O)OCCC),10400.0,1.11,SEC13,47.0, 10.06.2020,PVA,8
"Mittwoch, 10. Juni 2020 10:46:05",D6 1,25.0,201.5,0.203,428.3,216.1,215.4,170.2,VAN#64_P1.txt,VAN64_P1,TS-016a,methacrylate,Poly-Propyl MA,C=C(C)C(=O)OCCC,[CH2][C](C)(C(=O)OCCC),10400.0,1.11,SEC13,47.0, 10.06.2020,PVA,8
"Mittwoch, 10. Juni 2020 10:46:16",D6 2,25.0,209.4,0.13699999999999998,434.6,222.8,221.1,177.6,VAN#64_P1.txt,VAN64_P1,TS-016a,methacrylate,Poly-Propyl MA,C=C(C)C(=O)OCCC,[CH2][C](C)(C(=O)OCCC),10400.0,1.11,SEC13,47.0, 10.06.2020,PVA,8
"Mittwoch, 10. Juni 2020 10:46:26",D6 3,25.0,207.8,0.084,419.7,229.5,227.5,172.7,VAN#64_P1.txt,VAN64_P1,TS-016a,methacrylate,Poly-Propyl MA,C=C(C)C(=O)OCCC,[CH2][C](C)(C(=O)OCCC),10400.0,1.11,SEC13,47.0, 10.06.2020,PVA,8
"Mittwoch, 10. Juni 2020 10:47:02",E1 1,25.0,199.1,0.23199999999999998,420.2,660.0,334.7,153.7,VAN#64_P1.txt,VAN64_P1,TS-016a,methacrylate,Poly-Propyl MA,C=C(C)C(=O)OCCC,[CH2][C](C)(C(=O)OCCC),10400.0,1.11,SEC13,47.0, 10.06.2020,None,10
"Mittwoch, 10. Juni 2020 10:47:13",E1 2,25.0,213.5,0.16399999999999998,489.9,262.3,255.8,188.2,VAN#64_P1.txt,VAN64_P1,TS-016a,methacrylate,Poly-Propyl MA,C=C(C)C(=O)OCCC,[CH2][C](C)(C(=O)OCCC),10400.0,1.11,SEC13,47.0, 10.06.2020,None,10
"Mittwoch, 10. Juni 2020 10:47:24",E1 3,25.0,204.9,0.2,501.3,550.5,342.3,132.7,VAN#64_P1.txt,VAN64_P1,TS-016a,methacrylate,Poly-Propyl MA,C=C(C)C(=O)OCCC,[CH2][C](C)(C(=O)OCCC),10400.0,1.11,SEC13,47.0, 10.06.2020,None,10
"Mittwoch, 10. Juni 2020 10:47:59",E2 1,25.0,193.3,0.222,481.6,535.8,350.3,115.2,VAN#64_P1.txt,VAN64_P1,TS-016a,methacrylate,Poly-Propyl MA,C=C(C)C(=O)OCCC,[CH2][C](C)(C(=O)OCCC),10400.0,1.11,SEC13,47.0, 10.06.2020,None,10
"Mittwoch, 10. Juni 2020 10:48:10",E2 2,25.0,198.5,0.261,509.3,937.4,451.5,143.1,VAN#64_P1.txt,VAN64_P1,TS-016a,methacrylate,Poly-Propyl MA,C=C(C)C(=O)OCCC,[CH2][C](C)(C(=O)OCCC),10400.0,1.11,SEC13,47.0, 10.06.2020,None,10
"Mittwoch, 10. Juni 2020 10:48:20",E2 3,25.0,200.1,0.257,508.9,419.6,305.1,111.9,VAN#64_P1.txt,VAN64_P1,TS-016a,methacrylate,Poly-Propyl MA,C=C(C)C(=O)OCCC,[CH2][C](C)(C(=O)OCCC),10400.0,1.11,SEC13,47.0, 10.06.2020,None,10
"Mittwoch, 10. Juni 2020 10:48:54",E3 1,25.0,193.8,0.153,267.0,230.3,229.6,153.3,VAN#64_P1.txt,VAN64_P1,TS-016a,methacrylate,Poly-Propyl MA,C=C(C)C(=O)OCCC,[CH2][C](C)(C(=O)OCCC),10400.0,1.11,SEC13,47.0, 10.06.2020,None,10
"Mittwoch, 10. Juni 2020 10:49:05",E3 2,25.0,181.8,0.174,267.5,212.8,216.0,136.5,VAN#64_P1.txt,VAN64_P1,TS-016a,methacrylate,Poly-Propyl MA,C=C(C)C(=O)OCCC,[CH2][C](C)(C(=O)OCCC),10400.0,1.11,SEC13,47.0, 10.06.2020,None,10
"Mittwoch, 10. Juni 2020 10:49:16",E3 3,25.0,187.0,0.136,258.6,209.3,212.4,141.7,VAN#64_P1.txt,VAN64_P1,TS-016a,methacrylate,Poly-Propyl MA,C=C(C)C(=O)OCCC,[CH2][C](C)(C(=O)OCCC),10400.0,1.11,SEC13,47.0, 10.06.2020,None,10
"Mittwoch, 10. Juni 2020 10:49:52",E4 1,25.0,241.3,0.187,276.2,263.9,257.5,203.5,VAN#64_P1.txt,VAN64_P1,TS-016a,methacrylate,Poly-Propyl MA,C=C(C)C(=O)OCCC,[CH2][C](C)(C(=O)OCCC),10400.0,1.11,SEC13,47.0, 10.06.2020,PVA,10
"Mittwoch, 10. Juni 2020 10:50:03",E4 2,25.0,248.8,0.17300000000000001,277.6,271.9,264.3,211.0,VAN#64_P1.txt,VAN64_P1,TS-016a,methacrylate,Poly-Propyl MA,C=C(C)C(=O)OCCC,[CH2][C](C)(C(=O)OCCC),10400.0,1.11,SEC13,47.0, 10.06.2020,PVA,10
"Mittwoch, 10. Juni 2020 10:50:14",E4 3,25.0,256.0,0.22699999999999998,276.4,781.1,428.8,195.7,VAN#64_P1.txt,VAN64_P1,TS-016a,methacrylate,Poly-Propyl MA,C=C(C)C(=O)OCCC,[CH2][C](C)(C(=O)OCCC),10400.0,1.11,SEC13,47.0, 10.06.2020,PVA,10
"Mittwoch, 10. Juni 2020 10:50:48",E5 1,25.0,240.1,0.185,251.3,256.1,252.4,219.1,VAN#64_P1.txt,VAN64_P1,TS-016a,methacrylate,Poly-Propyl MA,C=C(C)C(=O)OCCC,[CH2][C](C)(C(=O)OCCC),10400.0,1.11,SEC13,47.0, 10.06.2020,PVA,10
"Mittwoch, 10. Juni 2020 10:50:59",E5 2,25.0,256.6,0.23,276.1,794.6,395.3,202.6,VAN#64_P1.txt,VAN64_P1,TS-016a,methacrylate,Poly-Propyl MA,C=C(C)C(=O)OCCC,[CH2][C](C)(C(=O)OCCC),10400.0,1.11,SEC13,47.0, 10.06.2020,PVA,10
"Mittwoch, 10. Juni 2020 10:51:10",E5 3,25.0,245.2,0.166,246.4,309.1,291.6,194.1,VAN#64_P1.txt,VAN64_P1,TS-016a,methacrylate,Poly-Propyl MA,C=C(C)C(=O)OCCC,[CH2][C](C)(C(=O)OCCC),10400.0,1.11,SEC13,47.0, 10.06.2020,PVA,10
"Mittwoch, 10. Juni 2020 10:51:45",E6 1,25.0,241.9,0.21,233.5,523.7,314.6,203.8,VAN#64_P1.txt,VAN64_P1,TS-016a,methacrylate,Poly-Propyl MA,C=C(C)C(=O)OCCC,[CH2][C](C)(C(=O)OCCC),10400.0,1.11,SEC13,47.0, 10.06.2020,PVA,10
"Mittwoch, 10. Juni 2020 10:51:56",E6 2,25.0,254.4,0.235,253.4,834.7,418.8,200.2,VAN#64_P1.txt,VAN64_P1,TS-016a,methacrylate,Poly-Propyl MA,C=C(C)C(=O)OCCC,[CH2][C](C)(C(=O)OCCC),10400.0,1.11,SEC13,47.0, 10.06.2020,PVA,10
"Mittwoch, 10. Juni 2020 10:52:06",E6 3,25.0,265.6,0.16,252.5,318.0,298.7,213.8,VAN#64_P1.txt,VAN64_P1,TS-016a,methacrylate,Poly-Propyl MA,C=C(C)C(=O)OCCC,[CH2][C](C)(C(=O)OCCC),10400.0,1.11,SEC13,47.0, 10.06.2020,PVA,10
"Mittwoch, 10. Juni 2020 10:52:38",F1 1,25.0,227.7,0.37200000000000005,240.1,1125.0,760.1,120.2,VAN#64_P1.txt,VAN64_P1,TS-016a,methacrylate,Poly-Propyl MA,C=C(C)C(=O)OCCC,[CH2][C](C)(C(=O)OCCC),10400.0,1.11,SEC13,47.0, 10.06.2020,None,15
"Mittwoch, 10. Juni 2020 10:52:49",F1 2,25.0,240.7,0.303,238.2,811.7,546.8,98.5,VAN#64_P1.txt,VAN64_P1,TS-016a,methacrylate,Poly-Propyl MA,C=C(C)C(=O)OCCC,[CH2][C](C)(C(=O)OCCC),10400.0,1.11,SEC13,47.0, 10.06.2020,None,15
"Mittwoch, 10. Juni 2020 10:53:00",F1 3,25.0,234.7,0.363,231.1,175.5,242.7,51.04,VAN#64_P1.txt,VAN64_P1,TS-016a,methacrylate,Poly-Propyl MA,C=C(C)C(=O)OCCC,[CH2][C](C)(C(=O)OCCC),10400.0,1.11,SEC13,47.0, 10.06.2020,None,15
"Mittwoch, 10. Juni 2020 10:53:32",F2 1,25.0,328.2,0.7809999999999999,486.2,2565.0,1658.0,138.7,VAN#64_P1.txt,VAN64_P1,TS-016a,methacrylate,Poly-Propyl MA,C=C(C)C(=O)OCCC,[CH2][C](C)(C(=O)OCCC),10400.0,1.11,SEC13,47.0, 10.06.2020,None,15
"Mittwoch, 10. Juni 2020 10:53:43",F2 2,25.0,228.0,0.298,308.3,204.0,222.0,93.42,VAN#64_P1.txt,VAN64_P1,TS-016a,methacrylate,Poly-Propyl MA,C=C(C)C(=O)OCCC,[CH2][C](C)(C(=O)OCCC),10400.0,1.11,SEC13,47.0, 10.06.2020,None,15
"Mittwoch, 10. Juni 2020 10:53:54",F2 3,25.0,294.3,0.581,404.6,1787.0,1113.0,138.3,VAN#64_P1.txt,VAN64_P1,TS-016a,methacrylate,Poly-Propyl MA,C=C(C)C(=O)OCCC,[CH2][C](C)(C(=O)OCCC),10400.0,1.11,SEC13,47.0, 10.06.2020,None,15
"Mittwoch, 10. Juni 2020 10:54:30",F3 1,25.0,260.2,0.409,225.7,1062.0,659.6,113.2,VAN#64_P1.txt,VAN64_P1,TS-016a,methacrylate,Poly-Propyl MA,C=C(C)C(=O)OCCC,[CH2][C](C)(C(=O)OCCC),10400.0,1.11,SEC13,47.0, 10.06.2020,None,15
"Mittwoch, 10. Juni 2020 10:54:41",F3 2,25.0,243.3,0.54,230.8,721.5,474.6,105.4,VAN#64_P1.txt,VAN64_P1,TS-016a,methacrylate,Poly-Propyl MA,C=C(C)C(=O)OCCC,[CH2][C](C)(C(=O)OCCC),10400.0,1.11,SEC13,47.0, 10.06.2020,None,15
"Mittwoch, 10. Juni 2020 10:54:52",F3 3,25.0,274.8,0.629,219.5,504.1,418.6,85.03,VAN#64_P1.txt,VAN64_P1,TS-016a,methacrylate,Poly-Propyl MA,C=C(C)C(=O)OCCC,[CH2][C](C)(C(=O)OCCC),10400.0,1.11,SEC13,47.0, 10.06.2020,None,15
"Mittwoch, 10. Juni 2020 10:55:24",F4 1,25.0,285.8,0.373,228.5,318.9,304.2,139.3,VAN#64_P1.txt,VAN64_P1,TS-016a,methacrylate,Poly-Propyl MA,C=C(C)C(=O)OCCC,[CH2][C](C)(C(=O)OCCC),10400.0,1.11,SEC13,47.0, 10.06.2020,PVA,15
"Mittwoch, 10. Juni 2020 10:55:35",F4 2,25.0,349.5,0.655,288.7,688.7,467.9,148.2,VAN#64_P1.txt,VAN64_P1,TS-016a,methacrylate,Poly-Propyl MA,C=C(C)C(=O)OCCC,[CH2][C](C)(C(=O)OCCC),10400.0,1.11,SEC13,47.0, 10.06.2020,PVA,15
"Mittwoch, 10. Juni 2020 10:55:46",F4 3,25.0,322.1,0.419,314.4,280.1,288.0,72.26,VAN#64_P1.txt,VAN64_P1,TS-016a,methacrylate,Poly-Propyl MA,C=C(C)C(=O)OCCC,[CH2][C](C)(C(=O)OCCC),10400.0,1.11,SEC13,47.0, 10.06.2020,PVA,15
"Mittwoch, 10. Juni 2020 10:56:16",F5 1,25.0,278.1,0.253,257.4,995.8,573.6,201.0,VAN#64_P1.txt,VAN64_P1,TS-016a,methacrylate,Poly-Propyl MA,C=C(C)C(=O)OCCC,[CH2][C](C)(C(=O)OCCC),10400.0,1.11,SEC13,47.0, 10.06.2020,PVA,15
"Mittwoch, 10. Juni 2020 10:56:27",F5 2,25.0,287.1,0.309,281.4,1043.0,597.0,165.7,VAN#64_P1.txt,VAN64_P1,TS-016a,methacrylate,Poly-Propyl MA,C=C(C)C(=O)OCCC,[CH2][C](C)(C(=O)OCCC),10400.0,1.11,SEC13,47.0, 10.06.2020,PVA,15
"Mittwoch, 10. Juni 2020 10:56:38",F5 3,25.0,276.5,0.327,262.5,1406.0,805.1,195.1,VAN#64_P1.txt,VAN64_P1,TS-016a,methacrylate,Poly-Propyl MA,C=C(C)C(=O)OCCC,[CH2][C](C)(C(=O)OCCC),10400.0,1.11,SEC13,47.0, 10.06.2020,PVA,15
"Mittwoch, 10. Juni 2020 10:57:10",F6 1,25.0,288.0,0.429,254.4,921.4,453.8,189.2,VAN#64_P1.txt,VAN64_P1,TS-016a,methacrylate,Poly-Propyl MA,C=C(C)C(=O)OCCC,[CH2][C](C)(C(=O)OCCC),10400.0,1.11,SEC13,47.0, 10.06.2020,PVA,15
"Mittwoch, 10. Juni 2020 10:57:21",F6 2,25.0,309.1,0.354,269.3,1093.0,690.3,77.77,VAN#64_P1.txt,VAN64_P1,TS-016a,methacrylate,Poly-Propyl MA,C=C(C)C(=O)OCCC,[CH2][C](C)(C(=O)OCCC),10400.0,1.11,SEC13,47.0, 10.06.2020,PVA,15
"Mittwoch, 10. Juni 2020 10:57:32",F6 3,25.0,280.1,0.285,265.8,1111.0,592.1,186.4,VAN#64_P1.txt,VAN64_P1,TS-016a,methacrylate,Poly-Propyl MA,C=C(C)C(=O)OCCC,[CH2][C](C)(C(=O)OCCC),10400.0,1.11,SEC13,47.0, 10.06.2020,PVA,15
"Mittwoch, 10. Juni 2020 10:58:04",G1 1,25.0,246.4,0.49700000000000005,161.5,331.9,305.5,42.71,VAN#64_P1.txt,VAN64_P1,TS-016a,methacrylate,Poly-Propyl MA,C=C(C)C(=O)OCCC,[CH2][C](C)(C(=O)OCCC),10400.0,1.11,SEC13,47.0, 10.06.2020,None,20
"Mittwoch, 10. Juni 2020 10:58:15",G1 2,25.0,292.2,0.5479999999999999,192.3,248.8,302.0,77.77,VAN#64_P1.txt,VAN64_P1,TS-016a,methacrylate,Poly-Propyl MA,C=C(C)C(=O)OCCC,[CH2][C](C)(C(=O)OCCC),10400.0,1.11,SEC13,47.0, 10.06.2020,None,20
"Mittwoch, 10. Juni 2020 10:58:26",G1 3,25.0,244.4,0.359,157.9,169.1,232.5,57.94,VAN#64_P1.txt,VAN64_P1,TS-016a,methacrylate,Poly-Propyl MA,C=C(C)C(=O)OCCC,[CH2][C](C)(C(=O)OCCC),10400.0,1.11,SEC13,47.0, 10.06.2020,None,20
"Mittwoch, 10. Juni 2020 10:58:59",G2 1,25.0,287.4,0.635,583.9,428.4,374.9,90.06,VAN#64_P1.txt,VAN64_P1,TS-016a,methacrylate,Poly-Propyl MA,C=C(C)C(=O)OCCC,[CH2][C](C)(C(=O)OCCC),10400.0,1.11,SEC13,47.0, 10.06.2020,None,20
"Mittwoch, 10. Juni 2020 10:59:10",G2 2,25.0,284.5,0.591,602.3,470.0,405.6,98.96,VAN#64_P1.txt,VAN64_P1,TS-016a,methacrylate,Poly-Propyl MA,C=C(C)C(=O)OCCC,[CH2][C](C)(C(=O)OCCC),10400.0,1.11,SEC13,47.0, 10.06.2020,None,20
"Mittwoch, 10. Juni 2020 10:59:21",G2 3,25.0,397.8,0.5660000000000001,692.2,273.9,345.8,71.65,VAN#64_P1.txt,VAN64_P1,TS-016a,methacrylate,Poly-Propyl MA,C=C(C)C(=O)OCCC,[CH2][C](C)(C(=O)OCCC),10400.0,1.11,SEC13,47.0, 10.06.2020,None,20
"Mittwoch, 10. Juni 2020 10:59:54",G3 1,25.0,218.0,0.32299999999999995,152.6,980.7,606.4,126.4,VAN#64_P1.txt,VAN64_P1,TS-016a,methacrylate,Poly-Propyl MA,C=C(C)C(=O)OCCC,[CH2][C](C)(C(=O)OCCC),10400.0,1.11,SEC13,47.0, 10.06.2020,None,20
"Mittwoch, 10. Juni 2020 11:00:05",G3 2,25.0,208.4,0.248,144.8,720.2,433.5,134.3,VAN#64_P1.txt,VAN64_P1,TS-016a,methacrylate,Poly-Propyl MA,C=C(C)C(=O)OCCC,[CH2][C](C)(C(=O)OCCC),10400.0,1.11,SEC13,47.0, 10.06.2020,None,20
"Mittwoch, 10. Juni 2020 11:00:16",G3 3,25.0,237.2,0.442,153.4,726.5,463.0,117.6,VAN#64_P1.txt,VAN64_P1,TS-016a,methacrylate,Poly-Propyl MA,C=C(C)C(=O)OCCC,[CH2][C](C)(C(=O)OCCC),10400.0,1.11,SEC13,47.0, 10.06.2020,None,20
"Mittwoch, 10. Juni 2020 11:00:48",G4 1,25.0,300.0,0.385,211.2,882.4,568.6,120.6,VAN#64_P1.txt,VAN64_P1,TS-016a,methacrylate,Poly-Propyl MA,C=C(C)C(=O)OCCC,[CH2][C](C)(C(=O)OCCC),10400.0,1.11,SEC13,47.0, 10.06.2020,PVA,20
"Mittwoch, 10. Juni 2020 11:00:59",G4 2,25.0,320.0,0.5670000000000001,223.5,380.7,344.3,123.9,VAN#64_P1.txt,VAN64_P1,TS-016a,methacrylate,Poly-Propyl MA,C=C(C)C(=O)OCCC,[CH2][C](C)(C(=O)OCCC),10400.0,1.11,SEC13,47.0, 10.06.2020,PVA,20
"Mittwoch, 10. Juni 2020 11:01:09",G4 3,25.0,308.9,0.466,202.4,1177.0,844.0,168.9,VAN#64_P1.txt,VAN64_P1,TS-016a,methacrylate,Poly-Propyl MA,C=C(C)C(=O)OCCC,[CH2][C](C)(C(=O)OCCC),10400.0,1.11,SEC13,47.0, 10.06.2020,PVA,20
"Mittwoch, 10. Juni 2020 11:01:42",G5 1,25.0,299.0,0.541,193.8,240.1,270.4,86.06,VAN#64_P1.txt,VAN64_P1,TS-016a,methacrylate,Poly-Propyl MA,C=C(C)C(=O)OCCC,[CH2][C](C)(C(=O)OCCC),10400.0,1.11,SEC13,47.0, 10.06.2020,PVA,20
"Mittwoch, 10. Juni 2020 11:01:53",G5 2,25.0,354.0,0.5770000000000001,238.3,611.3,399.6,151.9,VAN#64_P1.txt,VAN64_P1,TS-016a,methacrylate,Poly-Propyl MA,C=C(C)C(=O)OCCC,[CH2][C](C)(C(=O)OCCC),10400.0,1.11,SEC13,47.0, 10.06.2020,PVA,20
"Mittwoch, 10. Juni 2020 11:02:03",G5 3,25.0,431.4,0.419,282.2,309.0,300.5,115.5,VAN#64_P1.txt,VAN64_P1,TS-016a,methacrylate,Poly-Propyl MA,C=C(C)C(=O)OCCC,[CH2][C](C)(C(=O)OCCC),10400.0,1.11,SEC13,47.0, 10.06.2020,PVA,20
"Mittwoch, 10. Juni 2020 11:02:35",G6 1,25.0,314.5,0.444,203.4,1193.0,592.4,182.5,VAN#64_P1.txt,VAN64_P1,TS-016a,methacrylate,Poly-Propyl MA,C=C(C)C(=O)OCCC,[CH2][C](C)(C(=O)OCCC),10400.0,1.11,SEC13,47.0, 10.06.2020,PVA,20
"Mittwoch, 10. Juni 2020 11:02:45",G6 2,25.0,292.2,0.493,207.8,744.7,397.9,145.9,VAN#64_P1.txt,VAN64_P1,TS-016a,methacrylate,Poly-Propyl MA,C=C(C)C(=O)OCCC,[CH2][C](C)(C(=O)OCCC),10400.0,1.11,SEC13,47.0, 10.06.2020,PVA,20
"Mittwoch, 10. Juni 2020 11:02:56",G6 3,25.0,313.6,0.534,207.2,320.3,296.9,142.3,VAN#64_P1.txt,VAN64_P1,TS-016a,methacrylate,Poly-Propyl MA,C=C(C)C(=O)OCCC,[CH2][C](C)(C(=O)OCCC),10400.0,1.11,SEC13,47.0, 10.06.2020,PVA,20
"Mittwoch, 10. Juni 2020 11:03:29",H1 1,25.0,208.7,0.5579999999999999,129.2,214.3,249.2,79.06,VAN#64_P1.txt,VAN64_P1,TS-016a,methacrylate,Poly-Propyl MA,C=C(C)C(=O)OCCC,[CH2][C](C)(C(=O)OCCC),10400.0,1.11,SEC13,47.0, 10.06.2020,None,30
"Mittwoch, 10. Juni 2020 11:03:40",H1 2,25.0,215.0,0.534,123.1,204.4,248.3,84.14,VAN#64_P1.txt,VAN64_P1,TS-016a,methacrylate,Poly-Propyl MA,C=C(C)C(=O)OCCC,[CH2][C](C)(C(=O)OCCC),10400.0,1.11,SEC13,47.0, 10.06.2020,None,30
"Mittwoch, 10. Juni 2020 11:03:51",H1 3,25.0,231.6,0.598,129.1,321.4,341.8,77.81,VAN#64_P1.txt,VAN64_P1,TS-016a,methacrylate,Poly-Propyl MA,C=C(C)C(=O)OCCC,[CH2][C](C)(C(=O)OCCC),10400.0,1.11,SEC13,47.0, 10.06.2020,None,30
"Mittwoch, 10. Juni 2020 11:04:44",H2 1,25.0,168.8,0.322,255.1,535.6,362.2,72.81,VAN#64_P1.txt,VAN64_P1,TS-016a,methacrylate,Poly-Propyl MA,C=C(C)C(=O)OCCC,[CH2][C](C)(C(=O)OCCC),10400.0,1.11,SEC13,47.0, 10.06.2020,None,30
"Mittwoch, 10. Juni 2020 11:04:55",H2 2,25.0,164.9,0.268,232.7,490.2,371.2,89.62,VAN#64_P1.txt,VAN64_P1,TS-016a,methacrylate,Poly-Propyl MA,C=C(C)C(=O)OCCC,[CH2][C](C)(C(=O)OCCC),10400.0,1.11,SEC13,47.0, 10.06.2020,None,30
"Mittwoch, 10. Juni 2020 11:05:06",H2 3,25.0,176.0,0.386,268.6,658.8,378.9,94.77,VAN#64_P1.txt,VAN64_P1,TS-016a,methacrylate,Poly-Propyl MA,C=C(C)C(=O)OCCC,[CH2][C](C)(C(=O)OCCC),10400.0,1.11,SEC13,47.0, 10.06.2020,None,30
"Mittwoch, 10. Juni 2020 11:05:41",H3 1,25.0,207.0,0.342,281.8,424.7,353.2,63.07,VAN#64_P1.txt,VAN64_P1,TS-016a,methacrylate,Poly-Propyl MA,C=C(C)C(=O)OCCC,[CH2][C](C)(C(=O)OCCC),10400.0,1.11,SEC13,47.0, 10.06.2020,None,30
"Mittwoch, 10. Juni 2020 11:05:52",H3 2,25.0,226.2,0.515,308.5,329.3,302.3,53.8,VAN#64_P1.txt,VAN64_P1,TS-016a,methacrylate,Poly-Propyl MA,C=C(C)C(=O)OCCC,[CH2][C](C)(C(=O)OCCC),10400.0,1.11,SEC13,47.0, 10.06.2020,None,30
"Mittwoch, 10. Juni 2020 11:06:03",H3 3,25.0,274.4,0.561,386.6,160.7,229.5,64.49,VAN#64_P1.txt,VAN64_P1,TS-016a,methacrylate,Poly-Propyl MA,C=C(C)C(=O)OCCC,[CH2][C](C)(C(=O)OCCC),10400.0,1.11,SEC13,47.0, 10.06.2020,None,30
"Mittwoch, 10. Juni 2020 11:06:54",H4 1,25.0,222.7,0.33399999999999996,288.4,916.4,453.6,138.8,VAN#64_P1.txt,VAN64_P1,TS-016a,methacrylate,Poly-Propyl MA,C=C(C)C(=O)OCCC,[CH2][C](C)(C(=O)OCCC),10400.0,1.11,SEC13,47.0, 10.06.2020,PVA,30
"Mittwoch, 10. Juni 2020 11:07:05",H4 2,25.0,333.5,0.62,506.1,546.9,346.0,160.2,VAN#64_P1.txt,VAN64_P1,TS-016a,methacrylate,Poly-Propyl MA,C=C(C)C(=O)OCCC,[CH2][C](C)(C(=O)OCCC),10400.0,1.11,SEC13,47.0, 10.06.2020,PVA,30
"Mittwoch, 10. Juni 2020 11:07:15",H4 3,25.0,229.8,0.31,297.9,561.7,372.4,55.49,VAN#64_P1.txt,VAN64_P1,TS-016a,methacrylate,Poly-Propyl MA,C=C(C)C(=O)OCCC,[CH2][C](C)(C(=O)OCCC),10400.0,1.11,SEC13,47.0, 10.06.2020,PVA,30
"Mittwoch, 10. Juni 2020 11:07:46",H5 1,25.0,307.7,0.39899999999999997,128.5,240.6,261.9,101.6,VAN#64_P1.txt,VAN64_P1,TS-016a,methacrylate,Poly-Propyl MA,C=C(C)C(=O)OCCC,[CH2][C](C)(C(=O)OCCC),10400.0,1.11,SEC13,47.0, 10.06.2020,PVA,30
"Mittwoch, 10. Juni 2020 11:07:57",H5 2,25.0,353.4,0.6890000000000001,167.7,793.1,504.5,89.28,VAN#64_P1.txt,VAN64_P1,TS-016a,methacrylate,Poly-Propyl MA,C=C(C)C(=O)OCCC,[CH2][C](C)(C(=O)OCCC),10400.0,1.11,SEC13,47.0, 10.06.2020,PVA,30
"Mittwoch, 10. Juni 2020 11:08:08",H5 3,25.0,278.6,0.526,114.3,285.0,286.5,115.0,VAN#64_P1.txt,VAN64_P1,TS-016a,methacrylate,Poly-Propyl MA,C=C(C)C(=O)OCCC,[CH2][C](C)(C(=O)OCCC),10400.0,1.11,SEC13,47.0, 10.06.2020,PVA,30
"Mittwoch, 10. Juni 2020 11:08:40",H6 1,25.0,279.5,0.466,433.7,1847.0,1246.0,139.2,VAN#64_P1.txt,VAN64_P1,TS-016a,methacrylate,Poly-Propyl MA,C=C(C)C(=O)OCCC,[CH2][C](C)(C(=O)OCCC),10400.0,1.11,SEC13,47.0, 10.06.2020,PVA,30
"Mittwoch, 10. Juni 2020 11:08:51",H6 2,25.0,246.9,0.419,377.6,214.1,213.4,177.7,VAN#64_P1.txt,VAN64_P1,TS-016a,methacrylate,Poly-Propyl MA,C=C(C)C(=O)OCCC,[CH2][C](C)(C(=O)OCCC),10400.0,1.11,SEC13,47.0, 10.06.2020,PVA,30
"Mittwoch, 10. Juni 2020 11:09:02",H6 3,25.0,266.3,0.431,399.8,244.9,276.2,79.6,VAN#64_P1.txt,VAN64_P1,TS-016a,methacrylate,Poly-Propyl MA,C=C(C)C(=O)OCCC,[CH2][C](C)(C(=O)OCCC),10400.0,1.11,SEC13,47.0, 10.06.2020,PVA,30
"Dienstag, 18. Februar 2020 15:53:12",A1 1,24.9,71560.0,1.0,94.9,0.0,0.0,0.0,VAN065_P1(TS-019a)_1.txt,VAN65_P1,TS-019a,methacrylate,Poly-Phenyl MA,C=C(C)C(=O)Oc1ccccc1,[CH2][C](C)(C(=O)Oc1ccccc1),10800.0,1.32,SEC13,110.0,2020-02-19 00:00:00,None,1
"Dienstag, 18. Februar 2020 15:53:23",A1 2,25.0,4806.0,1.0,221.5,79.25,78.82,79.25,VAN065_P1(TS-019a)_1.txt,VAN65_P1,TS-019a,methacrylate,Poly-Phenyl MA,C=C(C)C(=O)Oc1ccccc1,[CH2][C](C)(C(=O)Oc1ccccc1),10800.0,1.32,SEC13,110.0,2020-02-19 00:00:00,None,1
"Dienstag, 18. Februar 2020 15:53:34",A1 3,25.0,2864.0,1.0,186.1,256.4,255.0,256.4,VAN065_P1(TS-019a)_1.txt,VAN65_P1,TS-019a,methacrylate,Poly-Phenyl MA,C=C(C)C(=O)Oc1ccccc1,[CH2][C](C)(C(=O)Oc1ccccc1),10800.0,1.32,SEC13,110.0,2020-02-19 00:00:00,None,1
"Dienstag, 18. Februar 2020 15:54:11",A2 1,25.0,1319.0,0.8740000000000001,440.7,238.3,237.1,234.5,VAN065_P1(TS-019a)_1.txt,VAN65_P1,TS-019a,methacrylate,Poly-Phenyl MA,C=C(C)C(=O)Oc1ccccc1,[CH2][C](C)(C(=O)Oc1ccccc1),10800.0,1.32,SEC13,110.0,2020-02-19 00:00:00,None,1
"Dienstag, 18. Februar 2020 15:54:21",A2 2,24.9,614.3,1.0,430.2,216.4,215.4,211.8,VAN065_P1(TS-019a)_1.txt,VAN65_P1,TS-019a,methacrylate,Poly-Phenyl MA,C=C(C)C(=O)Oc1ccccc1,[CH2][C](C)(C(=O)Oc1ccccc1),10800.0,1.32,SEC13,110.0,2020-02-19 00:00:00,None,1
"Dienstag, 18. Februar 2020 15:54:32",A2 3,25.0,833.8,0.9209999999999999,157.8,337.4,326.1,96.23,VAN065_P1(TS-019a)_1.txt,VAN65_P1,TS-019a,methacrylate,Poly-Phenyl MA,C=C(C)C(=O)Oc1ccccc1,[CH2][C](C)(C(=O)Oc1ccccc1),10800.0,1.32,SEC13,110.0,2020-02-19 00:00:00,None,1
"Dienstag, 18. Februar 2020 15:55:21",A3 1,25.0,5691.0,1.0,343.1,0.0,0.0,0.0,VAN065_P1(TS-019a)_1.txt,VAN65_P1,TS-019a,methacrylate,Poly-Phenyl MA,C=C(C)C(=O)Oc1ccccc1,[CH2][C](C)(C(=O)Oc1ccccc1),10800.0,1.32,SEC13,110.0,2020-02-19 00:00:00,None,1
"Dienstag, 18. Februar 2020 15:55:32",A3 2,25.0,310900.0,1.0,680.8,0.0,0.0,0.0,VAN065_P1(TS-019a)_1.txt,VAN65_P1,TS-019a,methacrylate,Poly-Phenyl MA,C=C(C)C(=O)Oc1ccccc1,[CH2][C](C)(C(=O)Oc1ccccc1),10800.0,1.32,SEC13,110.0,2020-02-19 00:00:00,None,1
"Dienstag, 18. Februar 2020 15:55:43",A3 3,25.0,305200.0,1.0,240.4,0.0,0.0,0.0,VAN065_P1(TS-019a)_1.txt,VAN65_P1,TS-019a,methacrylate,Poly-Phenyl MA,C=C(C)C(=O)Oc1ccccc1,[CH2][C](C)(C(=O)Oc1ccccc1),10800.0,1.32,SEC13,110.0,2020-02-19 00:00:00,None,1
"Dienstag, 18. Februar 2020 15:56:19",A4 1,25.0,251.0,0.042,336.0,273.2,267.4,225.9,VAN065_P1(TS-019a)_1.txt,VAN65_P1,TS-019a,methacrylate,Poly-Phenyl MA,C=C(C)C(=O)Oc1ccccc1,[CH2][C](C)(C(=O)Oc1ccccc1),10800.0,1.32,SEC13,110.0,2020-02-19 00:00:00,PVA,1
"Dienstag, 18. Februar 2020 15:56:30",A4 2,25.0,248.1,0.055,340.1,275.0,267.5,215.0,VAN065_P1(TS-019a)_1.txt,VAN65_P1,TS-019a,methacrylate,Poly-Phenyl MA,C=C(C)C(=O)Oc1ccccc1,[CH2][C](C)(C(=O)Oc1ccccc1),10800.0,1.32,SEC13,110.0,2020-02-19 00:00:00,PVA,1
"Dienstag, 18. Februar 2020 15:56:41",A4 3,25.0,234.4,0.049,332.8,249.7,246.6,215.7,VAN065_P1(TS-019a)_1.txt,VAN65_P1,TS-019a,methacrylate,Poly-Phenyl MA,C=C(C)C(=O)Oc1ccccc1,[CH2][C](C)(C(=O)Oc1ccccc1),10800.0,1.32,SEC13,110.0,2020-02-19 00:00:00,PVA,1
"Dienstag, 18. Februar 2020 15:57:15",A5 1,25.0,241.5,0.004,290.3,254.9,251.4,219.8,VAN065_P1(TS-019a)_1.txt,VAN65_P1,TS-019a,methacrylate,Poly-Phenyl MA,C=C(C)C(=O)Oc1ccccc1,[CH2][C](C)(C(=O)Oc1ccccc1),10800.0,1.32,SEC13,110.0,2020-02-19 00:00:00,PVA,1
"Dienstag, 18. Februar 2020 15:57:26",A5 2,25.0,233.3,0.079,287.4,263.2,256.3,194.6,VAN065_P1(TS-019a)_1.txt,VAN65_P1,TS-019a,methacrylate,Poly-Phenyl MA,C=C(C)C(=O)Oc1ccccc1,[CH2][C](C)(C(=O)Oc1ccccc1),10800.0,1.32,SEC13,110.0,2020-02-19 00:00:00,PVA,1
"Dienstag, 18. Februar 2020 15:57:37",A5 3,25.0,237.0,0.163,286.3,533.1,322.7,196.3,VAN065_P1(TS-019a)_1.txt,VAN65_P1,TS-019a,methacrylate,Poly-Phenyl MA,C=C(C)C(=O)Oc1ccccc1,[CH2][C](C)(C(=O)Oc1ccccc1),10800.0,1.32,SEC13,110.0,2020-02-19 00:00:00,PVA,1
"Dienstag, 18. Februar 2020 15:58:14",A6 1,25.0,245.5,0.064,339.2,263.5,259.6,228.1,VAN065_P1(TS-019a)_1.txt,VAN65_P1,TS-019a,methacrylate,Poly-Phenyl MA,C=C(C)C(=O)Oc1ccccc1,[CH2][C](C)(C(=O)Oc1ccccc1),10800.0,1.32,SEC13,110.0,2020-02-19 00:00:00,PVA,1
"Dienstag, 18. Februar 2020 15:58:25",A6 2,25.0,239.3,0.155,343.1,262.9,259.4,230.3,VAN065_P1(TS-019a)_1.txt,VAN65_P1,TS-019a,methacrylate,Poly-Phenyl MA,C=C(C)C(=O)Oc1ccccc1,[CH2][C](C)(C(=O)Oc1ccccc1),10800.0,1.32,SEC13,110.0,2020-02-19 00:00:00,PVA,1
"Dienstag, 18. Februar 2020 15:58:35",A6 3,25.0,241.9,0.14400000000000002,338.7,282.2,269.2,188.9,VAN065_P1(TS-019a)_1.txt,VAN65_P1,TS-019a,methacrylate,Poly-Phenyl MA,C=C(C)C(=O)Oc1ccccc1,[CH2][C](C)(C(=O)Oc1ccccc1),10800.0,1.32,SEC13,110.0,2020-02-19 00:00:00,PVA,1
"Dienstag, 18. Februar 2020 15:59:28",B1 1,25.0,499.5,0.287,147.5,454.3,443.0,423.9,VAN065_P1(TS-019a)_1.txt,VAN65_P1,TS-019a,methacrylate,Poly-Phenyl MA,C=C(C)C(=O)Oc1ccccc1,[CH2][C](C)(C(=O)Oc1ccccc1),10800.0,1.32,SEC13,110.0,2020-02-19 00:00:00,None,3
"Dienstag, 18. Februar 2020 15:59:39",B1 2,25.0,5643.0,1.0,471.9,10.15,10.1,10.15,VAN065_P1(TS-019a)_1.txt,VAN65_P1,TS-019a,methacrylate,Poly-Phenyl MA,C=C(C)C(=O)Oc1ccccc1,[CH2][C](C)(C(=O)Oc1ccccc1),10800.0,1.32,SEC13,110.0,2020-02-19 00:00:00,None,3
"Dienstag, 18. Februar 2020 15:59:50",B1 3,25.0,680.7,0.589,129.5,313.1,310.1,304.9,VAN065_P1(TS-019a)_1.txt,VAN65_P1,TS-019a,methacrylate,Poly-Phenyl MA,C=C(C)C(=O)Oc1ccccc1,[CH2][C](C)(C(=O)Oc1ccccc1),10800.0,1.32,SEC13,110.0,2020-02-19 00:00:00,None,3
"Dienstag, 18. Februar 2020 16:00:27",B2 1,25.0,32360.0,0.8759999999999999,123.1,0.0,0.0,0.0,VAN065_P1(TS-019a)_1.txt,VAN65_P1,TS-019a,methacrylate,Poly-Phenyl MA,C=C(C)C(=O)Oc1ccccc1,[CH2][C](C)(C(=O)Oc1ccccc1),10800.0,1.32,SEC13,110.0,2020-02-19 00:00:00,None,3
"Dienstag, 18. Februar 2020 16:00:38",B2 2,25.0,124000.0,1.0,66.8,0.0,0.0,0.0,VAN065_P1(TS-019a)_1.txt,VAN65_P1,TS-019a,methacrylate,Poly-Phenyl MA,C=C(C)C(=O)Oc1ccccc1,[CH2][C](C)(C(=O)Oc1ccccc1),10800.0,1.32,SEC13,110.0,2020-02-19 00:00:00,None,3
"Dienstag, 18. Februar 2020 16:00:48",B2 3,25.0,1668.0,1.0,36.8,104.4,104.3,103.5,VAN065_P1(TS-019a)_1.txt,VAN65_P1,TS-019a,methacrylate,Poly-Phenyl MA,C=C(C)C(=O)Oc1ccccc1,[CH2][C](C)(C(=O)Oc1ccccc1),10800.0,1.32,SEC13,110.0,2020-02-19 00:00:00,None,3
"Dienstag, 18. Februar 2020 16:01:58",B3 1,25.0,138800.0,1.0,228.2,0.0,0.0,0.0,VAN065_P1(TS-019a)_1.txt,VAN65_P1,TS-019a,methacrylate,Poly-Phenyl MA,C=C(C)C(=O)Oc1ccccc1,[CH2][C](C)(C(=O)Oc1ccccc1),10800.0,1.32,SEC13,110.0,2020-02-19 00:00:00,None,3
"Dienstag, 18. Februar 2020 16:02:09",B3 2,25.0,645.4,1.0,25.4,582.2,562.0,549.9,VAN065_P1(TS-019a)_1.txt,VAN65_P1,TS-019a,methacrylate,Poly-Phenyl MA,C=C(C)C(=O)Oc1ccccc1,[CH2][C](C)(C(=O)Oc1ccccc1),10800.0,1.32,SEC13,110.0,2020-02-19 00:00:00,None,3
"Dienstag, 18. Februar 2020 16:02:20",B3 3,25.0,26090.0,1.0,248.6,0.0,0.0,0.0,VAN065_P1(TS-019a)_1.txt,VAN65_P1,TS-019a,methacrylate,Poly-Phenyl MA,C=C(C)C(=O)Oc1ccccc1,[CH2][C](C)(C(=O)Oc1ccccc1),10800.0,1.32,SEC13,110.0,2020-02-19 00:00:00,None,3
"Dienstag, 18. Februar 2020 16:02:57",B4 1,25.0,267.5,0.027000000000000003,224.4,282.9,278.3,250.0,VAN065_P1(TS-019a)_1.txt,VAN65_P1,TS-019a,methacrylate,Poly-Phenyl MA,C=C(C)C(=O)Oc1ccccc1,[CH2][C](C)(C(=O)Oc1ccccc1),10800.0,1.32,SEC13,110.0,2020-02-19 00:00:00,PVA,3
"Dienstag, 18. Februar 2020 16:03:08",B4 2,25.0,277.4,0.078,225.5,327.3,309.3,222.7,VAN065_P1(TS-019a)_1.txt,VAN65_P1,TS-019a,methacrylate,Poly-Phenyl MA,C=C(C)C(=O)Oc1ccccc1,[CH2][C](C)(C(=O)Oc1ccccc1),10800.0,1.32,SEC13,110.0,2020-02-19 00:00:00,PVA,3
"Dienstag, 18. Februar 2020 16:03:19",B4 3,25.0,268.0,0.087,230.6,302.2,291.7,234.5,VAN065_P1(TS-019a)_1.txt,VAN65_P1,TS-019a,methacrylate,Poly-Phenyl MA,C=C(C)C(=O)Oc1ccccc1,[CH2][C](C)(C(=O)Oc1ccccc1),10800.0,1.32,SEC13,110.0,2020-02-19 00:00:00,PVA,3
"Dienstag, 18. Februar 2020 16:04:41",B5 1,25.0,254.8,0.049,236.4,272.5,268.0,235.3,VAN065_P1(TS-019a)_1.txt,VAN65_P1,TS-019a,methacrylate,Poly-Phenyl MA,C=C(C)C(=O)Oc1ccccc1,[CH2][C](C)(C(=O)Oc1ccccc1),10800.0,1.32,SEC13,110.0,2020-02-19 00:00:00,PVA,3
"Dienstag, 18. Februar 2020 16:04:52",B5 2,25.0,264.1,0.057999999999999996,241.6,282.5,277.6,246.8,VAN065_P1(TS-019a)_1.txt,VAN65_P1,TS-019a,methacrylate,Poly-Phenyl MA,C=C(C)C(=O)Oc1ccccc1,[CH2][C](C)(C(=O)Oc1ccccc1),10800.0,1.32,SEC13,110.0,2020-02-19 00:00:00,PVA,3
"Dienstag, 18. Februar 2020 16:05:03",B5 3,25.0,250.9,0.124,231.7,274.3,268.0,224.2,VAN065_P1(TS-019a)_1.txt,VAN65_P1,TS-019a,methacrylate,Poly-Phenyl MA,C=C(C)C(=O)Oc1ccccc1,[CH2][C](C)(C(=O)Oc1ccccc1),10800.0,1.32,SEC13,110.0,2020-02-19 00:00:00,PVA,3
"Dienstag, 18. Februar 2020 16:05:38",B6 1,25.0,258.7,0.158,494.8,541.1,356.4,205.8,VAN065_P1(TS-019a)_1.txt,VAN65_P1,TS-019a,methacrylate,Poly-Phenyl MA,C=C(C)C(=O)Oc1ccccc1,[CH2][C](C)(C(=O)Oc1ccccc1),10800.0,1.32,SEC13,110.0,2020-02-19 00:00:00,PVA,3
"Dienstag, 18. Februar 2020 16:05:49",B6 2,25.0,248.5,0.003,472.2,259.5,256.6,231.7,VAN065_P1(TS-019a)_1.txt,VAN65_P1,TS-019a,methacrylate,Poly-Phenyl MA,C=C(C)C(=O)Oc1ccccc1,[CH2][C](C)(C(=O)Oc1ccccc1),10800.0,1.32,SEC13,110.0,2020-02-19 00:00:00,PVA,3
"Dienstag, 18. Februar 2020 16:06:00",B6 3,25.0,260.2,0.05,502.0,291.6,282.6,228.0,VAN065_P1(TS-019a)_1.txt,VAN65_P1,TS-019a,methacrylate,Poly-Phenyl MA,C=C(C)C(=O)Oc1ccccc1,[CH2][C](C)(C(=O)Oc1ccccc1),10800.0,1.32,SEC13,110.0,2020-02-19 00:00:00,PVA,3
"Dienstag, 18. Februar 2020 16:06:35",C1 1,25.0,251.6,0.102,407.8,285.3,275.7,217.8,VAN065_P1(TS-019a)_1.txt,VAN65_P1,TS-019a,methacrylate,Poly-Phenyl MA,C=C(C)C(=O)Oc1ccccc1,[CH2][C](C)(C(=O)Oc1ccccc1),10800.0,1.32,SEC13,110.0,2020-02-19 00:00:00,None,5
"Dienstag, 18. Februar 2020 16:06:46",C1 2,25.0,243.6,0.092,406.4,271.6,264.7,214.7,VAN065_P1(TS-019a)_1.txt,VAN65_P1,TS-019a,methacrylate,Poly-Phenyl MA,C=C(C)C(=O)Oc1ccccc1,[CH2][C](C)(C(=O)Oc1ccccc1),10800.0,1.32,SEC13,110.0,2020-02-19 00:00:00,None,5
"Dienstag, 18. Februar 2020 16:06:57",C1 3,25.0,256.9,0.19899999999999998,430.7,745.1,409.0,205.4,VAN065_P1(TS-019a)_1.txt,VAN65_P1,TS-019a,methacrylate,Poly-Phenyl MA,C=C(C)C(=O)Oc1ccccc1,[CH2][C](C)(C(=O)Oc1ccccc1),10800.0,1.32,SEC13,110.0,2020-02-19 00:00:00,None,5
"Dienstag, 18. Februar 2020 16:07:30",C2 1,25.0,264.9,0.132,449.9,292.4,283.3,232.7,VAN065_P1(TS-019a)_1.txt,VAN65_P1,TS-019a,methacrylate,Poly-Phenyl MA,C=C(C)C(=O)Oc1ccccc1,[CH2][C](C)(C(=O)Oc1ccccc1),10800.0,1.32,SEC13,110.0,2020-02-19 00:00:00,None,5
"Dienstag, 18. Februar 2020 16:07:41",C2 2,25.0,275.2,0.086,439.9,327.9,308.2,221.8,VAN065_P1(TS-019a)_1.txt,VAN65_P1,TS-019a,methacrylate,Poly-Phenyl MA,C=C(C)C(=O)Oc1ccccc1,[CH2][C](C)(C(=O)Oc1ccccc1),10800.0,1.32,SEC13,110.0,2020-02-19 00:00:00,None,5
"Dienstag, 18. Februar 2020 16:07:52",C2 3,25.0,275.6,0.013999999999999999,446.5,290.5,284.8,253.2,VAN065_P1(TS-019a)_1.txt,VAN65_P1,TS-019a,methacrylate,Poly-Phenyl MA,C=C(C)C(=O)Oc1ccccc1,[CH2][C](C)(C(=O)Oc1ccccc1),10800.0,1.32,SEC13,110.0,2020-02-19 00:00:00,None,5
"Dienstag, 18. Februar 2020 16:08:23",C3 1,25.0,330.1,0.19,432.2,375.8,361.8,322.5,VAN065_P1(TS-019a)_1.txt,VAN65_P1,TS-019a,methacrylate,Poly-Phenyl MA,C=C(C)C(=O)Oc1ccccc1,[CH2][C](C)(C(=O)Oc1ccccc1),10800.0,1.32,SEC13,110.0,2020-02-19 00:00:00,None,5
"Dienstag, 18. Februar 2020 16:08:34",C3 2,25.0,329.4,0.191,422.9,546.8,393.8,281.3,VAN065_P1(TS-019a)_1.txt,VAN65_P1,TS-019a,methacrylate,Poly-Phenyl MA,C=C(C)C(=O)Oc1ccccc1,[CH2][C](C)(C(=O)Oc1ccccc1),10800.0,1.32,SEC13,110.0,2020-02-19 00:00:00,None,5
"Dienstag, 18. Februar 2020 16:08:45",C3 3,25.0,339.5,0.217,440.2,710.9,453.3,275.9,VAN065_P1(TS-019a)_1.txt,VAN65_P1,TS-019a,methacrylate,Poly-Phenyl MA,C=C(C)C(=O)Oc1ccccc1,[CH2][C](C)(C(=O)Oc1ccccc1),10800.0,1.32,SEC13,110.0,2020-02-19 00:00:00,None,5
"Dienstag, 18. Februar 2020 16:09:20",C4 1,25.0,312.9,0.142,373.5,566.6,398.0,260.0,VAN065_P1(TS-019a)_1.txt,VAN65_P1,TS-019a,methacrylate,Poly-Phenyl MA,C=C(C)C(=O)Oc1ccccc1,[CH2][C](C)(C(=O)Oc1ccccc1),10800.0,1.32,SEC13,110.0,2020-02-19 00:00:00,PVA,5
"Dienstag, 18. Februar 2020 16:09:31",C4 2,25.0,312.5,0.193,410.1,360.4,340.7,274.7,VAN065_P1(TS-019a)_1.txt,VAN65_P1,TS-019a,methacrylate,Poly-Phenyl MA,C=C(C)C(=O)Oc1ccccc1,[CH2][C](C)(C(=O)Oc1ccccc1),10800.0,1.32,SEC13,110.0,2020-02-19 00:00:00,PVA,5
"Dienstag, 18. Februar 2020 16:09:41",C4 3,25.0,314.7,0.127,387.6,400.4,359.0,263.5,VAN065_P1(TS-019a)_1.txt,VAN65_P1,TS-019a,methacrylate,Poly-Phenyl MA,C=C(C)C(=O)Oc1ccccc1,[CH2][C](C)(C(=O)Oc1ccccc1),10800.0,1.32,SEC13,110.0,2020-02-19 00:00:00,PVA,5
"Dienstag, 18. Februar 2020 16:10:18",C5 1,25.0,281.7,0.057999999999999996,217.0,292.8,287.6,259.3,VAN065_P1(TS-019a)_1.txt,VAN65_P1,TS-019a,methacrylate,Poly-Phenyl MA,C=C(C)C(=O)Oc1ccccc1,[CH2][C](C)(C(=O)Oc1ccccc1),10800.0,1.32,SEC13,110.0,2020-02-19 00:00:00,PVA,5
"Dienstag, 18. Februar 2020 16:10:29",C5 2,25.0,287.4,0.040999999999999995,213.4,308.4,301.2,267.0,VAN065_P1(TS-019a)_1.txt,VAN65_P1,TS-019a,methacrylate,Poly-Phenyl MA,C=C(C)C(=O)Oc1ccccc1,[CH2][C](C)(C(=O)Oc1ccccc1),10800.0,1.32,SEC13,110.0,2020-02-19 00:00:00,PVA,5
"Dienstag, 18. Februar 2020 16:10:39",C5 3,25.0,278.5,0.115,214.9,316.4,301.0,231.8,VAN065_P1(TS-019a)_1.txt,VAN65_P1,TS-019a,methacrylate,Poly-Phenyl MA,C=C(C)C(=O)Oc1ccccc1,[CH2][C](C)(C(=O)Oc1ccccc1),10800.0,1.32,SEC13,110.0,2020-02-19 00:00:00,PVA,5
"Dienstag, 18. Februar 2020 16:11:16",C6 1,25.0,287.7,0.040999999999999995,208.5,308.8,301.6,267.2,VAN065_P1(TS-019a)_1.txt,VAN65_P1,TS-019a,methacrylate,Poly-Phenyl MA,C=C(C)C(=O)Oc1ccccc1,[CH2][C](C)(C(=O)Oc1ccccc1),10800.0,1.32,SEC13,110.0,2020-02-19 00:00:00,PVA,5
"Dienstag, 18. Februar 2020 16:11:26",C6 2,25.0,289.7,0.057999999999999996,209.1,316.7,307.3,265.9,VAN065_P1(TS-019a)_1.txt,VAN65_P1,TS-019a,methacrylate,Poly-Phenyl MA,C=C(C)C(=O)Oc1ccccc1,[CH2][C](C)(C(=O)Oc1ccccc1),10800.0,1.32,SEC13,110.0,2020-02-19 00:00:00,PVA,5
"Dienstag, 18. Februar 2020 16:11:37",C6 3,25.0,305.8,0.182,230.4,633.6,402.7,254.1,VAN065_P1(TS-019a)_1.txt,VAN65_P1,TS-019a,methacrylate,Poly-Phenyl MA,C=C(C)C(=O)Oc1ccccc1,[CH2][C](C)(C(=O)Oc1ccccc1),10800.0,1.32,SEC13,110.0,2020-02-19 00:00:00,PVA,5
"Dienstag, 18. Februar 2020 16:12:13",D1 1,25.0,274.7,0.298,241.3,181.1,180.0,172.9,VAN065_P1(TS-019a)_1.txt,VAN65_P1,TS-019a,methacrylate,Poly-Phenyl MA,C=C(C)C(=O)Oc1ccccc1,[CH2][C](C)(C(=O)Oc1ccccc1),10800.0,1.32,SEC13,110.0,2020-02-19 00:00:00,None,8
"Dienstag, 18. Februar 2020 16:12:24",D1 2,25.0,241.2,0.105,227.6,245.0,243.6,229.0,VAN065_P1(TS-019a)_1.txt,VAN65_P1,TS-019a,methacrylate,Poly-Phenyl MA,C=C(C)C(=O)Oc1ccccc1,[CH2][C](C)(C(=O)Oc1ccccc1),10800.0,1.32,SEC13,110.0,2020-02-19 00:00:00,None,8
"Dienstag, 18. Februar 2020 16:12:35",D1 3,25.0,255.4,0.415,231.1,245.8,244.4,230.3,VAN065_P1(TS-019a)_1.txt,VAN65_P1,TS-019a,methacrylate,Poly-Phenyl MA,C=C(C)C(=O)Oc1ccccc1,[CH2][C](C)(C(=O)Oc1ccccc1),10800.0,1.32,SEC13,110.0,2020-02-19 00:00:00,None,8
"Dienstag, 18. Februar 2020 16:13:08",D2 1,25.0,193.1,0.20800000000000002,232.9,192.3,191.2,178.5,VAN065_P1(TS-019a)_1.txt,VAN65_P1,TS-019a,methacrylate,Poly-Phenyl MA,C=C(C)C(=O)Oc1ccccc1,[CH2][C](C)(C(=O)Oc1ccccc1),10800.0,1.32,SEC13,110.0,2020-02-19 00:00:00,None,8
"Dienstag, 18. Februar 2020 16:13:18",D2 2,25.0,189.5,0.26,245.0,173.3,172.6,163.7,VAN065_P1(TS-019a)_1.txt,VAN65_P1,TS-019a,methacrylate,Poly-Phenyl MA,C=C(C)C(=O)Oc1ccccc1,[CH2][C](C)(C(=O)Oc1ccccc1),10800.0,1.32,SEC13,110.0,2020-02-19 00:00:00,None,8
"Dienstag, 18. Februar 2020 16:13:29",D2 3,25.0,207.5,0.11,245.2,221.5,220.2,204.2,VAN065_P1(TS-019a)_1.txt,VAN65_P1,TS-019a,methacrylate,Poly-Phenyl MA,C=C(C)C(=O)Oc1ccccc1,[CH2][C](C)(C(=O)Oc1ccccc1),10800.0,1.32,SEC13,110.0,2020-02-19 00:00:00,None,8
"Dienstag, 18. Februar 2020 16:14:02",D3 1,25.0,230.1,0.055999999999999994,333.8,236.1,234.4,214.2,VAN065_P1(TS-019a)_1.txt,VAN65_P1,TS-019a,methacrylate,Poly-Phenyl MA,C=C(C)C(=O)Oc1ccccc1,[CH2][C](C)(C(=O)Oc1ccccc1),10800.0,1.32,SEC13,110.0,2020-02-19 00:00:00,None,8
"Dienstag, 18. Februar 2020 16:14:12",D3 2,25.0,224.5,0.051,341.7,230.1,228.6,210.1,VAN065_P1(TS-019a)_1.txt,VAN65_P1,TS-019a,methacrylate,Poly-Phenyl MA,C=C(C)C(=O)Oc1ccccc1,[CH2][C](C)(C(=O)Oc1ccccc1),10800.0,1.32,SEC13,110.0,2020-02-19 00:00:00,None,8
"Dienstag, 18. Februar 2020 16:14:23",D3 3,25.0,220.0,0.1,340.5,237.4,234.9,204.0,VAN065_P1(TS-019a)_1.txt,VAN65_P1,TS-019a,methacrylate,Poly-Phenyl MA,C=C(C)C(=O)Oc1ccccc1,[CH2][C](C)(C(=O)Oc1ccccc1),10800.0,1.32,SEC13,110.0,2020-02-19 00:00:00,None,8
"Dienstag, 18. Februar 2020 16:14:57",D4 1,25.0,308.6,0.13,326.7,353.6,336.9,278.4,VAN065_P1(TS-019a)_1.txt,VAN65_P1,TS-019a,methacrylate,Poly-Phenyl MA,C=C(C)C(=O)Oc1ccccc1,[CH2][C](C)(C(=O)Oc1ccccc1),10800.0,1.32,SEC13,110.0,2020-02-19 00:00:00,PVA,8
"Dienstag, 18. Februar 2020 16:15:08",D4 2,25.0,329.9,0.09300000000000001,325.8,388.1,360.8,285.8,VAN065_P1(TS-019a)_1.txt,VAN65_P1,TS-019a,methacrylate,Poly-Phenyl MA,C=C(C)C(=O)Oc1ccccc1,[CH2][C](C)(C(=O)Oc1ccccc1),10800.0,1.32,SEC13,110.0,2020-02-19 00:00:00,PVA,8
"Dienstag, 18. Februar 2020 16:15:19",D4 3,25.0,330.5,0.223,371.5,342.7,333.5,303.6,VAN065_P1(TS-019a)_1.txt,VAN65_P1,TS-019a,methacrylate,Poly-Phenyl MA,C=C(C)C(=O)Oc1ccccc1,[CH2][C](C)(C(=O)Oc1ccccc1),10800.0,1.32,SEC13,110.0,2020-02-19 00:00:00,PVA,8
"Dienstag, 18. Februar 2020 16:15:50",D5 1,25.0,308.6,0.051,339.5,335.9,325.8,288.1,VAN065_P1(TS-019a)_1.txt,VAN65_P1,TS-019a,methacrylate,Poly-Phenyl MA,C=C(C)C(=O)Oc1ccccc1,[CH2][C](C)(C(=O)Oc1ccccc1),10800.0,1.32,SEC13,110.0,2020-02-19 00:00:00,PVA,8
"Dienstag, 18. Februar 2020 16:16:01",D5 2,25.0,318.9,0.149,349.5,356.3,341.1,290.9,VAN065_P1(TS-019a)_1.txt,VAN65_P1,TS-019a,methacrylate,Poly-Phenyl MA,C=C(C)C(=O)Oc1ccccc1,[CH2][C](C)(C(=O)Oc1ccccc1),10800.0,1.32,SEC13,110.0,2020-02-19 00:00:00,PVA,8
"Dienstag, 18. Februar 2020 16:16:12",D5 3,25.0,313.9,0.135,341.6,351.2,334.8,277.4,VAN065_P1(TS-019a)_1.txt,VAN65_P1,TS-019a,methacrylate,Poly-Phenyl MA,C=C(C)C(=O)Oc1ccccc1,[CH2][C](C)(C(=O)Oc1ccccc1),10800.0,1.32,SEC13,110.0,2020-02-19 00:00:00,PVA,8
"Dienstag, 18. Februar 2020 16:16:44",D6 1,25.0,304.8,0.192,345.7,334.2,323.5,282.0,VAN065_P1(TS-019a)_1.txt,VAN65_P1,TS-019a,methacrylate,Poly-Phenyl MA,C=C(C)C(=O)Oc1ccccc1,[CH2][C](C)(C(=O)Oc1ccccc1),10800.0,1.32,SEC13,110.0,2020-02-19 00:00:00,PVA,8
"Dienstag, 18. Februar 2020 16:16:55",D6 2,25.0,302.1,0.21,359.5,325.5,315.7,275.2,VAN065_P1(TS-019a)_1.txt,VAN65_P1,TS-019a,methacrylate,Poly-Phenyl MA,C=C(C)C(=O)Oc1ccccc1,[CH2][C](C)(C(=O)Oc1ccccc1),10800.0,1.32,SEC13,110.0,2020-02-19 00:00:00,PVA,8
"Dienstag, 18. Februar 2020 16:17:06",D6 3,25.0,306.6,0.209,337.7,670.5,405.8,255.1,VAN065_P1(TS-019a)_1.txt,VAN65_P1,TS-019a,methacrylate,Poly-Phenyl MA,C=C(C)C(=O)Oc1ccccc1,[CH2][C](C)(C(=O)Oc1ccccc1),10800.0,1.32,SEC13,110.0,2020-02-19 00:00:00,PVA,8
"Dienstag, 18. Februar 2020 16:17:38",E1 1,25.0,240.4,0.23,315.3,225.8,224.2,201.6,VAN065_P1(TS-019a)_1.txt,VAN65_P1,TS-019a,methacrylate,Poly-Phenyl MA,C=C(C)C(=O)Oc1ccccc1,[CH2][C](C)(C(=O)Oc1ccccc1),10800.0,1.32,SEC13,110.0,2020-02-19 00:00:00,None,10
"Dienstag, 18. Februar 2020 16:17:49",E1 2,25.0,250.3,0.149,290.7,266.0,260.3,215.9,VAN065_P1(TS-019a)_1.txt,VAN65_P1,TS-019a,methacrylate,Poly-Phenyl MA,C=C(C)C(=O)Oc1ccccc1,[CH2][C](C)(C(=O)Oc1ccccc1),10800.0,1.32,SEC13,110.0,2020-02-19 00:00:00,None,10
"Dienstag, 18. Februar 2020 16:18:00",E1 3,25.0,246.4,0.191,297.1,253.1,249.1,212.2,VAN065_P1(TS-019a)_1.txt,VAN65_P1,TS-019a,methacrylate,Poly-Phenyl MA,C=C(C)C(=O)Oc1ccccc1,[CH2][C](C)(C(=O)Oc1ccccc1),10800.0,1.32,SEC13,110.0,2020-02-19 00:00:00,None,10
"Dienstag, 18. Februar 2020 16:18:32",E2 1,25.0,256.5,0.135,275.7,308.6,290.2,205.4,VAN065_P1(TS-019a)_1.txt,VAN65_P1,TS-019a,methacrylate,Poly-Phenyl MA,C=C(C)C(=O)Oc1ccccc1,[CH2][C](C)(C(=O)Oc1ccccc1),10800.0,1.32,SEC13,110.0,2020-02-19 00:00:00,None,10
"Dienstag, 18. Februar 2020 16:18:43",E2 2,25.0,245.5,0.002,255.0,255.6,253.1,229.7,VAN065_P1(TS-019a)_1.txt,VAN65_P1,TS-019a,methacrylate,Poly-Phenyl MA,C=C(C)C(=O)Oc1ccccc1,[CH2][C](C)(C(=O)Oc1ccccc1),10800.0,1.32,SEC13,110.0,2020-02-19 00:00:00,None,10
"Dienstag, 18. Februar 2020 16:18:54",E2 3,25.0,216.8,0.212,259.3,215.1,213.8,200.4,VAN065_P1(TS-019a)_1.txt,VAN65_P1,TS-019a,methacrylate,Poly-Phenyl MA,C=C(C)C(=O)Oc1ccccc1,[CH2][C](C)(C(=O)Oc1ccccc1),10800.0,1.32,SEC13,110.0,2020-02-19 00:00:00,None,10
"Dienstag, 18. Februar 2020 16:19:27",E3 1,25.0,240.1,0.174,291.2,253.0,249.5,217.0,VAN065_P1(TS-019a)_1.txt,VAN65_P1,TS-019a,methacrylate,Poly-Phenyl MA,C=C(C)C(=O)Oc1ccccc1,[CH2][C](C)(C(=O)Oc1ccccc1),10800.0,1.32,SEC13,110.0,2020-02-19 00:00:00,None,10
"Dienstag, 18. Februar 2020 16:19:37",E3 2,25.0,226.7,0.004,275.6,235.2,233.6,214.4,VAN065_P1(TS-019a)_1.txt,VAN65_P1,TS-019a,methacrylate,Poly-Phenyl MA,C=C(C)C(=O)Oc1ccccc1,[CH2][C](C)(C(=O)Oc1ccccc1),10800.0,1.32,SEC13,110.0,2020-02-19 00:00:00,None,10
