Repository: JulianKimmig/nanoparticle_size_prediction

File: data/raw_data.csv (part 16 of 24)
measurment_data,sample,temperature,z_average,dispersity,mean_count_rate,volume_mean,intensity_mean,number_mean,file,np_formulation,substance_code,polymer_class,polymer,smiles_monomer,smiles_ru,mn,pdi,mn_method,tg,date,additive,polymer_concentration
"Dienstag, 18. Februar 2020 16:19:48",E3 3,25.0,220.3,0.10400000000000001,277.9,222.9,221.7,206.1,VAN065_P1(TS-019a)_1.txt,VAN65_P1,TS-019a,methacrylate,Poly-Phenyl MA,C=C(C)C(=O)Oc1ccccc1,[CH2][C](C)(C(=O)Oc1ccccc1),10800.0,1.32,SEC13,110.0,2020-02-19 00:00:00,None,10
"Dienstag, 18. Februar 2020 16:20:24",E4 1,25.0,347.2,0.11699999999999999,444.3,429.4,387.8,304.2,VAN065_P1(TS-019a)_1.txt,VAN65_P1,TS-019a,methacrylate,Poly-Phenyl MA,C=C(C)C(=O)Oc1ccccc1,[CH2][C](C)(C(=O)Oc1ccccc1),10800.0,1.32,SEC13,110.0,2020-02-19 00:00:00,PVA,10
"Dienstag, 18. Februar 2020 16:20:35",E4 2,25.0,345.7,0.139,477.5,391.7,369.1,311.1,VAN065_P1(TS-019a)_1.txt,VAN65_P1,TS-019a,methacrylate,Poly-Phenyl MA,C=C(C)C(=O)Oc1ccccc1,[CH2][C](C)(C(=O)Oc1ccccc1),10800.0,1.32,SEC13,110.0,2020-02-19 00:00:00,PVA,10
"Dienstag, 18. Februar 2020 16:20:46",E4 3,25.0,352.3,0.13,468.3,431.6,389.6,306.8,VAN065_P1(TS-019a)_1.txt,VAN65_P1,TS-019a,methacrylate,Poly-Phenyl MA,C=C(C)C(=O)Oc1ccccc1,[CH2][C](C)(C(=O)Oc1ccccc1),10800.0,1.32,SEC13,110.0,2020-02-19 00:00:00,PVA,10
"Dienstag, 18. Februar 2020 16:21:27",E5 1,25.0,354.9,0.225,432.4,358.7,346.0,306.5,VAN065_P1(TS-019a)_1.txt,VAN65_P1,TS-019a,methacrylate,Poly-Phenyl MA,C=C(C)C(=O)Oc1ccccc1,[CH2][C](C)(C(=O)Oc1ccccc1),10800.0,1.32,SEC13,110.0,2020-02-19 00:00:00,PVA,10
"Dienstag, 18. Februar 2020 16:21:38",E5 2,25.0,351.0,0.14800000000000002,462.5,429.6,385.8,291.2,VAN065_P1(TS-019a)_1.txt,VAN65_P1,TS-019a,methacrylate,Poly-Phenyl MA,C=C(C)C(=O)Oc1ccccc1,[CH2][C](C)(C(=O)Oc1ccccc1),10800.0,1.32,SEC13,110.0,2020-02-19 00:00:00,PVA,10
"Dienstag, 18. Februar 2020 16:21:49",E5 3,25.0,373.1,0.07,485.9,394.1,380.5,347.5,VAN065_P1(TS-019a)_1.txt,VAN65_P1,TS-019a,methacrylate,Poly-Phenyl MA,C=C(C)C(=O)Oc1ccccc1,[CH2][C](C)(C(=O)Oc1ccccc1),10800.0,1.32,SEC13,110.0,2020-02-19 00:00:00,PVA,10
"Dienstag, 18. Februar 2020 16:22:28",E6 1,25.0,339.9,0.065,244.6,394.7,368.6,300.8,VAN065_P1(TS-019a)_1.txt,VAN65_P1,TS-019a,methacrylate,Poly-Phenyl MA,C=C(C)C(=O)Oc1ccccc1,[CH2][C](C)(C(=O)Oc1ccccc1),10800.0,1.32,SEC13,110.0,2020-02-19 00:00:00,PVA,10
"Dienstag, 18. Februar 2020 16:22:39",E6 2,25.0,332.7,0.14400000000000002,251.6,369.8,352.0,297.1,VAN065_P1(TS-019a)_1.txt,VAN65_P1,TS-019a,methacrylate,Poly-Phenyl MA,C=C(C)C(=O)Oc1ccccc1,[CH2][C](C)(C(=O)Oc1ccccc1),10800.0,1.32,SEC13,110.0,2020-02-19 00:00:00,PVA,10
"Dienstag, 18. Februar 2020 16:22:50",E6 3,25.0,335.7,0.066,253.4,377.6,360.2,308.7,VAN065_P1(TS-019a)_1.txt,VAN65_P1,TS-019a,methacrylate,Poly-Phenyl MA,C=C(C)C(=O)Oc1ccccc1,[CH2][C](C)(C(=O)Oc1ccccc1),10800.0,1.32,SEC13,110.0,2020-02-19 00:00:00,PVA,10
"Dienstag, 18. Februar 2020 16:23:25",F1 1,25.0,295.0,0.34600000000000003,415.5,1254.0,586.3,221.1,VAN065_P1(TS-019a)_1.txt,VAN65_P1,TS-019a,methacrylate,Poly-Phenyl MA,C=C(C)C(=O)Oc1ccccc1,[CH2][C](C)(C(=O)Oc1ccccc1),10800.0,1.32,SEC13,110.0,2020-02-19 00:00:00,None,15
"Dienstag, 18. Februar 2020 16:23:35",F1 2,25.0,347.4,0.43,461.2,242.7,259.6,95.61,VAN065_P1(TS-019a)_1.txt,VAN65_P1,TS-019a,methacrylate,Poly-Phenyl MA,C=C(C)C(=O)Oc1ccccc1,[CH2][C](C)(C(=O)Oc1ccccc1),10800.0,1.32,SEC13,110.0,2020-02-19 00:00:00,None,15
"Dienstag, 18. Februar 2020 16:23:46",F1 3,25.0,215.4,0.265,374.3,174.3,174.2,160.1,VAN065_P1(TS-019a)_1.txt,VAN65_P1,TS-019a,methacrylate,Poly-Phenyl MA,C=C(C)C(=O)Oc1ccccc1,[CH2][C](C)(C(=O)Oc1ccccc1),10800.0,1.32,SEC13,110.0,2020-02-19 00:00:00,None,15
"Dienstag, 18. Februar 2020 16:24:20",F2 1,25.0,333.7,0.44,213.3,1691.0,1058.0,157.4,VAN065_P1(TS-019a)_1.txt,VAN65_P1,TS-019a,methacrylate,Poly-Phenyl MA,C=C(C)C(=O)Oc1ccccc1,[CH2][C](C)(C(=O)Oc1ccccc1),10800.0,1.32,SEC13,110.0,2020-02-19 00:00:00,None,15
"Dienstag, 18. Februar 2020 16:24:31",F2 2,25.0,381.4,0.47,210.0,188.2,186.9,179.8,VAN065_P1(TS-019a)_1.txt,VAN65_P1,TS-019a,methacrylate,Poly-Phenyl MA,C=C(C)C(=O)Oc1ccccc1,[CH2][C](C)(C(=O)Oc1ccccc1),10800.0,1.32,SEC13,110.0,2020-02-19 00:00:00,None,15
"Dienstag, 18. Februar 2020 16:24:42",F2 3,25.0,516.2,0.48100000000000004,235.4,335.7,317.3,150.8,VAN065_P1(TS-019a)_1.txt,VAN65_P1,TS-019a,methacrylate,Poly-Phenyl MA,C=C(C)C(=O)Oc1ccccc1,[CH2][C](C)(C(=O)Oc1ccccc1),10800.0,1.32,SEC13,110.0,2020-02-19 00:00:00,None,15
"Dienstag, 18. Februar 2020 16:25:15",F3 1,25.0,545.8,0.502,548.0,390.3,358.0,135.4,VAN065_P1(TS-019a)_1.txt,VAN65_P1,TS-019a,methacrylate,Poly-Phenyl MA,C=C(C)C(=O)Oc1ccccc1,[CH2][C](C)(C(=O)Oc1ccccc1),10800.0,1.32,SEC13,110.0,2020-02-19 00:00:00,None,15
"Dienstag, 18. Februar 2020 16:25:26",F3 2,25.0,299.5,0.303,407.7,244.1,241.3,211.3,VAN065_P1(TS-019a)_1.txt,VAN65_P1,TS-019a,methacrylate,Poly-Phenyl MA,C=C(C)C(=O)Oc1ccccc1,[CH2][C](C)(C(=O)Oc1ccccc1),10800.0,1.32,SEC13,110.0,2020-02-19 00:00:00,None,15
"Dienstag, 18. Februar 2020 16:25:37",F3 3,25.0,720.6,0.6409999999999999,402.8,109.7,110.1,108.3,VAN065_P1(TS-019a)_1.txt,VAN65_P1,TS-019a,methacrylate,Poly-Phenyl MA,C=C(C)C(=O)Oc1ccccc1,[CH2][C](C)(C(=O)Oc1ccccc1),10800.0,1.32,SEC13,110.0,2020-02-19 00:00:00,None,15
"Dienstag, 18. Februar 2020 16:26:09",F4 1,25.0,393.4,0.23399999999999999,330.7,844.4,516.2,308.0,VAN065_P1(TS-019a)_1.txt,VAN65_P1,TS-019a,methacrylate,Poly-Phenyl MA,C=C(C)C(=O)Oc1ccccc1,[CH2][C](C)(C(=O)Oc1ccccc1),10800.0,1.32,SEC13,110.0,2020-02-19 00:00:00,PVA,15
"Dienstag, 18. Februar 2020 16:26:20",F4 2,25.0,375.8,0.226,295.8,644.4,451.8,318.0,VAN065_P1(TS-019a)_1.txt,VAN65_P1,TS-019a,methacrylate,Poly-Phenyl MA,C=C(C)C(=O)Oc1ccccc1,[CH2][C](C)(C(=O)Oc1ccccc1),10800.0,1.32,SEC13,110.0,2020-02-19 00:00:00,PVA,15
"Dienstag, 18. Februar 2020 16:26:31",F4 3,25.0,392.6,0.215,322.3,903.3,569.3,318.5,VAN065_P1(TS-019a)_1.txt,VAN65_P1,TS-019a,methacrylate,Poly-Phenyl MA,C=C(C)C(=O)Oc1ccccc1,[CH2][C](C)(C(=O)Oc1ccccc1),10800.0,1.32,SEC13,110.0,2020-02-19 00:00:00,PVA,15
"Dienstag, 18. Februar 2020 16:27:01",F5 1,25.0,423.9,0.221,370.2,632.7,524.8,425.6,VAN065_P1(TS-019a)_1.txt,VAN65_P1,TS-019a,methacrylate,Poly-Phenyl MA,C=C(C)C(=O)Oc1ccccc1,[CH2][C](C)(C(=O)Oc1ccccc1),10800.0,1.32,SEC13,110.0,2020-02-19 00:00:00,PVA,15
"Dienstag, 18. Februar 2020 16:27:12",F5 2,25.0,414.6,0.313,352.9,682.9,482.6,220.9,VAN065_P1(TS-019a)_1.txt,VAN65_P1,TS-019a,methacrylate,Poly-Phenyl MA,C=C(C)C(=O)Oc1ccccc1,[CH2][C](C)(C(=O)Oc1ccccc1),10800.0,1.32,SEC13,110.0,2020-02-19 00:00:00,PVA,15
"Dienstag, 18. Februar 2020 16:27:23",F5 3,25.0,378.1,0.28,347.4,1007.0,556.7,296.5,VAN065_P1(TS-019a)_1.txt,VAN65_P1,TS-019a,methacrylate,Poly-Phenyl MA,C=C(C)C(=O)Oc1ccccc1,[CH2][C](C)(C(=O)Oc1ccccc1),10800.0,1.32,SEC13,110.0,2020-02-19 00:00:00,PVA,15
"Dienstag, 18. Februar 2020 16:28:01",F6 1,25.0,382.8,0.273,299.1,1044.0,584.5,298.5,VAN065_P1(TS-019a)_1.txt,VAN65_P1,TS-019a,methacrylate,Poly-Phenyl MA,C=C(C)C(=O)Oc1ccccc1,[CH2][C](C)(C(=O)Oc1ccccc1),10800.0,1.32,SEC13,110.0,2020-02-19 00:00:00,PVA,15
"Dienstag, 18. Februar 2020 16:28:12",F6 2,25.0,395.8,0.29100000000000004,307.5,1233.0,690.0,306.7,VAN065_P1(TS-019a)_1.txt,VAN65_P1,TS-019a,methacrylate,Poly-Phenyl MA,C=C(C)C(=O)Oc1ccccc1,[CH2][C](C)(C(=O)Oc1ccccc1),10800.0,1.32,SEC13,110.0,2020-02-19 00:00:00,PVA,15
"Dienstag, 18. Februar 2020 16:28:22",F6 3,25.0,370.8,0.192,303.1,401.1,376.3,314.8,VAN065_P1(TS-019a)_1.txt,VAN65_P1,TS-019a,methacrylate,Poly-Phenyl MA,C=C(C)C(=O)Oc1ccccc1,[CH2][C](C)(C(=O)Oc1ccccc1),10800.0,1.32,SEC13,110.0,2020-02-19 00:00:00,PVA,15
"Donnerstag, 13. Februar 2020 13:35:27",A7 1,25.0,154.6,0.049,191.6,159.7,162.8,139.0,VAN058_P2(TS-011b)_1.txt,VAN58_P2,TS-011b,methacrylate,Poly-t-Butyl MA,C=C(C)C(=O)OC(C)(C)C,[CH2][C](C)(C(=O)OC(C)(C)C),13600.0,1.23,SEC13,118.0,2020-02-13 00:00:00,None,1
"Donnerstag, 13. Februar 2020 13:35:38",A7 2,25.0,157.5,0.016,191.1,161.0,163.9,140.0,VAN058_P2(TS-011b)_1.txt,VAN58_P2,TS-011b,methacrylate,Poly-t-Butyl MA,C=C(C)C(=O)OC(C)(C)C,[CH2][C](C)(C(=O)OC(C)(C)C),13600.0,1.23,SEC13,118.0,2020-02-13 00:00:00,None,1
"Donnerstag, 13. Februar 2020 13:35:49",A7 3,25.0,155.3,0.005,190.5,157.7,161.0,137.1,VAN058_P2(TS-011b)_1.txt,VAN58_P2,TS-011b,methacrylate,Poly-t-Butyl MA,C=C(C)C(=O)OC(C)(C)C,[CH2][C](C)(C(=O)OC(C)(C)C),13600.0,1.23,SEC13,118.0,2020-02-13 00:00:00,None,1
"Donnerstag, 13. Februar 2020 13:36:30",A8 1,25.0,115.0,0.078,187.7,111.8,123.4,93.9,VAN058_P2(TS-011b)_1.txt,VAN58_P2,TS-011b,methacrylate,Poly-t-Butyl MA,C=C(C)C(=O)OC(C)(C)C,[CH2][C](C)(C(=O)OC(C)(C)C),13600.0,1.23,SEC13,118.0,2020-02-13 00:00:00,None,1
"Donnerstag, 13. Februar 2020 13:36:40",A8 2,25.0,114.9,0.036000000000000004,189.9,108.9,122.3,89.78,VAN058_P2(TS-011b)_1.txt,VAN58_P2,TS-011b,methacrylate,Poly-t-Butyl MA,C=C(C)C(=O)OC(C)(C)C,[CH2][C](C)(C(=O)OC(C)(C)C),13600.0,1.23,SEC13,118.0,2020-02-13 00:00:00,None,1
"Donnerstag, 13. Februar 2020 13:36:51",A8 3,25.0,112.4,0.079,186.9,108.8,120.6,91.49,VAN058_P2(TS-011b)_1.txt,VAN58_P2,TS-011b,methacrylate,Poly-t-Butyl MA,C=C(C)C(=O)OC(C)(C)C,[CH2][C](C)(C(=O)OC(C)(C)C),13600.0,1.23,SEC13,118.0,2020-02-13 00:00:00,None,1
"Donnerstag, 13. Februar 2020 13:37:27",A9 1,25.0,150.5,0.064,188.7,154.4,159.9,128.5,VAN058_P2(TS-011b)_1.txt,VAN58_P2,TS-011b,methacrylate,Poly-t-Butyl MA,C=C(C)C(=O)OC(C)(C)C,[CH2][C](C)(C(=O)OC(C)(C)C),13600.0,1.23,SEC13,118.0,2020-02-13 00:00:00,None,1
"Donnerstag, 13. Februar 2020 13:37:38",A9 2,25.0,148.0,0.08900000000000001,188.5,152.2,160.4,120.6,VAN058_P2(TS-011b)_1.txt,VAN58_P2,TS-011b,methacrylate,Poly-t-Butyl MA,C=C(C)C(=O)OC(C)(C)C,[CH2][C](C)(C(=O)OC(C)(C)C),13600.0,1.23,SEC13,118.0,2020-02-13 00:00:00,None,1
"Donnerstag, 13. Februar 2020 13:37:49",A9 3,25.0,149.2,0.049,191.2,152.2,157.6,127.8,VAN058_P2(TS-011b)_1.txt,VAN58_P2,TS-011b,methacrylate,Poly-t-Butyl MA,C=C(C)C(=O)OC(C)(C)C,[CH2][C](C)(C(=O)OC(C)(C)C),13600.0,1.23,SEC13,118.0,2020-02-13 00:00:00,None,1
"Donnerstag, 13. Februar 2020 13:38:25",A10 1,25.0,187.6,0.037000000000000005,301.5,198.1,198.8,163.1,VAN058_P2(TS-011b)_1.txt,VAN58_P2,TS-011b,methacrylate,Poly-t-Butyl MA,C=C(C)C(=O)OC(C)(C)C,[CH2][C](C)(C(=O)OC(C)(C)C),13600.0,1.23,SEC13,118.0,2020-02-13 00:00:00,PVA,1
"Donnerstag, 13. Februar 2020 13:38:36",A10 2,25.0,185.4,0.131,298.9,189.2,191.3,152.5,VAN058_P2(TS-011b)_1.txt,VAN58_P2,TS-011b,methacrylate,Poly-t-Butyl MA,C=C(C)C(=O)OC(C)(C)C,[CH2][C](C)(C(=O)OC(C)(C)C),13600.0,1.23,SEC13,118.0,2020-02-13 00:00:00,PVA,1
"Donnerstag, 13. Februar 2020 13:38:47",A10 3,25.0,188.4,0.02,301.3,194.9,194.9,169.1,VAN058_P2(TS-011b)_1.txt,VAN58_P2,TS-011b,methacrylate,Poly-t-Butyl MA,C=C(C)C(=O)OC(C)(C)C,[CH2][C](C)(C(=O)OC(C)(C)C),13600.0,1.23,SEC13,118.0,2020-02-13 00:00:00,PVA,1
"Donnerstag, 13. Februar 2020 13:39:28",A11 1,25.0,192.7,0.179,368.8,201.2,201.2,167.8,VAN058_P2(TS-011b)_1.txt,VAN58_P2,TS-011b,methacrylate,Poly-t-Butyl MA,C=C(C)C(=O)OC(C)(C)C,[CH2][C](C)(C(=O)OC(C)(C)C),13600.0,1.23,SEC13,118.0,2020-02-13 00:00:00,PVA,1
"Donnerstag, 13. Februar 2020 13:39:39",A11 2,25.0,200.8,0.08,372.8,217.1,215.9,176.9,VAN058_P2(TS-011b)_1.txt,VAN58_P2,TS-011b,methacrylate,Poly-t-Butyl MA,C=C(C)C(=O)OC(C)(C)C,[CH2][C](C)(C(=O)OC(C)(C)C),13600.0,1.23,SEC13,118.0,2020-02-13 00:00:00,PVA,1
"Donnerstag, 13. Februar 2020 13:39:50",A11 3,25.0,198.5,0.096,373.2,201.5,200.5,182.3,VAN058_P2(TS-011b)_1.txt,VAN58_P2,TS-011b,methacrylate,Poly-t-Butyl MA,C=C(C)C(=O)OC(C)(C)C,[CH2][C](C)(C(=O)OC(C)(C)C),13600.0,1.23,SEC13,118.0,2020-02-13 00:00:00,PVA,1
"Donnerstag, 13. Februar 2020 13:40:27",A12 1,25.0,199.3,0.10300000000000001,252.8,225.6,224.9,153.5,VAN058_P2(TS-011b)_1.txt,VAN58_P2,TS-011b,methacrylate,Poly-t-Butyl MA,C=C(C)C(=O)OC(C)(C)C,[CH2][C](C)(C(=O)OC(C)(C)C),13600.0,1.23,SEC13,118.0,2020-02-13 00:00:00,PVA,1
"Donnerstag, 13. Februar 2020 13:40:37",A12 2,25.0,205.8,0.05,261.8,212.2,211.1,185.0,VAN058_P2(TS-011b)_1.txt,VAN58_P2,TS-011b,methacrylate,Poly-t-Butyl MA,C=C(C)C(=O)OC(C)(C)C,[CH2][C](C)(C(=O)OC(C)(C)C),13600.0,1.23,SEC13,118.0,2020-02-13 00:00:00,PVA,1
"Donnerstag, 13. Februar 2020 13:40:48",A12 3,25.0,199.5,0.087,253.8,221.4,221.6,156.0,VAN058_P2(TS-011b)_1.txt,VAN58_P2,TS-011b,methacrylate,Poly-t-Butyl MA,C=C(C)C(=O)OC(C)(C)C,[CH2][C](C)(C(=O)OC(C)(C)C),13600.0,1.23,SEC13,118.0,2020-02-13 00:00:00,PVA,1
"Donnerstag, 13. Februar 2020 13:41:24",B7 1,25.0,126.2,0.066,286.7,121.4,137.9,91.86,VAN058_P2(TS-011b)_1.txt,VAN58_P2,TS-011b,methacrylate,Poly-t-Butyl MA,C=C(C)C(=O)OC(C)(C)C,[CH2][C](C)(C(=O)OC(C)(C)C),13600.0,1.23,SEC13,118.0,2020-02-13 00:00:00,None,3
"Donnerstag, 13. Februar 2020 13:41:35",B7 2,25.0,124.5,0.075,286.4,122.0,134.0,99.13,VAN058_P2(TS-011b)_1.txt,VAN58_P2,TS-011b,methacrylate,Poly-t-Butyl MA,C=C(C)C(=O)OC(C)(C)C,[CH2][C](C)(C(=O)OC(C)(C)C),13600.0,1.23,SEC13,118.0,2020-02-13 00:00:00,None,3
"Donnerstag, 13. Februar 2020 13:41:46",B7 3,25.0,125.0,0.040999999999999995,288.8,123.6,130.5,109.5,VAN058_P2(TS-011b)_1.txt,VAN58_P2,TS-011b,methacrylate,Poly-t-Butyl MA,C=C(C)C(=O)OC(C)(C)C,[CH2][C](C)(C(=O)OC(C)(C)C),13600.0,1.23,SEC13,118.0,2020-02-13 00:00:00,None,3
"Donnerstag, 13. Februar 2020 13:42:22",B8 1,25.0,124.7,0.07200000000000001,301.4,122.6,133.3,102.4,VAN058_P2(TS-011b)_1.txt,VAN58_P2,TS-011b,methacrylate,Poly-t-Butyl MA,C=C(C)C(=O)OC(C)(C)C,[CH2][C](C)(C(=O)OC(C)(C)C),13600.0,1.23,SEC13,118.0,2020-02-13 00:00:00,None,3
"Donnerstag, 13. Februar 2020 13:42:33",B8 2,25.0,125.2,0.06,306.9,121.6,127.4,110.5,VAN058_P2(TS-011b)_1.txt,VAN58_P2,TS-011b,methacrylate,Poly-t-Butyl MA,C=C(C)C(=O)OC(C)(C)C,[CH2][C](C)(C(=O)OC(C)(C)C),13600.0,1.23,SEC13,118.0,2020-02-13 00:00:00,None,3
"Donnerstag, 13. Februar 2020 13:42:44",B8 3,25.0,124.8,0.177,302.2,118.8,123.7,109.8,VAN058_P2(TS-011b)_1.txt,VAN58_P2,TS-011b,methacrylate,Poly-t-Butyl MA,C=C(C)C(=O)OC(C)(C)C,[CH2][C](C)(C(=O)OC(C)(C)C),13600.0,1.23,SEC13,118.0,2020-02-13 00:00:00,None,3
"Donnerstag, 13. Februar 2020 13:43:26",B9 1,25.0,126.2,0.027000000000000003,336.2,123.1,132.8,104.0,VAN058_P2(TS-011b)_1.txt,VAN58_P2,TS-011b,methacrylate,Poly-t-Butyl MA,C=C(C)C(=O)OC(C)(C)C,[CH2][C](C)(C(=O)OC(C)(C)C),13600.0,1.23,SEC13,118.0,2020-02-13 00:00:00,None,3
"Donnerstag, 13. Februar 2020 13:43:37",B9 2,25.0,125.1,0.053,334.7,123.6,131.9,106.8,VAN058_P2(TS-011b)_1.txt,VAN58_P2,TS-011b,methacrylate,Poly-t-Butyl MA,C=C(C)C(=O)OC(C)(C)C,[CH2][C](C)(C(=O)OC(C)(C)C),13600.0,1.23,SEC13,118.0,2020-02-13 00:00:00,None,3
"Donnerstag, 13. Februar 2020 13:43:48",B9 3,25.0,125.4,0.013999999999999999,327.3,121.9,129.4,107.1,VAN058_P2(TS-011b)_1.txt,VAN58_P2,TS-011b,methacrylate,Poly-t-Butyl MA,C=C(C)C(=O)OC(C)(C)C,[CH2][C](C)(C(=O)OC(C)(C)C),13600.0,1.23,SEC13,118.0,2020-02-13 00:00:00,None,3
"Donnerstag, 13. Februar 2020 13:44:29",B10 1,25.0,210.6,0.035,454.7,225.4,223.7,183.7,VAN058_P2(TS-011b)_1.txt,VAN58_P2,TS-011b,methacrylate,Poly-t-Butyl MA,C=C(C)C(=O)OC(C)(C)C,[CH2][C](C)(C(=O)OC(C)(C)C),13600.0,1.23,SEC13,118.0,2020-02-13 00:00:00,PVA,3
"Donnerstag, 13. Februar 2020 13:44:40",B10 2,25.0,214.9,0.009000000000000001,467.1,224.9,223.1,193.3,VAN058_P2(TS-011b)_1.txt,VAN58_P2,TS-011b,methacrylate,Poly-t-Butyl MA,C=C(C)C(=O)OC(C)(C)C,[CH2][C](C)(C(=O)OC(C)(C)C),13600.0,1.23,SEC13,118.0,2020-02-13 00:00:00,PVA,3
"Donnerstag, 13. Februar 2020 13:44:51",B10 3,25.0,216.8,0.031,469.6,225.2,223.6,196.8,VAN058_P2(TS-011b)_1.txt,VAN58_P2,TS-011b,methacrylate,Poly-t-Butyl MA,C=C(C)C(=O)OC(C)(C)C,[CH2][C](C)(C(=O)OC(C)(C)C),13600.0,1.23,SEC13,118.0,2020-02-13 00:00:00,PVA,3
"Donnerstag, 13. Februar 2020 13:45:35",B11 1,25.0,212.9,0.033,483.8,220.3,218.8,194.3,VAN058_P2(TS-011b)_1.txt,VAN58_P2,TS-011b,methacrylate,Poly-t-Butyl MA,C=C(C)C(=O)OC(C)(C)C,[CH2][C](C)(C(=O)OC(C)(C)C),13600.0,1.23,SEC13,118.0,2020-02-13 00:00:00,PVA,3
"Donnerstag, 13. Februar 2020 13:45:46",B11 2,25.0,212.0,0.11900000000000001,476.0,214.2,213.0,193.7,VAN058_P2(TS-011b)_1.txt,VAN58_P2,TS-011b,methacrylate,Poly-t-Butyl MA,C=C(C)C(=O)OC(C)(C)C,[CH2][C](C)(C(=O)OC(C)(C)C),13600.0,1.23,SEC13,118.0,2020-02-13 00:00:00,PVA,3
"Donnerstag, 13. Februar 2020 13:45:57",B11 3,25.0,206.0,0.038,481.7,212.0,210.8,189.4,VAN058_P2(TS-011b)_1.txt,VAN58_P2,TS-011b,methacrylate,Poly-t-Butyl MA,C=C(C)C(=O)OC(C)(C)C,[CH2][C](C)(C(=O)OC(C)(C)C),13600.0,1.23,SEC13,118.0,2020-02-13 00:00:00,PVA,3
"Donnerstag, 13. Februar 2020 13:46:46",B12 1,25.0,210.0,0.032,477.4,225.5,223.7,183.7,VAN058_P2(TS-011b)_1.txt,VAN58_P2,TS-011b,methacrylate,Poly-t-Butyl MA,C=C(C)C(=O)OC(C)(C)C,[CH2][C](C)(C(=O)OC(C)(C)C),13600.0,1.23,SEC13,118.0,2020-02-13 00:00:00,PVA,3
"Donnerstag, 13. Februar 2020 13:46:57",B12 2,25.0,207.9,0.136,488.7,227.3,225.1,179.6,VAN058_P2(TS-011b)_1.txt,VAN58_P2,TS-011b,methacrylate,Poly-t-Butyl MA,C=C(C)C(=O)OC(C)(C)C,[CH2][C](C)(C(=O)OC(C)(C)C),13600.0,1.23,SEC13,118.0,2020-02-13 00:00:00,PVA,3
"Donnerstag, 13. Februar 2020 13:47:08",B12 3,25.0,208.3,0.067,484.1,225.4,223.6,181.9,VAN058_P2(TS-011b)_1.txt,VAN58_P2,TS-011b,methacrylate,Poly-t-Butyl MA,C=C(C)C(=O)OC(C)(C)C,[CH2][C](C)(C(=O)OC(C)(C)C),13600.0,1.23,SEC13,118.0,2020-02-13 00:00:00,PVA,3
"Donnerstag, 13. Februar 2020 13:47:48",C7 1,25.0,144.0,0.11800000000000001,395.7,149.6,155.5,125.3,VAN058_P2(TS-011b)_1.txt,VAN58_P2,TS-011b,methacrylate,Poly-t-Butyl MA,C=C(C)C(=O)OC(C)(C)C,[CH2][C](C)(C(=O)OC(C)(C)C),13600.0,1.23,SEC13,118.0,2020-02-13 00:00:00,None,5
"Donnerstag, 13. Februar 2020 13:47:59",C7 2,25.0,145.2,0.077,408.3,148.4,156.0,120.7,VAN058_P2(TS-011b)_1.txt,VAN58_P2,TS-011b,methacrylate,Poly-t-Butyl MA,C=C(C)C(=O)OC(C)(C)C,[CH2][C](C)(C(=O)OC(C)(C)C),13600.0,1.23,SEC13,118.0,2020-02-13 00:00:00,None,5
"Donnerstag, 13. Februar 2020 13:48:10",C7 3,25.0,147.6,0.10800000000000001,416.6,152.9,164.8,111.5,VAN058_P2(TS-011b)_1.txt,VAN58_P2,TS-011b,methacrylate,Poly-t-Butyl MA,C=C(C)C(=O)OC(C)(C)C,[CH2][C](C)(C(=O)OC(C)(C)C),13600.0,1.23,SEC13,118.0,2020-02-13 00:00:00,None,5
"Donnerstag, 13. Februar 2020 13:48:49",C8 1,25.0,153.9,0.091,394.8,160.0,167.0,126.3,VAN058_P2(TS-011b)_1.txt,VAN58_P2,TS-011b,methacrylate,Poly-t-Butyl MA,C=C(C)C(=O)OC(C)(C)C,[CH2][C](C)(C(=O)OC(C)(C)C),13600.0,1.23,SEC13,118.0,2020-02-13 00:00:00,None,5
"Donnerstag, 13. Februar 2020 13:49:00",C8 2,25.0,152.6,0.025,392.9,155.7,159.1,135.9,VAN058_P2(TS-011b)_1.txt,VAN58_P2,TS-011b,methacrylate,Poly-t-Butyl MA,C=C(C)C(=O)OC(C)(C)C,[CH2][C](C)(C(=O)OC(C)(C)C),13600.0,1.23,SEC13,118.0,2020-02-13 00:00:00,None,5
"Donnerstag, 13. Februar 2020 13:49:11",C8 3,25.0,152.7,0.017,391.6,153.4,158.8,128.2,VAN058_P2(TS-011b)_1.txt,VAN58_P2,TS-011b,methacrylate,Poly-t-Butyl MA,C=C(C)C(=O)OC(C)(C)C,[CH2][C](C)(C(=O)OC(C)(C)C),13600.0,1.23,SEC13,118.0,2020-02-13 00:00:00,None,5
"Donnerstag, 13. Februar 2020 13:49:47",C9 1,25.0,139.6,0.162,426.1,140.6,148.7,116.0,VAN058_P2(TS-011b)_1.txt,VAN58_P2,TS-011b,methacrylate,Poly-t-Butyl MA,C=C(C)C(=O)OC(C)(C)C,[CH2][C](C)(C(=O)OC(C)(C)C),13600.0,1.23,SEC13,118.0,2020-02-13 00:00:00,None,5
"Donnerstag, 13. Februar 2020 13:49:58",C9 2,25.0,147.4,0.01,434.8,149.0,152.6,132.2,VAN058_P2(TS-011b)_1.txt,VAN58_P2,TS-011b,methacrylate,Poly-t-Butyl MA,C=C(C)C(=O)OC(C)(C)C,[CH2][C](C)(C(=O)OC(C)(C)C),13600.0,1.23,SEC13,118.0,2020-02-13 00:00:00,None,5
"Donnerstag, 13. Februar 2020 13:50:08",C9 3,25.0,141.7,0.233,427.0,135.3,138.9,124.6,VAN058_P2(TS-011b)_1.txt,VAN58_P2,TS-011b,methacrylate,Poly-t-Butyl MA,C=C(C)C(=O)OC(C)(C)C,[CH2][C](C)(C(=O)OC(C)(C)C),13600.0,1.23,SEC13,118.0,2020-02-13 00:00:00,None,5
"Donnerstag, 13. Februar 2020 13:50:49",C10 1,25.0,220.9,0.079,200.0,235.1,233.2,209.0,VAN058_P2(TS-011b)_1.txt,VAN58_P2,TS-011b,methacrylate,Poly-t-Butyl MA,C=C(C)C(=O)OC(C)(C)C,[CH2][C](C)(C(=O)OC(C)(C)C),13600.0,1.23,SEC13,118.0,2020-02-13 00:00:00,PVA,5
"Donnerstag, 13. Februar 2020 13:51:00",C10 2,25.0,234.3,0.05,202.1,241.9,239.9,217.5,VAN058_P2(TS-011b)_1.txt,VAN58_P2,TS-011b,methacrylate,Poly-t-Butyl MA,C=C(C)C(=O)OC(C)(C)C,[CH2][C](C)(C(=O)OC(C)(C)C),13600.0,1.23,SEC13,118.0,2020-02-13 00:00:00,PVA,5
"Donnerstag, 13. Februar 2020 13:51:11",C10 3,25.0,230.7,0.034,205.3,238.3,236.4,214.4,VAN058_P2(TS-011b)_1.txt,VAN58_P2,TS-011b,methacrylate,Poly-t-Butyl MA,C=C(C)C(=O)OC(C)(C)C,[CH2][C](C)(C(=O)OC(C)(C)C),13600.0,1.23,SEC13,118.0,2020-02-13 00:00:00,PVA,5
"Donnerstag, 13. Februar 2020 13:51:49",C11 1,25.0,226.1,0.045,497.8,243.1,239.8,202.4,VAN058_P2(TS-011b)_1.txt,VAN58_P2,TS-011b,methacrylate,Poly-t-Butyl MA,C=C(C)C(=O)OC(C)(C)C,[CH2][C](C)(C(=O)OC(C)(C)C),13600.0,1.23,SEC13,118.0,2020-02-13 00:00:00,PVA,5
"Donnerstag, 13. Februar 2020 13:51:59",C11 2,25.0,237.4,0.055,508.2,259.7,254.6,210.2,VAN058_P2(TS-011b)_1.txt,VAN58_P2,TS-011b,methacrylate,Poly-t-Butyl MA,C=C(C)C(=O)OC(C)(C)C,[CH2][C](C)(C(=O)OC(C)(C)C),13600.0,1.23,SEC13,118.0,2020-02-13 00:00:00,PVA,5
"Donnerstag, 13. Februar 2020 13:52:10",C11 3,25.0,237.7,0.098,505.7,258.0,254.2,220.9,VAN058_P2(TS-011b)_1.txt,VAN58_P2,TS-011b,methacrylate,Poly-t-Butyl MA,C=C(C)C(=O)OC(C)(C)C,[CH2][C](C)(C(=O)OC(C)(C)C),13600.0,1.23,SEC13,118.0,2020-02-13 00:00:00,PVA,5
"Donnerstag, 13. Februar 2020 13:52:51",C12 1,25.0,229.2,0.073,212.7,252.1,247.4,200.0,VAN058_P2(TS-011b)_1.txt,VAN58_P2,TS-011b,methacrylate,Poly-t-Butyl MA,C=C(C)C(=O)OC(C)(C)C,[CH2][C](C)(C(=O)OC(C)(C)C),13600.0,1.23,SEC13,118.0,2020-02-13 00:00:00,PVA,5
"Donnerstag, 13. Februar 2020 13:53:02",C12 2,25.0,230.8,0.026000000000000002,210.2,238.9,237.0,214.6,VAN058_P2(TS-011b)_1.txt,VAN58_P2,TS-011b,methacrylate,Poly-t-Butyl MA,C=C(C)C(=O)OC(C)(C)C,[CH2][C](C)(C(=O)OC(C)(C)C),13600.0,1.23,SEC13,118.0,2020-02-13 00:00:00,PVA,5
"Donnerstag, 13. Februar 2020 13:53:13",C12 3,25.0,230.2,0.098,220.5,247.9,245.0,216.8,VAN058_P2(TS-011b)_1.txt,VAN58_P2,TS-011b,methacrylate,Poly-t-Butyl MA,C=C(C)C(=O)OC(C)(C)C,[CH2][C](C)(C(=O)OC(C)(C)C),13600.0,1.23,SEC13,118.0,2020-02-13 00:00:00,PVA,5
"Donnerstag, 13. Februar 2020 13:53:54",D7 1,25.0,177.4,0.122,358.2,197.3,204.4,124.9,VAN058_P2(TS-011b)_1.txt,VAN58_P2,TS-011b,methacrylate,Poly-t-Butyl MA,C=C(C)C(=O)OC(C)(C)C,[CH2][C](C)(C(=O)OC(C)(C)C),13600.0,1.23,SEC13,118.0,2020-02-13 00:00:00,None,8
"Donnerstag, 13. Februar 2020 13:54:04",D7 2,25.0,174.0,0.13,352.0,181.2,185.0,142.5,VAN058_P2(TS-011b)_1.txt,VAN58_P2,TS-011b,methacrylate,Poly-t-Butyl MA,C=C(C)C(=O)OC(C)(C)C,[CH2][C](C)(C(=O)OC(C)(C)C),13600.0,1.23,SEC13,118.0,2020-02-13 00:00:00,None,8
"Donnerstag, 13. Februar 2020 13:54:15",D7 3,25.0,177.8,0.006999999999999999,360.1,183.8,184.9,157.1,VAN058_P2(TS-011b)_1.txt,VAN58_P2,TS-011b,methacrylate,Poly-t-Butyl MA,C=C(C)C(=O)OC(C)(C)C,[CH2][C](C)(C(=O)OC(C)(C)C),13600.0,1.23,SEC13,118.0,2020-02-13 00:00:00,None,8
"Donnerstag, 13. Februar 2020 13:54:52",D8 1,25.0,172.3,0.107,364.0,177.1,180.2,145.3,VAN058_P2(TS-011b)_1.txt,VAN58_P2,TS-011b,methacrylate,Poly-t-Butyl MA,C=C(C)C(=O)OC(C)(C)C,[CH2][C](C)(C(=O)OC(C)(C)C),13600.0,1.23,SEC13,118.0,2020-02-13 00:00:00,None,8
"Donnerstag, 13. Februar 2020 13:55:03",D8 2,25.0,171.4,0.126,411.6,186.6,198.6,112.1,VAN058_P2(TS-011b)_1.txt,VAN58_P2,TS-011b,methacrylate,Poly-t-Butyl MA,C=C(C)C(=O)OC(C)(C)C,[CH2][C](C)(C(=O)OC(C)(C)C),13600.0,1.23,SEC13,118.0,2020-02-13 00:00:00,None,8
"Donnerstag, 13. Februar 2020 13:55:14",D8 3,25.0,171.6,0.065,411.4,180.9,184.3,144.5,VAN058_P2(TS-011b)_1.txt,VAN58_P2,TS-011b,methacrylate,Poly-t-Butyl MA,C=C(C)C(=O)OC(C)(C)C,[CH2][C](C)(C(=O)OC(C)(C)C),13600.0,1.23,SEC13,118.0,2020-02-13 00:00:00,None,8
"Donnerstag, 13. Februar 2020 13:55:51",D9 1,25.0,181.0,0.147,368.2,194.3,198.9,138.0,VAN058_P2(TS-011b)_1.txt,VAN58_P2,TS-011b,methacrylate,Poly-t-Butyl MA,C=C(C)C(=O)OC(C)(C)C,[CH2][C](C)(C(=O)OC(C)(C)C),13600.0,1.23,SEC13,118.0,2020-02-13 00:00:00,None,8
"Donnerstag, 13. Februar 2020 13:56:02",D9 2,25.0,181.5,0.138,354.7,190.2,193.8,142.9,VAN058_P2(TS-011b)_1.txt,VAN58_P2,TS-011b,methacrylate,Poly-t-Butyl MA,C=C(C)C(=O)OC(C)(C)C,[CH2][C](C)(C(=O)OC(C)(C)C),13600.0,1.23,SEC13,118.0,2020-02-13 00:00:00,None,8
"Donnerstag, 13. Februar 2020 13:56:13",D9 3,25.0,172.0,0.17300000000000001,346.8,178.1,180.0,150.5,VAN058_P2(TS-011b)_1.txt,VAN58_P2,TS-011b,methacrylate,Poly-t-Butyl MA,C=C(C)C(=O)OC(C)(C)C,[CH2][C](C)(C(=O)OC(C)(C)C),13600.0,1.23,SEC13,118.0,2020-02-13 00:00:00,None,8
"Donnerstag, 13. Februar 2020 13:56:55",D10 1,25.0,259.5,0.027000000000000003,361.8,280.7,274.3,232.2,VAN058_P2(TS-011b)_1.txt,VAN58_P2,TS-011b,methacrylate,Poly-t-Butyl MA,C=C(C)C(=O)OC(C)(C)C,[CH2][C](C)(C(=O)OC(C)(C)C),13600.0,1.23,SEC13,118.0,2020-02-13 00:00:00,PVA,8
"Donnerstag, 13. Februar 2020 13:57:06",D10 2,25.0,260.9,0.05,367.9,287.6,279.5,229.6,VAN058_P2(TS-011b)_1.txt,VAN58_P2,TS-011b,methacrylate,Poly-t-Butyl MA,C=C(C)C(=O)OC(C)(C)C,[CH2][C](C)(C(=O)OC(C)(C)C),13600.0,1.23,SEC13,118.0,2020-02-13 00:00:00,PVA,8
"Donnerstag, 13. Februar 2020 13:57:17",D10 3,25.0,248.8,0.077,359.5,268.3,264.0,231.0,VAN058_P2(TS-011b)_1.txt,VAN58_P2,TS-011b,methacrylate,Poly-t-Butyl MA,C=C(C)C(=O)OC(C)(C)C,[CH2][C](C)(C(=O)OC(C)(C)C),13600.0,1.23,SEC13,118.0,2020-02-13 00:00:00,PVA,8
"Donnerstag, 13. Februar 2020 13:57:53",D11 1,25.0,248.6,0.038,376.0,263.8,260.2,230.9,VAN058_P2(TS-011b)_1.txt,VAN58_P2,TS-011b,methacrylate,Poly-t-Butyl MA,C=C(C)C(=O)OC(C)(C)C,[CH2][C](C)(C(=O)OC(C)(C)C),13600.0,1.23,SEC13,118.0,2020-02-13 00:00:00,PVA,8
"Donnerstag, 13. Februar 2020 13:58:03",D11 2,25.0,252.7,0.061,384.1,281.8,273.4,218.5,VAN058_P2(TS-011b)_1.txt,VAN58_P2,TS-011b,methacrylate,Poly-t-Butyl MA,C=C(C)C(=O)OC(C)(C)C,[CH2][C](C)(C(=O)OC(C)(C)C),13600.0,1.23,SEC13,118.0,2020-02-13 00:00:00,PVA,8
"Donnerstag, 13. Februar 2020 13:58:14",D11 3,25.0,248.9,0.038,384.7,266.6,261.9,227.2,VAN058_P2(TS-011b)_1.txt,VAN58_P2,TS-011b,methacrylate,Poly-t-Butyl MA,C=C(C)C(=O)OC(C)(C)C,[CH2][C](C)(C(=O)OC(C)(C)C),13600.0,1.23,SEC13,118.0,2020-02-13 00:00:00,PVA,8
"Donnerstag, 13. Februar 2020 13:58:49",D12 1,25.0,236.1,0.025,365.2,248.2,245.7,220.1,VAN058_P2(TS-011b)_1.txt,VAN58_P2,TS-011b,methacrylate,Poly-t-Butyl MA,C=C(C)C(=O)OC(C)(C)C,[CH2][C](C)(C(=O)OC(C)(C)C),13600.0,1.23,SEC13,118.0,2020-02-13 00:00:00,PVA,8
"Donnerstag, 13. Februar 2020 13:59:00",D12 2,25.0,245.2,0.054000000000000006,363.0,254.1,251.0,222.9,VAN058_P2(TS-011b)_1.txt,VAN58_P2,TS-011b,methacrylate,Poly-t-Butyl MA,C=C(C)C(=O)OC(C)(C)C,[CH2][C](C)(C(=O)OC(C)(C)C),13600.0,1.23,SEC13,118.0,2020-02-13 00:00:00,PVA,8
"Donnerstag, 13. Februar 2020 13:59:11",D12 3,25.0,242.9,0.068,374.8,271.7,263.8,200.4,VAN058_P2(TS-011b)_1.txt,VAN58_P2,TS-011b,methacrylate,Poly-t-Butyl MA,C=C(C)C(=O)OC(C)(C)C,[CH2][C](C)(C(=O)OC(C)(C)C),13600.0,1.23,SEC13,118.0,2020-02-13 00:00:00,PVA,8
"Donnerstag, 13. Februar 2020 13:59:48",E7 1,25.0,181.8,0.11800000000000001,314.3,185.6,189.5,142.6,VAN058_P2(TS-011b)_1.txt,VAN58_P2,TS-011b,methacrylate,Poly-t-Butyl MA,C=C(C)C(=O)OC(C)(C)C,[CH2][C](C)(C(=O)OC(C)(C)C),13600.0,1.23,SEC13,118.0,2020-02-13 00:00:00,None,10
"Donnerstag, 13. Februar 2020 13:59:59",E7 2,25.0,176.2,0.09699999999999999,307.7,190.4,195.0,139.2,VAN058_P2(TS-011b)_1.txt,VAN58_P2,TS-011b,methacrylate,Poly-t-Butyl MA,C=C(C)C(=O)OC(C)(C)C,[CH2][C](C)(C(=O)OC(C)(C)C),13600.0,1.23,SEC13,118.0,2020-02-13 00:00:00,None,10
"Donnerstag, 13. Februar 2020 14:00:10",E7 3,25.0,174.9,0.16,309.5,406.4,247.3,139.4,VAN058_P2(TS-011b)_1.txt,VAN58_P2,TS-011b,methacrylate,Poly-t-Butyl MA,C=C(C)C(=O)OC(C)(C)C,[CH2][C](C)(C(=O)OC(C)(C)C),13600.0,1.23,SEC13,118.0,2020-02-13 00:00:00,None,10
"Donnerstag, 13. Februar 2020 14:00:47",E8 1,25.0,183.6,0.154,367.8,396.3,265.0,134.8,VAN058_P2(TS-011b)_1.txt,VAN58_P2,TS-011b,methacrylate,Poly-t-Butyl MA,C=C(C)C(=O)OC(C)(C)C,[CH2][C](C)(C(=O)OC(C)(C)C),13600.0,1.23,SEC13,118.0,2020-02-13 00:00:00,None,10
"Donnerstag, 13. Februar 2020 14:00:57",E8 2,25.0,179.9,0.096,386.6,196.6,201.4,136.2,VAN058_P2(TS-011b)_1.txt,VAN58_P2,TS-011b,methacrylate,Poly-t-Butyl MA,C=C(C)C(=O)OC(C)(C)C,[CH2][C](C)(C(=O)OC(C)(C)C),13600.0,1.23,SEC13,118.0,2020-02-13 00:00:00,None,10
"Donnerstag, 13. Februar 2020 14:01:08",E8 3,25.0,181.5,0.068,379.4,192.2,193.2,160.3,VAN058_P2(TS-011b)_1.txt,VAN58_P2,TS-011b,methacrylate,Poly-t-Butyl MA,C=C(C)C(=O)OC(C)(C)C,[CH2][C](C)(C(=O)OC(C)(C)C),13600.0,1.23,SEC13,118.0,2020-02-13 00:00:00,None,10
"Donnerstag, 13. Februar 2020 14:01:45",E9 1,25.0,192.6,0.13,292.5,208.3,209.0,159.2,VAN058_P2(TS-011b)_1.txt,VAN58_P2,TS-011b,methacrylate,Poly-t-Butyl MA,C=C(C)C(=O)OC(C)(C)C,[CH2][C](C)(C(=O)OC(C)(C)C),13600.0,1.23,SEC13,118.0,2020-02-13 00:00:00,None,10
"Donnerstag, 13. Februar 2020 14:01:56",E9 2,25.0,186.2,0.135,294.2,203.1,206.6,138.4,VAN058_P2(TS-011b)_1.txt,VAN58_P2,TS-011b,methacrylate,Poly-t-Butyl MA,C=C(C)C(=O)OC(C)(C)C,[CH2][C](C)(C(=O)OC(C)(C)C),13600.0,1.23,SEC13,118.0,2020-02-13 00:00:00,None,10
"Donnerstag, 13. Februar 2020 14:02:07",E9 3,25.0,186.7,0.042,299.8,197.1,197.7,163.4,VAN058_P2(TS-011b)_1.txt,VAN58_P2,TS-011b,methacrylate,Poly-t-Butyl MA,C=C(C)C(=O)OC(C)(C)C,[CH2][C](C)(C(=O)OC(C)(C)C),13600.0,1.23,SEC13,118.0,2020-02-13 00:00:00,None,10
"Donnerstag, 13. Februar 2020 14:02:42",E10 1,25.0,255.2,0.066,306.7,279.0,272.7,229.8,VAN058_P2(TS-011b)_1.txt,VAN58_P2,TS-011b,methacrylate,Poly-t-Butyl MA,C=C(C)C(=O)OC(C)(C)C,[CH2][C](C)(C(=O)OC(C)(C)C),13600.0,1.23,SEC13,118.0,2020-02-13 00:00:00,PVA,10
"Donnerstag, 13. Februar 2020 14:02:53",E10 2,25.0,253.0,0.109,294.0,305.7,287.7,202.2,VAN058_P2(TS-011b)_1.txt,VAN58_P2,TS-011b,methacrylate,Poly-t-Butyl MA,C=C(C)C(=O)OC(C)(C)C,[CH2][C](C)(C(=O)OC(C)(C)C),13600.0,1.23,SEC13,118.0,2020-02-13 00:00:00,PVA,10
"Donnerstag, 13. Februar 2020 14:03:03",E10 3,25.0,261.7,0.078,313.6,285.3,279.0,239.9,VAN058_P2(TS-011b)_1.txt,VAN58_P2,TS-011b,methacrylate,Poly-t-Butyl MA,C=C(C)C(=O)OC(C)(C)C,[CH2][C](C)(C(=O)OC(C)(C)C),13600.0,1.23,SEC13,118.0,2020-02-13 00:00:00,PVA,10
"Donnerstag, 13. Februar 2020 14:03:38",E11 1,25.0,261.2,0.018000000000000002,321.0,273.7,269.7,240.3,VAN058_P2(TS-011b)_1.txt,VAN58_P2,TS-011b,methacrylate,Poly-t-Butyl MA,C=C(C)C(=O)OC(C)(C)C,[CH2][C](C)(C(=O)OC(C)(C)C),13600.0,1.23,SEC13,118.0,2020-02-13 00:00:00,PVA,10
"Donnerstag, 13. Februar 2020 14:03:49",E11 2,25.0,254.8,0.08900000000000001,323.7,281.7,274.7,229.1,VAN058_P2(TS-011b)_1.txt,VAN58_P2,TS-011b,methacrylate,Poly-t-Butyl MA,C=C(C)C(=O)OC(C)(C)C,[CH2][C](C)(C(=O)OC(C)(C)C),13600.0,1.23,SEC13,118.0,2020-02-13 00:00:00,PVA,10
"Donnerstag, 13. Februar 2020 14:04:00",E11 3,25.0,252.6,0.036000000000000004,326.2,275.2,268.8,221.9,VAN058_P2(TS-011b)_1.txt,VAN58_P2,TS-011b,methacrylate,Poly-t-Butyl MA,C=C(C)C(=O)OC(C)(C)C,[CH2][C](C)(C(=O)OC(C)(C)C),13600.0,1.23,SEC13,118.0,2020-02-13 00:00:00,PVA,10
"Donnerstag, 13. Februar 2020 14:04:50",E12 1,25.0,259.6,0.10800000000000001,297.4,296.2,286.0,226.8,VAN058_P2(TS-011b)_1.txt,VAN58_P2,TS-011b,methacrylate,Poly-t-Butyl MA,C=C(C)C(=O)OC(C)(C)C,[CH2][C](C)(C(=O)OC(C)(C)C),13600.0,1.23,SEC13,118.0,2020-02-13 00:00:00,PVA,10
"Donnerstag, 13. Februar 2020 14:05:01",E12 2,25.0,264.6,0.044000000000000004,306.6,273.7,269.5,239.3,VAN058_P2(TS-011b)_1.txt,VAN58_P2,TS-011b,methacrylate,Poly-t-Butyl MA,C=C(C)C(=O)OC(C)(C)C,[CH2][C](C)(C(=O)OC(C)(C)C),13600.0,1.23,SEC13,118.0,2020-02-13 00:00:00,PVA,10
"Donnerstag, 13. Februar 2020 14:05:11",E12 3,25.0,267.0,0.054000000000000006,284.6,295.7,287.3,240.9,VAN058_P2(TS-011b)_1.txt,VAN58_P2,TS-011b,methacrylate,Poly-t-Butyl MA,C=C(C)C(=O)OC(C)(C)C,[CH2][C](C)(C(=O)OC(C)(C)C),13600.0,1.23,SEC13,118.0,2020-02-13 00:00:00,PVA,10
"Donnerstag, 13. Februar 2020 14:05:48",F7 1,25.0,206.8,0.08199999999999999,460.6,221.0,219.4,192.8,VAN058_P2(TS-011b)_1.txt,VAN58_P2,TS-011b,methacrylate,Poly-t-Butyl MA,C=C(C)C(=O)OC(C)(C)C,[CH2][C](C)(C(=O)OC(C)(C)C),13600.0,1.23,SEC13,118.0,2020-02-13 00:00:00,None,15
"Donnerstag, 13. Februar 2020 14:05:59",F7 2,25.0,204.7,0.151,479.1,221.3,219.7,193.1,VAN058_P2(TS-011b)_1.txt,VAN58_P2,TS-011b,methacrylate,Poly-t-Butyl MA,C=C(C)C(=O)OC(C)(C)C,[CH2][C](C)(C(=O)OC(C)(C)C),13600.0,1.23,SEC13,118.0,2020-02-13 00:00:00,None,15
"Donnerstag, 13. Februar 2020 14:06:09",F7 3,25.0,211.7,0.205,468.9,217.2,216.1,177.3,VAN058_P2(TS-011b)_1.txt,VAN58_P2,TS-011b,methacrylate,Poly-t-Butyl MA,C=C(C)C(=O)OC(C)(C)C,[CH2][C](C)(C(=O)OC(C)(C)C),13600.0,1.23,SEC13,118.0,2020-02-13 00:00:00,None,15
"Donnerstag, 13. Februar 2020 14:06:46",F8 1,25.0,212.7,0.16899999999999998,349.8,578.2,327.4,167.6,VAN058_P2(TS-011b)_1.txt,VAN58_P2,TS-011b,methacrylate,Poly-t-Butyl MA,C=C(C)C(=O)OC(C)(C)C,[CH2][C](C)(C(=O)OC(C)(C)C),13600.0,1.23,SEC13,118.0,2020-02-13 00:00:00,None,15
"Donnerstag, 13. Februar 2020 14:06:56",F8 2,25.0,212.5,0.14800000000000002,361.7,233.4,250.4,68.75,VAN058_P2(TS-011b)_1.txt,VAN58_P2,TS-011b,methacrylate,Poly-t-Butyl MA,C=C(C)C(=O)OC(C)(C)C,[CH2][C](C)(C(=O)OC(C)(C)C),13600.0,1.23,SEC13,118.0,2020-02-13 00:00:00,None,15
"Donnerstag, 13. Februar 2020 14:07:07",F8 3,25.0,213.6,0.14800000000000002,343.7,257.3,252.5,144.4,VAN058_P2(TS-011b)_1.txt,VAN58_P2,TS-011b,methacrylate,Poly-t-Butyl MA,C=C(C)C(=O)OC(C)(C)C,[CH2][C](C)(C(=O)OC(C)(C)C),13600.0,1.23,SEC13,118.0,2020-02-13 00:00:00,None,15
"Donnerstag, 13. Februar 2020 14:07:42",F9 1,25.0,220.6,0.145,401.4,233.5,231.0,179.4,VAN058_P2(TS-011b)_1.txt,VAN58_P2,TS-011b,methacrylate,Poly-t-Butyl MA,C=C(C)C(=O)OC(C)(C)C,[CH2][C](C)(C(=O)OC(C)(C)C),13600.0,1.23,SEC13,118.0,2020-02-13 00:00:00,None,15
"Donnerstag, 13. Februar 2020 14:07:53",F9 2,25.0,217.3,0.038,374.3,232.0,229.7,189.2,VAN058_P2(TS-011b)_1.txt,VAN58_P2,TS-011b,methacrylate,Poly-t-Butyl MA,C=C(C)C(=O)OC(C)(C)C,[CH2][C](C)(C(=O)OC(C)(C)C),13600.0,1.23,SEC13,118.0,2020-02-13 00:00:00,None,15
"Donnerstag, 13. Februar 2020 14:08:04",F9 3,25.0,203.2,0.21100000000000002,374.5,214.7,213.7,175.8,VAN058_P2(TS-011b)_1.txt,VAN58_P2,TS-011b,methacrylate,Poly-t-Butyl MA,C=C(C)C(=O)OC(C)(C)C,[CH2][C](C)(C(=O)OC(C)(C)C),13600.0,1.23,SEC13,118.0,2020-02-13 00:00:00,None,15
"Donnerstag, 13. Februar 2020 14:08:38",F10 1,25.0,265.7,0.141,346.8,297.9,289.9,246.1,VAN058_P2(TS-011b)_1.txt,VAN58_P2,TS-011b,methacrylate,Poly-t-Butyl MA,C=C(C)C(=O)OC(C)(C)C,[CH2][C](C)(C(=O)OC(C)(C)C),13600.0,1.23,SEC13,118.0,2020-02-13 00:00:00,PVA,15
"Donnerstag, 13. Februar 2020 14:08:49",F10 2,25.0,277.9,0.188,364.4,664.0,452.9,207.7,VAN058_P2(TS-011b)_1.txt,VAN58_P2,TS-011b,methacrylate,Poly-t-Butyl MA,C=C(C)C(=O)OC(C)(C)C,[CH2][C](C)(C(=O)OC(C)(C)C),13600.0,1.23,SEC13,118.0,2020-02-13 00:00:00,PVA,15
"Donnerstag, 13. Februar 2020 14:08:59",F10 3,25.0,286.6,0.09699999999999999,384.1,286.1,280.8,248.6,VAN058_P2(TS-011b)_1.txt,VAN58_P2,TS-011b,methacrylate,Poly-t-Butyl MA,C=C(C)C(=O)OC(C)(C)C,[CH2][C](C)(C(=O)OC(C)(C)C),13600.0,1.23,SEC13,118.0,2020-02-13 00:00:00,PVA,15
"Donnerstag, 13. Februar 2020 14:09:36",F11 1,25.0,307.7,0.21899999999999997,372.7,608.6,398.9,224.0,VAN058_P2(TS-011b)_1.txt,VAN58_P2,TS-011b,methacrylate,Poly-t-Butyl MA,C=C(C)C(=O)OC(C)(C)C,[CH2][C](C)(C(=O)OC(C)(C)C),13600.0,1.23,SEC13,118.0,2020-02-13 00:00:00,PVA,15
"Donnerstag, 13. Februar 2020 14:09:47",F11 2,25.0,308.1,0.162,329.2,304.0,297.1,263.0,VAN058_P2(TS-011b)_1.txt,VAN58_P2,TS-011b,methacrylate,Poly-t-Butyl MA,C=C(C)C(=O)OC(C)(C)C,[CH2][C](C)(C(=O)OC(C)(C)C),13600.0,1.23,SEC13,118.0,2020-02-13 00:00:00,PVA,15
"Donnerstag, 13. Februar 2020 14:09:58",F11 3,25.0,324.0,0.14800000000000002,279.0,430.7,386.6,288.2,VAN058_P2(TS-011b)_1.txt,VAN58_P2,TS-011b,methacrylate,Poly-t-Butyl MA,C=C(C)C(=O)OC(C)(C)C,[CH2][C](C)(C(=O)OC(C)(C)C),13600.0,1.23,SEC13,118.0,2020-02-13 00:00:00,PVA,15
"Donnerstag, 13. Februar 2020 14:10:31",F12 1,25.0,286.4,0.053,349.3,300.3,293.8,260.8,VAN058_P2(TS-011b)_1.txt,VAN58_P2,TS-011b,methacrylate,Poly-t-Butyl MA,C=C(C)C(=O)OC(C)(C)C,[CH2][C](C)(C(=O)OC(C)(C)C),13600.0,1.23,SEC13,118.0,2020-02-13 00:00:00,PVA,15
"Donnerstag, 13. Februar 2020 14:10:42",F12 2,25.0,287.2,0.095,361.5,347.9,323.0,236.3,VAN058_P2(TS-011b)_1.txt,VAN58_P2,TS-011b,methacrylate,Poly-t-Butyl MA,C=C(C)C(=O)OC(C)(C)C,[CH2][C](C)(C(=O)OC(C)(C)C),13600.0,1.23,SEC13,118.0,2020-02-13 00:00:00,PVA,15
"Donnerstag, 13. Februar 2020 14:10:53",F12 3,25.0,285.3,0.19899999999999998,333.1,313.1,300.9,244.1,VAN058_P2(TS-011b)_1.txt,VAN58_P2,TS-011b,methacrylate,Poly-t-Butyl MA,C=C(C)C(=O)OC(C)(C)C,[CH2][C](C)(C(=O)OC(C)(C)C),13600.0,1.23,SEC13,118.0,2020-02-13 00:00:00,PVA,15
"Dienstag, 18. Februar 2020 12:09:11",A1 1,25.0,131.5,0.021,150.2,129.8,136.1,114.8,VAN064_P2(TS-016b)_1.txt,VAN64_P2,TS-016b,methacrylate,Poly-Propyl MA,C=C(C)C(=O)OCCC,[CH2][C](C)(C(=O)OCCC),16400.0,1.1,SEC13,47.0,2020-02-18 00:00:00,None,1
"Dienstag, 18. Februar 2020 12:09:22",A1 2,25.0,125.2,0.02,151.1,122.8,128.9,110.8,VAN064_P2(TS-016b)_1.txt,VAN64_P2,TS-016b,methacrylate,Poly-Propyl MA,C=C(C)C(=O)OCCC,[CH2][C](C)(C(=O)OCCC),16400.0,1.1,SEC13,47.0,2020-02-18 00:00:00,None,1
"Dienstag, 18. Februar 2020 12:09:33",A1 3,25.0,126.2,0.04,149.7,124.0,133.8,104.4,VAN064_P2(TS-016b)_1.txt,VAN64_P2,TS-016b,methacrylate,Poly-Propyl MA,C=C(C)C(=O)OCCC,[CH2][C](C)(C(=O)OCCC),16400.0,1.1,SEC13,47.0,2020-02-18 00:00:00,None,1
"Dienstag, 18. Februar 2020 12:10:08",A2 1,24.9,127.2,0.1,179.2,125.0,138.1,99.2,VAN064_P2(TS-016b)_1.txt,VAN64_P2,TS-016b,methacrylate,Poly-Propyl MA,C=C(C)C(=O)OCCC,[CH2][C](C)(C(=O)OCCC),16400.0,1.1,SEC13,47.0,2020-02-18 00:00:00,None,1
"Dienstag, 18. Februar 2020 12:10:19",A2 2,25.0,127.5,0.136,177.9,123.9,152.6,80.07,VAN064_P2(TS-016b)_1.txt,VAN64_P2,TS-016b,methacrylate,Poly-Propyl MA,C=C(C)C(=O)OCCC,[CH2][C](C)(C(=O)OCCC),16400.0,1.1,SEC13,47.0,2020-02-18 00:00:00,None,1
"Dienstag, 18. Februar 2020 12:10:29",A2 3,25.0,126.7,0.17600000000000002,182.3,129.1,144.4,97.01,VAN064_P2(TS-016b)_1.txt,VAN64_P2,TS-016b,methacrylate,Poly-Propyl MA,C=C(C)C(=O)OCCC,[CH2][C](C)(C(=O)OCCC),16400.0,1.1,SEC13,47.0,2020-02-18 00:00:00,None,1
"Dienstag, 18. Februar 2020 12:11:09",A3 1,25.0,131.5,0.109,203.7,128.5,148.7,88.91,VAN064_P2(TS-016b)_1.txt,VAN64_P2,TS-016b,methacrylate,Poly-Propyl MA,C=C(C)C(=O)OCCC,[CH2][C](C)(C(=O)OCCC),16400.0,1.1,SEC13,47.0,2020-02-18 00:00:00,None,1
"Dienstag, 18. Februar 2020 12:11:20",A3 2,25.0,136.2,0.019,204.8,136.1,142.5,118.1,VAN064_P2(TS-016b)_1.txt,VAN64_P2,TS-016b,methacrylate,Poly-Propyl MA,C=C(C)C(=O)OCCC,[CH2][C](C)(C(=O)OCCC),16400.0,1.1,SEC13,47.0,2020-02-18 00:00:00,None,1
"Dienstag, 18. Februar 2020 12:11:30",A3 3,25.0,131.7,0.027000000000000003,204.9,130.6,140.7,107.2,VAN064_P2(TS-016b)_1.txt,VAN64_P2,TS-016b,methacrylate,Poly-Propyl MA,C=C(C)C(=O)OCCC,[CH2][C](C)(C(=O)OCCC),16400.0,1.1,SEC13,47.0,2020-02-18 00:00:00,None,1
"Dienstag, 18. Februar 2020 12:12:02",A4 1,25.0,174.2,0.012,236.8,180.0,181.8,152.1,VAN064_P2(TS-016b)_1.txt,VAN64_P2,TS-016b,methacrylate,Poly-Propyl MA,C=C(C)C(=O)OCCC,[CH2][C](C)(C(=O)OCCC),16400.0,1.1,SEC13,47.0,2020-02-18 00:00:00,PVA,1
"Dienstag, 18. Februar 2020 12:12:13",A4 2,25.0,171.2,0.051,219.7,179.6,181.2,152.8,VAN064_P2(TS-016b)_1.txt,VAN64_P2,TS-016b,methacrylate,Poly-Propyl MA,C=C(C)C(=O)OCCC,[CH2][C](C)(C(=O)OCCC),16400.0,1.1,SEC13,47.0,2020-02-18 00:00:00,PVA,1
"Dienstag, 18. Februar 2020 12:12:24",A4 3,25.0,169.1,0.055999999999999994,203.9,176.9,179.4,147.8,VAN064_P2(TS-016b)_1.txt,VAN64_P2,TS-016b,methacrylate,Poly-Propyl MA,C=C(C)C(=O)OCCC,[CH2][C](C)(C(=O)OCCC),16400.0,1.1,SEC13,47.0,2020-02-18 00:00:00,PVA,1
"Dienstag, 18. Februar 2020 12:12:54",A5 1,25.0,174.7,0.006,197.2,180.1,181.7,153.1,VAN064_P2(TS-016b)_1.txt,VAN64_P2,TS-016b,methacrylate,Poly-Propyl MA,C=C(C)C(=O)OCCC,[CH2][C](C)(C(=O)OCCC),16400.0,1.1,SEC13,47.0,2020-02-18 00:00:00,PVA,1
"Dienstag, 18. Februar 2020 12:13:05",A5 2,25.0,173.0,0.019,199.6,179.4,180.5,155.1,VAN064_P2(TS-016b)_1.txt,VAN64_P2,TS-016b,methacrylate,Poly-Propyl MA,C=C(C)C(=O)OCCC,[CH2][C](C)(C(=O)OCCC),16400.0,1.1,SEC13,47.0,2020-02-18 00:00:00,PVA,1
"Dienstag, 18. Februar 2020 12:13:16",A5 3,25.0,173.2,0.002,198.1,178.5,179.0,158.6,VAN064_P2(TS-016b)_1.txt,VAN64_P2,TS-016b,methacrylate,Poly-Propyl MA,C=C(C)C(=O)OCCC,[CH2][C](C)(C(=O)OCCC),16400.0,1.1,SEC13,47.0,2020-02-18 00:00:00,PVA,1
"Dienstag, 18. Februar 2020 12:13:52",A6 1,25.0,184.6,0.012,247.3,192.4,192.9,164.3,VAN064_P2(TS-016b)_1.txt,VAN64_P2,TS-016b,methacrylate,Poly-Propyl MA,C=C(C)C(=O)OCCC,[CH2][C](C)(C(=O)OCCC),16400.0,1.1,SEC13,47.0,2020-02-18 00:00:00,PVA,1
"Dienstag, 18. Februar 2020 12:14:03",A6 2,25.0,181.4,0.05,239.2,185.7,186.1,162.4,VAN064_P2(TS-016b)_1.txt,VAN64_P2,TS-016b,methacrylate,Poly-Propyl MA,C=C(C)C(=O)OCCC,[CH2][C](C)(C(=O)OCCC),16400.0,1.1,SEC13,47.0,2020-02-18 00:00:00,PVA,1
