Repository: JulianKimmig/nanoparticle_size_prediction

File: data/raw_data.csv (part 17 of 24)
measurment_data,sample,temperature,z_average,dispersity,mean_count_rate,volume_mean,intensity_mean,number_mean,file,np_formulation,substance_code,polymer_class,polymer,smiles_monomer,smiles_ru,mn,pdi,mn_method,tg,date,additive,polymer_concentration
"Dienstag, 18. Februar 2020 12:14:14",A6 3,25.0,180.2,0.063,245.9,192.0,194.2,151.8,VAN064_P2(TS-016b)_1.txt,VAN64_P2,TS-016b,methacrylate,Poly-Propyl MA,C=C(C)C(=O)OCCC,[CH2][C](C)(C(=O)OCCC),16400.0,1.1,SEC13,47.0,2020-02-18 00:00:00,PVA,1
"Dienstag, 18. Februar 2020 12:14:48",B1 1,25.0,167.6,0.10300000000000001,458.6,179.4,189.1,120.5,VAN064_P2(TS-016b)_1.txt,VAN64_P2,TS-016b,methacrylate,Poly-Propyl MA,C=C(C)C(=O)OCCC,[CH2][C](C)(C(=O)OCCC),16400.0,1.1,SEC13,47.0,2020-02-18 00:00:00,None,3
"Dienstag, 18. Februar 2020 12:14:59",B1 2,25.0,164.4,0.065,457.1,172.5,176.6,139.8,VAN064_P2(TS-016b)_1.txt,VAN64_P2,TS-016b,methacrylate,Poly-Propyl MA,C=C(C)C(=O)OCCC,[CH2][C](C)(C(=O)OCCC),16400.0,1.1,SEC13,47.0,2020-02-18 00:00:00,None,3
"Dienstag, 18. Februar 2020 12:15:10",B1 3,25.0,166.4,0.006999999999999999,443.7,170.3,172.9,145.0,VAN064_P2(TS-016b)_1.txt,VAN64_P2,TS-016b,methacrylate,Poly-Propyl MA,C=C(C)C(=O)OCCC,[CH2][C](C)(C(=O)OCCC),16400.0,1.1,SEC13,47.0,2020-02-18 00:00:00,None,3
"Dienstag, 18. Februar 2020 12:15:48",B2 1,25.0,160.2,0.175,428.4,166.1,170.6,136.2,VAN064_P2(TS-016b)_1.txt,VAN64_P2,TS-016b,methacrylate,Poly-Propyl MA,C=C(C)C(=O)OCCC,[CH2][C](C)(C(=O)OCCC),16400.0,1.1,SEC13,47.0,2020-02-18 00:00:00,None,3
"Dienstag, 18. Februar 2020 12:15:59",B2 2,25.0,162.9,0.138,438.6,169.3,174.6,134.1,VAN064_P2(TS-016b)_1.txt,VAN64_P2,TS-016b,methacrylate,Poly-Propyl MA,C=C(C)C(=O)OCCC,[CH2][C](C)(C(=O)OCCC),16400.0,1.1,SEC13,47.0,2020-02-18 00:00:00,None,3
"Dienstag, 18. Februar 2020 12:16:10",B2 3,25.0,162.2,0.06,430.5,168.6,173.8,134.3,VAN064_P2(TS-016b)_1.txt,VAN64_P2,TS-016b,methacrylate,Poly-Propyl MA,C=C(C)C(=O)OCCC,[CH2][C](C)(C(=O)OCCC),16400.0,1.1,SEC13,47.0,2020-02-18 00:00:00,None,3
"Dienstag, 18. Februar 2020 12:16:41",B3 1,25.0,170.1,0.065,490.2,179.2,184.4,136.3,VAN064_P2(TS-016b)_1.txt,VAN64_P2,TS-016b,methacrylate,Poly-Propyl MA,C=C(C)C(=O)OCCC,[CH2][C](C)(C(=O)OCCC),16400.0,1.1,SEC13,47.0,2020-02-18 00:00:00,None,3
"Dienstag, 18. Februar 2020 12:16:52",B3 2,25.0,165.6,0.151,443.3,181.3,194.9,108.2,VAN064_P2(TS-016b)_1.txt,VAN64_P2,TS-016b,methacrylate,Poly-Propyl MA,C=C(C)C(=O)OCCC,[CH2][C](C)(C(=O)OCCC),16400.0,1.1,SEC13,47.0,2020-02-18 00:00:00,None,3
"Dienstag, 18. Februar 2020 12:17:03",B3 3,25.0,165.4,0.075,462.2,173.4,176.6,143.8,VAN064_P2(TS-016b)_1.txt,VAN64_P2,TS-016b,methacrylate,Poly-Propyl MA,C=C(C)C(=O)OCCC,[CH2][C](C)(C(=O)OCCC),16400.0,1.1,SEC13,47.0,2020-02-18 00:00:00,None,3
"Dienstag, 18. Februar 2020 12:17:46",B4 1,25.0,192.0,0.039,394.1,203.0,202.8,170.3,VAN064_P2(TS-016b)_1.txt,VAN64_P2,TS-016b,methacrylate,Poly-Propyl MA,C=C(C)C(=O)OCCC,[CH2][C](C)(C(=O)OCCC),16400.0,1.1,SEC13,47.0,2020-02-18 00:00:00,PVA,3
"Dienstag, 18. Februar 2020 12:17:57",B4 2,25.0,185.4,0.057999999999999996,397.1,197.5,199.0,157.0,VAN064_P2(TS-016b)_1.txt,VAN64_P2,TS-016b,methacrylate,Poly-Propyl MA,C=C(C)C(=O)OCCC,[CH2][C](C)(C(=O)OCCC),16400.0,1.1,SEC13,47.0,2020-02-18 00:00:00,PVA,3
"Dienstag, 18. Februar 2020 12:18:07",B4 3,25.0,188.5,0.035,384.4,194.0,193.9,169.5,VAN064_P2(TS-016b)_1.txt,VAN64_P2,TS-016b,methacrylate,Poly-Propyl MA,C=C(C)C(=O)OCCC,[CH2][C](C)(C(=O)OCCC),16400.0,1.1,SEC13,47.0,2020-02-18 00:00:00,PVA,3
"Dienstag, 18. Februar 2020 12:18:39",B5 1,25.0,201.6,0.032,440.3,208.5,207.6,181.6,VAN064_P2(TS-016b)_1.txt,VAN64_P2,TS-016b,methacrylate,Poly-Propyl MA,C=C(C)C(=O)OCCC,[CH2][C](C)(C(=O)OCCC),16400.0,1.1,SEC13,47.0,2020-02-18 00:00:00,PVA,3
"Dienstag, 18. Februar 2020 12:18:50",B5 2,25.0,200.7,0.035,451.9,206.5,205.4,184.8,VAN064_P2(TS-016b)_1.txt,VAN64_P2,TS-016b,methacrylate,Poly-Propyl MA,C=C(C)C(=O)OCCC,[CH2][C](C)(C(=O)OCCC),16400.0,1.1,SEC13,47.0,2020-02-18 00:00:00,PVA,3
"Dienstag, 18. Februar 2020 12:19:01",B5 3,25.0,202.4,0.092,441.1,224.0,223.0,166.5,VAN064_P2(TS-016b)_1.txt,VAN64_P2,TS-016b,methacrylate,Poly-Propyl MA,C=C(C)C(=O)OCCC,[CH2][C](C)(C(=O)OCCC),16400.0,1.1,SEC13,47.0,2020-02-18 00:00:00,PVA,3
"Dienstag, 18. Februar 2020 12:20:02",B6 1,25.0,199.6,0.012,427.1,208.2,207.2,183.8,VAN064_P2(TS-016b)_1.txt,VAN64_P2,TS-016b,methacrylate,Poly-Propyl MA,C=C(C)C(=O)OCCC,[CH2][C](C)(C(=O)OCCC),16400.0,1.1,SEC13,47.0,2020-02-18 00:00:00,PVA,3
"Dienstag, 18. Februar 2020 12:20:13",B6 2,25.0,198.9,0.035,441.6,212.9,212.8,167.0,VAN064_P2(TS-016b)_1.txt,VAN64_P2,TS-016b,methacrylate,Poly-Propyl MA,C=C(C)C(=O)OCCC,[CH2][C](C)(C(=O)OCCC),16400.0,1.1,SEC13,47.0,2020-02-18 00:00:00,PVA,3
"Dienstag, 18. Februar 2020 12:20:23",B6 3,25.0,198.8,0.077,439.0,218.2,217.9,161.8,VAN064_P2(TS-016b)_1.txt,VAN64_P2,TS-016b,methacrylate,Poly-Propyl MA,C=C(C)C(=O)OCCC,[CH2][C](C)(C(=O)OCCC),16400.0,1.1,SEC13,47.0,2020-02-18 00:00:00,PVA,3
"Dienstag, 18. Februar 2020 12:20:59",C1 1,25.0,204.3,0.191,333.7,221.2,219.5,192.2,VAN064_P2(TS-016b)_1.txt,VAN64_P2,TS-016b,methacrylate,Poly-Propyl MA,C=C(C)C(=O)OCCC,[CH2][C](C)(C(=O)OCCC),16400.0,1.1,SEC13,47.0,2020-02-18 00:00:00,None,5
"Dienstag, 18. Februar 2020 12:21:10",C1 2,25.0,210.4,0.002,338.0,218.0,216.8,197.0,VAN064_P2(TS-016b)_1.txt,VAN64_P2,TS-016b,methacrylate,Poly-Propyl MA,C=C(C)C(=O)OCCC,[CH2][C](C)(C(=O)OCCC),16400.0,1.1,SEC13,47.0,2020-02-18 00:00:00,None,5
"Dienstag, 18. Februar 2020 12:21:21",C1 3,25.0,203.9,0.08900000000000001,339.6,216.7,215.4,194.1,VAN064_P2(TS-016b)_1.txt,VAN64_P2,TS-016b,methacrylate,Poly-Propyl MA,C=C(C)C(=O)OCCC,[CH2][C](C)(C(=O)OCCC),16400.0,1.1,SEC13,47.0,2020-02-18 00:00:00,None,5
"Dienstag, 18. Februar 2020 12:21:52",C2 1,25.0,198.8,0.08900000000000001,540.0,217.8,217.2,167.6,VAN064_P2(TS-016b)_1.txt,VAN64_P2,TS-016b,methacrylate,Poly-Propyl MA,C=C(C)C(=O)OCCC,[CH2][C](C)(C(=O)OCCC),16400.0,1.1,SEC13,47.0,2020-02-18 00:00:00,None,5
"Dienstag, 18. Februar 2020 12:22:03",C2 2,25.0,203.4,0.129,493.7,221.4,220.4,163.2,VAN064_P2(TS-016b)_1.txt,VAN64_P2,TS-016b,methacrylate,Poly-Propyl MA,C=C(C)C(=O)OCCC,[CH2][C](C)(C(=O)OCCC),16400.0,1.1,SEC13,47.0,2020-02-18 00:00:00,None,5
"Dienstag, 18. Februar 2020 12:22:14",C2 3,25.0,193.9,0.187,363.8,444.7,268.0,154.0,VAN064_P2(TS-016b)_1.txt,VAN64_P2,TS-016b,methacrylate,Poly-Propyl MA,C=C(C)C(=O)OCCC,[CH2][C](C)(C(=O)OCCC),16400.0,1.1,SEC13,47.0,2020-02-18 00:00:00,None,5
"Dienstag, 18. Februar 2020 12:22:53",C3 1,25.0,190.1,0.043,418.9,200.1,199.9,171.5,VAN064_P2(TS-016b)_1.txt,VAN64_P2,TS-016b,methacrylate,Poly-Propyl MA,C=C(C)C(=O)OCCC,[CH2][C](C)(C(=O)OCCC),16400.0,1.1,SEC13,47.0,2020-02-18 00:00:00,None,5
"Dienstag, 18. Februar 2020 12:23:03",C3 2,25.0,189.1,0.114,433.1,203.0,203.9,158.3,VAN064_P2(TS-016b)_1.txt,VAN64_P2,TS-016b,methacrylate,Poly-Propyl MA,C=C(C)C(=O)OCCC,[CH2][C](C)(C(=O)OCCC),16400.0,1.1,SEC13,47.0,2020-02-18 00:00:00,None,5
"Dienstag, 18. Februar 2020 12:23:14",C3 3,25.0,191.4,0.027000000000000003,418.9,201.2,201.0,170.7,VAN064_P2(TS-016b)_1.txt,VAN64_P2,TS-016b,methacrylate,Poly-Propyl MA,C=C(C)C(=O)OCCC,[CH2][C](C)(C(=O)OCCC),16400.0,1.1,SEC13,47.0,2020-02-18 00:00:00,None,5
"Dienstag, 18. Februar 2020 12:23:47",C4 1,25.0,240.0,0.009000000000000001,504.8,251.3,248.3,220.4,VAN064_P2(TS-016b)_1.txt,VAN64_P2,TS-016b,methacrylate,Poly-Propyl MA,C=C(C)C(=O)OCCC,[CH2][C](C)(C(=O)OCCC),16400.0,1.1,SEC13,47.0,2020-02-18 00:00:00,PVA,5
"Dienstag, 18. Februar 2020 12:23:58",C4 2,25.0,249.5,0.033,512.5,270.8,265.3,223.1,VAN064_P2(TS-016b)_1.txt,VAN64_P2,TS-016b,methacrylate,Poly-Propyl MA,C=C(C)C(=O)OCCC,[CH2][C](C)(C(=O)OCCC),16400.0,1.1,SEC13,47.0,2020-02-18 00:00:00,PVA,5
"Dienstag, 18. Februar 2020 12:24:09",C4 3,25.0,234.5,0.083,506.4,259.2,253.8,207.5,VAN064_P2(TS-016b)_1.txt,VAN64_P2,TS-016b,methacrylate,Poly-Propyl MA,C=C(C)C(=O)OCCC,[CH2][C](C)(C(=O)OCCC),16400.0,1.1,SEC13,47.0,2020-02-18 00:00:00,PVA,5
"Dienstag, 18. Februar 2020 12:24:42",C5 1,25.0,218.1,0.038,471.5,233.7,231.3,192.7,VAN064_P2(TS-016b)_1.txt,VAN64_P2,TS-016b,methacrylate,Poly-Propyl MA,C=C(C)C(=O)OCCC,[CH2][C](C)(C(=O)OCCC),16400.0,1.1,SEC13,47.0,2020-02-18 00:00:00,PVA,5
"Dienstag, 18. Februar 2020 12:24:53",C5 2,25.0,218.4,0.054000000000000006,469.2,224.8,223.2,199.3,VAN064_P2(TS-016b)_1.txt,VAN64_P2,TS-016b,methacrylate,Poly-Propyl MA,C=C(C)C(=O)OCCC,[CH2][C](C)(C(=O)OCCC),16400.0,1.1,SEC13,47.0,2020-02-18 00:00:00,PVA,5
"Dienstag, 18. Februar 2020 12:25:03",C5 3,25.0,213.6,0.067,473.3,230.2,228.0,190.5,VAN064_P2(TS-016b)_1.txt,VAN64_P2,TS-016b,methacrylate,Poly-Propyl MA,C=C(C)C(=O)OCCC,[CH2][C](C)(C(=O)OCCC),16400.0,1.1,SEC13,47.0,2020-02-18 00:00:00,PVA,5
"Dienstag, 18. Februar 2020 12:25:36",C6 1,25.0,228.7,0.036000000000000004,418.6,241.9,239.4,210.8,VAN064_P2(TS-016b)_1.txt,VAN64_P2,TS-016b,methacrylate,Poly-Propyl MA,C=C(C)C(=O)OCCC,[CH2][C](C)(C(=O)OCCC),16400.0,1.1,SEC13,47.0,2020-02-18 00:00:00,PVA,5
"Dienstag, 18. Februar 2020 12:25:47",C6 2,25.0,222.9,0.132,444.1,267.8,259.7,157.7,VAN064_P2(TS-016b)_1.txt,VAN64_P2,TS-016b,methacrylate,Poly-Propyl MA,C=C(C)C(=O)OCCC,[CH2][C](C)(C(=O)OCCC),16400.0,1.1,SEC13,47.0,2020-02-18 00:00:00,PVA,5
"Dienstag, 18. Februar 2020 12:25:58",C6 3,25.0,214.2,0.188,428.5,236.6,234.5,207.8,VAN064_P2(TS-016b)_1.txt,VAN64_P2,TS-016b,methacrylate,Poly-Propyl MA,C=C(C)C(=O)OCCC,[CH2][C](C)(C(=O)OCCC),16400.0,1.1,SEC13,47.0,2020-02-18 00:00:00,PVA,5
"Dienstag, 18. Februar 2020 12:26:33",D1 1,25.0,205.2,0.18,282.9,206.5,205.4,190.4,VAN064_P2(TS-016b)_1.txt,VAN64_P2,TS-016b,methacrylate,Poly-Propyl MA,C=C(C)C(=O)OCCC,[CH2][C](C)(C(=O)OCCC),16400.0,1.1,SEC13,47.0,2020-02-18 00:00:00,None,8
"Dienstag, 18. Februar 2020 12:26:44",D1 2,25.0,207.8,0.221,280.0,203.3,202.2,188.0,VAN064_P2(TS-016b)_1.txt,VAN64_P2,TS-016b,methacrylate,Poly-Propyl MA,C=C(C)C(=O)OCCC,[CH2][C](C)(C(=O)OCCC),16400.0,1.1,SEC13,47.0,2020-02-18 00:00:00,None,8
"Dienstag, 18. Februar 2020 12:26:55",D1 3,25.0,209.7,0.03,295.0,219.0,217.7,202.1,VAN064_P2(TS-016b)_1.txt,VAN64_P2,TS-016b,methacrylate,Poly-Propyl MA,C=C(C)C(=O)OCCC,[CH2][C](C)(C(=O)OCCC),16400.0,1.1,SEC13,47.0,2020-02-18 00:00:00,None,8
"Dienstag, 18. Februar 2020 12:27:31",D2 1,25.0,211.5,0.23800000000000002,280.2,204.7,203.5,190.5,VAN064_P2(TS-016b)_1.txt,VAN64_P2,TS-016b,methacrylate,Poly-Propyl MA,C=C(C)C(=O)OCCC,[CH2][C](C)(C(=O)OCCC),16400.0,1.1,SEC13,47.0,2020-02-18 00:00:00,None,8
"Dienstag, 18. Februar 2020 12:27:42",D2 2,25.0,204.2,0.22899999999999998,284.9,215.1,213.8,199.6,VAN064_P2(TS-016b)_1.txt,VAN64_P2,TS-016b,methacrylate,Poly-Propyl MA,C=C(C)C(=O)OCCC,[CH2][C](C)(C(=O)OCCC),16400.0,1.1,SEC13,47.0,2020-02-18 00:00:00,None,8
"Dienstag, 18. Februar 2020 12:27:53",D2 3,25.0,217.7,0.275,286.1,190.6,189.5,177.7,VAN064_P2(TS-016b)_1.txt,VAN64_P2,TS-016b,methacrylate,Poly-Propyl MA,C=C(C)C(=O)OCCC,[CH2][C](C)(C(=O)OCCC),16400.0,1.1,SEC13,47.0,2020-02-18 00:00:00,None,8
"Dienstag, 18. Februar 2020 12:28:31",D3 1,25.0,234.0,0.172,230.7,309.9,281.7,159.6,VAN064_P2(TS-016b)_1.txt,VAN64_P2,TS-016b,methacrylate,Poly-Propyl MA,C=C(C)C(=O)OCCC,[CH2][C](C)(C(=O)OCCC),16400.0,1.1,SEC13,47.0,2020-02-18 00:00:00,None,8
"Dienstag, 18. Februar 2020 12:28:42",D3 2,25.0,233.1,0.218,241.7,710.4,400.8,166.4,VAN064_P2(TS-016b)_1.txt,VAN64_P2,TS-016b,methacrylate,Poly-Propyl MA,C=C(C)C(=O)OCCC,[CH2][C](C)(C(=O)OCCC),16400.0,1.1,SEC13,47.0,2020-02-18 00:00:00,None,8
"Dienstag, 18. Februar 2020 12:28:53",D3 3,25.0,217.9,0.14,236.4,243.3,239.5,193.2,VAN064_P2(TS-016b)_1.txt,VAN64_P2,TS-016b,methacrylate,Poly-Propyl MA,C=C(C)C(=O)OCCC,[CH2][C](C)(C(=O)OCCC),16400.0,1.1,SEC13,47.0,2020-02-18 00:00:00,None,8
"Dienstag, 18. Februar 2020 12:29:34",D4 1,25.0,260.5,0.16699999999999998,387.2,271.8,267.1,232.8,VAN064_P2(TS-016b)_1.txt,VAN64_P2,TS-016b,methacrylate,Poly-Propyl MA,C=C(C)C(=O)OCCC,[CH2][C](C)(C(=O)OCCC),16400.0,1.1,SEC13,47.0,2020-02-18 00:00:00,PVA,8
"Dienstag, 18. Februar 2020 12:29:45",D4 2,25.0,252.4,0.008,383.4,266.9,262.8,230.4,VAN064_P2(TS-016b)_1.txt,VAN64_P2,TS-016b,methacrylate,Poly-Propyl MA,C=C(C)C(=O)OCCC,[CH2][C](C)(C(=O)OCCC),16400.0,1.1,SEC13,47.0,2020-02-18 00:00:00,PVA,8
"Dienstag, 18. Februar 2020 12:29:55",D4 3,25.0,250.4,0.071,383.8,276.8,269.9,221.0,VAN064_P2(TS-016b)_1.txt,VAN64_P2,TS-016b,methacrylate,Poly-Propyl MA,C=C(C)C(=O)OCCC,[CH2][C](C)(C(=O)OCCC),16400.0,1.1,SEC13,47.0,2020-02-18 00:00:00,PVA,8
"Dienstag, 18. Februar 2020 12:30:30",D5 1,25.0,272.9,0.046,387.3,296.0,288.9,248.1,VAN064_P2(TS-016b)_1.txt,VAN64_P2,TS-016b,methacrylate,Poly-Propyl MA,C=C(C)C(=O)OCCC,[CH2][C](C)(C(=O)OCCC),16400.0,1.1,SEC13,47.0,2020-02-18 00:00:00,PVA,8
"Dienstag, 18. Februar 2020 12:30:41",D5 2,25.0,247.9,0.027999999999999997,360.5,258.3,255.1,227.3,VAN064_P2(TS-016b)_1.txt,VAN64_P2,TS-016b,methacrylate,Poly-Propyl MA,C=C(C)C(=O)OCCC,[CH2][C](C)(C(=O)OCCC),16400.0,1.1,SEC13,47.0,2020-02-18 00:00:00,PVA,8
"Dienstag, 18. Februar 2020 12:30:52",D5 3,25.0,244.7,0.03,361.1,260.1,256.3,224.5,VAN064_P2(TS-016b)_1.txt,VAN64_P2,TS-016b,methacrylate,Poly-Propyl MA,C=C(C)C(=O)OCCC,[CH2][C](C)(C(=O)OCCC),16400.0,1.1,SEC13,47.0,2020-02-18 00:00:00,PVA,8
"Dienstag, 18. Februar 2020 12:31:27",D6 1,25.0,240.6,0.019,335.0,250.2,247.6,222.1,VAN064_P2(TS-016b)_1.txt,VAN64_P2,TS-016b,methacrylate,Poly-Propyl MA,C=C(C)C(=O)OCCC,[CH2][C](C)(C(=O)OCCC),16400.0,1.1,SEC13,47.0,2020-02-18 00:00:00,PVA,8
"Dienstag, 18. Februar 2020 12:31:37",D6 2,25.0,238.9,0.085,337.1,261.7,256.7,215.0,VAN064_P2(TS-016b)_1.txt,VAN64_P2,TS-016b,methacrylate,Poly-Propyl MA,C=C(C)C(=O)OCCC,[CH2][C](C)(C(=O)OCCC),16400.0,1.1,SEC13,47.0,2020-02-18 00:00:00,PVA,8
"Dienstag, 18. Februar 2020 12:31:48",D6 3,25.0,236.9,0.11199999999999999,346.5,267.3,260.7,206.0,VAN064_P2(TS-016b)_1.txt,VAN64_P2,TS-016b,methacrylate,Poly-Propyl MA,C=C(C)C(=O)OCCC,[CH2][C](C)(C(=O)OCCC),16400.0,1.1,SEC13,47.0,2020-02-18 00:00:00,PVA,8
"Dienstag, 18. Februar 2020 12:32:23",E1 1,25.0,321.9,0.40700000000000003,308.2,268.2,264.2,232.4,VAN064_P2(TS-016b)_1.txt,VAN64_P2,TS-016b,methacrylate,Poly-Propyl MA,C=C(C)C(=O)OCCC,[CH2][C](C)(C(=O)OCCC),16400.0,1.1,SEC13,47.0,2020-02-18 00:00:00,None,10
"Dienstag, 18. Februar 2020 12:32:34",E1 2,25.0,339.4,0.31,286.8,200.9,199.6,189.2,VAN064_P2(TS-016b)_1.txt,VAN64_P2,TS-016b,methacrylate,Poly-Propyl MA,C=C(C)C(=O)OCCC,[CH2][C](C)(C(=O)OCCC),16400.0,1.1,SEC13,47.0,2020-02-18 00:00:00,None,10
"Dienstag, 18. Februar 2020 12:32:45",E1 3,25.0,309.5,0.331,296.3,224.2,223.0,208.4,VAN064_P2(TS-016b)_1.txt,VAN64_P2,TS-016b,methacrylate,Poly-Propyl MA,C=C(C)C(=O)OCCC,[CH2][C](C)(C(=O)OCCC),16400.0,1.1,SEC13,47.0,2020-02-18 00:00:00,None,10
"Dienstag, 18. Februar 2020 12:33:17",E2 1,25.0,259.3,0.222,332.5,260.4,255.1,202.6,VAN064_P2(TS-016b)_1.txt,VAN64_P2,TS-016b,methacrylate,Poly-Propyl MA,C=C(C)C(=O)OCCC,[CH2][C](C)(C(=O)OCCC),16400.0,1.1,SEC13,47.0,2020-02-18 00:00:00,None,10
"Dienstag, 18. Februar 2020 12:33:28",E2 2,25.0,270.5,0.221,359.5,609.5,357.1,208.4,VAN064_P2(TS-016b)_1.txt,VAN64_P2,TS-016b,methacrylate,Poly-Propyl MA,C=C(C)C(=O)OCCC,[CH2][C](C)(C(=O)OCCC),16400.0,1.1,SEC13,47.0,2020-02-18 00:00:00,None,10
"Dienstag, 18. Februar 2020 12:33:39",E2 3,25.0,244.6,0.19399999999999998,324.4,275.7,267.6,204.2,VAN064_P2(TS-016b)_1.txt,VAN64_P2,TS-016b,methacrylate,Poly-Propyl MA,C=C(C)C(=O)OCCC,[CH2][C](C)(C(=O)OCCC),16400.0,1.1,SEC13,47.0,2020-02-18 00:00:00,None,10
"Dienstag, 18. Februar 2020 12:34:10",E3 1,25.0,242.2,0.182,371.3,310.0,284.8,175.1,VAN064_P2(TS-016b)_1.txt,VAN64_P2,TS-016b,methacrylate,Poly-Propyl MA,C=C(C)C(=O)OCCC,[CH2][C](C)(C(=O)OCCC),16400.0,1.1,SEC13,47.0,2020-02-18 00:00:00,None,10
"Dienstag, 18. Februar 2020 12:34:21",E3 2,25.0,249.6,0.192,362.2,344.2,314.3,120.1,VAN064_P2(TS-016b)_1.txt,VAN64_P2,TS-016b,methacrylate,Poly-Propyl MA,C=C(C)C(=O)OCCC,[CH2][C](C)(C(=O)OCCC),16400.0,1.1,SEC13,47.0,2020-02-18 00:00:00,None,10
"Dienstag, 18. Februar 2020 12:34:32",E3 3,25.0,230.6,0.172,364.0,253.5,249.5,210.0,VAN064_P2(TS-016b)_1.txt,VAN64_P2,TS-016b,methacrylate,Poly-Propyl MA,C=C(C)C(=O)OCCC,[CH2][C](C)(C(=O)OCCC),16400.0,1.1,SEC13,47.0,2020-02-18 00:00:00,None,10
"Dienstag, 18. Februar 2020 12:35:05",E4 1,25.0,271.7,0.048,434.5,294.0,287.1,247.7,VAN064_P2(TS-016b)_1.txt,VAN64_P2,TS-016b,methacrylate,Poly-Propyl MA,C=C(C)C(=O)OCCC,[CH2][C](C)(C(=O)OCCC),16400.0,1.1,SEC13,47.0,2020-02-18 00:00:00,PVA,10
"Dienstag, 18. Februar 2020 12:35:16",E4 2,25.0,273.9,0.162,445.8,304.6,297.6,263.2,VAN064_P2(TS-016b)_1.txt,VAN64_P2,TS-016b,methacrylate,Poly-Propyl MA,C=C(C)C(=O)OCCC,[CH2][C](C)(C(=O)OCCC),16400.0,1.1,SEC13,47.0,2020-02-18 00:00:00,PVA,10
"Dienstag, 18. Februar 2020 12:35:27",E4 3,25.0,269.8,0.209,452.5,296.6,290.3,257.7,VAN064_P2(TS-016b)_1.txt,VAN64_P2,TS-016b,methacrylate,Poly-Propyl MA,C=C(C)C(=O)OCCC,[CH2][C](C)(C(=O)OCCC),16400.0,1.1,SEC13,47.0,2020-02-18 00:00:00,PVA,10
"Dienstag, 18. Februar 2020 12:36:04",E5 1,25.0,265.6,0.128,259.9,321.0,301.9,222.3,VAN064_P2(TS-016b)_1.txt,VAN64_P2,TS-016b,methacrylate,Poly-Propyl MA,C=C(C)C(=O)OCCC,[CH2][C](C)(C(=O)OCCC),16400.0,1.1,SEC13,47.0,2020-02-18 00:00:00,PVA,10
"Dienstag, 18. Februar 2020 12:36:15",E5 2,25.0,264.5,0.019,244.3,279.9,275.3,245.2,VAN064_P2(TS-016b)_1.txt,VAN64_P2,TS-016b,methacrylate,Poly-Propyl MA,C=C(C)C(=O)OCCC,[CH2][C](C)(C(=O)OCCC),16400.0,1.1,SEC13,47.0,2020-02-18 00:00:00,PVA,10
"Dienstag, 18. Februar 2020 12:36:26",E5 3,25.0,261.5,0.09300000000000001,252.3,281.5,277.0,248.9,VAN064_P2(TS-016b)_1.txt,VAN64_P2,TS-016b,methacrylate,Poly-Propyl MA,C=C(C)C(=O)OCCC,[CH2][C](C)(C(=O)OCCC),16400.0,1.1,SEC13,47.0,2020-02-18 00:00:00,PVA,10
"Dienstag, 18. Februar 2020 12:36:59",E6 1,25.0,265.9,0.131,458.4,329.5,305.8,212.1,VAN064_P2(TS-016b)_1.txt,VAN64_P2,TS-016b,methacrylate,Poly-Propyl MA,C=C(C)C(=O)OCCC,[CH2][C](C)(C(=O)OCCC),16400.0,1.1,SEC13,47.0,2020-02-18 00:00:00,PVA,10
"Dienstag, 18. Februar 2020 12:37:10",E6 2,25.0,264.2,0.14300000000000002,444.1,304.6,291.7,227.2,VAN064_P2(TS-016b)_1.txt,VAN64_P2,TS-016b,methacrylate,Poly-Propyl MA,C=C(C)C(=O)OCCC,[CH2][C](C)(C(=O)OCCC),16400.0,1.1,SEC13,47.0,2020-02-18 00:00:00,PVA,10
"Dienstag, 18. Februar 2020 12:37:21",E6 3,25.0,246.8,0.18600000000000003,439.8,276.0,271.1,237.4,VAN064_P2(TS-016b)_1.txt,VAN64_P2,TS-016b,methacrylate,Poly-Propyl MA,C=C(C)C(=O)OCCC,[CH2][C](C)(C(=O)OCCC),16400.0,1.1,SEC13,47.0,2020-02-18 00:00:00,PVA,10
"Dienstag, 18. Februar 2020 12:37:55",F1 1,25.0,541.9,0.445,313.5,347.1,339.2,315.8,VAN064_P2(TS-016b)_1.txt,VAN64_P2,TS-016b,methacrylate,Poly-Propyl MA,C=C(C)C(=O)OCCC,[CH2][C](C)(C(=O)OCCC),16400.0,1.1,SEC13,47.0,2020-02-18 00:00:00,None,15
"Dienstag, 18. Februar 2020 12:38:05",F1 2,25.0,567.9,0.8,331.2,2584.0,1112.0,260.2,VAN064_P2(TS-016b)_1.txt,VAN64_P2,TS-016b,methacrylate,Poly-Propyl MA,C=C(C)C(=O)OCCC,[CH2][C](C)(C(=O)OCCC),16400.0,1.1,SEC13,47.0,2020-02-18 00:00:00,None,15
"Dienstag, 18. Februar 2020 12:38:16",F1 3,25.0,323.0,0.405,214.8,210.2,209.0,199.2,VAN064_P2(TS-016b)_1.txt,VAN64_P2,TS-016b,methacrylate,Poly-Propyl MA,C=C(C)C(=O)OCCC,[CH2][C](C)(C(=O)OCCC),16400.0,1.1,SEC13,47.0,2020-02-18 00:00:00,None,15
"Dienstag, 18. Februar 2020 12:38:48",F2 1,25.0,404.6,0.41600000000000004,232.5,321.8,314.9,289.7,VAN064_P2(TS-016b)_1.txt,VAN64_P2,TS-016b,methacrylate,Poly-Propyl MA,C=C(C)C(=O)OCCC,[CH2][C](C)(C(=O)OCCC),16400.0,1.1,SEC13,47.0,2020-02-18 00:00:00,None,15
"Dienstag, 18. Februar 2020 12:38:58",F2 2,25.0,379.6,0.504,227.9,247.8,246.5,235.3,VAN064_P2(TS-016b)_1.txt,VAN64_P2,TS-016b,methacrylate,Poly-Propyl MA,C=C(C)C(=O)OCCC,[CH2][C](C)(C(=O)OCCC),16400.0,1.1,SEC13,47.0,2020-02-18 00:00:00,None,15
"Dienstag, 18. Februar 2020 12:39:09",F2 3,25.0,725.7,0.626,235.5,168.8,168.0,163.8,VAN064_P2(TS-016b)_1.txt,VAN64_P2,TS-016b,methacrylate,Poly-Propyl MA,C=C(C)C(=O)OCCC,[CH2][C](C)(C(=O)OCCC),16400.0,1.1,SEC13,47.0,2020-02-18 00:00:00,None,15
"Dienstag, 18. Februar 2020 12:39:52",F3 1,25.0,377.4,0.344,258.4,282.2,278.2,253.7,VAN064_P2(TS-016b)_1.txt,VAN64_P2,TS-016b,methacrylate,Poly-Propyl MA,C=C(C)C(=O)OCCC,[CH2][C](C)(C(=O)OCCC),16400.0,1.1,SEC13,47.0,2020-02-18 00:00:00,None,15
"Dienstag, 18. Februar 2020 12:40:03",F3 2,25.0,335.3,0.145,212.3,255.5,253.5,236.2,VAN064_P2(TS-016b)_1.txt,VAN64_P2,TS-016b,methacrylate,Poly-Propyl MA,C=C(C)C(=O)OCCC,[CH2][C](C)(C(=O)OCCC),16400.0,1.1,SEC13,47.0,2020-02-18 00:00:00,None,15
"Dienstag, 18. Februar 2020 12:40:14",F3 3,25.0,310.6,0.39899999999999997,207.4,229.4,228.2,215.0,VAN064_P2(TS-016b)_1.txt,VAN64_P2,TS-016b,methacrylate,Poly-Propyl MA,C=C(C)C(=O)OCCC,[CH2][C](C)(C(=O)OCCC),16400.0,1.1,SEC13,47.0,2020-02-18 00:00:00,None,15
"Dienstag, 18. Februar 2020 12:40:50",F4 1,25.0,367.5,0.14400000000000002,207.9,479.1,437.0,367.3,VAN064_P2(TS-016b)_1.txt,VAN64_P2,TS-016b,methacrylate,Poly-Propyl MA,C=C(C)C(=O)OCCC,[CH2][C](C)(C(=O)OCCC),16400.0,1.1,SEC13,47.0,2020-02-18 00:00:00,PVA,15
"Dienstag, 18. Februar 2020 12:41:01",F4 2,25.0,334.4,0.012,198.8,315.8,309.1,284.2,VAN064_P2(TS-016b)_1.txt,VAN64_P2,TS-016b,methacrylate,Poly-Propyl MA,C=C(C)C(=O)OCCC,[CH2][C](C)(C(=O)OCCC),16400.0,1.1,SEC13,47.0,2020-02-18 00:00:00,PVA,15
"Dienstag, 18. Februar 2020 12:41:12",F4 3,25.0,338.7,0.244,203.5,323.5,316.6,292.4,VAN064_P2(TS-016b)_1.txt,VAN64_P2,TS-016b,methacrylate,Poly-Propyl MA,C=C(C)C(=O)OCCC,[CH2][C](C)(C(=O)OCCC),16400.0,1.1,SEC13,47.0,2020-02-18 00:00:00,PVA,15
"Dienstag, 18. Februar 2020 12:41:47",F5 1,25.0,348.2,0.374,252.6,1120.0,618.2,204.9,VAN064_P2(TS-016b)_1.txt,VAN64_P2,TS-016b,methacrylate,Poly-Propyl MA,C=C(C)C(=O)OCCC,[CH2][C](C)(C(=O)OCCC),16400.0,1.1,SEC13,47.0,2020-02-18 00:00:00,PVA,15
"Dienstag, 18. Februar 2020 12:41:58",F5 2,25.0,361.7,0.145,218.3,327.2,319.5,291.7,VAN064_P2(TS-016b)_1.txt,VAN64_P2,TS-016b,methacrylate,Poly-Propyl MA,C=C(C)C(=O)OCCC,[CH2][C](C)(C(=O)OCCC),16400.0,1.1,SEC13,47.0,2020-02-18 00:00:00,PVA,15
"Dienstag, 18. Februar 2020 12:42:09",F5 3,25.0,305.6,0.207,215.3,353.5,338.7,288.1,VAN064_P2(TS-016b)_1.txt,VAN64_P2,TS-016b,methacrylate,Poly-Propyl MA,C=C(C)C(=O)OCCC,[CH2][C](C)(C(=O)OCCC),16400.0,1.1,SEC13,47.0,2020-02-18 00:00:00,PVA,15
"Dienstag, 18. Februar 2020 12:42:40",F6 1,25.0,325.4,0.235,214.1,344.5,331.2,281.3,VAN064_P2(TS-016b)_1.txt,VAN64_P2,TS-016b,methacrylate,Poly-Propyl MA,C=C(C)C(=O)OCCC,[CH2][C](C)(C(=O)OCCC),16400.0,1.1,SEC13,47.0,2020-02-18 00:00:00,PVA,15
"Dienstag, 18. Februar 2020 12:42:50",F6 2,25.0,368.3,0.278,236.3,285.5,281.8,263.9,VAN064_P2(TS-016b)_1.txt,VAN64_P2,TS-016b,methacrylate,Poly-Propyl MA,C=C(C)C(=O)OCCC,[CH2][C](C)(C(=O)OCCC),16400.0,1.1,SEC13,47.0,2020-02-18 00:00:00,PVA,15
"Dienstag, 18. Februar 2020 12:43:01",F6 3,25.0,439.1,0.37799999999999995,285.6,267.8,265.6,254.2,VAN064_P2(TS-016b)_1.txt,VAN64_P2,TS-016b,methacrylate,Poly-Propyl MA,C=C(C)C(=O)OCCC,[CH2][C](C)(C(=O)OCCC),16400.0,1.1,SEC13,47.0,2020-02-18 00:00:00,PVA,15
"Freitag, 14. Februar 2020 15:04:05",A1 1,25.0,1973.0,0.649,123.1,1321.0,1238.0,964.6,VAN059_P2(TS-012b)_1.txt,VAN59_P2,TS-012b,methacrylate,Poly-i-Butyl MA,C=C(C)C(=O)OCC(C)C,[CH2][C](C)(C(=O)OCC(C)C),13900.0,1.1,SEC13,53.0,2020-02-14 00:00:00,None,1
"Freitag, 14. Februar 2020 15:04:16",A1 2,25.0,2472.0,0.28,178.2,1591.0,1800.0,1520.0,VAN059_P2(TS-012b)_1.txt,VAN59_P2,TS-012b,methacrylate,Poly-i-Butyl MA,C=C(C)C(=O)OCC(C)C,[CH2][C](C)(C(=O)OCC(C)C),13900.0,1.1,SEC13,53.0,2020-02-14 00:00:00,None,1
"Freitag, 14. Februar 2020 15:04:27",A1 3,25.0,1471.0,0.375,121.6,1260.0,1223.0,1025.0,VAN059_P2(TS-012b)_1.txt,VAN59_P2,TS-012b,methacrylate,Poly-i-Butyl MA,C=C(C)C(=O)OCC(C)C,[CH2][C](C)(C(=O)OCC(C)C),13900.0,1.1,SEC13,53.0,2020-02-14 00:00:00,None,1
"Freitag, 14. Februar 2020 15:05:12",A2 1,25.0,1981.0,0.419,331.7,1530.0,1590.0,657.3,VAN059_P2(TS-012b)_1.txt,VAN59_P2,TS-012b,methacrylate,Poly-i-Butyl MA,C=C(C)C(=O)OCC(C)C,[CH2][C](C)(C(=O)OCC(C)C),13900.0,1.1,SEC13,53.0,2020-02-14 00:00:00,None,1
"Freitag, 14. Februar 2020 15:05:23",A2 2,25.0,1775.0,0.602,300.6,1177.0,1099.0,1077.0,VAN059_P2(TS-012b)_1.txt,VAN59_P2,TS-012b,methacrylate,Poly-i-Butyl MA,C=C(C)C(=O)OCC(C)C,[CH2][C](C)(C(=O)OCC(C)C),13900.0,1.1,SEC13,53.0,2020-02-14 00:00:00,None,1
"Freitag, 14. Februar 2020 15:05:34",A2 3,25.0,1790.0,0.45799999999999996,308.5,991.7,960.7,957.9,VAN059_P2(TS-012b)_1.txt,VAN59_P2,TS-012b,methacrylate,Poly-i-Butyl MA,C=C(C)C(=O)OCC(C)C,[CH2][C](C)(C(=O)OCC(C)C),13900.0,1.1,SEC13,53.0,2020-02-14 00:00:00,None,1
"Freitag, 14. Februar 2020 15:06:19",A3 1,25.0,1549.0,0.212,299.6,1266.0,1218.0,1183.0,VAN059_P2(TS-012b)_1.txt,VAN59_P2,TS-012b,methacrylate,Poly-i-Butyl MA,C=C(C)C(=O)OCC(C)C,[CH2][C](C)(C(=O)OCC(C)C),13900.0,1.1,SEC13,53.0,2020-02-14 00:00:00,None,1
"Freitag, 14. Februar 2020 15:06:30",A3 2,25.0,1532.0,0.292,306.5,1355.0,1382.0,1267.0,VAN059_P2(TS-012b)_1.txt,VAN59_P2,TS-012b,methacrylate,Poly-i-Butyl MA,C=C(C)C(=O)OCC(C)C,[CH2][C](C)(C(=O)OCC(C)C),13900.0,1.1,SEC13,53.0,2020-02-14 00:00:00,None,1
"Freitag, 14. Februar 2020 15:06:41",A3 3,25.0,1215.0,0.327,231.9,1092.0,1039.0,1027.0,VAN059_P2(TS-012b)_1.txt,VAN59_P2,TS-012b,methacrylate,Poly-i-Butyl MA,C=C(C)C(=O)OCC(C)C,[CH2][C](C)(C(=O)OCC(C)C),13900.0,1.1,SEC13,53.0,2020-02-14 00:00:00,None,1
"Freitag, 14. Februar 2020 15:07:19",A4 1,25.0,222.2,0.023,248.8,231.1,229.3,201.9,VAN059_P2(TS-012b)_1.txt,VAN59_P2,TS-012b,methacrylate,Poly-i-Butyl MA,C=C(C)C(=O)OCC(C)C,[CH2][C](C)(C(=O)OCC(C)C),13900.0,1.1,SEC13,53.0,2020-02-14 00:00:00,PVA,1
"Freitag, 14. Februar 2020 15:07:30",A4 2,25.0,216.6,0.04,179.6,231.2,228.9,197.2,VAN059_P2(TS-012b)_1.txt,VAN59_P2,TS-012b,methacrylate,Poly-i-Butyl MA,C=C(C)C(=O)OCC(C)C,[CH2][C](C)(C(=O)OCC(C)C),13900.0,1.1,SEC13,53.0,2020-02-14 00:00:00,PVA,1
"Freitag, 14. Februar 2020 15:07:41",A4 3,25.0,213.0,0.166,204.3,266.9,260.6,130.3,VAN059_P2(TS-012b)_1.txt,VAN59_P2,TS-012b,methacrylate,Poly-i-Butyl MA,C=C(C)C(=O)OCC(C)C,[CH2][C](C)(C(=O)OCC(C)C),13900.0,1.1,SEC13,53.0,2020-02-14 00:00:00,PVA,1
"Freitag, 14. Februar 2020 15:08:18",A5 1,25.0,226.8,0.064,442.3,233.0,231.1,207.3,VAN059_P2(TS-012b)_1.txt,VAN59_P2,TS-012b,methacrylate,Poly-i-Butyl MA,C=C(C)C(=O)OCC(C)C,[CH2][C](C)(C(=O)OCC(C)C),13900.0,1.1,SEC13,53.0,2020-02-14 00:00:00,PVA,1
"Freitag, 14. Februar 2020 15:08:29",A5 2,25.0,218.2,0.062,419.0,236.0,233.3,192.4,VAN059_P2(TS-012b)_1.txt,VAN59_P2,TS-012b,methacrylate,Poly-i-Butyl MA,C=C(C)C(=O)OCC(C)C,[CH2][C](C)(C(=O)OCC(C)C),13900.0,1.1,SEC13,53.0,2020-02-14 00:00:00,PVA,1
"Freitag, 14. Februar 2020 15:08:40",A5 3,25.0,217.9,0.049,392.7,235.3,232.7,193.9,VAN059_P2(TS-012b)_1.txt,VAN59_P2,TS-012b,methacrylate,Poly-i-Butyl MA,C=C(C)C(=O)OCC(C)C,[CH2][C](C)(C(=O)OCC(C)C),13900.0,1.1,SEC13,53.0,2020-02-14 00:00:00,PVA,1
"Freitag, 14. Februar 2020 15:09:18",A6 1,25.0,206.7,0.066,478.0,227.0,225.3,170.5,VAN059_P2(TS-012b)_1.txt,VAN59_P2,TS-012b,methacrylate,Poly-i-Butyl MA,C=C(C)C(=O)OCC(C)C,[CH2][C](C)(C(=O)OCC(C)C),13900.0,1.1,SEC13,53.0,2020-02-14 00:00:00,PVA,1
"Freitag, 14. Februar 2020 15:09:29",A6 2,25.0,210.2,0.091,469.1,234.7,232.1,177.9,VAN059_P2(TS-012b)_1.txt,VAN59_P2,TS-012b,methacrylate,Poly-i-Butyl MA,C=C(C)C(=O)OCC(C)C,[CH2][C](C)(C(=O)OCC(C)C),13900.0,1.1,SEC13,53.0,2020-02-14 00:00:00,PVA,1
"Freitag, 14. Februar 2020 15:09:40",A6 3,25.0,201.5,0.14400000000000002,427.9,218.9,217.6,179.0,VAN059_P2(TS-012b)_1.txt,VAN59_P2,TS-012b,methacrylate,Poly-i-Butyl MA,C=C(C)C(=O)OCC(C)C,[CH2][C](C)(C(=O)OCC(C)C),13900.0,1.1,SEC13,53.0,2020-02-14 00:00:00,PVA,1
"Freitag, 14. Februar 2020 15:10:29",B1 1,25.0,187.5,0.136,220.5,203.1,206.3,141.3,VAN059_P2(TS-012b)_1.txt,VAN59_P2,TS-012b,methacrylate,Poly-i-Butyl MA,C=C(C)C(=O)OCC(C)C,[CH2][C](C)(C(=O)OCC(C)C),13900.0,1.1,SEC13,53.0,2020-02-14 00:00:00,None,3
"Freitag, 14. Februar 2020 15:10:40",B1 2,25.0,187.4,0.081,220.7,200.2,200.2,168.6,VAN059_P2(TS-012b)_1.txt,VAN59_P2,TS-012b,methacrylate,Poly-i-Butyl MA,C=C(C)C(=O)OCC(C)C,[CH2][C](C)(C(=O)OCC(C)C),13900.0,1.1,SEC13,53.0,2020-02-14 00:00:00,None,3
"Freitag, 14. Februar 2020 15:10:51",B1 3,25.0,183.0,0.18100000000000002,224.6,190.6,192.2,155.3,VAN059_P2(TS-012b)_1.txt,VAN59_P2,TS-012b,methacrylate,Poly-i-Butyl MA,C=C(C)C(=O)OCC(C)C,[CH2][C](C)(C(=O)OCC(C)C),13900.0,1.1,SEC13,53.0,2020-02-14 00:00:00,None,3
"Freitag, 14. Februar 2020 15:11:32",B2 1,25.0,212.9,0.115,203.3,235.9,232.6,182.4,VAN059_P2(TS-012b)_1.txt,VAN59_P2,TS-012b,methacrylate,Poly-i-Butyl MA,C=C(C)C(=O)OCC(C)C,[CH2][C](C)(C(=O)OCC(C)C),13900.0,1.1,SEC13,53.0,2020-02-14 00:00:00,None,3
"Freitag, 14. Februar 2020 15:11:43",B2 2,25.0,207.0,0.061,203.7,223.9,222.2,179.8,VAN059_P2(TS-012b)_1.txt,VAN59_P2,TS-012b,methacrylate,Poly-i-Butyl MA,C=C(C)C(=O)OCC(C)C,[CH2][C](C)(C(=O)OCC(C)C),13900.0,1.1,SEC13,53.0,2020-02-14 00:00:00,None,3
"Freitag, 14. Februar 2020 15:11:54",B2 3,25.0,213.8,0.07200000000000001,206.4,234.9,231.9,182.6,VAN059_P2(TS-012b)_1.txt,VAN59_P2,TS-012b,methacrylate,Poly-i-Butyl MA,C=C(C)C(=O)OCC(C)C,[CH2][C](C)(C(=O)OCC(C)C),13900.0,1.1,SEC13,53.0,2020-02-14 00:00:00,None,3
"Freitag, 14. Februar 2020 15:12:28",B3 1,25.0,454.5,0.368,279.1,1789.0,1131.0,328.5,VAN059_P2(TS-012b)_1.txt,VAN59_P2,TS-012b,methacrylate,Poly-i-Butyl MA,C=C(C)C(=O)OCC(C)C,[CH2][C](C)(C(=O)OCC(C)C),13900.0,1.1,SEC13,53.0,2020-02-14 00:00:00,None,3
"Freitag, 14. Februar 2020 15:12:39",B3 2,25.0,460.3,0.31,286.5,1361.0,1060.0,318.3,VAN059_P2(TS-012b)_1.txt,VAN59_P2,TS-012b,methacrylate,Poly-i-Butyl MA,C=C(C)C(=O)OCC(C)C,[CH2][C](C)(C(=O)OCC(C)C),13900.0,1.1,SEC13,53.0,2020-02-14 00:00:00,None,3
"Freitag, 14. Februar 2020 15:12:49",B3 3,25.0,444.5,0.284,276.1,1413.0,926.6,325.0,VAN059_P2(TS-012b)_1.txt,VAN59_P2,TS-012b,methacrylate,Poly-i-Butyl MA,C=C(C)C(=O)OCC(C)C,[CH2][C](C)(C(=O)OCC(C)C),13900.0,1.1,SEC13,53.0,2020-02-14 00:00:00,None,3
"Freitag, 14. Februar 2020 15:13:29",B4 1,25.0,242.5,0.046,241.6,258.6,255.0,223.9,VAN059_P2(TS-012b)_1.txt,VAN59_P2,TS-012b,methacrylate,Poly-i-Butyl MA,C=C(C)C(=O)OCC(C)C,[CH2][C](C)(C(=O)OCC(C)C),13900.0,1.1,SEC13,53.0,2020-02-14 00:00:00,PVA,3
"Freitag, 14. Februar 2020 15:13:40",B4 2,25.0,231.8,0.016,227.3,245.2,242.4,211.2,VAN059_P2(TS-012b)_1.txt,VAN59_P2,TS-012b,methacrylate,Poly-i-Butyl MA,C=C(C)C(=O)OCC(C)C,[CH2][C](C)(C(=O)OCC(C)C),13900.0,1.1,SEC13,53.0,2020-02-14 00:00:00,PVA,3
"Freitag, 14. Februar 2020 15:13:51",B4 3,25.0,231.2,0.027000000000000003,208.1,246.1,242.9,208.1,VAN059_P2(TS-012b)_1.txt,VAN59_P2,TS-012b,methacrylate,Poly-i-Butyl MA,C=C(C)C(=O)OCC(C)C,[CH2][C](C)(C(=O)OCC(C)C),13900.0,1.1,SEC13,53.0,2020-02-14 00:00:00,PVA,3
"Freitag, 14. Februar 2020 15:14:33",B5 1,25.0,223.2,0.024,272.2,233.7,231.9,210.8,VAN059_P2(TS-012b)_1.txt,VAN59_P2,TS-012b,methacrylate,Poly-i-Butyl MA,C=C(C)C(=O)OCC(C)C,[CH2][C](C)(C(=O)OCC(C)C),13900.0,1.1,SEC13,53.0,2020-02-14 00:00:00,PVA,3
"Freitag, 14. Februar 2020 15:14:44",B5 2,25.0,226.7,0.048,266.1,243.2,240.1,204.3,VAN059_P2(TS-012b)_1.txt,VAN59_P2,TS-012b,methacrylate,Poly-i-Butyl MA,C=C(C)C(=O)OCC(C)C,[CH2][C](C)(C(=O)OCC(C)C),13900.0,1.1,SEC13,53.0,2020-02-14 00:00:00,PVA,3
"Freitag, 14. Februar 2020 15:14:55",B5 3,25.0,229.4,0.11599999999999999,268.7,232.3,230.7,210.9,VAN059_P2(TS-012b)_1.txt,VAN59_P2,TS-012b,methacrylate,Poly-i-Butyl MA,C=C(C)C(=O)OCC(C)C,[CH2][C](C)(C(=O)OCC(C)C),13900.0,1.1,SEC13,53.0,2020-02-14 00:00:00,PVA,3
"Freitag, 14. Februar 2020 15:15:34",B6 1,25.0,227.5,0.065,169.2,233.7,231.9,210.0,VAN059_P2(TS-012b)_1.txt,VAN59_P2,TS-012b,methacrylate,Poly-i-Butyl MA,C=C(C)C(=O)OCC(C)C,[CH2][C](C)(C(=O)OCC(C)C),13900.0,1.1,SEC13,53.0,2020-02-14 00:00:00,PVA,3
"Freitag, 14. Februar 2020 15:15:45",B6 2,25.0,216.7,0.037000000000000005,153.7,230.6,228.2,196.0,VAN059_P2(TS-012b)_1.txt,VAN59_P2,TS-012b,methacrylate,Poly-i-Butyl MA,C=C(C)C(=O)OCC(C)C,[CH2][C](C)(C(=O)OCC(C)C),13900.0,1.1,SEC13,53.0,2020-02-14 00:00:00,PVA,3
"Freitag, 14. Februar 2020 15:15:55",B6 3,25.0,220.7,0.024,182.0,231.9,230.0,203.6,VAN059_P2(TS-012b)_1.txt,VAN59_P2,TS-012b,methacrylate,Poly-i-Butyl MA,C=C(C)C(=O)OCC(C)C,[CH2][C](C)(C(=O)OCC(C)C),13900.0,1.1,SEC13,53.0,2020-02-14 00:00:00,PVA,3
"Freitag, 14. Februar 2020 15:16:37",C1 1,25.0,191.9,0.149,448.1,227.3,232.6,116.1,VAN059_P2(TS-012b)_1.txt,VAN59_P2,TS-012b,methacrylate,Poly-i-Butyl MA,C=C(C)C(=O)OCC(C)C,[CH2][C](C)(C(=O)OCC(C)C),13900.0,1.1,SEC13,53.0,2020-02-14 00:00:00,None,5
"Freitag, 14. Februar 2020 15:16:48",C1 2,25.0,197.2,0.055,438.6,212.5,212.6,164.4,VAN059_P2(TS-012b)_1.txt,VAN59_P2,TS-012b,methacrylate,Poly-i-Butyl MA,C=C(C)C(=O)OCC(C)C,[CH2][C](C)(C(=O)OCC(C)C),13900.0,1.1,SEC13,53.0,2020-02-14 00:00:00,None,5
"Freitag, 14. Februar 2020 15:16:59",C1 3,25.0,191.1,0.13,433.8,208.8,210.7,147.0,VAN059_P2(TS-012b)_1.txt,VAN59_P2,TS-012b,methacrylate,Poly-i-Butyl MA,C=C(C)C(=O)OCC(C)C,[CH2][C](C)(C(=O)OCC(C)C),13900.0,1.1,SEC13,53.0,2020-02-14 00:00:00,None,5
"Freitag, 14. Februar 2020 15:17:40",C2 1,25.0,184.1,0.113,443.8,202.4,204.9,147.8,VAN059_P2(TS-012b)_1.txt,VAN59_P2,TS-012b,methacrylate,Poly-i-Butyl MA,C=C(C)C(=O)OCC(C)C,[CH2][C](C)(C(=O)OCC(C)C),13900.0,1.1,SEC13,53.0,2020-02-14 00:00:00,None,5
"Freitag, 14. Februar 2020 15:17:51",C2 2,25.0,184.2,0.106,445.6,195.0,197.5,149.0,VAN059_P2(TS-012b)_1.txt,VAN59_P2,TS-012b,methacrylate,Poly-i-Butyl MA,C=C(C)C(=O)OCC(C)C,[CH2][C](C)(C(=O)OCC(C)C),13900.0,1.1,SEC13,53.0,2020-02-14 00:00:00,None,5
"Freitag, 14. Februar 2020 15:18:02",C2 3,25.0,177.5,0.16699999999999998,408.3,186.8,189.2,150.5,VAN059_P2(TS-012b)_1.txt,VAN59_P2,TS-012b,methacrylate,Poly-i-Butyl MA,C=C(C)C(=O)OCC(C)C,[CH2][C](C)(C(=O)OCC(C)C),13900.0,1.1,SEC13,53.0,2020-02-14 00:00:00,None,5
"Freitag, 14. Februar 2020 15:18:38",C3 1,25.0,182.2,0.035,398.4,192.0,194.0,153.7,VAN059_P2(TS-012b)_1.txt,VAN59_P2,TS-012b,methacrylate,Poly-i-Butyl MA,C=C(C)C(=O)OCC(C)C,[CH2][C](C)(C(=O)OCC(C)C),13900.0,1.1,SEC13,53.0,2020-02-14 00:00:00,None,5
"Freitag, 14. Februar 2020 15:18:48",C3 2,25.0,185.1,0.163,424.6,195.8,198.2,149.5,VAN059_P2(TS-012b)_1.txt,VAN59_P2,TS-012b,methacrylate,Poly-i-Butyl MA,C=C(C)C(=O)OCC(C)C,[CH2][C](C)(C(=O)OCC(C)C),13900.0,1.1,SEC13,53.0,2020-02-14 00:00:00,None,5
"Freitag, 14. Februar 2020 15:18:59",C3 3,25.0,178.7,0.043,417.9,188.4,190.9,150.2,VAN059_P2(TS-012b)_1.txt,VAN59_P2,TS-012b,methacrylate,Poly-i-Butyl MA,C=C(C)C(=O)OCC(C)C,[CH2][C](C)(C(=O)OCC(C)C),13900.0,1.1,SEC13,53.0,2020-02-14 00:00:00,None,5
"Freitag, 14. Februar 2020 15:19:35",C4 1,25.0,264.7,0.064,468.2,298.0,287.6,227.5,VAN059_P2(TS-012b)_1.txt,VAN59_P2,TS-012b,methacrylate,Poly-i-Butyl MA,C=C(C)C(=O)OCC(C)C,[CH2][C](C)(C(=O)OCC(C)C),13900.0,1.1,SEC13,53.0,2020-02-14 00:00:00,PVA,5
"Freitag, 14. Februar 2020 15:19:46",C4 2,25.0,259.0,0.09300000000000001,473.9,299.6,286.6,219.7,VAN059_P2(TS-012b)_1.txt,VAN59_P2,TS-012b,methacrylate,Poly-i-Butyl MA,C=C(C)C(=O)OCC(C)C,[CH2][C](C)(C(=O)OCC(C)C),13900.0,1.1,SEC13,53.0,2020-02-14 00:00:00,PVA,5
"Freitag, 14. Februar 2020 15:19:56",C4 3,25.0,261.8,0.069,442.3,289.7,281.4,233.0,VAN059_P2(TS-012b)_1.txt,VAN59_P2,TS-012b,methacrylate,Poly-i-Butyl MA,C=C(C)C(=O)OCC(C)C,[CH2][C](C)(C(=O)OCC(C)C),13900.0,1.1,SEC13,53.0,2020-02-14 00:00:00,PVA,5
"Freitag, 14. Februar 2020 15:20:34",C5 1,25.0,250.4,0.038,465.9,270.7,265.2,224.1,VAN059_P2(TS-012b)_1.txt,VAN59_P2,TS-012b,methacrylate,Poly-i-Butyl MA,C=C(C)C(=O)OCC(C)C,[CH2][C](C)(C(=O)OCC(C)C),13900.0,1.1,SEC13,53.0,2020-02-14 00:00:00,PVA,5
"Freitag, 14. Februar 2020 15:20:44",C5 2,25.0,259.4,0.017,456.6,280.5,273.9,229.4,VAN059_P2(TS-012b)_1.txt,VAN59_P2,TS-012b,methacrylate,Poly-i-Butyl MA,C=C(C)C(=O)OCC(C)C,[CH2][C](C)(C(=O)OCC(C)C),13900.0,1.1,SEC13,53.0,2020-02-14 00:00:00,PVA,5
"Freitag, 14. Februar 2020 15:20:55",C5 3,25.0,250.6,0.068,338.8,268.8,264.7,232.8,VAN059_P2(TS-012b)_1.txt,VAN59_P2,TS-012b,methacrylate,Poly-i-Butyl MA,C=C(C)C(=O)OCC(C)C,[CH2][C](C)(C(=O)OCC(C)C),13900.0,1.1,SEC13,53.0,2020-02-14 00:00:00,PVA,5
"Freitag, 14. Februar 2020 15:21:33",C6 1,25.0,244.0,0.152,452.6,262.6,257.4,215.2,VAN059_P2(TS-012b)_1.txt,VAN59_P2,TS-012b,methacrylate,Poly-i-Butyl MA,C=C(C)C(=O)OCC(C)C,[CH2][C](C)(C(=O)OCC(C)C),13900.0,1.1,SEC13,53.0,2020-02-14 00:00:00,PVA,5
"Freitag, 14. Februar 2020 15:21:44",C6 2,25.0,245.6,0.12,448.1,272.3,265.2,215.4,VAN059_P2(TS-012b)_1.txt,VAN59_P2,TS-012b,methacrylate,Poly-i-Butyl MA,C=C(C)C(=O)OCC(C)C,[CH2][C](C)(C(=O)OCC(C)C),13900.0,1.1,SEC13,53.0,2020-02-14 00:00:00,PVA,5
"Freitag, 14. Februar 2020 15:21:55",C6 3,25.0,249.5,0.005,431.5,263.4,259.3,226.3,VAN059_P2(TS-012b)_1.txt,VAN59_P2,TS-012b,methacrylate,Poly-i-Butyl MA,C=C(C)C(=O)OCC(C)C,[CH2][C](C)(C(=O)OCC(C)C),13900.0,1.1,SEC13,53.0,2020-02-14 00:00:00,PVA,5
"Freitag, 14. Februar 2020 15:22:40",D1 1,25.0,230.9,0.204,295.7,583.6,371.9,151.9,VAN059_P2(TS-012b)_1.txt,VAN59_P2,TS-012b,methacrylate,Poly-i-Butyl MA,C=C(C)C(=O)OCC(C)C,[CH2][C](C)(C(=O)OCC(C)C),13900.0,1.1,SEC13,53.0,2020-02-14 00:00:00,None,8
"Freitag, 14. Februar 2020 15:22:51",D1 2,25.0,215.1,0.076,262.4,243.3,240.1,168.7,VAN059_P2(TS-012b)_1.txt,VAN59_P2,TS-012b,methacrylate,Poly-i-Butyl MA,C=C(C)C(=O)OCC(C)C,[CH2][C](C)(C(=O)OCC(C)C),13900.0,1.1,SEC13,53.0,2020-02-14 00:00:00,None,8
"Freitag, 14. Februar 2020 15:23:01",D1 3,25.0,204.1,0.046,267.6,216.6,215.5,183.6,VAN059_P2(TS-012b)_1.txt,VAN59_P2,TS-012b,methacrylate,Poly-i-Butyl MA,C=C(C)C(=O)OCC(C)C,[CH2][C](C)(C(=O)OCC(C)C),13900.0,1.1,SEC13,53.0,2020-02-14 00:00:00,None,8
"Freitag, 14. Februar 2020 15:23:39",D2 1,25.0,221.6,0.22,461.8,688.9,378.3,158.5,VAN059_P2(TS-012b)_1.txt,VAN59_P2,TS-012b,methacrylate,Poly-i-Butyl MA,C=C(C)C(=O)OCC(C)C,[CH2][C](C)(C(=O)OCC(C)C),13900.0,1.1,SEC13,53.0,2020-02-14 00:00:00,None,8
"Freitag, 14. Februar 2020 15:23:50",D2 2,25.0,213.0,0.172,456.4,469.7,294.9,166.1,VAN059_P2(TS-012b)_1.txt,VAN59_P2,TS-012b,methacrylate,Poly-i-Butyl MA,C=C(C)C(=O)OCC(C)C,[CH2][C](C)(C(=O)OCC(C)C),13900.0,1.1,SEC13,53.0,2020-02-14 00:00:00,None,8
"Freitag, 14. Februar 2020 15:24:00",D2 3,25.0,209.4,0.163,529.1,280.2,259.3,137.4,VAN059_P2(TS-012b)_1.txt,VAN59_P2,TS-012b,methacrylate,Poly-i-Butyl MA,C=C(C)C(=O)OCC(C)C,[CH2][C](C)(C(=O)OCC(C)C),13900.0,1.1,SEC13,53.0,2020-02-14 00:00:00,None,8
"Freitag, 14. Februar 2020 15:24:41",D3 1,25.0,214.6,0.10300000000000001,181.6,237.0,234.0,187.1,VAN059_P2(TS-012b)_1.txt,VAN59_P2,TS-012b,methacrylate,Poly-i-Butyl MA,C=C(C)C(=O)OCC(C)C,[CH2][C](C)(C(=O)OCC(C)C),13900.0,1.1,SEC13,53.0,2020-02-14 00:00:00,None,8
"Freitag, 14. Februar 2020 15:24:52",D3 2,25.0,210.0,0.153,244.9,249.4,243.3,146.2,VAN059_P2(TS-012b)_1.txt,VAN59_P2,TS-012b,methacrylate,Poly-i-Butyl MA,C=C(C)C(=O)OCC(C)C,[CH2][C](C)(C(=O)OCC(C)C),13900.0,1.1,SEC13,53.0,2020-02-14 00:00:00,None,8
"Freitag, 14. Februar 2020 15:25:03",D3 3,25.0,211.2,0.183,256.5,213.0,212.3,172.9,VAN059_P2(TS-012b)_1.txt,VAN59_P2,TS-012b,methacrylate,Poly-i-Butyl MA,C=C(C)C(=O)OCC(C)C,[CH2][C](C)(C(=O)OCC(C)C),13900.0,1.1,SEC13,53.0,2020-02-14 00:00:00,None,8
"Freitag, 14. Februar 2020 15:25:41",D4 1,25.0,272.5,0.18,266.7,307.2,299.2,260.6,VAN059_P2(TS-012b)_1.txt,VAN59_P2,TS-012b,methacrylate,Poly-i-Butyl MA,C=C(C)C(=O)OCC(C)C,[CH2][C](C)(C(=O)OCC(C)C),13900.0,1.1,SEC13,53.0,2020-02-14 00:00:00,PVA,8
"Freitag, 14. Februar 2020 15:25:52",D4 2,25.0,272.3,0.158,268.1,307.4,298.5,254.3,VAN059_P2(TS-012b)_1.txt,VAN59_P2,TS-012b,methacrylate,Poly-i-Butyl MA,C=C(C)C(=O)OCC(C)C,[CH2][C](C)(C(=O)OCC(C)C),13900.0,1.1,SEC13,53.0,2020-02-14 00:00:00,PVA,8
"Freitag, 14. Februar 2020 15:26:02",D4 3,25.0,287.6,0.03,267.8,303.1,296.5,264.0,VAN059_P2(TS-012b)_1.txt,VAN59_P2,TS-012b,methacrylate,Poly-i-Butyl MA,C=C(C)C(=O)OCC(C)C,[CH2][C](C)(C(=O)OCC(C)C),13900.0,1.1,SEC13,53.0,2020-02-14 00:00:00,PVA,8
"Freitag, 14. Februar 2020 15:26:41",D5 1,25.0,264.9,0.159,283.4,296.0,287.6,241.8,VAN059_P2(TS-012b)_1.txt,VAN59_P2,TS-012b,methacrylate,Poly-i-Butyl MA,C=C(C)C(=O)OCC(C)C,[CH2][C](C)(C(=O)OCC(C)C),13900.0,1.1,SEC13,53.0,2020-02-14 00:00:00,PVA,8
"Freitag, 14. Februar 2020 15:26:51",D5 2,25.0,266.6,0.14,252.2,340.0,309.0,207.2,VAN059_P2(TS-012b)_1.txt,VAN59_P2,TS-012b,methacrylate,Poly-i-Butyl MA,C=C(C)C(=O)OCC(C)C,[CH2][C](C)(C(=O)OCC(C)C),13900.0,1.1,SEC13,53.0,2020-02-14 00:00:00,PVA,8
"Freitag, 14. Februar 2020 15:27:02",D5 3,25.0,265.9,0.133,248.3,298.8,288.2,228.9,VAN059_P2(TS-012b)_1.txt,VAN59_P2,TS-012b,methacrylate,Poly-i-Butyl MA,C=C(C)C(=O)OCC(C)C,[CH2][C](C)(C(=O)OCC(C)C),13900.0,1.1,SEC13,53.0,2020-02-14 00:00:00,PVA,8
"Freitag, 14. Februar 2020 15:27:38",D6 1,25.0,267.5,0.159,337.0,292.4,283.6,235.0,VAN059_P2(TS-012b)_1.txt,VAN59_P2,TS-012b,methacrylate,Poly-i-Butyl MA,C=C(C)C(=O)OCC(C)C,[CH2][C](C)(C(=O)OCC(C)C),13900.0,1.1,SEC13,53.0,2020-02-14 00:00:00,PVA,8
