Repository: JulianKimmig/nanoparticle_size_prediction

File: data/raw_data.csv (part 18 of 24)
measurment_data,sample,temperature,z_average,dispersity,mean_count_rate,volume_mean,intensity_mean,number_mean,file,np_formulation,substance_code,polymer_class,polymer,smiles_monomer,smiles_ru,mn,pdi,mn_method,tg,date,additive,polymer_concentration
"Freitag, 14. Februar 2020 15:27:49",D6 2,25.0,272.1,0.152,322.1,361.3,325.6,178.1,VAN059_P2(TS-012b)_1.txt,VAN59_P2,TS-012b,methacrylate,Poly-i-Butyl MA,C=C(C)C(=O)OCC(C)C,[CH2][C](C)(C(=O)OCC(C)C),13900.0,1.1,SEC13,53.0,2020-02-14 00:00:00,PVA,8
"Freitag, 14. Februar 2020 15:28:00",D6 3,25.0,272.8,0.113,316.1,329.1,307.4,207.1,VAN059_P2(TS-012b)_1.txt,VAN59_P2,TS-012b,methacrylate,Poly-i-Butyl MA,C=C(C)C(=O)OCC(C)C,[CH2][C](C)(C(=O)OCC(C)C),13900.0,1.1,SEC13,53.0,2020-02-14 00:00:00,PVA,8
"Freitag, 14. Februar 2020 15:28:33",E1 1,25.0,217.1,0.222,330.3,650.7,371.8,137.3,VAN059_P2(TS-012b)_1.txt,VAN59_P2,TS-012b,methacrylate,Poly-i-Butyl MA,C=C(C)C(=O)OCC(C)C,[CH2][C](C)(C(=O)OCC(C)C),13900.0,1.1,SEC13,53.0,2020-02-14 00:00:00,None,10
"Freitag, 14. Februar 2020 15:28:44",E1 2,25.0,236.5,0.331,361.3,219.8,218.6,177.7,VAN059_P2(TS-012b)_1.txt,VAN59_P2,TS-012b,methacrylate,Poly-i-Butyl MA,C=C(C)C(=O)OCC(C)C,[CH2][C](C)(C(=O)OCC(C)C),13900.0,1.1,SEC13,53.0,2020-02-14 00:00:00,None,10
"Freitag, 14. Februar 2020 15:28:54",E1 3,25.0,242.7,0.264,350.2,231.4,229.2,187.4,VAN059_P2(TS-012b)_1.txt,VAN59_P2,TS-012b,methacrylate,Poly-i-Butyl MA,C=C(C)C(=O)OCC(C)C,[CH2][C](C)(C(=O)OCC(C)C),13900.0,1.1,SEC13,53.0,2020-02-14 00:00:00,None,10
"Freitag, 14. Februar 2020 15:29:43",E2 1,25.0,295.4,0.306,361.2,218.3,217.9,168.7,VAN059_P2(TS-012b)_1.txt,VAN59_P2,TS-012b,methacrylate,Poly-i-Butyl MA,C=C(C)C(=O)OCC(C)C,[CH2][C](C)(C(=O)OCC(C)C),13900.0,1.1,SEC13,53.0,2020-02-14 00:00:00,None,10
"Freitag, 14. Februar 2020 15:29:54",E2 2,25.0,219.7,0.27699999999999997,327.2,1103.0,683.1,153.1,VAN059_P2(TS-012b)_1.txt,VAN59_P2,TS-012b,methacrylate,Poly-i-Butyl MA,C=C(C)C(=O)OCC(C)C,[CH2][C](C)(C(=O)OCC(C)C),13900.0,1.1,SEC13,53.0,2020-02-14 00:00:00,None,10
"Freitag, 14. Februar 2020 15:30:05",E2 3,25.0,216.9,0.209,313.4,277.8,276.5,96.67,VAN059_P2(TS-012b)_1.txt,VAN59_P2,TS-012b,methacrylate,Poly-i-Butyl MA,C=C(C)C(=O)OCC(C)C,[CH2][C](C)(C(=O)OCC(C)C),13900.0,1.1,SEC13,53.0,2020-02-14 00:00:00,None,10
"Freitag, 14. Februar 2020 15:31:10",E3 1,25.0,194.6,0.124,303.1,223.5,225.0,142.7,VAN059_P2(TS-012b)_1.txt,VAN59_P2,TS-012b,methacrylate,Poly-i-Butyl MA,C=C(C)C(=O)OCC(C)C,[CH2][C](C)(C(=O)OCC(C)C),13900.0,1.1,SEC13,53.0,2020-02-14 00:00:00,None,10
"Freitag, 14. Februar 2020 15:31:21",E3 2,25.0,198.0,0.195,346.0,487.2,276.2,163.8,VAN059_P2(TS-012b)_1.txt,VAN59_P2,TS-012b,methacrylate,Poly-i-Butyl MA,C=C(C)C(=O)OCC(C)C,[CH2][C](C)(C(=O)OCC(C)C),13900.0,1.1,SEC13,53.0,2020-02-14 00:00:00,None,10
"Freitag, 14. Februar 2020 15:31:32",E3 3,25.0,211.0,0.196,343.6,619.9,338.5,147.4,VAN059_P2(TS-012b)_1.txt,VAN59_P2,TS-012b,methacrylate,Poly-i-Butyl MA,C=C(C)C(=O)OCC(C)C,[CH2][C](C)(C(=O)OCC(C)C),13900.0,1.1,SEC13,53.0,2020-02-14 00:00:00,None,10
"Freitag, 14. Februar 2020 15:32:10",E4 1,25.0,296.4,0.067,314.7,330.6,318.4,266.7,VAN059_P2(TS-012b)_1.txt,VAN59_P2,TS-012b,methacrylate,Poly-i-Butyl MA,C=C(C)C(=O)OCC(C)C,[CH2][C](C)(C(=O)OCC(C)C),13900.0,1.1,SEC13,53.0,2020-02-14 00:00:00,PVA,10
"Freitag, 14. Februar 2020 15:32:20",E4 2,25.0,290.1,0.016,316.3,306.7,299.8,266.8,VAN059_P2(TS-012b)_1.txt,VAN59_P2,TS-012b,methacrylate,Poly-i-Butyl MA,C=C(C)C(=O)OCC(C)C,[CH2][C](C)(C(=O)OCC(C)C),13900.0,1.1,SEC13,53.0,2020-02-14 00:00:00,PVA,10
"Freitag, 14. Februar 2020 15:32:31",E4 3,25.0,293.1,0.136,309.2,354.5,333.4,261.3,VAN059_P2(TS-012b)_1.txt,VAN59_P2,TS-012b,methacrylate,Poly-i-Butyl MA,C=C(C)C(=O)OCC(C)C,[CH2][C](C)(C(=O)OCC(C)C),13900.0,1.1,SEC13,53.0,2020-02-14 00:00:00,PVA,10
"Freitag, 14. Februar 2020 15:33:06",E5 1,25.0,285.0,0.052000000000000005,494.5,321.6,308.7,248.9,VAN059_P2(TS-012b)_1.txt,VAN59_P2,TS-012b,methacrylate,Poly-i-Butyl MA,C=C(C)C(=O)OCC(C)C,[CH2][C](C)(C(=O)OCC(C)C),13900.0,1.1,SEC13,53.0,2020-02-14 00:00:00,PVA,10
"Freitag, 14. Februar 2020 15:33:17",E5 2,25.0,281.9,0.066,467.2,317.1,304.8,248.7,VAN059_P2(TS-012b)_1.txt,VAN59_P2,TS-012b,methacrylate,Poly-i-Butyl MA,C=C(C)C(=O)OCC(C)C,[CH2][C](C)(C(=O)OCC(C)C),13900.0,1.1,SEC13,53.0,2020-02-14 00:00:00,PVA,10
"Freitag, 14. Februar 2020 15:33:27",E5 3,25.0,280.5,0.121,481.0,318.5,303.9,235.5,VAN059_P2(TS-012b)_1.txt,VAN59_P2,TS-012b,methacrylate,Poly-i-Butyl MA,C=C(C)C(=O)OCC(C)C,[CH2][C](C)(C(=O)OCC(C)C),13900.0,1.1,SEC13,53.0,2020-02-14 00:00:00,PVA,10
"Freitag, 14. Februar 2020 15:34:01",E6 1,25.0,283.4,0.172,442.5,353.7,322.9,179.4,VAN059_P2(TS-012b)_1.txt,VAN59_P2,TS-012b,methacrylate,Poly-i-Butyl MA,C=C(C)C(=O)OCC(C)C,[CH2][C](C)(C(=O)OCC(C)C),13900.0,1.1,SEC13,53.0,2020-02-14 00:00:00,PVA,10
"Freitag, 14. Februar 2020 15:34:12",E6 2,25.0,283.6,0.11900000000000001,437.0,322.1,309.8,256.1,VAN059_P2(TS-012b)_1.txt,VAN59_P2,TS-012b,methacrylate,Poly-i-Butyl MA,C=C(C)C(=O)OCC(C)C,[CH2][C](C)(C(=O)OCC(C)C),13900.0,1.1,SEC13,53.0,2020-02-14 00:00:00,PVA,10
"Freitag, 14. Februar 2020 15:34:23",E6 3,25.0,277.5,0.12,424.7,312.0,301.9,253.2,VAN059_P2(TS-012b)_1.txt,VAN59_P2,TS-012b,methacrylate,Poly-i-Butyl MA,C=C(C)C(=O)OCC(C)C,[CH2][C](C)(C(=O)OCC(C)C),13900.0,1.1,SEC13,53.0,2020-02-14 00:00:00,PVA,10
"Freitag, 14. Februar 2020 15:35:04",F1 1,25.0,189.3,0.221,215.0,182.6,184.8,150.8,VAN059_P2(TS-012b)_1.txt,VAN59_P2,TS-012b,methacrylate,Poly-i-Butyl MA,C=C(C)C(=O)OCC(C)C,[CH2][C](C)(C(=O)OCC(C)C),13900.0,1.1,SEC13,53.0,2020-02-14 00:00:00,None,15
"Freitag, 14. Februar 2020 15:35:15",F1 2,25.0,198.6,0.151,218.9,191.3,192.8,156.6,VAN059_P2(TS-012b)_1.txt,VAN59_P2,TS-012b,methacrylate,Poly-i-Butyl MA,C=C(C)C(=O)OCC(C)C,[CH2][C](C)(C(=O)OCC(C)C),13900.0,1.1,SEC13,53.0,2020-02-14 00:00:00,None,15
"Freitag, 14. Februar 2020 15:35:26",F1 3,25.0,195.7,0.142,209.1,195.2,197.0,155.1,VAN059_P2(TS-012b)_1.txt,VAN59_P2,TS-012b,methacrylate,Poly-i-Butyl MA,C=C(C)C(=O)OCC(C)C,[CH2][C](C)(C(=O)OCC(C)C),13900.0,1.1,SEC13,53.0,2020-02-14 00:00:00,None,15
"Freitag, 14. Februar 2020 15:35:59",F2 1,25.0,249.5,0.297,213.0,226.8,225.0,195.3,VAN059_P2(TS-012b)_1.txt,VAN59_P2,TS-012b,methacrylate,Poly-i-Butyl MA,C=C(C)C(=O)OCC(C)C,[CH2][C](C)(C(=O)OCC(C)C),13900.0,1.1,SEC13,53.0,2020-02-14 00:00:00,None,15
"Freitag, 14. Februar 2020 15:36:09",F2 2,25.0,291.7,0.31,254.2,211.2,209.9,196.2,VAN059_P2(TS-012b)_1.txt,VAN59_P2,TS-012b,methacrylate,Poly-i-Butyl MA,C=C(C)C(=O)OCC(C)C,[CH2][C](C)(C(=O)OCC(C)C),13900.0,1.1,SEC13,53.0,2020-02-14 00:00:00,None,15
"Freitag, 14. Februar 2020 15:36:20",F2 3,25.0,224.6,0.16699999999999998,197.2,209.0,208.4,176.8,VAN059_P2(TS-012b)_1.txt,VAN59_P2,TS-012b,methacrylate,Poly-i-Butyl MA,C=C(C)C(=O)OCC(C)C,[CH2][C](C)(C(=O)OCC(C)C),13900.0,1.1,SEC13,53.0,2020-02-14 00:00:00,None,15
"Freitag, 14. Februar 2020 15:37:10",F3 1,25.0,186.7,0.256,186.2,639.3,382.1,101.4,VAN059_P2(TS-012b)_1.txt,VAN59_P2,TS-012b,methacrylate,Poly-i-Butyl MA,C=C(C)C(=O)OCC(C)C,[CH2][C](C)(C(=O)OCC(C)C),13900.0,1.1,SEC13,53.0,2020-02-14 00:00:00,None,15
"Freitag, 14. Februar 2020 15:37:21",F3 2,25.0,189.2,0.209,190.8,524.4,286.5,121.9,VAN059_P2(TS-012b)_1.txt,VAN59_P2,TS-012b,methacrylate,Poly-i-Butyl MA,C=C(C)C(=O)OCC(C)C,[CH2][C](C)(C(=O)OCC(C)C),13900.0,1.1,SEC13,53.0,2020-02-14 00:00:00,None,15
"Freitag, 14. Februar 2020 15:37:32",F3 3,25.0,215.3,0.163,208.7,223.1,222.0,173.5,VAN059_P2(TS-012b)_1.txt,VAN59_P2,TS-012b,methacrylate,Poly-i-Butyl MA,C=C(C)C(=O)OCC(C)C,[CH2][C](C)(C(=O)OCC(C)C),13900.0,1.1,SEC13,53.0,2020-02-14 00:00:00,None,15
"Freitag, 14. Februar 2020 15:38:04",F4 1,25.0,311.4,0.23,232.5,314.7,308.1,283.3,VAN059_P2(TS-012b)_1.txt,VAN59_P2,TS-012b,methacrylate,Poly-i-Butyl MA,C=C(C)C(=O)OCC(C)C,[CH2][C](C)(C(=O)OCC(C)C),13900.0,1.1,SEC13,53.0,2020-02-14 00:00:00,PVA,15
"Freitag, 14. Februar 2020 15:38:15",F4 2,25.0,323.2,0.204,242.7,299.6,293.5,262.9,VAN059_P2(TS-012b)_1.txt,VAN59_P2,TS-012b,methacrylate,Poly-i-Butyl MA,C=C(C)C(=O)OCC(C)C,[CH2][C](C)(C(=O)OCC(C)C),13900.0,1.1,SEC13,53.0,2020-02-14 00:00:00,PVA,15
"Freitag, 14. Februar 2020 15:38:26",F4 3,25.0,303.0,0.147,218.6,383.4,357.6,281.6,VAN059_P2(TS-012b)_1.txt,VAN59_P2,TS-012b,methacrylate,Poly-i-Butyl MA,C=C(C)C(=O)OCC(C)C,[CH2][C](C)(C(=O)OCC(C)C),13900.0,1.1,SEC13,53.0,2020-02-14 00:00:00,PVA,15
"Freitag, 14. Februar 2020 15:38:59",F5 1,25.0,289.3,0.034,234.5,308.2,300.7,263.8,VAN059_P2(TS-012b)_1.txt,VAN59_P2,TS-012b,methacrylate,Poly-i-Butyl MA,C=C(C)C(=O)OCC(C)C,[CH2][C](C)(C(=O)OCC(C)C),13900.0,1.1,SEC13,53.0,2020-02-14 00:00:00,PVA,15
"Freitag, 14. Februar 2020 15:39:10",F5 2,25.0,300.7,0.217,224.1,283.3,277.6,240.7,VAN059_P2(TS-012b)_1.txt,VAN59_P2,TS-012b,methacrylate,Poly-i-Butyl MA,C=C(C)C(=O)OCC(C)C,[CH2][C](C)(C(=O)OCC(C)C),13900.0,1.1,SEC13,53.0,2020-02-14 00:00:00,PVA,15
"Freitag, 14. Februar 2020 15:39:21",F5 3,25.0,301.9,0.22699999999999998,225.1,683.9,421.6,205.7,VAN059_P2(TS-012b)_1.txt,VAN59_P2,TS-012b,methacrylate,Poly-i-Butyl MA,C=C(C)C(=O)OCC(C)C,[CH2][C](C)(C(=O)OCC(C)C),13900.0,1.1,SEC13,53.0,2020-02-14 00:00:00,PVA,15
"Freitag, 14. Februar 2020 15:39:55",F6 1,25.0,318.0,0.022000000000000002,254.9,291.3,286.6,260.3,VAN059_P2(TS-012b)_1.txt,VAN59_P2,TS-012b,methacrylate,Poly-i-Butyl MA,C=C(C)C(=O)OCC(C)C,[CH2][C](C)(C(=O)OCC(C)C),13900.0,1.1,SEC13,53.0,2020-02-14 00:00:00,PVA,15
"Freitag, 14. Februar 2020 15:40:06",F6 2,25.0,357.7,0.317,268.8,354.5,341.8,295.9,VAN059_P2(TS-012b)_1.txt,VAN59_P2,TS-012b,methacrylate,Poly-i-Butyl MA,C=C(C)C(=O)OCC(C)C,[CH2][C](C)(C(=O)OCC(C)C),13900.0,1.1,SEC13,53.0,2020-02-14 00:00:00,PVA,15
"Freitag, 14. Februar 2020 15:40:17",F6 3,25.0,288.7,0.258,219.1,1085.0,583.1,210.9,VAN059_P2(TS-012b)_1.txt,VAN59_P2,TS-012b,methacrylate,Poly-i-Butyl MA,C=C(C)C(=O)OCC(C)C,[CH2][C](C)(C(=O)OCC(C)C),13900.0,1.1,SEC13,53.0,2020-02-14 00:00:00,PVA,15
"Donnerstag, 13. Februar 2020 10:22:51",A7 1,25.0,175.3,0.142,361.8,189.5,190.6,159.0,VAN056_P3(TS-009c)_1.txt,VAN56_P3,TS-009c,methacrylate,Polybenzyl MA,C=C(C)C(=O)OCc1ccccc1,[CH2][C](C)(C(=O)OCc1ccccc1),30000.0,1.25,SEC13,54.0,2020-02-13 00:00:00,None,1
"Donnerstag, 13. Februar 2020 10:23:02",A7 2,25.0,184.3,0.1,363.4,198.6,199.6,159.6,VAN056_P3(TS-009c)_1.txt,VAN56_P3,TS-009c,methacrylate,Polybenzyl MA,C=C(C)C(=O)OCc1ccccc1,[CH2][C](C)(C(=O)OCc1ccccc1),30000.0,1.25,SEC13,54.0,2020-02-13 00:00:00,None,1
"Donnerstag, 13. Februar 2020 10:23:12",A7 3,25.0,176.7,1.0,353.7,139.8,142.1,131.2,VAN056_P3(TS-009c)_1.txt,VAN56_P3,TS-009c,methacrylate,Polybenzyl MA,C=C(C)C(=O)OCc1ccccc1,[CH2][C](C)(C(=O)OCc1ccccc1),30000.0,1.25,SEC13,54.0,2020-02-13 00:00:00,None,1
"Donnerstag, 13. Februar 2020 10:23:52",A8 1,25.1,205.5,0.026000000000000002,360.0,212.8,211.6,187.7,VAN056_P3(TS-009c)_1.txt,VAN56_P3,TS-009c,methacrylate,Polybenzyl MA,C=C(C)C(=O)OCc1ccccc1,[CH2][C](C)(C(=O)OCc1ccccc1),30000.0,1.25,SEC13,54.0,2020-02-13 00:00:00,None,1
"Donnerstag, 13. Februar 2020 10:24:03",A8 2,25.0,201.6,0.018000000000000002,360.8,210.7,209.5,186.6,VAN056_P3(TS-009c)_1.txt,VAN56_P3,TS-009c,methacrylate,Polybenzyl MA,C=C(C)C(=O)OCc1ccccc1,[CH2][C](C)(C(=O)OCc1ccccc1),30000.0,1.25,SEC13,54.0,2020-02-13 00:00:00,None,1
"Donnerstag, 13. Februar 2020 10:24:14",A8 3,25.0,205.5,0.002,354.4,214.7,213.5,185.6,VAN056_P3(TS-009c)_1.txt,VAN56_P3,TS-009c,methacrylate,Polybenzyl MA,C=C(C)C(=O)OCc1ccccc1,[CH2][C](C)(C(=O)OCc1ccccc1),30000.0,1.25,SEC13,54.0,2020-02-13 00:00:00,None,1
"Donnerstag, 13. Februar 2020 10:24:56",A9 1,25.0,214.7,0.017,335.7,227.2,225.2,192.6,VAN056_P3(TS-009c)_1.txt,VAN56_P3,TS-009c,methacrylate,Polybenzyl MA,C=C(C)C(=O)OCc1ccccc1,[CH2][C](C)(C(=O)OCc1ccccc1),30000.0,1.25,SEC13,54.0,2020-02-13 00:00:00,None,1
"Donnerstag, 13. Februar 2020 10:25:07",A9 2,25.0,206.7,0.13,342.3,220.1,218.5,191.4,VAN056_P3(TS-009c)_1.txt,VAN56_P3,TS-009c,methacrylate,Polybenzyl MA,C=C(C)C(=O)OCc1ccccc1,[CH2][C](C)(C(=O)OCc1ccccc1),30000.0,1.25,SEC13,54.0,2020-02-13 00:00:00,None,1
"Donnerstag, 13. Februar 2020 10:25:18",A9 3,25.0,192.3,0.23399999999999999,334.1,191.3,190.2,177.6,VAN056_P3(TS-009c)_1.txt,VAN56_P3,TS-009c,methacrylate,Polybenzyl MA,C=C(C)C(=O)OCc1ccccc1,[CH2][C](C)(C(=O)OCc1ccccc1),30000.0,1.25,SEC13,54.0,2020-02-13 00:00:00,None,1
"Donnerstag, 13. Februar 2020 10:26:05",A10 1,25.0,262.8,0.1,266.6,293.6,285.3,239.1,VAN056_P3(TS-009c)_1.txt,VAN56_P3,TS-009c,methacrylate,Polybenzyl MA,C=C(C)C(=O)OCc1ccccc1,[CH2][C](C)(C(=O)OCc1ccccc1),30000.0,1.25,SEC13,54.0,2020-02-13 00:00:00,PVA,1
"Donnerstag, 13. Februar 2020 10:26:16",A10 2,25.0,263.2,0.043,262.1,284.6,278.2,238.4,VAN056_P3(TS-009c)_1.txt,VAN56_P3,TS-009c,methacrylate,Polybenzyl MA,C=C(C)C(=O)OCc1ccccc1,[CH2][C](C)(C(=O)OCc1ccccc1),30000.0,1.25,SEC13,54.0,2020-02-13 00:00:00,PVA,1
"Donnerstag, 13. Februar 2020 10:26:27",A10 3,25.0,256.4,0.073,265.9,279.1,273.5,236.5,VAN056_P3(TS-009c)_1.txt,VAN56_P3,TS-009c,methacrylate,Polybenzyl MA,C=C(C)C(=O)OCc1ccccc1,[CH2][C](C)(C(=O)OCc1ccccc1),30000.0,1.25,SEC13,54.0,2020-02-13 00:00:00,PVA,1
"Donnerstag, 13. Februar 2020 10:27:06",A11 1,25.0,258.8,0.126,277.9,315.1,296.4,201.2,VAN056_P3(TS-009c)_1.txt,VAN56_P3,TS-009c,methacrylate,Polybenzyl MA,C=C(C)C(=O)OCc1ccccc1,[CH2][C](C)(C(=O)OCc1ccccc1),30000.0,1.25,SEC13,54.0,2020-02-13 00:00:00,PVA,1
"Donnerstag, 13. Februar 2020 10:27:16",A11 2,25.0,255.1,0.005,273.9,271.9,266.9,230.9,VAN056_P3(TS-009c)_1.txt,VAN56_P3,TS-009c,methacrylate,Polybenzyl MA,C=C(C)C(=O)OCc1ccccc1,[CH2][C](C)(C(=O)OCc1ccccc1),30000.0,1.25,SEC13,54.0,2020-02-13 00:00:00,PVA,1
"Donnerstag, 13. Februar 2020 10:27:27",A11 3,25.0,267.0,0.022000000000000002,274.5,290.1,282.7,238.8,VAN056_P3(TS-009c)_1.txt,VAN56_P3,TS-009c,methacrylate,Polybenzyl MA,C=C(C)C(=O)OCc1ccccc1,[CH2][C](C)(C(=O)OCc1ccccc1),30000.0,1.25,SEC13,54.0,2020-02-13 00:00:00,PVA,1
"Donnerstag, 13. Februar 2020 10:28:16",A12 1,25.0,233.7,0.111,253.1,264.3,257.6,201.9,VAN056_P3(TS-009c)_1.txt,VAN56_P3,TS-009c,methacrylate,Polybenzyl MA,C=C(C)C(=O)OCc1ccccc1,[CH2][C](C)(C(=O)OCc1ccccc1),30000.0,1.25,SEC13,54.0,2020-02-13 00:00:00,PVA,1
"Donnerstag, 13. Februar 2020 10:28:27",A12 2,25.0,239.4,0.046,256.2,246.6,244.4,220.8,VAN056_P3(TS-009c)_1.txt,VAN56_P3,TS-009c,methacrylate,Polybenzyl MA,C=C(C)C(=O)OCc1ccccc1,[CH2][C](C)(C(=O)OCc1ccccc1),30000.0,1.25,SEC13,54.0,2020-02-13 00:00:00,PVA,1
"Donnerstag, 13. Februar 2020 10:28:38",A12 3,25.0,236.1,0.025,256.4,248.8,246.1,219.5,VAN056_P3(TS-009c)_1.txt,VAN56_P3,TS-009c,methacrylate,Polybenzyl MA,C=C(C)C(=O)OCc1ccccc1,[CH2][C](C)(C(=O)OCc1ccccc1),30000.0,1.25,SEC13,54.0,2020-02-13 00:00:00,PVA,1
"Donnerstag, 13. Februar 2020 10:29:16",B7 1,25.0,207.5,0.091,337.7,225.9,223.9,183.2,VAN056_P3(TS-009c)_1.txt,VAN56_P3,TS-009c,methacrylate,Polybenzyl MA,C=C(C)C(=O)OCc1ccccc1,[CH2][C](C)(C(=O)OCc1ccccc1),30000.0,1.25,SEC13,54.0,2020-02-13 00:00:00,None,3
"Donnerstag, 13. Februar 2020 10:29:27",B7 2,25.0,215.0,0.1,329.6,218.6,217.3,195.1,VAN056_P3(TS-009c)_1.txt,VAN56_P3,TS-009c,methacrylate,Polybenzyl MA,C=C(C)C(=O)OCc1ccccc1,[CH2][C](C)(C(=O)OCc1ccccc1),30000.0,1.25,SEC13,54.0,2020-02-13 00:00:00,None,3
"Donnerstag, 13. Februar 2020 10:29:37",B7 3,25.0,170.3,0.16399999999999998,315.0,170.2,170.2,157.7,VAN056_P3(TS-009c)_1.txt,VAN56_P3,TS-009c,methacrylate,Polybenzyl MA,C=C(C)C(=O)OCc1ccccc1,[CH2][C](C)(C(=O)OCc1ccccc1),30000.0,1.25,SEC13,54.0,2020-02-13 00:00:00,None,3
"Donnerstag, 13. Februar 2020 10:30:22",B8 1,25.0,205.8,0.071,433.1,223.2,221.5,178.7,VAN056_P3(TS-009c)_1.txt,VAN56_P3,TS-009c,methacrylate,Polybenzyl MA,C=C(C)C(=O)OCc1ccccc1,[CH2][C](C)(C(=O)OCc1ccccc1),30000.0,1.25,SEC13,54.0,2020-02-13 00:00:00,None,3
"Donnerstag, 13. Februar 2020 10:30:33",B8 2,25.0,199.7,0.10099999999999999,446.9,220.6,219.6,163.6,VAN056_P3(TS-009c)_1.txt,VAN56_P3,TS-009c,methacrylate,Polybenzyl MA,C=C(C)C(=O)OCc1ccccc1,[CH2][C](C)(C(=O)OCc1ccccc1),30000.0,1.25,SEC13,54.0,2020-02-13 00:00:00,None,3
"Donnerstag, 13. Februar 2020 10:30:44",B8 3,25.0,201.2,0.002,446.5,209.1,208.0,187.6,VAN056_P3(TS-009c)_1.txt,VAN56_P3,TS-009c,methacrylate,Polybenzyl MA,C=C(C)C(=O)OCc1ccccc1,[CH2][C](C)(C(=O)OCc1ccccc1),30000.0,1.25,SEC13,54.0,2020-02-13 00:00:00,None,3
"Donnerstag, 13. Februar 2020 10:31:30",B9 1,25.0,201.8,0.11800000000000001,112.4,211.8,210.9,180.3,VAN056_P3(TS-009c)_1.txt,VAN56_P3,TS-009c,methacrylate,Polybenzyl MA,C=C(C)C(=O)OCc1ccccc1,[CH2][C](C)(C(=O)OCc1ccccc1),30000.0,1.25,SEC13,54.0,2020-02-13 00:00:00,None,3
"Donnerstag, 13. Februar 2020 10:31:41",B9 2,25.0,201.4,0.032,100.5,207.4,206.3,185.4,VAN056_P3(TS-009c)_1.txt,VAN56_P3,TS-009c,methacrylate,Polybenzyl MA,C=C(C)C(=O)OCc1ccccc1,[CH2][C](C)(C(=O)OCc1ccccc1),30000.0,1.25,SEC13,54.0,2020-02-13 00:00:00,None,3
"Donnerstag, 13. Februar 2020 10:31:52",B9 3,25.0,192.4,0.047,95.6,203.5,203.3,171.9,VAN056_P3(TS-009c)_1.txt,VAN56_P3,TS-009c,methacrylate,Polybenzyl MA,C=C(C)C(=O)OCc1ccccc1,[CH2][C](C)(C(=O)OCc1ccccc1),30000.0,1.25,SEC13,54.0,2020-02-13 00:00:00,None,3
"Donnerstag, 13. Februar 2020 10:32:29",B10 1,25.0,286.2,0.012,291.2,304.6,297.8,264.5,VAN056_P3(TS-009c)_1.txt,VAN56_P3,TS-009c,methacrylate,Polybenzyl MA,C=C(C)C(=O)OCc1ccccc1,[CH2][C](C)(C(=O)OCc1ccccc1),30000.0,1.25,SEC13,54.0,2020-02-13 00:00:00,PVA,3
"Donnerstag, 13. Februar 2020 10:32:39",B10 2,25.0,293.9,0.042,286.3,318.4,309.5,270.3,VAN056_P3(TS-009c)_1.txt,VAN56_P3,TS-009c,methacrylate,Polybenzyl MA,C=C(C)C(=O)OCc1ccccc1,[CH2][C](C)(C(=O)OCc1ccccc1),30000.0,1.25,SEC13,54.0,2020-02-13 00:00:00,PVA,3
"Donnerstag, 13. Februar 2020 10:32:50",B10 3,25.0,302.2,0.055999999999999994,292.8,342.6,327.5,268.6,VAN056_P3(TS-009c)_1.txt,VAN56_P3,TS-009c,methacrylate,Polybenzyl MA,C=C(C)C(=O)OCc1ccccc1,[CH2][C](C)(C(=O)OCc1ccccc1),30000.0,1.25,SEC13,54.0,2020-02-13 00:00:00,PVA,3
"Donnerstag, 13. Februar 2020 10:34:28",B11 1,25.0,284.4,0.054000000000000006,321.1,315.2,304.4,252.5,VAN056_P3(TS-009c)_1.txt,VAN56_P3,TS-009c,methacrylate,Polybenzyl MA,C=C(C)C(=O)OCc1ccccc1,[CH2][C](C)(C(=O)OCc1ccccc1),30000.0,1.25,SEC13,54.0,2020-02-13 00:00:00,PVA,3
"Donnerstag, 13. Februar 2020 10:34:39",B11 2,25.0,278.3,0.07200000000000001,323.2,306.6,297.5,252.1,VAN056_P3(TS-009c)_1.txt,VAN56_P3,TS-009c,methacrylate,Polybenzyl MA,C=C(C)C(=O)OCc1ccccc1,[CH2][C](C)(C(=O)OCc1ccccc1),30000.0,1.25,SEC13,54.0,2020-02-13 00:00:00,PVA,3
"Donnerstag, 13. Februar 2020 10:34:50",B11 3,25.0,279.4,0.002,317.9,298.8,291.6,251.6,VAN056_P3(TS-009c)_1.txt,VAN56_P3,TS-009c,methacrylate,Polybenzyl MA,C=C(C)C(=O)OCc1ccccc1,[CH2][C](C)(C(=O)OCc1ccccc1),30000.0,1.25,SEC13,54.0,2020-02-13 00:00:00,PVA,3
"Donnerstag, 13. Februar 2020 10:35:25",B12 1,25.0,292.5,0.024,340.0,315.4,306.7,267.8,VAN056_P3(TS-009c)_1.txt,VAN56_P3,TS-009c,methacrylate,Polybenzyl MA,C=C(C)C(=O)OCc1ccccc1,[CH2][C](C)(C(=O)OCc1ccccc1),30000.0,1.25,SEC13,54.0,2020-02-13 00:00:00,PVA,3
"Donnerstag, 13. Februar 2020 10:35:36",B12 2,25.0,278.8,0.03,335.2,290.3,285.7,259.5,VAN056_P3(TS-009c)_1.txt,VAN56_P3,TS-009c,methacrylate,Polybenzyl MA,C=C(C)C(=O)OCc1ccccc1,[CH2][C](C)(C(=O)OCc1ccccc1),30000.0,1.25,SEC13,54.0,2020-02-13 00:00:00,PVA,3
"Donnerstag, 13. Februar 2020 10:35:47",B12 3,25.0,279.7,0.12300000000000001,335.7,344.6,319.0,232.2,VAN056_P3(TS-009c)_1.txt,VAN56_P3,TS-009c,methacrylate,Polybenzyl MA,C=C(C)C(=O)OCc1ccccc1,[CH2][C](C)(C(=O)OCc1ccccc1),30000.0,1.25,SEC13,54.0,2020-02-13 00:00:00,PVA,3
"Donnerstag, 13. Februar 2020 10:36:21",C7 1,25.0,217.6,0.127,276.1,234.3,231.6,189.7,VAN056_P3(TS-009c)_1.txt,VAN56_P3,TS-009c,methacrylate,Polybenzyl MA,C=C(C)C(=O)OCc1ccccc1,[CH2][C](C)(C(=O)OCc1ccccc1),30000.0,1.25,SEC13,54.0,2020-02-13 00:00:00,None,5
"Donnerstag, 13. Februar 2020 10:36:32",C7 2,25.0,218.9,0.009000000000000001,219.7,228.9,227.0,197.8,VAN056_P3(TS-009c)_1.txt,VAN56_P3,TS-009c,methacrylate,Polybenzyl MA,C=C(C)C(=O)OCc1ccccc1,[CH2][C](C)(C(=O)OCc1ccccc1),30000.0,1.25,SEC13,54.0,2020-02-13 00:00:00,None,5
"Donnerstag, 13. Februar 2020 10:36:43",C7 3,25.0,218.7,0.21600000000000003,160.1,508.6,288.3,184.8,VAN056_P3(TS-009c)_1.txt,VAN56_P3,TS-009c,methacrylate,Polybenzyl MA,C=C(C)C(=O)OCc1ccccc1,[CH2][C](C)(C(=O)OCc1ccccc1),30000.0,1.25,SEC13,54.0,2020-02-13 00:00:00,None,5
"Donnerstag, 13. Februar 2020 10:37:24",C8 1,25.0,210.0,0.126,257.7,231.2,228.7,182.0,VAN056_P3(TS-009c)_1.txt,VAN56_P3,TS-009c,methacrylate,Polybenzyl MA,C=C(C)C(=O)OCc1ccccc1,[CH2][C](C)(C(=O)OCc1ccccc1),30000.0,1.25,SEC13,54.0,2020-02-13 00:00:00,None,5
"Donnerstag, 13. Februar 2020 10:37:35",C8 2,25.0,206.8,0.14,235.3,226.1,224.1,185.4,VAN056_P3(TS-009c)_1.txt,VAN56_P3,TS-009c,methacrylate,Polybenzyl MA,C=C(C)C(=O)OCc1ccccc1,[CH2][C](C)(C(=O)OCc1ccccc1),30000.0,1.25,SEC13,54.0,2020-02-13 00:00:00,None,5
"Donnerstag, 13. Februar 2020 10:37:46",C8 3,25.0,209.0,0.08199999999999999,219.9,227.3,225.2,183.4,VAN056_P3(TS-009c)_1.txt,VAN56_P3,TS-009c,methacrylate,Polybenzyl MA,C=C(C)C(=O)OCc1ccccc1,[CH2][C](C)(C(=O)OCc1ccccc1),30000.0,1.25,SEC13,54.0,2020-02-13 00:00:00,None,5
"Donnerstag, 13. Februar 2020 10:38:42",C9 1,25.0,206.5,0.14400000000000002,221.5,224.2,222.4,180.3,VAN056_P3(TS-009c)_1.txt,VAN56_P3,TS-009c,methacrylate,Polybenzyl MA,C=C(C)C(=O)OCc1ccccc1,[CH2][C](C)(C(=O)OCc1ccccc1),30000.0,1.25,SEC13,54.0,2020-02-13 00:00:00,None,5
"Donnerstag, 13. Februar 2020 10:38:52",C9 2,25.0,192.6,0.22,199.7,193.2,193.4,165.0,VAN056_P3(TS-009c)_1.txt,VAN56_P3,TS-009c,methacrylate,Polybenzyl MA,C=C(C)C(=O)OCc1ccccc1,[CH2][C](C)(C(=O)OCc1ccccc1),30000.0,1.25,SEC13,54.0,2020-02-13 00:00:00,None,5
"Donnerstag, 13. Februar 2020 10:39:03",C9 3,25.0,198.2,0.11699999999999999,198.0,213.9,212.7,184.4,VAN056_P3(TS-009c)_1.txt,VAN56_P3,TS-009c,methacrylate,Polybenzyl MA,C=C(C)C(=O)OCc1ccccc1,[CH2][C](C)(C(=O)OCc1ccccc1),30000.0,1.25,SEC13,54.0,2020-02-13 00:00:00,None,5
"Donnerstag, 13. Februar 2020 10:40:02",C10 1,25.0,298.3,0.102,410.3,345.1,327.4,262.3,VAN056_P3(TS-009c)_1.txt,VAN56_P3,TS-009c,methacrylate,Polybenzyl MA,C=C(C)C(=O)OCc1ccccc1,[CH2][C](C)(C(=O)OCc1ccccc1),30000.0,1.25,SEC13,54.0,2020-02-13 00:00:00,PVA,5
"Donnerstag, 13. Februar 2020 10:40:13",C10 2,25.0,301.9,0.025,403.8,317.8,310.5,280.6,VAN056_P3(TS-009c)_1.txt,VAN56_P3,TS-009c,methacrylate,Polybenzyl MA,C=C(C)C(=O)OCc1ccccc1,[CH2][C](C)(C(=O)OCc1ccccc1),30000.0,1.25,SEC13,54.0,2020-02-13 00:00:00,PVA,5
"Donnerstag, 13. Februar 2020 10:40:23",C10 3,25.0,292.5,0.03,407.4,313.4,305.8,271.0,VAN056_P3(TS-009c)_1.txt,VAN56_P3,TS-009c,methacrylate,Polybenzyl MA,C=C(C)C(=O)OCc1ccccc1,[CH2][C](C)(C(=O)OCc1ccccc1),30000.0,1.25,SEC13,54.0,2020-02-13 00:00:00,PVA,5
"Donnerstag, 13. Februar 2020 10:40:59",C11 1,25.0,304.3,0.002,420.8,322.3,314.7,285.3,VAN056_P3(TS-009c)_1.txt,VAN56_P3,TS-009c,methacrylate,Polybenzyl MA,C=C(C)C(=O)OCc1ccccc1,[CH2][C](C)(C(=O)OCc1ccccc1),30000.0,1.25,SEC13,54.0,2020-02-13 00:00:00,PVA,5
"Donnerstag, 13. Februar 2020 10:41:10",C11 2,25.0,300.0,0.061,413.7,338.5,323.6,264.8,VAN056_P3(TS-009c)_1.txt,VAN56_P3,TS-009c,methacrylate,Polybenzyl MA,C=C(C)C(=O)OCc1ccccc1,[CH2][C](C)(C(=O)OCc1ccccc1),30000.0,1.25,SEC13,54.0,2020-02-13 00:00:00,PVA,5
"Donnerstag, 13. Februar 2020 10:41:21",C11 3,25.0,304.5,0.053,404.7,334.8,323.5,278.7,VAN056_P3(TS-009c)_1.txt,VAN56_P3,TS-009c,methacrylate,Polybenzyl MA,C=C(C)C(=O)OCc1ccccc1,[CH2][C](C)(C(=O)OCc1ccccc1),30000.0,1.25,SEC13,54.0,2020-02-13 00:00:00,PVA,5
"Donnerstag, 13. Februar 2020 10:42:00",C12 1,25.0,309.1,0.102,411.6,383.1,349.6,252.6,VAN056_P3(TS-009c)_1.txt,VAN56_P3,TS-009c,methacrylate,Polybenzyl MA,C=C(C)C(=O)OCc1ccccc1,[CH2][C](C)(C(=O)OCc1ccccc1),30000.0,1.25,SEC13,54.0,2020-02-13 00:00:00,PVA,5
"Donnerstag, 13. Februar 2020 10:42:11",C12 2,25.0,308.2,0.017,397.3,329.4,319.7,281.0,VAN056_P3(TS-009c)_1.txt,VAN56_P3,TS-009c,methacrylate,Polybenzyl MA,C=C(C)C(=O)OCc1ccccc1,[CH2][C](C)(C(=O)OCc1ccccc1),30000.0,1.25,SEC13,54.0,2020-02-13 00:00:00,PVA,5
"Donnerstag, 13. Februar 2020 10:42:22",C12 3,25.0,304.2,0.126,395.3,392.6,353.0,242.9,VAN056_P3(TS-009c)_1.txt,VAN56_P3,TS-009c,methacrylate,Polybenzyl MA,C=C(C)C(=O)OCc1ccccc1,[CH2][C](C)(C(=O)OCc1ccccc1),30000.0,1.25,SEC13,54.0,2020-02-13 00:00:00,PVA,5
"Donnerstag, 13. Februar 2020 10:43:01",D7 1,25.0,265.9,0.257,223.9,832.8,553.3,178.8,VAN056_P3(TS-009c)_1.txt,VAN56_P3,TS-009c,methacrylate,Polybenzyl MA,C=C(C)C(=O)OCc1ccccc1,[CH2][C](C)(C(=O)OCc1ccccc1),30000.0,1.25,SEC13,54.0,2020-02-13 00:00:00,None,8
"Donnerstag, 13. Februar 2020 10:43:12",D7 2,25.0,253.5,0.20199999999999999,189.6,380.0,317.4,158.1,VAN056_P3(TS-009c)_1.txt,VAN56_P3,TS-009c,methacrylate,Polybenzyl MA,C=C(C)C(=O)OCc1ccccc1,[CH2][C](C)(C(=O)OCc1ccccc1),30000.0,1.25,SEC13,54.0,2020-02-13 00:00:00,None,8
"Donnerstag, 13. Februar 2020 10:43:23",D7 3,25.0,248.3,0.16,204.2,454.0,330.0,184.9,VAN056_P3(TS-009c)_1.txt,VAN56_P3,TS-009c,methacrylate,Polybenzyl MA,C=C(C)C(=O)OCc1ccccc1,[CH2][C](C)(C(=O)OCc1ccccc1),30000.0,1.25,SEC13,54.0,2020-02-13 00:00:00,None,8
"Donnerstag, 13. Februar 2020 10:44:01",D8 1,25.0,241.6,0.207,209.4,245.4,241.7,201.6,VAN056_P3(TS-009c)_1.txt,VAN56_P3,TS-009c,methacrylate,Polybenzyl MA,C=C(C)C(=O)OCc1ccccc1,[CH2][C](C)(C(=O)OCc1ccccc1),30000.0,1.25,SEC13,54.0,2020-02-13 00:00:00,None,8
"Donnerstag, 13. Februar 2020 10:44:12",D8 2,25.0,250.9,0.27899999999999997,210.9,1319.0,691.6,180.6,VAN056_P3(TS-009c)_1.txt,VAN56_P3,TS-009c,methacrylate,Polybenzyl MA,C=C(C)C(=O)OCc1ccccc1,[CH2][C](C)(C(=O)OCc1ccccc1),30000.0,1.25,SEC13,54.0,2020-02-13 00:00:00,None,8
"Donnerstag, 13. Februar 2020 10:44:23",D8 3,25.0,240.8,0.222,188.6,864.3,438.4,181.1,VAN056_P3(TS-009c)_1.txt,VAN56_P3,TS-009c,methacrylate,Polybenzyl MA,C=C(C)C(=O)OCc1ccccc1,[CH2][C](C)(C(=O)OCc1ccccc1),30000.0,1.25,SEC13,54.0,2020-02-13 00:00:00,None,8
"Donnerstag, 13. Februar 2020 10:45:00",D9 1,25.0,234.6,0.16699999999999998,209.1,238.9,236.0,201.6,VAN056_P3(TS-009c)_1.txt,VAN56_P3,TS-009c,methacrylate,Polybenzyl MA,C=C(C)C(=O)OCc1ccccc1,[CH2][C](C)(C(=O)OCc1ccccc1),30000.0,1.25,SEC13,54.0,2020-02-13 00:00:00,None,8
"Donnerstag, 13. Februar 2020 10:45:11",D9 2,25.0,246.5,0.163,212.2,304.7,297.4,111.3,VAN056_P3(TS-009c)_1.txt,VAN56_P3,TS-009c,methacrylate,Polybenzyl MA,C=C(C)C(=O)OCc1ccccc1,[CH2][C](C)(C(=O)OCc1ccccc1),30000.0,1.25,SEC13,54.0,2020-02-13 00:00:00,None,8
"Donnerstag, 13. Februar 2020 10:45:21",D9 3,25.0,245.6,0.141,222.1,255.2,250.8,210.6,VAN056_P3(TS-009c)_1.txt,VAN56_P3,TS-009c,methacrylate,Polybenzyl MA,C=C(C)C(=O)OCc1ccccc1,[CH2][C](C)(C(=O)OCc1ccccc1),30000.0,1.25,SEC13,54.0,2020-02-13 00:00:00,None,8
"Donnerstag, 13. Februar 2020 10:45:57",D10 1,25.0,321.1,0.172,339.3,374.1,348.3,270.9,VAN056_P3(TS-009c)_1.txt,VAN56_P3,TS-009c,methacrylate,Polybenzyl MA,C=C(C)C(=O)OCc1ccccc1,[CH2][C](C)(C(=O)OCc1ccccc1),30000.0,1.25,SEC13,54.0,2020-02-13 00:00:00,PVA,8
"Donnerstag, 13. Februar 2020 10:46:08",D10 2,25.0,334.7,0.12,343.3,454.4,386.1,276.6,VAN056_P3(TS-009c)_1.txt,VAN56_P3,TS-009c,methacrylate,Polybenzyl MA,C=C(C)C(=O)OCc1ccccc1,[CH2][C](C)(C(=O)OCc1ccccc1),30000.0,1.25,SEC13,54.0,2020-02-13 00:00:00,PVA,8
"Donnerstag, 13. Februar 2020 10:46:19",D10 3,25.0,343.3,0.084,345.1,413.3,382.7,305.0,VAN056_P3(TS-009c)_1.txt,VAN56_P3,TS-009c,methacrylate,Polybenzyl MA,C=C(C)C(=O)OCc1ccccc1,[CH2][C](C)(C(=O)OCc1ccccc1),30000.0,1.25,SEC13,54.0,2020-02-13 00:00:00,PVA,8
"Donnerstag, 13. Februar 2020 10:46:56",D11 1,25.0,349.3,0.034,265.9,382.7,367.3,324.6,VAN056_P3(TS-009c)_1.txt,VAN56_P3,TS-009c,methacrylate,Polybenzyl MA,C=C(C)C(=O)OCc1ccccc1,[CH2][C](C)(C(=O)OCc1ccccc1),30000.0,1.25,SEC13,54.0,2020-02-13 00:00:00,PVA,8
"Donnerstag, 13. Februar 2020 10:47:07",D11 2,25.0,340.5,0.15,269.7,424.7,379.0,285.2,VAN056_P3(TS-009c)_1.txt,VAN56_P3,TS-009c,methacrylate,Polybenzyl MA,C=C(C)C(=O)OCc1ccccc1,[CH2][C](C)(C(=O)OCc1ccccc1),30000.0,1.25,SEC13,54.0,2020-02-13 00:00:00,PVA,8
"Donnerstag, 13. Februar 2020 10:47:18",D11 3,25.0,361.2,0.08,304.6,419.7,391.0,327.0,VAN056_P3(TS-009c)_1.txt,VAN56_P3,TS-009c,methacrylate,Polybenzyl MA,C=C(C)C(=O)OCc1ccccc1,[CH2][C](C)(C(=O)OCc1ccccc1),30000.0,1.25,SEC13,54.0,2020-02-13 00:00:00,PVA,8
"Donnerstag, 13. Februar 2020 10:47:57",D12 1,25.0,342.6,0.158,359.9,505.6,410.9,258.2,VAN056_P3(TS-009c)_1.txt,VAN56_P3,TS-009c,methacrylate,Polybenzyl MA,C=C(C)C(=O)OCc1ccccc1,[CH2][C](C)(C(=O)OCc1ccccc1),30000.0,1.25,SEC13,54.0,2020-02-13 00:00:00,PVA,8
"Donnerstag, 13. Februar 2020 10:48:07",D12 2,25.0,328.6,0.125,370.6,388.2,362.8,295.8,VAN056_P3(TS-009c)_1.txt,VAN56_P3,TS-009c,methacrylate,Polybenzyl MA,C=C(C)C(=O)OCc1ccccc1,[CH2][C](C)(C(=O)OCc1ccccc1),30000.0,1.25,SEC13,54.0,2020-02-13 00:00:00,PVA,8
"Donnerstag, 13. Februar 2020 10:48:18",D12 3,25.0,342.0,0.125,379.7,393.5,368.5,304.8,VAN056_P3(TS-009c)_1.txt,VAN56_P3,TS-009c,methacrylate,Polybenzyl MA,C=C(C)C(=O)OCc1ccccc1,[CH2][C](C)(C(=O)OCc1ccccc1),30000.0,1.25,SEC13,54.0,2020-02-13 00:00:00,PVA,8
"Donnerstag, 13. Februar 2020 10:48:54",E7 1,25.0,264.6,0.22899999999999998,267.0,709.0,389.4,214.0,VAN056_P3(TS-009c)_1.txt,VAN56_P3,TS-009c,methacrylate,Polybenzyl MA,C=C(C)C(=O)OCc1ccccc1,[CH2][C](C)(C(=O)OCc1ccccc1),30000.0,1.25,SEC13,54.0,2020-02-13 00:00:00,None,10
"Donnerstag, 13. Februar 2020 10:49:05",E7 2,25.0,267.4,0.21,257.5,590.1,390.3,181.7,VAN056_P3(TS-009c)_1.txt,VAN56_P3,TS-009c,methacrylate,Polybenzyl MA,C=C(C)C(=O)OCc1ccccc1,[CH2][C](C)(C(=O)OCc1ccccc1),30000.0,1.25,SEC13,54.0,2020-02-13 00:00:00,None,10
"Donnerstag, 13. Februar 2020 10:49:16",E7 3,25.0,273.3,0.24600000000000002,250.5,691.2,382.7,220.1,VAN056_P3(TS-009c)_1.txt,VAN56_P3,TS-009c,methacrylate,Polybenzyl MA,C=C(C)C(=O)OCc1ccccc1,[CH2][C](C)(C(=O)OCc1ccccc1),30000.0,1.25,SEC13,54.0,2020-02-13 00:00:00,None,10
"Donnerstag, 13. Februar 2020 10:49:51",E8 1,25.0,269.7,0.272,359.5,925.5,488.1,204.2,VAN056_P3(TS-009c)_1.txt,VAN56_P3,TS-009c,methacrylate,Polybenzyl MA,C=C(C)C(=O)OCc1ccccc1,[CH2][C](C)(C(=O)OCc1ccccc1),30000.0,1.25,SEC13,54.0,2020-02-13 00:00:00,None,10
"Donnerstag, 13. Februar 2020 10:50:02",E8 2,25.0,254.2,0.262,369.4,1055.0,550.1,179.9,VAN056_P3(TS-009c)_1.txt,VAN56_P3,TS-009c,methacrylate,Polybenzyl MA,C=C(C)C(=O)OCc1ccccc1,[CH2][C](C)(C(=O)OCc1ccccc1),30000.0,1.25,SEC13,54.0,2020-02-13 00:00:00,None,10
"Donnerstag, 13. Februar 2020 10:50:13",E8 3,25.0,251.8,0.22,318.7,717.3,396.8,176.2,VAN056_P3(TS-009c)_1.txt,VAN56_P3,TS-009c,methacrylate,Polybenzyl MA,C=C(C)C(=O)OCc1ccccc1,[CH2][C](C)(C(=O)OCc1ccccc1),30000.0,1.25,SEC13,54.0,2020-02-13 00:00:00,None,10
"Donnerstag, 13. Februar 2020 10:50:49",E9 1,25.0,263.8,0.225,238.7,636.0,356.9,218.9,VAN056_P3(TS-009c)_1.txt,VAN56_P3,TS-009c,methacrylate,Polybenzyl MA,C=C(C)C(=O)OCc1ccccc1,[CH2][C](C)(C(=O)OCc1ccccc1),30000.0,1.25,SEC13,54.0,2020-02-13 00:00:00,None,10
"Donnerstag, 13. Februar 2020 10:51:00",E9 2,25.0,273.4,0.233,245.9,264.0,259.2,220.9,VAN056_P3(TS-009c)_1.txt,VAN56_P3,TS-009c,methacrylate,Polybenzyl MA,C=C(C)C(=O)OCc1ccccc1,[CH2][C](C)(C(=O)OCc1ccccc1),30000.0,1.25,SEC13,54.0,2020-02-13 00:00:00,None,10
"Donnerstag, 13. Februar 2020 10:51:10",E9 3,25.0,252.7,0.19699999999999998,220.0,580.4,333.3,196.1,VAN056_P3(TS-009c)_1.txt,VAN56_P3,TS-009c,methacrylate,Polybenzyl MA,C=C(C)C(=O)OCc1ccccc1,[CH2][C](C)(C(=O)OCc1ccccc1),30000.0,1.25,SEC13,54.0,2020-02-13 00:00:00,None,10
"Donnerstag, 13. Februar 2020 10:51:47",E10 1,25.0,359.7,0.087,256.9,419.4,390.6,326.6,VAN056_P3(TS-009c)_1.txt,VAN56_P3,TS-009c,methacrylate,Polybenzyl MA,C=C(C)C(=O)OCc1ccccc1,[CH2][C](C)(C(=O)OCc1ccccc1),30000.0,1.25,SEC13,54.0,2020-02-13 00:00:00,PVA,10
"Donnerstag, 13. Februar 2020 10:51:58",E10 2,25.0,373.2,0.076,274.3,428.4,401.5,343.9,VAN056_P3(TS-009c)_1.txt,VAN56_P3,TS-009c,methacrylate,Polybenzyl MA,C=C(C)C(=O)OCc1ccccc1,[CH2][C](C)(C(=O)OCc1ccccc1),30000.0,1.25,SEC13,54.0,2020-02-13 00:00:00,PVA,10
"Donnerstag, 13. Februar 2020 10:52:09",E10 3,25.0,368.6,0.122,261.8,407.1,385.6,333.4,VAN056_P3(TS-009c)_1.txt,VAN56_P3,TS-009c,methacrylate,Polybenzyl MA,C=C(C)C(=O)OCc1ccccc1,[CH2][C](C)(C(=O)OCc1ccccc1),30000.0,1.25,SEC13,54.0,2020-02-13 00:00:00,PVA,10
"Donnerstag, 13. Februar 2020 10:52:46",E11 1,25.0,383.1,0.23199999999999998,200.4,693.7,458.4,320.7,VAN056_P3(TS-009c)_1.txt,VAN56_P3,TS-009c,methacrylate,Polybenzyl MA,C=C(C)C(=O)OCc1ccccc1,[CH2][C](C)(C(=O)OCc1ccccc1),30000.0,1.25,SEC13,54.0,2020-02-13 00:00:00,PVA,10
"Donnerstag, 13. Februar 2020 10:52:57",E11 2,25.0,366.0,0.204,191.7,377.3,358.8,302.8,VAN056_P3(TS-009c)_1.txt,VAN56_P3,TS-009c,methacrylate,Polybenzyl MA,C=C(C)C(=O)OCc1ccccc1,[CH2][C](C)(C(=O)OCc1ccccc1),30000.0,1.25,SEC13,54.0,2020-02-13 00:00:00,PVA,10
"Donnerstag, 13. Februar 2020 10:53:07",E11 3,25.0,371.3,0.095,184.9,474.1,423.3,330.1,VAN056_P3(TS-009c)_1.txt,VAN56_P3,TS-009c,methacrylate,Polybenzyl MA,C=C(C)C(=O)OCc1ccccc1,[CH2][C](C)(C(=O)OCc1ccccc1),30000.0,1.25,SEC13,54.0,2020-02-13 00:00:00,PVA,10
"Donnerstag, 13. Februar 2020 10:53:39",E12 1,25.0,378.1,0.215,243.9,831.8,522.8,301.8,VAN056_P3(TS-009c)_1.txt,VAN56_P3,TS-009c,methacrylate,Polybenzyl MA,C=C(C)C(=O)OCc1ccccc1,[CH2][C](C)(C(=O)OCc1ccccc1),30000.0,1.25,SEC13,54.0,2020-02-13 00:00:00,PVA,10
"Donnerstag, 13. Februar 2020 10:53:49",E12 2,25.0,372.2,0.198,245.6,747.7,527.4,288.1,VAN056_P3(TS-009c)_1.txt,VAN56_P3,TS-009c,methacrylate,Polybenzyl MA,C=C(C)C(=O)OCc1ccccc1,[CH2][C](C)(C(=O)OCc1ccccc1),30000.0,1.25,SEC13,54.0,2020-02-13 00:00:00,PVA,10
"Donnerstag, 13. Februar 2020 10:54:00",E12 3,25.0,377.0,0.203,236.4,634.2,469.8,316.1,VAN056_P3(TS-009c)_1.txt,VAN56_P3,TS-009c,methacrylate,Polybenzyl MA,C=C(C)C(=O)OCc1ccccc1,[CH2][C](C)(C(=O)OCc1ccccc1),30000.0,1.25,SEC13,54.0,2020-02-13 00:00:00,PVA,10
"Donnerstag, 13. Februar 2020 10:54:43",F7 1,25.0,396.0,0.451,304.6,924.6,461.4,219.1,VAN056_P3(TS-009c)_1.txt,VAN56_P3,TS-009c,methacrylate,Polybenzyl MA,C=C(C)C(=O)OCc1ccccc1,[CH2][C](C)(C(=O)OCc1ccccc1),30000.0,1.25,SEC13,54.0,2020-02-13 00:00:00,None,15
"Donnerstag, 13. Februar 2020 10:54:54",F7 2,25.0,354.5,0.473,260.3,2031.0,1355.0,184.1,VAN056_P3(TS-009c)_1.txt,VAN56_P3,TS-009c,methacrylate,Polybenzyl MA,C=C(C)C(=O)OCc1ccccc1,[CH2][C](C)(C(=O)OCc1ccccc1),30000.0,1.25,SEC13,54.0,2020-02-13 00:00:00,None,15
"Donnerstag, 13. Februar 2020 10:55:05",F7 3,25.0,336.2,0.451,270.0,1563.0,806.1,212.1,VAN056_P3(TS-009c)_1.txt,VAN56_P3,TS-009c,methacrylate,Polybenzyl MA,C=C(C)C(=O)OCc1ccccc1,[CH2][C](C)(C(=O)OCc1ccccc1),30000.0,1.25,SEC13,54.0,2020-02-13 00:00:00,None,15
"Donnerstag, 13. Februar 2020 10:55:41",F8 1,25.0,371.9,0.35200000000000004,256.0,268.4,263.6,225.4,VAN056_P3(TS-009c)_1.txt,VAN56_P3,TS-009c,methacrylate,Polybenzyl MA,C=C(C)C(=O)OCc1ccccc1,[CH2][C](C)(C(=O)OCc1ccccc1),30000.0,1.25,SEC13,54.0,2020-02-13 00:00:00,None,15
"Donnerstag, 13. Februar 2020 10:55:52",F8 2,25.0,370.9,0.475,299.6,803.2,448.2,238.3,VAN056_P3(TS-009c)_1.txt,VAN56_P3,TS-009c,methacrylate,Polybenzyl MA,C=C(C)C(=O)OCc1ccccc1,[CH2][C](C)(C(=O)OCc1ccccc1),30000.0,1.25,SEC13,54.0,2020-02-13 00:00:00,None,15
"Donnerstag, 13. Februar 2020 10:56:03",F8 3,25.0,307.9,0.363,243.3,1413.0,671.3,196.3,VAN056_P3(TS-009c)_1.txt,VAN56_P3,TS-009c,methacrylate,Polybenzyl MA,C=C(C)C(=O)OCc1ccccc1,[CH2][C](C)(C(=O)OCc1ccccc1),30000.0,1.25,SEC13,54.0,2020-02-13 00:00:00,None,15
"Donnerstag, 13. Februar 2020 10:56:35",F9 1,25.0,271.6,0.35,428.1,1399.0,830.3,162.8,VAN056_P3(TS-009c)_1.txt,VAN56_P3,TS-009c,methacrylate,Polybenzyl MA,C=C(C)C(=O)OCc1ccccc1,[CH2][C](C)(C(=O)OCc1ccccc1),30000.0,1.25,SEC13,54.0,2020-02-13 00:00:00,None,15
"Donnerstag, 13. Februar 2020 10:56:46",F9 2,25.0,318.8,0.42700000000000005,454.0,1063.0,670.8,159.5,VAN056_P3(TS-009c)_1.txt,VAN56_P3,TS-009c,methacrylate,Polybenzyl MA,C=C(C)C(=O)OCc1ccccc1,[CH2][C](C)(C(=O)OCc1ccccc1),30000.0,1.25,SEC13,54.0,2020-02-13 00:00:00,None,15
"Donnerstag, 13. Februar 2020 10:56:57",F9 3,25.0,372.0,0.616,534.6,437.6,375.8,149.4,VAN056_P3(TS-009c)_1.txt,VAN56_P3,TS-009c,methacrylate,Polybenzyl MA,C=C(C)C(=O)OCc1ccccc1,[CH2][C](C)(C(=O)OCc1ccccc1),30000.0,1.25,SEC13,54.0,2020-02-13 00:00:00,None,15
"Donnerstag, 13. Februar 2020 10:57:37",F10 1,25.0,430.5,0.306,211.4,1131.0,774.4,296.8,VAN056_P3(TS-009c)_1.txt,VAN56_P3,TS-009c,methacrylate,Polybenzyl MA,C=C(C)C(=O)OCc1ccccc1,[CH2][C](C)(C(=O)OCc1ccccc1),30000.0,1.25,SEC13,54.0,2020-02-13 00:00:00,PVA,15
"Donnerstag, 13. Februar 2020 10:57:48",F10 2,25.0,477.3,0.483,264.8,1387.0,834.5,286.0,VAN056_P3(TS-009c)_1.txt,VAN56_P3,TS-009c,methacrylate,Polybenzyl MA,C=C(C)C(=O)OCc1ccccc1,[CH2][C](C)(C(=O)OCc1ccccc1),30000.0,1.25,SEC13,54.0,2020-02-13 00:00:00,PVA,15
"Donnerstag, 13. Februar 2020 10:57:59",F10 3,25.0,509.9,0.42700000000000005,245.4,984.2,626.4,315.8,VAN056_P3(TS-009c)_1.txt,VAN56_P3,TS-009c,methacrylate,Polybenzyl MA,C=C(C)C(=O)OCc1ccccc1,[CH2][C](C)(C(=O)OCc1ccccc1),30000.0,1.25,SEC13,54.0,2020-02-13 00:00:00,PVA,15
"Donnerstag, 13. Februar 2020 10:58:35",F11 1,25.0,528.9,0.424,293.6,1452.0,1160.0,313.7,VAN056_P3(TS-009c)_1.txt,VAN56_P3,TS-009c,methacrylate,Polybenzyl MA,C=C(C)C(=O)OCc1ccccc1,[CH2][C](C)(C(=O)OCc1ccccc1),30000.0,1.25,SEC13,54.0,2020-02-13 00:00:00,PVA,15
"Donnerstag, 13. Februar 2020 10:58:46",F11 2,25.0,618.1,0.607,415.0,1467.0,1096.0,280.3,VAN056_P3(TS-009c)_1.txt,VAN56_P3,TS-009c,methacrylate,Polybenzyl MA,C=C(C)C(=O)OCc1ccccc1,[CH2][C](C)(C(=O)OCc1ccccc1),30000.0,1.25,SEC13,54.0,2020-02-13 00:00:00,PVA,15
"Donnerstag, 13. Februar 2020 10:58:57",F11 3,25.0,412.6,0.251,231.5,806.2,529.8,313.4,VAN056_P3(TS-009c)_1.txt,VAN56_P3,TS-009c,methacrylate,Polybenzyl MA,C=C(C)C(=O)OCc1ccccc1,[CH2][C](C)(C(=O)OCc1ccccc1),30000.0,1.25,SEC13,54.0,2020-02-13 00:00:00,PVA,15
"Donnerstag, 13. Februar 2020 10:59:30",F12 1,25.0,521.2,0.469,349.8,1982.0,1154.0,341.3,VAN056_P3(TS-009c)_1.txt,VAN56_P3,TS-009c,methacrylate,Polybenzyl MA,C=C(C)C(=O)OCc1ccccc1,[CH2][C](C)(C(=O)OCc1ccccc1),30000.0,1.25,SEC13,54.0,2020-02-13 00:00:00,PVA,15
"Donnerstag, 13. Februar 2020 10:59:41",F12 2,25.0,425.2,0.278,272.9,1015.0,664.3,296.7,VAN056_P3(TS-009c)_1.txt,VAN56_P3,TS-009c,methacrylate,Polybenzyl MA,C=C(C)C(=O)OCc1ccccc1,[CH2][C](C)(C(=O)OCc1ccccc1),30000.0,1.25,SEC13,54.0,2020-02-13 00:00:00,PVA,15
"Donnerstag, 13. Februar 2020 10:59:52",F12 3,25.0,426.9,0.336,279.0,933.6,531.1,321.6,VAN056_P3(TS-009c)_1.txt,VAN56_P3,TS-009c,methacrylate,Polybenzyl MA,C=C(C)C(=O)OCc1ccccc1,[CH2][C](C)(C(=O)OCc1ccccc1),30000.0,1.25,SEC13,54.0,2020-02-13 00:00:00,PVA,15
"Mittwoch, 19. Februar 2020 12:52:03",A1 1,24.8,1505.0,0.67,180.7,604.3,593.0,591.1,VAN065_P2(TS-019b)_1.txt,VAN65_P2,TS-019b,methacrylate,Poly-Phenyl MA,C=C(C)C(=O)Oc1ccccc1,[CH2][C](C)(C(=O)Oc1ccccc1),18600.0,1.32,SEC13,110.0,2020-02-19 00:00:00,None,1
"Mittwoch, 19. Februar 2020 12:52:14",A1 2,25.0,2272.0,0.196,244.4,807.0,795.1,798.1,VAN065_P2(TS-019b)_1.txt,VAN65_P2,TS-019b,methacrylate,Poly-Phenyl MA,C=C(C)C(=O)Oc1ccccc1,[CH2][C](C)(C(=O)Oc1ccccc1),18600.0,1.32,SEC13,110.0,2020-02-19 00:00:00,None,1
"Mittwoch, 19. Februar 2020 12:52:24",A1 3,24.9,1306.0,0.622,131.2,604.1,593.6,592.1,VAN065_P2(TS-019b)_1.txt,VAN65_P2,TS-019b,methacrylate,Poly-Phenyl MA,C=C(C)C(=O)Oc1ccccc1,[CH2][C](C)(C(=O)Oc1ccccc1),18600.0,1.32,SEC13,110.0,2020-02-19 00:00:00,None,1
"Mittwoch, 19. Februar 2020 12:53:13",A2 1,25.0,1911.0,1.0,210.8,1518.0,1644.0,1475.0,VAN065_P2(TS-019b)_1.txt,VAN65_P2,TS-019b,methacrylate,Poly-Phenyl MA,C=C(C)C(=O)Oc1ccccc1,[CH2][C](C)(C(=O)Oc1ccccc1),18600.0,1.32,SEC13,110.0,2020-02-19 00:00:00,None,1
"Mittwoch, 19. Februar 2020 12:53:24",A2 2,25.0,1648.0,0.705,207.7,1184.0,1144.0,1135.0,VAN065_P2(TS-019b)_1.txt,VAN65_P2,TS-019b,methacrylate,Poly-Phenyl MA,C=C(C)C(=O)Oc1ccccc1,[CH2][C](C)(C(=O)Oc1ccccc1),18600.0,1.32,SEC13,110.0,2020-02-19 00:00:00,None,1
"Mittwoch, 19. Februar 2020 12:53:35",A2 3,25.0,1310.0,0.317,288.9,651.0,638.9,638.7,VAN065_P2(TS-019b)_1.txt,VAN65_P2,TS-019b,methacrylate,Poly-Phenyl MA,C=C(C)C(=O)Oc1ccccc1,[CH2][C](C)(C(=O)Oc1ccccc1),18600.0,1.32,SEC13,110.0,2020-02-19 00:00:00,None,1
"Mittwoch, 19. Februar 2020 12:54:20",A3 1,25.0,3470.0,1.0,1.9,106.3,105.7,106.3,VAN065_P2(TS-019b)_1.txt,VAN65_P2,TS-019b,methacrylate,Poly-Phenyl MA,C=C(C)C(=O)Oc1ccccc1,[CH2][C](C)(C(=O)Oc1ccccc1),18600.0,1.32,SEC13,110.0,2020-02-19 00:00:00,None,1
"Mittwoch, 19. Februar 2020 12:54:31",A3 2,25.0,2309.0,0.97,1.7,256.4,255.0,256.4,VAN065_P2(TS-019b)_1.txt,VAN65_P2,TS-019b,methacrylate,Poly-Phenyl MA,C=C(C)C(=O)Oc1ccccc1,[CH2][C](C)(C(=O)Oc1ccccc1),18600.0,1.32,SEC13,110.0,2020-02-19 00:00:00,None,1
