Repository: JulianKimmig/nanoparticle_size_prediction

File: data/raw_data.csv (part 19 of 24)
measurment_data,sample,temperature,z_average,dispersity,mean_count_rate,volume_mean,intensity_mean,number_mean,file,np_formulation,substance_code,polymer_class,polymer,smiles_monomer,smiles_ru,mn,pdi,mn_method,tg,date,additive,polymer_concentration
"Mittwoch, 19. Februar 2020 12:54:42",A3 3,25.0,3413.0,1.0,1.9,433.2,429.2,426.3,VAN065_P2(TS-019b)_1.txt,VAN65_P2,TS-019b,methacrylate,Poly-Phenyl MA,C=C(C)C(=O)Oc1ccccc1,[CH2][C](C)(C(=O)Oc1ccccc1),18600.0,1.32,SEC13,110.0,2020-02-19 00:00:00,None,1
"Mittwoch, 19. Februar 2020 12:55:30",A4 1,25.0,219.5,0.022000000000000002,369.3,234.0,231.5,194.1,VAN065_P2(TS-019b)_1.txt,VAN65_P2,TS-019b,methacrylate,Poly-Phenyl MA,C=C(C)C(=O)Oc1ccccc1,[CH2][C](C)(C(=O)Oc1ccccc1),18600.0,1.32,SEC13,110.0,2020-02-19 00:00:00,PVA,1
"Mittwoch, 19. Februar 2020 12:55:40",A4 2,25.0,216.6,0.107,339.6,245.7,241.3,178.1,VAN065_P2(TS-019b)_1.txt,VAN65_P2,TS-019b,methacrylate,Poly-Phenyl MA,C=C(C)C(=O)Oc1ccccc1,[CH2][C](C)(C(=O)Oc1ccccc1),18600.0,1.32,SEC13,110.0,2020-02-19 00:00:00,PVA,1
"Mittwoch, 19. Februar 2020 12:55:51",A4 3,25.0,224.2,0.002,351.7,236.4,234.0,202.6,VAN065_P2(TS-019b)_1.txt,VAN65_P2,TS-019b,methacrylate,Poly-Phenyl MA,C=C(C)C(=O)Oc1ccccc1,[CH2][C](C)(C(=O)Oc1ccccc1),18600.0,1.32,SEC13,110.0,2020-02-19 00:00:00,PVA,1
"Mittwoch, 19. Februar 2020 12:56:23",A5 1,25.0,211.1,0.047,272.1,223.9,222.2,193.8,VAN065_P2(TS-019b)_1.txt,VAN65_P2,TS-019b,methacrylate,Poly-Phenyl MA,C=C(C)C(=O)Oc1ccccc1,[CH2][C](C)(C(=O)Oc1ccccc1),18600.0,1.32,SEC13,110.0,2020-02-19 00:00:00,PVA,1
"Mittwoch, 19. Februar 2020 12:56:34",A5 2,25.0,204.8,0.055999999999999994,266.7,220.6,219.2,179.5,VAN065_P2(TS-019b)_1.txt,VAN65_P2,TS-019b,methacrylate,Poly-Phenyl MA,C=C(C)C(=O)Oc1ccccc1,[CH2][C](C)(C(=O)Oc1ccccc1),18600.0,1.32,SEC13,110.0,2020-02-19 00:00:00,PVA,1
"Mittwoch, 19. Februar 2020 12:56:45",A5 3,25.0,207.3,0.122,272.2,236.6,233.4,163.0,VAN065_P2(TS-019b)_1.txt,VAN65_P2,TS-019b,methacrylate,Poly-Phenyl MA,C=C(C)C(=O)Oc1ccccc1,[CH2][C](C)(C(=O)Oc1ccccc1),18600.0,1.32,SEC13,110.0,2020-02-19 00:00:00,PVA,1
"Mittwoch, 19. Februar 2020 12:57:18",A6 1,25.0,187.4,0.005,464.4,195.4,195.6,166.2,VAN065_P2(TS-019b)_1.txt,VAN65_P2,TS-019b,methacrylate,Poly-Phenyl MA,C=C(C)C(=O)Oc1ccccc1,[CH2][C](C)(C(=O)Oc1ccccc1),18600.0,1.32,SEC13,110.0,2020-02-19 00:00:00,PVA,1
"Mittwoch, 19. Februar 2020 12:57:29",A6 2,25.0,182.6,0.10099999999999999,484.2,200.6,204.3,140.5,VAN065_P2(TS-019b)_1.txt,VAN65_P2,TS-019b,methacrylate,Poly-Phenyl MA,C=C(C)C(=O)Oc1ccccc1,[CH2][C](C)(C(=O)Oc1ccccc1),18600.0,1.32,SEC13,110.0,2020-02-19 00:00:00,PVA,1
"Mittwoch, 19. Februar 2020 12:57:40",A6 3,25.0,187.4,0.057999999999999996,463.2,200.7,201.9,158.9,VAN065_P2(TS-019b)_1.txt,VAN65_P2,TS-019b,methacrylate,Poly-Phenyl MA,C=C(C)C(=O)Oc1ccccc1,[CH2][C](C)(C(=O)Oc1ccccc1),18600.0,1.32,SEC13,110.0,2020-02-19 00:00:00,PVA,1
"Mittwoch, 19. Februar 2020 12:58:11",B1 1,25.0,1666.0,0.8140000000000001,667.1,771.2,738.2,735.6,VAN065_P2(TS-019b)_1.txt,VAN65_P2,TS-019b,methacrylate,Poly-Phenyl MA,C=C(C)C(=O)Oc1ccccc1,[CH2][C](C)(C(=O)Oc1ccccc1),18600.0,1.32,SEC13,110.0,2020-02-19 00:00:00,None,3
"Mittwoch, 19. Februar 2020 12:58:22",B1 2,25.0,2787.0,0.102,1749.3,1422.0,1440.0,1386.0,VAN065_P2(TS-019b)_1.txt,VAN65_P2,TS-019b,methacrylate,Poly-Phenyl MA,C=C(C)C(=O)Oc1ccccc1,[CH2][C](C)(C(=O)Oc1ccccc1),18600.0,1.32,SEC13,110.0,2020-02-19 00:00:00,None,3
"Mittwoch, 19. Februar 2020 12:58:33",B1 3,25.0,2106.0,1.0,4208.0,267.3,265.8,262.6,VAN065_P2(TS-019b)_1.txt,VAN65_P2,TS-019b,methacrylate,Poly-Phenyl MA,C=C(C)C(=O)Oc1ccccc1,[CH2][C](C)(C(=O)Oc1ccccc1),18600.0,1.32,SEC13,110.0,2020-02-19 00:00:00,None,3
"Mittwoch, 19. Februar 2020 12:59:18",B2 1,25.0,860.0,0.596,36.8,552.4,541.3,533.7,VAN065_P2(TS-019b)_1.txt,VAN65_P2,TS-019b,methacrylate,Poly-Phenyl MA,C=C(C)C(=O)Oc1ccccc1,[CH2][C](C)(C(=O)Oc1ccccc1),18600.0,1.32,SEC13,110.0,2020-02-19 00:00:00,None,3
"Mittwoch, 19. Februar 2020 12:59:28",B2 2,25.0,199000.0,1.0,868.1,0.0,0.0,0.0,VAN065_P2(TS-019b)_1.txt,VAN65_P2,TS-019b,methacrylate,Poly-Phenyl MA,C=C(C)C(=O)Oc1ccccc1,[CH2][C](C)(C(=O)Oc1ccccc1),18600.0,1.32,SEC13,110.0,2020-02-19 00:00:00,None,3
"Mittwoch, 19. Februar 2020 12:59:39",B2 3,25.0,1835.0,1.0,86.6,327.0,324.1,322.0,VAN065_P2(TS-019b)_1.txt,VAN65_P2,TS-019b,methacrylate,Poly-Phenyl MA,C=C(C)C(=O)Oc1ccccc1,[CH2][C](C)(C(=O)Oc1ccccc1),18600.0,1.32,SEC13,110.0,2020-02-19 00:00:00,None,3
"Mittwoch, 19. Februar 2020 13:00:09",B3 1,25.0,2309.0,0.7879999999999999,502.5,953.2,915.4,911.5,VAN065_P2(TS-019b)_1.txt,VAN65_P2,TS-019b,methacrylate,Poly-Phenyl MA,C=C(C)C(=O)Oc1ccccc1,[CH2][C](C)(C(=O)Oc1ccccc1),18600.0,1.32,SEC13,110.0,2020-02-19 00:00:00,None,3
"Mittwoch, 19. Februar 2020 13:00:20",B3 2,25.0,6947.0,1.0,763.9,68.46,68.11,68.45,VAN065_P2(TS-019b)_1.txt,VAN65_P2,TS-019b,methacrylate,Poly-Phenyl MA,C=C(C)C(=O)Oc1ccccc1,[CH2][C](C)(C(=O)Oc1ccccc1),18600.0,1.32,SEC13,110.0,2020-02-19 00:00:00,None,3
"Mittwoch, 19. Februar 2020 13:00:31",B3 3,25.0,1780.0,0.992,381.3,917.4,821.9,801.5,VAN065_P2(TS-019b)_1.txt,VAN65_P2,TS-019b,methacrylate,Poly-Phenyl MA,C=C(C)C(=O)Oc1ccccc1,[CH2][C](C)(C(=O)Oc1ccccc1),18600.0,1.32,SEC13,110.0,2020-02-19 00:00:00,None,3
"Mittwoch, 19. Februar 2020 13:01:06",B4 1,25.0,249.7,0.013000000000000001,239.2,264.6,260.5,227.7,VAN065_P2(TS-019b)_1.txt,VAN65_P2,TS-019b,methacrylate,Poly-Phenyl MA,C=C(C)C(=O)Oc1ccccc1,[CH2][C](C)(C(=O)Oc1ccccc1),18600.0,1.32,SEC13,110.0,2020-02-19 00:00:00,PVA,3
"Mittwoch, 19. Februar 2020 13:01:17",B4 2,25.0,251.9,0.10400000000000001,251.5,270.5,263.7,213.1,VAN065_P2(TS-019b)_1.txt,VAN65_P2,TS-019b,methacrylate,Poly-Phenyl MA,C=C(C)C(=O)Oc1ccccc1,[CH2][C](C)(C(=O)Oc1ccccc1),18600.0,1.32,SEC13,110.0,2020-02-19 00:00:00,PVA,3
"Mittwoch, 19. Februar 2020 13:01:28",B4 3,25.0,243.7,0.055999999999999994,241.2,261.0,257.3,226.1,VAN065_P2(TS-019b)_1.txt,VAN65_P2,TS-019b,methacrylate,Poly-Phenyl MA,C=C(C)C(=O)Oc1ccccc1,[CH2][C](C)(C(=O)Oc1ccccc1),18600.0,1.32,SEC13,110.0,2020-02-19 00:00:00,PVA,3
"Mittwoch, 19. Februar 2020 13:02:01",B5 1,25.0,251.4,0.021,322.9,263.3,259.6,229.4,VAN065_P2(TS-019b)_1.txt,VAN65_P2,TS-019b,methacrylate,Poly-Phenyl MA,C=C(C)C(=O)Oc1ccccc1,[CH2][C](C)(C(=O)Oc1ccccc1),18600.0,1.32,SEC13,110.0,2020-02-19 00:00:00,PVA,3
"Mittwoch, 19. Februar 2020 13:02:12",B5 2,25.0,237.4,0.13699999999999998,290.7,257.7,253.1,213.4,VAN065_P2(TS-019b)_1.txt,VAN65_P2,TS-019b,methacrylate,Poly-Phenyl MA,C=C(C)C(=O)Oc1ccccc1,[CH2][C](C)(C(=O)Oc1ccccc1),18600.0,1.32,SEC13,110.0,2020-02-19 00:00:00,PVA,3
"Mittwoch, 19. Februar 2020 13:02:23",B5 3,25.0,238.4,0.127,283.9,258.0,252.2,202.1,VAN065_P2(TS-019b)_1.txt,VAN65_P2,TS-019b,methacrylate,Poly-Phenyl MA,C=C(C)C(=O)Oc1ccccc1,[CH2][C](C)(C(=O)Oc1ccccc1),18600.0,1.32,SEC13,110.0,2020-02-19 00:00:00,PVA,3
"Mittwoch, 19. Februar 2020 13:03:06",B6 1,25.0,235.6,0.184,242.9,259.8,256.1,224.8,VAN065_P2(TS-019b)_1.txt,VAN65_P2,TS-019b,methacrylate,Poly-Phenyl MA,C=C(C)C(=O)Oc1ccccc1,[CH2][C](C)(C(=O)Oc1ccccc1),18600.0,1.32,SEC13,110.0,2020-02-19 00:00:00,PVA,3
"Mittwoch, 19. Februar 2020 13:03:17",B6 2,25.0,245.4,0.067,235.7,270.3,264.1,216.4,VAN065_P2(TS-019b)_1.txt,VAN65_P2,TS-019b,methacrylate,Poly-Phenyl MA,C=C(C)C(=O)Oc1ccccc1,[CH2][C](C)(C(=O)Oc1ccccc1),18600.0,1.32,SEC13,110.0,2020-02-19 00:00:00,PVA,3
"Mittwoch, 19. Februar 2020 13:03:28",B6 3,25.0,242.0,0.091,229.2,246.5,244.5,223.4,VAN065_P2(TS-019b)_1.txt,VAN65_P2,TS-019b,methacrylate,Poly-Phenyl MA,C=C(C)C(=O)Oc1ccccc1,[CH2][C](C)(C(=O)Oc1ccccc1),18600.0,1.32,SEC13,110.0,2020-02-19 00:00:00,PVA,3
"Mittwoch, 19. Februar 2020 13:04:05",C1 1,25.0,275.1,0.045,456.7,284.4,280.8,262.8,VAN065_P2(TS-019b)_1.txt,VAN65_P2,TS-019b,methacrylate,Poly-Phenyl MA,C=C(C)C(=O)Oc1ccccc1,[CH2][C](C)(C(=O)Oc1ccccc1),18600.0,1.32,SEC13,110.0,2020-02-19 00:00:00,None,5
"Mittwoch, 19. Februar 2020 13:04:16",C1 2,25.0,266.4,0.08,444.6,272.4,269.6,251.8,VAN065_P2(TS-019b)_1.txt,VAN65_P2,TS-019b,methacrylate,Poly-Phenyl MA,C=C(C)C(=O)Oc1ccccc1,[CH2][C](C)(C(=O)Oc1ccccc1),18600.0,1.32,SEC13,110.0,2020-02-19 00:00:00,None,5
"Mittwoch, 19. Februar 2020 13:04:27",C1 3,25.0,255.8,0.06,457.0,271.3,268.6,250.5,VAN065_P2(TS-019b)_1.txt,VAN65_P2,TS-019b,methacrylate,Poly-Phenyl MA,C=C(C)C(=O)Oc1ccccc1,[CH2][C](C)(C(=O)Oc1ccccc1),18600.0,1.32,SEC13,110.0,2020-02-19 00:00:00,None,5
"Mittwoch, 19. Februar 2020 13:04:59",C2 1,25.0,34800.0,0.419,602.5,0.0,0.0,0.0,VAN065_P2(TS-019b)_1.txt,VAN65_P2,TS-019b,methacrylate,Poly-Phenyl MA,C=C(C)C(=O)Oc1ccccc1,[CH2][C](C)(C(=O)Oc1ccccc1),18600.0,1.32,SEC13,110.0,2020-02-19 00:00:00,None,5
"Mittwoch, 19. Februar 2020 13:05:10",C2 2,25.0,810.4,0.45,210.3,488.1,482.1,475.6,VAN065_P2(TS-019b)_1.txt,VAN65_P2,TS-019b,methacrylate,Poly-Phenyl MA,C=C(C)C(=O)Oc1ccccc1,[CH2][C](C)(C(=O)Oc1ccccc1),18600.0,1.32,SEC13,110.0,2020-02-19 00:00:00,None,5
"Mittwoch, 19. Februar 2020 13:05:21",C2 3,25.0,1542.0,1.0,271.8,186.3,185.0,184.3,VAN065_P2(TS-019b)_1.txt,VAN65_P2,TS-019b,methacrylate,Poly-Phenyl MA,C=C(C)C(=O)Oc1ccccc1,[CH2][C](C)(C(=O)Oc1ccccc1),18600.0,1.32,SEC13,110.0,2020-02-19 00:00:00,None,5
"Mittwoch, 19. Februar 2020 13:05:56",C3 1,25.0,476.0,0.115,357.8,498.0,478.5,451.6,VAN065_P2(TS-019b)_1.txt,VAN65_P2,TS-019b,methacrylate,Poly-Phenyl MA,C=C(C)C(=O)Oc1ccccc1,[CH2][C](C)(C(=O)Oc1ccccc1),18600.0,1.32,SEC13,110.0,2020-02-19 00:00:00,None,5
"Mittwoch, 19. Februar 2020 13:06:07",C3 2,25.0,479.8,0.684,356.6,452.5,441.4,422.6,VAN065_P2(TS-019b)_1.txt,VAN65_P2,TS-019b,methacrylate,Poly-Phenyl MA,C=C(C)C(=O)Oc1ccccc1,[CH2][C](C)(C(=O)Oc1ccccc1),18600.0,1.32,SEC13,110.0,2020-02-19 00:00:00,None,5
"Mittwoch, 19. Februar 2020 13:06:17",C3 3,25.0,447.8,0.748,340.7,418.6,409.6,391.6,VAN065_P2(TS-019b)_1.txt,VAN65_P2,TS-019b,methacrylate,Poly-Phenyl MA,C=C(C)C(=O)Oc1ccccc1,[CH2][C](C)(C(=O)Oc1ccccc1),18600.0,1.32,SEC13,110.0,2020-02-19 00:00:00,None,5
"Mittwoch, 19. Februar 2020 13:06:53",C4 1,25.0,296.1,0.098,277.2,325.3,316.0,278.2,VAN065_P2(TS-019b)_1.txt,VAN65_P2,TS-019b,methacrylate,Poly-Phenyl MA,C=C(C)C(=O)Oc1ccccc1,[CH2][C](C)(C(=O)Oc1ccccc1),18600.0,1.32,SEC13,110.0,2020-02-19 00:00:00,PVA,5
"Mittwoch, 19. Februar 2020 13:07:04",C4 2,25.0,303.4,0.109,298.8,340.4,326.0,274.0,VAN065_P2(TS-019b)_1.txt,VAN65_P2,TS-019b,methacrylate,Poly-Phenyl MA,C=C(C)C(=O)Oc1ccccc1,[CH2][C](C)(C(=O)Oc1ccccc1),18600.0,1.32,SEC13,110.0,2020-02-19 00:00:00,PVA,5
"Mittwoch, 19. Februar 2020 13:07:14",C4 3,25.0,297.8,0.126,301.1,330.4,319.3,274.7,VAN065_P2(TS-019b)_1.txt,VAN65_P2,TS-019b,methacrylate,Poly-Phenyl MA,C=C(C)C(=O)Oc1ccccc1,[CH2][C](C)(C(=O)Oc1ccccc1),18600.0,1.32,SEC13,110.0,2020-02-19 00:00:00,PVA,5
"Mittwoch, 19. Februar 2020 13:07:47",C5 1,25.0,303.3,0.075,308.2,343.5,328.3,270.7,VAN065_P2(TS-019b)_1.txt,VAN65_P2,TS-019b,methacrylate,Poly-Phenyl MA,C=C(C)C(=O)Oc1ccccc1,[CH2][C](C)(C(=O)Oc1ccccc1),18600.0,1.32,SEC13,110.0,2020-02-19 00:00:00,PVA,5
"Mittwoch, 19. Februar 2020 13:07:57",C5 2,25.0,308.0,0.033,283.5,331.9,322.5,286.9,VAN065_P2(TS-019b)_1.txt,VAN65_P2,TS-019b,methacrylate,Poly-Phenyl MA,C=C(C)C(=O)Oc1ccccc1,[CH2][C](C)(C(=O)Oc1ccccc1),18600.0,1.32,SEC13,110.0,2020-02-19 00:00:00,PVA,5
"Mittwoch, 19. Februar 2020 13:08:08",C5 3,25.0,306.1,0.005,285.2,324.8,317.1,287.8,VAN065_P2(TS-019b)_1.txt,VAN65_P2,TS-019b,methacrylate,Poly-Phenyl MA,C=C(C)C(=O)Oc1ccccc1,[CH2][C](C)(C(=O)Oc1ccccc1),18600.0,1.32,SEC13,110.0,2020-02-19 00:00:00,PVA,5
"Mittwoch, 19. Februar 2020 13:08:49",C6 1,25.0,256.6,0.06,202.8,277.3,271.9,235.9,VAN065_P2(TS-019b)_1.txt,VAN65_P2,TS-019b,methacrylate,Poly-Phenyl MA,C=C(C)C(=O)Oc1ccccc1,[CH2][C](C)(C(=O)Oc1ccccc1),18600.0,1.32,SEC13,110.0,2020-02-19 00:00:00,PVA,5
"Mittwoch, 19. Februar 2020 13:09:00",C6 2,25.0,281.4,0.06,198.2,313.7,302.8,249.8,VAN065_P2(TS-019b)_1.txt,VAN65_P2,TS-019b,methacrylate,Poly-Phenyl MA,C=C(C)C(=O)Oc1ccccc1,[CH2][C](C)(C(=O)Oc1ccccc1),18600.0,1.32,SEC13,110.0,2020-02-19 00:00:00,PVA,5
"Mittwoch, 19. Februar 2020 13:09:11",C6 3,25.0,270.1,0.026000000000000002,173.0,293.3,285.6,241.3,VAN065_P2(TS-019b)_1.txt,VAN65_P2,TS-019b,methacrylate,Poly-Phenyl MA,C=C(C)C(=O)Oc1ccccc1,[CH2][C](C)(C(=O)Oc1ccccc1),18600.0,1.32,SEC13,110.0,2020-02-19 00:00:00,PVA,5
"Mittwoch, 19. Februar 2020 13:09:53",D1 1,25.0,267.7,0.17300000000000001,455.6,273.3,267.3,222.9,VAN065_P2(TS-019b)_1.txt,VAN65_P2,TS-019b,methacrylate,Poly-Phenyl MA,C=C(C)C(=O)Oc1ccccc1,[CH2][C](C)(C(=O)Oc1ccccc1),18600.0,1.32,SEC13,110.0,2020-02-19 00:00:00,None,8
"Mittwoch, 19. Februar 2020 13:10:04",D1 2,25.0,273.1,0.08199999999999999,467.8,317.4,302.0,228.7,VAN065_P2(TS-019b)_1.txt,VAN65_P2,TS-019b,methacrylate,Poly-Phenyl MA,C=C(C)C(=O)Oc1ccccc1,[CH2][C](C)(C(=O)Oc1ccccc1),18600.0,1.32,SEC13,110.0,2020-02-19 00:00:00,None,8
"Mittwoch, 19. Februar 2020 13:10:15",D1 3,25.0,264.7,0.068,464.9,295.2,285.9,231.8,VAN065_P2(TS-019b)_1.txt,VAN65_P2,TS-019b,methacrylate,Poly-Phenyl MA,C=C(C)C(=O)Oc1ccccc1,[CH2][C](C)(C(=O)Oc1ccccc1),18600.0,1.32,SEC13,110.0,2020-02-19 00:00:00,None,8
"Mittwoch, 19. Februar 2020 13:10:50",D2 1,25.0,301.3,0.085,272.6,355.1,332.1,259.4,VAN065_P2(TS-019b)_1.txt,VAN65_P2,TS-019b,methacrylate,Poly-Phenyl MA,C=C(C)C(=O)Oc1ccccc1,[CH2][C](C)(C(=O)Oc1ccccc1),18600.0,1.32,SEC13,110.0,2020-02-19 00:00:00,None,8
"Mittwoch, 19. Februar 2020 13:11:01",D2 2,25.0,310.4,0.19899999999999998,291.0,690.1,424.9,254.4,VAN065_P2(TS-019b)_1.txt,VAN65_P2,TS-019b,methacrylate,Poly-Phenyl MA,C=C(C)C(=O)Oc1ccccc1,[CH2][C](C)(C(=O)Oc1ccccc1),18600.0,1.32,SEC13,110.0,2020-02-19 00:00:00,None,8
"Mittwoch, 19. Februar 2020 13:11:12",D2 3,25.0,309.6,0.107,268.2,364.5,340.9,269.3,VAN065_P2(TS-019b)_1.txt,VAN65_P2,TS-019b,methacrylate,Poly-Phenyl MA,C=C(C)C(=O)Oc1ccccc1,[CH2][C](C)(C(=O)Oc1ccccc1),18600.0,1.32,SEC13,110.0,2020-02-19 00:00:00,None,8
"Mittwoch, 19. Februar 2020 13:12:06",D3 1,25.0,262.9,0.12,336.3,308.5,292.3,217.2,VAN065_P2(TS-019b)_1.txt,VAN65_P2,TS-019b,methacrylate,Poly-Phenyl MA,C=C(C)C(=O)Oc1ccccc1,[CH2][C](C)(C(=O)Oc1ccccc1),18600.0,1.32,SEC13,110.0,2020-02-19 00:00:00,None,8
"Mittwoch, 19. Februar 2020 13:12:17",D3 2,25.0,266.5,0.08900000000000001,342.9,314.7,298.5,213.2,VAN065_P2(TS-019b)_1.txt,VAN65_P2,TS-019b,methacrylate,Poly-Phenyl MA,C=C(C)C(=O)Oc1ccccc1,[CH2][C](C)(C(=O)Oc1ccccc1),18600.0,1.32,SEC13,110.0,2020-02-19 00:00:00,None,8
"Mittwoch, 19. Februar 2020 13:12:28",D3 3,25.0,250.5,0.075,345.9,272.6,267.2,229.7,VAN065_P2(TS-019b)_1.txt,VAN65_P2,TS-019b,methacrylate,Poly-Phenyl MA,C=C(C)C(=O)Oc1ccccc1,[CH2][C](C)(C(=O)Oc1ccccc1),18600.0,1.32,SEC13,110.0,2020-02-19 00:00:00,None,8
"Mittwoch, 19. Februar 2020 13:13:36",D4 1,25.0,336.1,0.026000000000000002,424.6,363.1,351.4,315.6,VAN065_P2(TS-019b)_1.txt,VAN65_P2,TS-019b,methacrylate,Poly-Phenyl MA,C=C(C)C(=O)Oc1ccccc1,[CH2][C](C)(C(=O)Oc1ccccc1),18600.0,1.32,SEC13,110.0,2020-02-19 00:00:00,PVA,8
"Mittwoch, 19. Februar 2020 13:13:47",D4 2,25.0,340.4,0.016,445.9,369.3,355.8,315.4,VAN065_P2(TS-019b)_1.txt,VAN65_P2,TS-019b,methacrylate,Poly-Phenyl MA,C=C(C)C(=O)Oc1ccccc1,[CH2][C](C)(C(=O)Oc1ccccc1),18600.0,1.32,SEC13,110.0,2020-02-19 00:00:00,PVA,8
"Mittwoch, 19. Februar 2020 13:13:57",D4 3,25.0,325.3,0.125,438.5,371.6,347.8,279.6,VAN065_P2(TS-019b)_1.txt,VAN65_P2,TS-019b,methacrylate,Poly-Phenyl MA,C=C(C)C(=O)Oc1ccccc1,[CH2][C](C)(C(=O)Oc1ccccc1),18600.0,1.32,SEC13,110.0,2020-02-19 00:00:00,PVA,8
"Mittwoch, 19. Februar 2020 13:14:33",D5 1,25.0,341.2,0.12,255.3,386.8,368.3,319.1,VAN065_P2(TS-019b)_1.txt,VAN65_P2,TS-019b,methacrylate,Poly-Phenyl MA,C=C(C)C(=O)Oc1ccccc1,[CH2][C](C)(C(=O)Oc1ccccc1),18600.0,1.32,SEC13,110.0,2020-02-19 00:00:00,PVA,8
"Mittwoch, 19. Februar 2020 13:14:44",D5 2,25.0,339.5,0.045,208.6,372.6,358.1,316.1,VAN065_P2(TS-019b)_1.txt,VAN65_P2,TS-019b,methacrylate,Poly-Phenyl MA,C=C(C)C(=O)Oc1ccccc1,[CH2][C](C)(C(=O)Oc1ccccc1),18600.0,1.32,SEC13,110.0,2020-02-19 00:00:00,PVA,8
"Mittwoch, 19. Februar 2020 13:14:55",D5 3,25.0,341.1,0.10300000000000001,216.9,425.6,381.9,291.4,VAN065_P2(TS-019b)_1.txt,VAN65_P2,TS-019b,methacrylate,Poly-Phenyl MA,C=C(C)C(=O)Oc1ccccc1,[CH2][C](C)(C(=O)Oc1ccccc1),18600.0,1.32,SEC13,110.0,2020-02-19 00:00:00,PVA,8
"Mittwoch, 19. Februar 2020 13:15:25",D6 1,25.0,368.2,0.08900000000000001,398.7,444.9,404.1,327.5,VAN065_P2(TS-019b)_1.txt,VAN65_P2,TS-019b,methacrylate,Poly-Phenyl MA,C=C(C)C(=O)Oc1ccccc1,[CH2][C](C)(C(=O)Oc1ccccc1),18600.0,1.32,SEC13,110.0,2020-02-19 00:00:00,PVA,8
"Mittwoch, 19. Februar 2020 13:15:36",D6 2,25.0,364.8,0.161,411.3,447.6,404.6,323.3,VAN065_P2(TS-019b)_1.txt,VAN65_P2,TS-019b,methacrylate,Poly-Phenyl MA,C=C(C)C(=O)Oc1ccccc1,[CH2][C](C)(C(=O)Oc1ccccc1),18600.0,1.32,SEC13,110.0,2020-02-19 00:00:00,PVA,8
"Mittwoch, 19. Februar 2020 13:15:47",D6 3,25.0,357.6,0.021,395.0,395.8,377.0,327.2,VAN065_P2(TS-019b)_1.txt,VAN65_P2,TS-019b,methacrylate,Poly-Phenyl MA,C=C(C)C(=O)Oc1ccccc1,[CH2][C](C)(C(=O)Oc1ccccc1),18600.0,1.32,SEC13,110.0,2020-02-19 00:00:00,PVA,8
"Mittwoch, 19. Februar 2020 13:16:18",E4 1,25.0,367.2,0.21600000000000003,401.2,423.3,400.8,353.0,VAN065_P2(TS-019b)_1.txt,VAN65_P2,TS-019b,methacrylate,Poly-Phenyl MA,C=C(C)C(=O)Oc1ccccc1,[CH2][C](C)(C(=O)Oc1ccccc1),18600.0,1.32,SEC13,110.0,2020-02-19 00:00:00,None,10
"Mittwoch, 19. Februar 2020 13:16:29",E4 2,25.0,365.6,0.165,359.1,416.9,398.7,357.9,VAN065_P2(TS-019b)_1.txt,VAN65_P2,TS-019b,methacrylate,Poly-Phenyl MA,C=C(C)C(=O)Oc1ccccc1,[CH2][C](C)(C(=O)Oc1ccccc1),18600.0,1.32,SEC13,110.0,2020-02-19 00:00:00,None,10
"Mittwoch, 19. Februar 2020 13:16:40",E4 3,25.0,366.3,0.153,350.5,408.7,385.3,331.7,VAN065_P2(TS-019b)_1.txt,VAN65_P2,TS-019b,methacrylate,Poly-Phenyl MA,C=C(C)C(=O)Oc1ccccc1,[CH2][C](C)(C(=O)Oc1ccccc1),18600.0,1.32,SEC13,110.0,2020-02-19 00:00:00,None,10
"Mittwoch, 19. Februar 2020 13:17:16",E5 1,25.0,390.7,0.18,374.2,431.9,403.2,343.9,VAN065_P2(TS-019b)_1.txt,VAN65_P2,TS-019b,methacrylate,Poly-Phenyl MA,C=C(C)C(=O)Oc1ccccc1,[CH2][C](C)(C(=O)Oc1ccccc1),18600.0,1.32,SEC13,110.0,2020-02-19 00:00:00,None,10
"Mittwoch, 19. Februar 2020 13:17:27",E5 2,25.0,387.9,0.214,392.5,408.7,385.0,329.9,VAN065_P2(TS-019b)_1.txt,VAN65_P2,TS-019b,methacrylate,Poly-Phenyl MA,C=C(C)C(=O)Oc1ccccc1,[CH2][C](C)(C(=O)Oc1ccccc1),18600.0,1.32,SEC13,110.0,2020-02-19 00:00:00,None,10
"Mittwoch, 19. Februar 2020 13:17:37",E5 3,25.0,383.3,0.08900000000000001,400.4,452.0,415.1,347.8,VAN065_P2(TS-019b)_1.txt,VAN65_P2,TS-019b,methacrylate,Poly-Phenyl MA,C=C(C)C(=O)Oc1ccccc1,[CH2][C](C)(C(=O)Oc1ccccc1),18600.0,1.32,SEC13,110.0,2020-02-19 00:00:00,None,10
"Mittwoch, 19. Februar 2020 13:18:11",E6 1,25.0,367.2,0.23800000000000002,235.2,699.2,453.2,303.5,VAN065_P2(TS-019b)_1.txt,VAN65_P2,TS-019b,methacrylate,Poly-Phenyl MA,C=C(C)C(=O)Oc1ccccc1,[CH2][C](C)(C(=O)Oc1ccccc1),18600.0,1.32,SEC13,110.0,2020-02-19 00:00:00,None,10
"Mittwoch, 19. Februar 2020 13:18:22",E6 2,25.0,344.5,0.195,236.0,366.0,351.6,309.2,VAN065_P2(TS-019b)_1.txt,VAN65_P2,TS-019b,methacrylate,Poly-Phenyl MA,C=C(C)C(=O)Oc1ccccc1,[CH2][C](C)(C(=O)Oc1ccccc1),18600.0,1.32,SEC13,110.0,2020-02-19 00:00:00,None,10
"Mittwoch, 19. Februar 2020 13:18:32",E6 3,25.0,349.4,0.099,225.0,377.1,358.5,301.4,VAN065_P2(TS-019b)_1.txt,VAN65_P2,TS-019b,methacrylate,Poly-Phenyl MA,C=C(C)C(=O)Oc1ccccc1,[CH2][C](C)(C(=O)Oc1ccccc1),18600.0,1.32,SEC13,110.0,2020-02-19 00:00:00,None,10
"Mittwoch, 19. Februar 2020 13:19:06",F4 1,25.0,461.8,0.254,283.5,919.6,602.3,362.2,VAN065_P2(TS-019b)_1.txt,VAN65_P2,TS-019b,methacrylate,Poly-Phenyl MA,C=C(C)C(=O)Oc1ccccc1,[CH2][C](C)(C(=O)Oc1ccccc1),18600.0,1.32,SEC13,110.0,2020-02-19 00:00:00,PVA,10
"Mittwoch, 19. Februar 2020 13:19:16",F4 2,25.0,454.2,0.292,295.9,446.4,424.0,382.0,VAN065_P2(TS-019b)_1.txt,VAN65_P2,TS-019b,methacrylate,Poly-Phenyl MA,C=C(C)C(=O)Oc1ccccc1,[CH2][C](C)(C(=O)Oc1ccccc1),18600.0,1.32,SEC13,110.0,2020-02-19 00:00:00,PVA,10
"Mittwoch, 19. Februar 2020 13:19:27",F4 3,25.0,453.7,0.32899999999999996,297.1,1070.0,579.4,328.8,VAN065_P2(TS-019b)_1.txt,VAN65_P2,TS-019b,methacrylate,Poly-Phenyl MA,C=C(C)C(=O)Oc1ccccc1,[CH2][C](C)(C(=O)Oc1ccccc1),18600.0,1.32,SEC13,110.0,2020-02-19 00:00:00,PVA,10
"Mittwoch, 19. Februar 2020 13:20:01",F5 1,25.0,464.2,0.22899999999999998,230.4,776.3,566.9,198.6,VAN065_P2(TS-019b)_1.txt,VAN65_P2,TS-019b,methacrylate,Poly-Phenyl MA,C=C(C)C(=O)Oc1ccccc1,[CH2][C](C)(C(=O)Oc1ccccc1),18600.0,1.32,SEC13,110.0,2020-02-19 00:00:00,PVA,10
"Mittwoch, 19. Februar 2020 13:20:12",F5 2,25.0,444.3,0.18,231.8,498.8,456.5,397.9,VAN065_P2(TS-019b)_1.txt,VAN65_P2,TS-019b,methacrylate,Poly-Phenyl MA,C=C(C)C(=O)Oc1ccccc1,[CH2][C](C)(C(=O)Oc1ccccc1),18600.0,1.32,SEC13,110.0,2020-02-19 00:00:00,PVA,10
"Mittwoch, 19. Februar 2020 13:20:23",F5 3,25.0,451.1,0.07,249.2,519.8,480.6,432.4,VAN065_P2(TS-019b)_1.txt,VAN65_P2,TS-019b,methacrylate,Poly-Phenyl MA,C=C(C)C(=O)Oc1ccccc1,[CH2][C](C)(C(=O)Oc1ccccc1),18600.0,1.32,SEC13,110.0,2020-02-19 00:00:00,PVA,10
"Mittwoch, 19. Februar 2020 13:20:56",F6 1,25.0,461.3,0.34299999999999997,300.7,394.3,377.3,333.1,VAN065_P2(TS-019b)_1.txt,VAN65_P2,TS-019b,methacrylate,Poly-Phenyl MA,C=C(C)C(=O)Oc1ccccc1,[CH2][C](C)(C(=O)Oc1ccccc1),18600.0,1.32,SEC13,110.0,2020-02-19 00:00:00,PVA,10
"Mittwoch, 19. Februar 2020 13:21:06",F6 2,25.0,409.2,0.24100000000000002,291.6,426.6,404.9,360.9,VAN065_P2(TS-019b)_1.txt,VAN65_P2,TS-019b,methacrylate,Poly-Phenyl MA,C=C(C)C(=O)Oc1ccccc1,[CH2][C](C)(C(=O)Oc1ccccc1),18600.0,1.32,SEC13,110.0,2020-02-19 00:00:00,PVA,10
"Mittwoch, 19. Februar 2020 13:21:17",F6 3,25.0,506.8,0.28,317.4,432.9,415.0,376.9,VAN065_P2(TS-019b)_1.txt,VAN65_P2,TS-019b,methacrylate,Poly-Phenyl MA,C=C(C)C(=O)Oc1ccccc1,[CH2][C](C)(C(=O)Oc1ccccc1),18600.0,1.32,SEC13,110.0,2020-02-19 00:00:00,PVA,10
"Donnerstag, 13. Februar 2020 12:40:21",A1 1,24.8,109.7,0.142,198.2,101.9,119.6,80.21,VAN057_P2(TS-010b)_1.txt,VAN57_P2,TS-010b,methacrylate,Poly-butyl MA,C=C(C)C(=O)OCCCC,[CH2][C](C)(C(=O)OCCCC),15700.0,1.14,SEC13,20.0,2020-02-13 00:00:00,None,1
"Donnerstag, 13. Februar 2020 12:40:32",A1 2,25.0,107.4,0.052000000000000005,194.0,104.0,113.5,91.09,VAN057_P2(TS-010b)_1.txt,VAN57_P2,TS-010b,methacrylate,Poly-butyl MA,C=C(C)C(=O)OCCCC,[CH2][C](C)(C(=O)OCCCC),15700.0,1.14,SEC13,20.0,2020-02-13 00:00:00,None,1
"Donnerstag, 13. Februar 2020 12:40:43",A1 3,24.9,108.7,0.087,195.3,101.1,117.9,80.5,VAN057_P2(TS-010b)_1.txt,VAN57_P2,TS-010b,methacrylate,Poly-butyl MA,C=C(C)C(=O)OCCCC,[CH2][C](C)(C(=O)OCCCC),15700.0,1.14,SEC13,20.0,2020-02-13 00:00:00,None,1
"Donnerstag, 13. Februar 2020 12:41:22",A2 1,25.0,100.0,0.07400000000000001,159.3,95.96,106.0,84.38,VAN057_P2(TS-010b)_1.txt,VAN57_P2,TS-010b,methacrylate,Poly-butyl MA,C=C(C)C(=O)OCCCC,[CH2][C](C)(C(=O)OCCCC),15700.0,1.14,SEC13,20.0,2020-02-13 00:00:00,None,1
"Donnerstag, 13. Februar 2020 12:41:33",A2 2,25.0,101.2,0.015,160.5,97.04,105.0,87.08,VAN057_P2(TS-010b)_1.txt,VAN57_P2,TS-010b,methacrylate,Poly-butyl MA,C=C(C)C(=O)OCCCC,[CH2][C](C)(C(=O)OCCCC),15700.0,1.14,SEC13,20.0,2020-02-13 00:00:00,None,1
"Donnerstag, 13. Februar 2020 12:41:44",A2 3,25.0,102.4,0.021,159.8,97.11,105.4,86.76,VAN057_P2(TS-010b)_1.txt,VAN57_P2,TS-010b,methacrylate,Poly-butyl MA,C=C(C)C(=O)OCCCC,[CH2][C](C)(C(=O)OCCCC),15700.0,1.14,SEC13,20.0,2020-02-13 00:00:00,None,1
"Donnerstag, 13. Februar 2020 12:42:26",A3 1,25.0,107.1,0.078,185.0,99.99,117.6,79.09,VAN057_P2(TS-010b)_1.txt,VAN57_P2,TS-010b,methacrylate,Poly-butyl MA,C=C(C)C(=O)OCCCC,[CH2][C](C)(C(=O)OCCCC),15700.0,1.14,SEC13,20.0,2020-02-13 00:00:00,None,1
"Donnerstag, 13. Februar 2020 12:42:37",A3 2,25.0,107.9,0.040999999999999995,185.4,103.5,115.6,87.72,VAN057_P2(TS-010b)_1.txt,VAN57_P2,TS-010b,methacrylate,Poly-butyl MA,C=C(C)C(=O)OCCCC,[CH2][C](C)(C(=O)OCCCC),15700.0,1.14,SEC13,20.0,2020-02-13 00:00:00,None,1
"Donnerstag, 13. Februar 2020 12:42:48",A3 3,25.0,104.7,0.012,185.0,100.9,109.1,90.18,VAN057_P2(TS-010b)_1.txt,VAN57_P2,TS-010b,methacrylate,Poly-butyl MA,C=C(C)C(=O)OCCCC,[CH2][C](C)(C(=O)OCCCC),15700.0,1.14,SEC13,20.0,2020-02-13 00:00:00,None,1
"Donnerstag, 13. Februar 2020 12:43:27",A4 1,25.0,194.2,0.048,344.4,207.3,207.5,166.1,VAN057_P2(TS-010b)_1.txt,VAN57_P2,TS-010b,methacrylate,Poly-butyl MA,C=C(C)C(=O)OCCCC,[CH2][C](C)(C(=O)OCCCC),15700.0,1.14,SEC13,20.0,2020-02-13 00:00:00,PVA,1
"Donnerstag, 13. Februar 2020 12:43:37",A4 2,25.0,192.3,0.063,352.5,205.1,204.9,171.0,VAN057_P2(TS-010b)_1.txt,VAN57_P2,TS-010b,methacrylate,Poly-butyl MA,C=C(C)C(=O)OCCCC,[CH2][C](C)(C(=O)OCCCC),15700.0,1.14,SEC13,20.0,2020-02-13 00:00:00,PVA,1
"Donnerstag, 13. Februar 2020 12:43:48",A4 3,25.0,191.2,0.04,369.0,196.8,196.6,170.8,VAN057_P2(TS-010b)_1.txt,VAN57_P2,TS-010b,methacrylate,Poly-butyl MA,C=C(C)C(=O)OCCCC,[CH2][C](C)(C(=O)OCCCC),15700.0,1.14,SEC13,20.0,2020-02-13 00:00:00,PVA,1
"Donnerstag, 13. Februar 2020 12:44:25",A5 1,25.0,180.0,0.106,296.8,196.2,198.8,148.6,VAN057_P2(TS-010b)_1.txt,VAN57_P2,TS-010b,methacrylate,Poly-butyl MA,C=C(C)C(=O)OCCCC,[CH2][C](C)(C(=O)OCCCC),15700.0,1.14,SEC13,20.0,2020-02-13 00:00:00,PVA,1
"Donnerstag, 13. Februar 2020 12:44:36",A5 2,25.0,180.8,0.005,300.4,187.5,187.8,163.1,VAN057_P2(TS-010b)_1.txt,VAN57_P2,TS-010b,methacrylate,Poly-butyl MA,C=C(C)C(=O)OCCCC,[CH2][C](C)(C(=O)OCCCC),15700.0,1.14,SEC13,20.0,2020-02-13 00:00:00,PVA,1
"Donnerstag, 13. Februar 2020 12:44:47",A5 3,25.0,180.1,0.039,308.0,189.3,190.4,158.7,VAN057_P2(TS-010b)_1.txt,VAN57_P2,TS-010b,methacrylate,Poly-butyl MA,C=C(C)C(=O)OCCCC,[CH2][C](C)(C(=O)OCCCC),15700.0,1.14,SEC13,20.0,2020-02-13 00:00:00,PVA,1
"Donnerstag, 13. Februar 2020 12:45:19",A6 1,25.0,191.7,0.048,348.6,197.0,196.9,171.4,VAN057_P2(TS-010b)_1.txt,VAN57_P2,TS-010b,methacrylate,Poly-butyl MA,C=C(C)C(=O)OCCCC,[CH2][C](C)(C(=O)OCCCC),15700.0,1.14,SEC13,20.0,2020-02-13 00:00:00,PVA,1
"Donnerstag, 13. Februar 2020 12:45:30",A6 2,25.0,190.7,0.005,353.8,197.6,197.1,174.7,VAN057_P2(TS-010b)_1.txt,VAN57_P2,TS-010b,methacrylate,Poly-butyl MA,C=C(C)C(=O)OCCCC,[CH2][C](C)(C(=O)OCCCC),15700.0,1.14,SEC13,20.0,2020-02-13 00:00:00,PVA,1
"Donnerstag, 13. Februar 2020 12:45:41",A6 3,25.0,186.1,0.043,360.3,197.0,197.9,161.6,VAN057_P2(TS-010b)_1.txt,VAN57_P2,TS-010b,methacrylate,Poly-butyl MA,C=C(C)C(=O)OCCCC,[CH2][C](C)(C(=O)OCCCC),15700.0,1.14,SEC13,20.0,2020-02-13 00:00:00,PVA,1
"Donnerstag, 13. Februar 2020 12:46:46",B1 1,25.0,125.7,0.121,321.0,124.0,135.9,100.6,VAN057_P2(TS-010b)_1.txt,VAN57_P2,TS-010b,methacrylate,Poly-butyl MA,C=C(C)C(=O)OCCCC,[CH2][C](C)(C(=O)OCCCC),15700.0,1.14,SEC13,20.0,2020-02-13 00:00:00,None,3
"Donnerstag, 13. Februar 2020 12:46:57",B1 2,25.0,126.9,0.021,318.6,123.5,133.5,103.9,VAN057_P2(TS-010b)_1.txt,VAN57_P2,TS-010b,methacrylate,Poly-butyl MA,C=C(C)C(=O)OCCCC,[CH2][C](C)(C(=O)OCCCC),15700.0,1.14,SEC13,20.0,2020-02-13 00:00:00,None,3
"Donnerstag, 13. Februar 2020 12:47:07",B1 3,25.0,125.0,0.122,325.2,119.0,132.6,95.31,VAN057_P2(TS-010b)_1.txt,VAN57_P2,TS-010b,methacrylate,Poly-butyl MA,C=C(C)C(=O)OCCCC,[CH2][C](C)(C(=O)OCCCC),15700.0,1.14,SEC13,20.0,2020-02-13 00:00:00,None,3
"Donnerstag, 13. Februar 2020 12:47:46",B2 1,25.0,120.5,0.095,351.5,114.9,133.7,85.95,VAN057_P2(TS-010b)_1.txt,VAN57_P2,TS-010b,methacrylate,Poly-butyl MA,C=C(C)C(=O)OCCCC,[CH2][C](C)(C(=O)OCCCC),15700.0,1.14,SEC13,20.0,2020-02-13 00:00:00,None,3
"Donnerstag, 13. Februar 2020 12:47:57",B2 2,25.0,124.2,0.057999999999999996,361.7,120.2,133.5,96.23,VAN057_P2(TS-010b)_1.txt,VAN57_P2,TS-010b,methacrylate,Poly-butyl MA,C=C(C)C(=O)OCCCC,[CH2][C](C)(C(=O)OCCCC),15700.0,1.14,SEC13,20.0,2020-02-13 00:00:00,None,3
"Donnerstag, 13. Februar 2020 12:48:07",B2 3,25.0,121.7,0.042,357.5,118.5,128.6,100.9,VAN057_P2(TS-010b)_1.txt,VAN57_P2,TS-010b,methacrylate,Poly-butyl MA,C=C(C)C(=O)OCCCC,[CH2][C](C)(C(=O)OCCCC),15700.0,1.14,SEC13,20.0,2020-02-13 00:00:00,None,3
"Donnerstag, 13. Februar 2020 12:48:43",B3 1,25.0,124.7,0.07200000000000001,363.0,121.3,134.7,96.68,VAN057_P2(TS-010b)_1.txt,VAN57_P2,TS-010b,methacrylate,Poly-butyl MA,C=C(C)C(=O)OCCCC,[CH2][C](C)(C(=O)OCCCC),15700.0,1.14,SEC13,20.0,2020-02-13 00:00:00,None,3
"Donnerstag, 13. Februar 2020 12:48:54",B3 2,25.0,121.4,0.035,353.2,117.2,124.5,104.1,VAN057_P2(TS-010b)_1.txt,VAN57_P2,TS-010b,methacrylate,Poly-butyl MA,C=C(C)C(=O)OCCCC,[CH2][C](C)(C(=O)OCCCC),15700.0,1.14,SEC13,20.0,2020-02-13 00:00:00,None,3
"Donnerstag, 13. Februar 2020 12:49:05",B3 3,25.0,120.4,0.09699999999999999,357.4,116.1,132.8,90.02,VAN057_P2(TS-010b)_1.txt,VAN57_P2,TS-010b,methacrylate,Poly-butyl MA,C=C(C)C(=O)OCCCC,[CH2][C](C)(C(=O)OCCCC),15700.0,1.14,SEC13,20.0,2020-02-13 00:00:00,None,3
"Donnerstag, 13. Februar 2020 12:49:48",B4 1,25.0,210.2,0.039,219.7,216.0,214.8,195.2,VAN057_P2(TS-010b)_1.txt,VAN57_P2,TS-010b,methacrylate,Poly-butyl MA,C=C(C)C(=O)OCCCC,[CH2][C](C)(C(=O)OCCCC),15700.0,1.14,SEC13,20.0,2020-02-13 00:00:00,PVA,3
"Donnerstag, 13. Februar 2020 12:49:58",B4 2,25.0,201.1,0.139,215.0,202.5,201.4,183.5,VAN057_P2(TS-010b)_1.txt,VAN57_P2,TS-010b,methacrylate,Poly-butyl MA,C=C(C)C(=O)OCCCC,[CH2][C](C)(C(=O)OCCCC),15700.0,1.14,SEC13,20.0,2020-02-13 00:00:00,PVA,3
"Donnerstag, 13. Februar 2020 12:50:09",B4 3,25.0,203.5,0.105,217.1,224.3,222.3,176.4,VAN057_P2(TS-010b)_1.txt,VAN57_P2,TS-010b,methacrylate,Poly-butyl MA,C=C(C)C(=O)OCCCC,[CH2][C](C)(C(=O)OCCCC),15700.0,1.14,SEC13,20.0,2020-02-13 00:00:00,PVA,3
"Donnerstag, 13. Februar 2020 12:50:53",B5 1,25.0,213.7,0.10400000000000001,227.4,216.5,215.3,196.5,VAN057_P2(TS-010b)_1.txt,VAN57_P2,TS-010b,methacrylate,Poly-butyl MA,C=C(C)C(=O)OCCCC,[CH2][C](C)(C(=O)OCCCC),15700.0,1.14,SEC13,20.0,2020-02-13 00:00:00,PVA,3
"Donnerstag, 13. Februar 2020 12:51:04",B5 2,25.0,207.8,0.083,222.8,227.3,225.4,181.6,VAN057_P2(TS-010b)_1.txt,VAN57_P2,TS-010b,methacrylate,Poly-butyl MA,C=C(C)C(=O)OCCCC,[CH2][C](C)(C(=O)OCCCC),15700.0,1.14,SEC13,20.0,2020-02-13 00:00:00,PVA,3
"Donnerstag, 13. Februar 2020 12:51:15",B5 3,25.0,210.8,0.044000000000000004,223.8,223.1,221.5,194.2,VAN057_P2(TS-010b)_1.txt,VAN57_P2,TS-010b,methacrylate,Poly-butyl MA,C=C(C)C(=O)OCCCC,[CH2][C](C)(C(=O)OCCCC),15700.0,1.14,SEC13,20.0,2020-02-13 00:00:00,PVA,3
"Donnerstag, 13. Februar 2020 12:51:54",B6 1,25.0,204.6,0.077,216.7,221.4,219.9,179.9,VAN057_P2(TS-010b)_1.txt,VAN57_P2,TS-010b,methacrylate,Poly-butyl MA,C=C(C)C(=O)OCCCC,[CH2][C](C)(C(=O)OCCCC),15700.0,1.14,SEC13,20.0,2020-02-13 00:00:00,PVA,3
"Donnerstag, 13. Februar 2020 12:52:05",B6 2,25.0,202.8,0.087,220.3,219.0,217.7,180.8,VAN057_P2(TS-010b)_1.txt,VAN57_P2,TS-010b,methacrylate,Poly-butyl MA,C=C(C)C(=O)OCCCC,[CH2][C](C)(C(=O)OCCCC),15700.0,1.14,SEC13,20.0,2020-02-13 00:00:00,PVA,3
"Donnerstag, 13. Februar 2020 12:52:15",B6 3,25.0,210.6,0.083,219.9,233.0,230.3,177.2,VAN057_P2(TS-010b)_1.txt,VAN57_P2,TS-010b,methacrylate,Poly-butyl MA,C=C(C)C(=O)OCCCC,[CH2][C](C)(C(=O)OCCCC),15700.0,1.14,SEC13,20.0,2020-02-13 00:00:00,PVA,3
"Donnerstag, 13. Februar 2020 12:52:50",C1 1,25.0,216.4,0.198,264.4,313.8,281.3,123.7,VAN057_P2(TS-010b)_1.txt,VAN57_P2,TS-010b,methacrylate,Poly-butyl MA,C=C(C)C(=O)OCCCC,[CH2][C](C)(C(=O)OCCCC),15700.0,1.14,SEC13,20.0,2020-02-13 00:00:00,None,5
"Donnerstag, 13. Februar 2020 12:53:01",C1 2,25.0,202.6,0.226,279.0,421.1,256.4,171.2,VAN057_P2(TS-010b)_1.txt,VAN57_P2,TS-010b,methacrylate,Poly-butyl MA,C=C(C)C(=O)OCCCC,[CH2][C](C)(C(=O)OCCCC),15700.0,1.14,SEC13,20.0,2020-02-13 00:00:00,None,5
"Donnerstag, 13. Februar 2020 12:53:12",C1 3,25.0,202.8,0.204,274.6,641.4,331.3,157.3,VAN057_P2(TS-010b)_1.txt,VAN57_P2,TS-010b,methacrylate,Poly-butyl MA,C=C(C)C(=O)OCCCC,[CH2][C](C)(C(=O)OCCCC),15700.0,1.14,SEC13,20.0,2020-02-13 00:00:00,None,5
"Donnerstag, 13. Februar 2020 12:53:44",C2 1,25.0,147.1,0.098,413.6,151.2,161.1,115.6,VAN057_P2(TS-010b)_1.txt,VAN57_P2,TS-010b,methacrylate,Poly-butyl MA,C=C(C)C(=O)OCCCC,[CH2][C](C)(C(=O)OCCCC),15700.0,1.14,SEC13,20.0,2020-02-13 00:00:00,None,5
"Donnerstag, 13. Februar 2020 12:53:55",C2 2,25.0,146.0,0.11199999999999999,408.9,145.0,151.2,122.9,VAN057_P2(TS-010b)_1.txt,VAN57_P2,TS-010b,methacrylate,Poly-butyl MA,C=C(C)C(=O)OCCCC,[CH2][C](C)(C(=O)OCCCC),15700.0,1.14,SEC13,20.0,2020-02-13 00:00:00,None,5
"Donnerstag, 13. Februar 2020 12:54:06",C2 3,25.0,145.6,0.07200000000000001,355.1,148.7,155.2,123.5,VAN057_P2(TS-010b)_1.txt,VAN57_P2,TS-010b,methacrylate,Poly-butyl MA,C=C(C)C(=O)OCCCC,[CH2][C](C)(C(=O)OCCCC),15700.0,1.14,SEC13,20.0,2020-02-13 00:00:00,None,5
"Donnerstag, 13. Februar 2020 12:54:44",C3 1,25.0,141.5,0.10300000000000001,435.7,140.2,160.6,91.62,VAN057_P2(TS-010b)_1.txt,VAN57_P2,TS-010b,methacrylate,Poly-butyl MA,C=C(C)C(=O)OCCCC,[CH2][C](C)(C(=O)OCCCC),15700.0,1.14,SEC13,20.0,2020-02-13 00:00:00,None,5
"Donnerstag, 13. Februar 2020 12:54:55",C3 2,25.0,144.5,0.111,434.5,148.0,160.3,109.8,VAN057_P2(TS-010b)_1.txt,VAN57_P2,TS-010b,methacrylate,Poly-butyl MA,C=C(C)C(=O)OCCCC,[CH2][C](C)(C(=O)OCCCC),15700.0,1.14,SEC13,20.0,2020-02-13 00:00:00,None,5
"Donnerstag, 13. Februar 2020 12:55:06",C3 3,25.0,139.9,0.12,430.2,140.1,148.7,114.5,VAN057_P2(TS-010b)_1.txt,VAN57_P2,TS-010b,methacrylate,Poly-butyl MA,C=C(C)C(=O)OCCCC,[CH2][C](C)(C(=O)OCCCC),15700.0,1.14,SEC13,20.0,2020-02-13 00:00:00,None,5
"Donnerstag, 13. Februar 2020 12:55:44",C4 1,25.0,227.2,0.048,506.4,234.5,232.6,206.9,VAN057_P2(TS-010b)_1.txt,VAN57_P2,TS-010b,methacrylate,Poly-butyl MA,C=C(C)C(=O)OCCCC,[CH2][C](C)(C(=O)OCCCC),15700.0,1.14,SEC13,20.0,2020-02-13 00:00:00,PVA,5
"Donnerstag, 13. Februar 2020 12:55:55",C4 2,25.0,222.1,0.004,498.5,233.8,231.5,200.5,VAN057_P2(TS-010b)_1.txt,VAN57_P2,TS-010b,methacrylate,Poly-butyl MA,C=C(C)C(=O)OCCCC,[CH2][C](C)(C(=O)OCCCC),15700.0,1.14,SEC13,20.0,2020-02-13 00:00:00,PVA,5
"Donnerstag, 13. Februar 2020 12:56:06",C4 3,25.0,220.5,0.018000000000000002,489.7,229.8,227.9,200.0,VAN057_P2(TS-010b)_1.txt,VAN57_P2,TS-010b,methacrylate,Poly-butyl MA,C=C(C)C(=O)OCCCC,[CH2][C](C)(C(=O)OCCCC),15700.0,1.14,SEC13,20.0,2020-02-13 00:00:00,PVA,5
"Donnerstag, 13. Februar 2020 12:56:48",C5 1,25.0,238.8,0.053,225.1,263.6,257.9,208.0,VAN057_P2(TS-010b)_1.txt,VAN57_P2,TS-010b,methacrylate,Poly-butyl MA,C=C(C)C(=O)OCCCC,[CH2][C](C)(C(=O)OCCCC),15700.0,1.14,SEC13,20.0,2020-02-13 00:00:00,PVA,5
"Donnerstag, 13. Februar 2020 12:56:59",C5 2,25.0,227.7,0.04,226.2,244.3,241.0,203.6,VAN057_P2(TS-010b)_1.txt,VAN57_P2,TS-010b,methacrylate,Poly-butyl MA,C=C(C)C(=O)OCCCC,[CH2][C](C)(C(=O)OCCCC),15700.0,1.14,SEC13,20.0,2020-02-13 00:00:00,PVA,5
"Donnerstag, 13. Februar 2020 12:57:10",C5 3,25.0,223.3,0.004,225.7,232.1,230.4,208.6,VAN057_P2(TS-010b)_1.txt,VAN57_P2,TS-010b,methacrylate,Poly-butyl MA,C=C(C)C(=O)OCCCC,[CH2][C](C)(C(=O)OCCCC),15700.0,1.14,SEC13,20.0,2020-02-13 00:00:00,PVA,5
"Donnerstag, 13. Februar 2020 12:57:51",C6 1,25.0,233.6,0.013999999999999999,223.1,245.0,242.7,218.2,VAN057_P2(TS-010b)_1.txt,VAN57_P2,TS-010b,methacrylate,Poly-butyl MA,C=C(C)C(=O)OCCCC,[CH2][C](C)(C(=O)OCCCC),15700.0,1.14,SEC13,20.0,2020-02-13 00:00:00,PVA,5
"Donnerstag, 13. Februar 2020 12:58:02",C6 2,25.0,234.7,0.048,227.8,256.3,251.4,205.5,VAN057_P2(TS-010b)_1.txt,VAN57_P2,TS-010b,methacrylate,Poly-butyl MA,C=C(C)C(=O)OCCCC,[CH2][C](C)(C(=O)OCCCC),15700.0,1.14,SEC13,20.0,2020-02-13 00:00:00,PVA,5
"Donnerstag, 13. Februar 2020 12:58:12",C6 3,25.0,225.9,0.09699999999999999,220.9,262.7,254.5,178.5,VAN057_P2(TS-010b)_1.txt,VAN57_P2,TS-010b,methacrylate,Poly-butyl MA,C=C(C)C(=O)OCCCC,[CH2][C](C)(C(=O)OCCCC),15700.0,1.14,SEC13,20.0,2020-02-13 00:00:00,PVA,5
"Donnerstag, 13. Februar 2020 12:58:50",D1 1,25.0,189.6,0.131,366.4,204.0,205.4,153.4,VAN057_P2(TS-010b)_1.txt,VAN57_P2,TS-010b,methacrylate,Poly-butyl MA,C=C(C)C(=O)OCCCC,[CH2][C](C)(C(=O)OCCCC),15700.0,1.14,SEC13,20.0,2020-02-13 00:00:00,None,8
"Donnerstag, 13. Februar 2020 12:59:00",D1 2,25.0,182.8,0.085,362.1,199.2,203.7,137.8,VAN057_P2(TS-010b)_1.txt,VAN57_P2,TS-010b,methacrylate,Poly-butyl MA,C=C(C)C(=O)OCCCC,[CH2][C](C)(C(=O)OCCCC),15700.0,1.14,SEC13,20.0,2020-02-13 00:00:00,None,8
"Donnerstag, 13. Februar 2020 12:59:11",D1 3,25.0,180.4,0.129,359.5,202.0,209.5,123.0,VAN057_P2(TS-010b)_1.txt,VAN57_P2,TS-010b,methacrylate,Poly-butyl MA,C=C(C)C(=O)OCCCC,[CH2][C](C)(C(=O)OCCCC),15700.0,1.14,SEC13,20.0,2020-02-13 00:00:00,None,8
"Donnerstag, 13. Februar 2020 12:59:52",D2 1,25.0,182.7,0.114,355.4,195.5,195.7,165.5,VAN057_P2(TS-010b)_1.txt,VAN57_P2,TS-010b,methacrylate,Poly-butyl MA,C=C(C)C(=O)OCCCC,[CH2][C](C)(C(=O)OCCCC),15700.0,1.14,SEC13,20.0,2020-02-13 00:00:00,None,8
"Donnerstag, 13. Februar 2020 13:00:03",D2 2,25.0,185.6,0.17600000000000002,379.5,408.6,253.6,150.2,VAN057_P2(TS-010b)_1.txt,VAN57_P2,TS-010b,methacrylate,Poly-butyl MA,C=C(C)C(=O)OCCCC,[CH2][C](C)(C(=O)OCCCC),15700.0,1.14,SEC13,20.0,2020-02-13 00:00:00,None,8
"Donnerstag, 13. Februar 2020 13:00:13",D2 3,25.0,188.4,0.146,357.8,196.7,199.7,146.2,VAN057_P2(TS-010b)_1.txt,VAN57_P2,TS-010b,methacrylate,Poly-butyl MA,C=C(C)C(=O)OCCCC,[CH2][C](C)(C(=O)OCCCC),15700.0,1.14,SEC13,20.0,2020-02-13 00:00:00,None,8
"Donnerstag, 13. Februar 2020 13:00:51",D3 1,25.0,172.8,0.114,316.3,184.3,189.4,136.6,VAN057_P2(TS-010b)_1.txt,VAN57_P2,TS-010b,methacrylate,Poly-butyl MA,C=C(C)C(=O)OCCCC,[CH2][C](C)(C(=O)OCCCC),15700.0,1.14,SEC13,20.0,2020-02-13 00:00:00,None,8
"Donnerstag, 13. Februar 2020 13:01:01",D3 2,25.0,176.3,0.12,326.6,196.2,201.4,136.1,VAN057_P2(TS-010b)_1.txt,VAN57_P2,TS-010b,methacrylate,Poly-butyl MA,C=C(C)C(=O)OCCCC,[CH2][C](C)(C(=O)OCCCC),15700.0,1.14,SEC13,20.0,2020-02-13 00:00:00,None,8
"Donnerstag, 13. Februar 2020 13:01:12",D3 3,25.0,178.0,0.10099999999999999,319.2,194.1,201.7,125.9,VAN057_P2(TS-010b)_1.txt,VAN57_P2,TS-010b,methacrylate,Poly-butyl MA,C=C(C)C(=O)OCCCC,[CH2][C](C)(C(=O)OCCCC),15700.0,1.14,SEC13,20.0,2020-02-13 00:00:00,None,8
"Donnerstag, 13. Februar 2020 13:01:52",D4 1,25.0,530.1,0.701,399.2,228.7,227.7,219.2,VAN057_P2(TS-010b)_1.txt,VAN57_P2,TS-010b,methacrylate,Poly-butyl MA,C=C(C)C(=O)OCCCC,[CH2][C](C)(C(=O)OCCCC),15700.0,1.14,SEC13,20.0,2020-02-13 00:00:00,PVA,8
"Donnerstag, 13. Februar 2020 13:02:03",D4 2,25.0,812.4,0.8340000000000001,381.0,153.0,152.8,150.6,VAN057_P2(TS-010b)_1.txt,VAN57_P2,TS-010b,methacrylate,Poly-butyl MA,C=C(C)C(=O)OCCCC,[CH2][C](C)(C(=O)OCCCC),15700.0,1.14,SEC13,20.0,2020-02-13 00:00:00,PVA,8
"Donnerstag, 13. Februar 2020 13:02:14",D4 3,25.0,556.1,0.833,397.7,164.5,163.8,159.4,VAN057_P2(TS-010b)_1.txt,VAN57_P2,TS-010b,methacrylate,Poly-butyl MA,C=C(C)C(=O)OCCCC,[CH2][C](C)(C(=O)OCCCC),15700.0,1.14,SEC13,20.0,2020-02-13 00:00:00,PVA,8
"Donnerstag, 13. Februar 2020 13:02:53",D5 1,25.0,251.7,0.149,353.3,321.4,300.4,159.6,VAN057_P2(TS-010b)_1.txt,VAN57_P2,TS-010b,methacrylate,Poly-butyl MA,C=C(C)C(=O)OCCCC,[CH2][C](C)(C(=O)OCCCC),15700.0,1.14,SEC13,20.0,2020-02-13 00:00:00,PVA,8
"Donnerstag, 13. Februar 2020 13:03:04",D5 2,25.0,245.3,0.006999999999999999,343.6,257.2,254.0,225.7,VAN057_P2(TS-010b)_1.txt,VAN57_P2,TS-010b,methacrylate,Poly-butyl MA,C=C(C)C(=O)OCCCC,[CH2][C](C)(C(=O)OCCCC),15700.0,1.14,SEC13,20.0,2020-02-13 00:00:00,PVA,8
"Donnerstag, 13. Februar 2020 13:03:15",D5 3,25.0,250.2,0.10800000000000001,364.5,288.4,277.4,213.8,VAN057_P2(TS-010b)_1.txt,VAN57_P2,TS-010b,methacrylate,Poly-butyl MA,C=C(C)C(=O)OCCCC,[CH2][C](C)(C(=O)OCCCC),15700.0,1.14,SEC13,20.0,2020-02-13 00:00:00,PVA,8
"Donnerstag, 13. Februar 2020 13:03:53",D6 1,25.0,242.4,0.09,359.7,275.4,266.8,205.0,VAN057_P2(TS-010b)_1.txt,VAN57_P2,TS-010b,methacrylate,Poly-butyl MA,C=C(C)C(=O)OCCCC,[CH2][C](C)(C(=O)OCCCC),15700.0,1.14,SEC13,20.0,2020-02-13 00:00:00,PVA,8
"Donnerstag, 13. Februar 2020 13:04:04",D6 2,25.0,251.3,0.07400000000000001,377.6,285.2,275.8,210.1,VAN057_P2(TS-010b)_1.txt,VAN57_P2,TS-010b,methacrylate,Poly-butyl MA,C=C(C)C(=O)OCCCC,[CH2][C](C)(C(=O)OCCCC),15700.0,1.14,SEC13,20.0,2020-02-13 00:00:00,PVA,8
"Donnerstag, 13. Februar 2020 13:04:15",D6 3,25.0,242.9,0.043,370.1,259.0,255.3,224.0,VAN057_P2(TS-010b)_1.txt,VAN57_P2,TS-010b,methacrylate,Poly-butyl MA,C=C(C)C(=O)OCCCC,[CH2][C](C)(C(=O)OCCCC),15700.0,1.14,SEC13,20.0,2020-02-13 00:00:00,PVA,8
"Donnerstag, 13. Februar 2020 13:05:08",E1 1,25.0,186.0,0.11699999999999999,290.6,208.5,212.7,135.2,VAN057_P2(TS-010b)_1.txt,VAN57_P2,TS-010b,methacrylate,Poly-butyl MA,C=C(C)C(=O)OCCCC,[CH2][C](C)(C(=O)OCCCC),15700.0,1.14,SEC13,20.0,2020-02-13 00:00:00,None,10
"Donnerstag, 13. Februar 2020 13:05:19",E1 2,25.0,195.5,0.159,297.6,207.0,209.1,148.7,VAN057_P2(TS-010b)_1.txt,VAN57_P2,TS-010b,methacrylate,Poly-butyl MA,C=C(C)C(=O)OCCCC,[CH2][C](C)(C(=O)OCCCC),15700.0,1.14,SEC13,20.0,2020-02-13 00:00:00,None,10
