Repository: JulianKimmig/nanoparticle_size_prediction

File: data/raw_data.csv (part 20 of 24)
measurment_data,sample,temperature,z_average,dispersity,mean_count_rate,volume_mean,intensity_mean,number_mean,file,np_formulation,substance_code,polymer_class,polymer,smiles_monomer,smiles_ru,mn,pdi,mn_method,tg,date,additive,polymer_concentration
"Donnerstag, 13. Februar 2020 13:05:30",E1 3,25.0,187.3,0.081,282.3,203.3,205.1,152.4,VAN057_P2(TS-010b)_1.txt,VAN57_P2,TS-010b,methacrylate,Poly-butyl MA,C=C(C)C(=O)OCCCC,[CH2][C](C)(C(=O)OCCCC),15700.0,1.14,SEC13,20.0,2020-02-13 00:00:00,None,10
"Donnerstag, 13. Februar 2020 13:06:06",E2 1,25.0,187.4,0.214,311.7,683.2,343.0,137.5,VAN057_P2(TS-010b)_1.txt,VAN57_P2,TS-010b,methacrylate,Poly-butyl MA,C=C(C)C(=O)OCCCC,[CH2][C](C)(C(=O)OCCCC),15700.0,1.14,SEC13,20.0,2020-02-13 00:00:00,None,10
"Donnerstag, 13. Februar 2020 13:06:17",E2 2,25.0,186.9,0.026000000000000002,331.6,192.7,192.6,168.2,VAN057_P2(TS-010b)_1.txt,VAN57_P2,TS-010b,methacrylate,Poly-butyl MA,C=C(C)C(=O)OCCCC,[CH2][C](C)(C(=O)OCCCC),15700.0,1.14,SEC13,20.0,2020-02-13 00:00:00,None,10
"Donnerstag, 13. Februar 2020 13:06:28",E2 3,25.0,174.7,0.196,317.8,545.6,287.9,136.5,VAN057_P2(TS-010b)_1.txt,VAN57_P2,TS-010b,methacrylate,Poly-butyl MA,C=C(C)C(=O)OCCCC,[CH2][C](C)(C(=O)OCCCC),15700.0,1.14,SEC13,20.0,2020-02-13 00:00:00,None,10
"Donnerstag, 13. Februar 2020 13:07:10",E3 1,25.0,195.0,0.18899999999999997,260.1,461.4,306.4,131.0,VAN057_P2(TS-010b)_1.txt,VAN57_P2,TS-010b,methacrylate,Poly-butyl MA,C=C(C)C(=O)OCCCC,[CH2][C](C)(C(=O)OCCCC),15700.0,1.14,SEC13,20.0,2020-02-13 00:00:00,None,10
"Donnerstag, 13. Februar 2020 13:07:21",E3 2,25.0,198.9,0.16399999999999998,275.5,217.9,239.8,73.62,VAN057_P2(TS-010b)_1.txt,VAN57_P2,TS-010b,methacrylate,Poly-butyl MA,C=C(C)C(=O)OCCCC,[CH2][C](C)(C(=O)OCCCC),15700.0,1.14,SEC13,20.0,2020-02-13 00:00:00,None,10
"Donnerstag, 13. Februar 2020 13:07:31",E3 3,25.0,194.6,0.20199999999999999,268.7,203.9,204.7,160.1,VAN057_P2(TS-010b)_1.txt,VAN57_P2,TS-010b,methacrylate,Poly-butyl MA,C=C(C)C(=O)OCCCC,[CH2][C](C)(C(=O)OCCCC),15700.0,1.14,SEC13,20.0,2020-02-13 00:00:00,None,10
"Donnerstag, 13. Februar 2020 13:08:10",E4 1,25.0,253.3,0.128,327.7,284.6,276.9,229.3,VAN057_P2(TS-010b)_1.txt,VAN57_P2,TS-010b,methacrylate,Poly-butyl MA,C=C(C)C(=O)OCCCC,[CH2][C](C)(C(=O)OCCCC),15700.0,1.14,SEC13,20.0,2020-02-13 00:00:00,PVA,10
"Donnerstag, 13. Februar 2020 13:08:21",E4 2,25.0,259.7,0.06,326.3,279.6,274.5,240.6,VAN057_P2(TS-010b)_1.txt,VAN57_P2,TS-010b,methacrylate,Poly-butyl MA,C=C(C)C(=O)OCCCC,[CH2][C](C)(C(=O)OCCCC),15700.0,1.14,SEC13,20.0,2020-02-13 00:00:00,PVA,10
"Donnerstag, 13. Februar 2020 13:08:32",E4 3,25.0,260.0,0.051,327.8,269.4,265.8,239.5,VAN057_P2(TS-010b)_1.txt,VAN57_P2,TS-010b,methacrylate,Poly-butyl MA,C=C(C)C(=O)OCCCC,[CH2][C](C)(C(=O)OCCCC),15700.0,1.14,SEC13,20.0,2020-02-13 00:00:00,PVA,10
"Donnerstag, 13. Februar 2020 13:09:29",E5 1,25.0,288.1,0.308,335.6,269.0,262.5,206.8,VAN057_P2(TS-010b)_1.txt,VAN57_P2,TS-010b,methacrylate,Poly-butyl MA,C=C(C)C(=O)OCCCC,[CH2][C](C)(C(=O)OCCCC),15700.0,1.14,SEC13,20.0,2020-02-13 00:00:00,PVA,10
"Donnerstag, 13. Februar 2020 13:09:39",E5 2,25.0,262.2,0.182,283.7,278.0,271.9,232.2,VAN057_P2(TS-010b)_1.txt,VAN57_P2,TS-010b,methacrylate,Poly-butyl MA,C=C(C)C(=O)OCCCC,[CH2][C](C)(C(=O)OCCCC),15700.0,1.14,SEC13,20.0,2020-02-13 00:00:00,PVA,10
"Donnerstag, 13. Februar 2020 13:09:50",E5 3,25.0,261.2,0.018000000000000002,276.6,278.3,273.2,239.1,VAN057_P2(TS-010b)_1.txt,VAN57_P2,TS-010b,methacrylate,Poly-butyl MA,C=C(C)C(=O)OCCCC,[CH2][C](C)(C(=O)OCCCC),15700.0,1.14,SEC13,20.0,2020-02-13 00:00:00,PVA,10
"Donnerstag, 13. Februar 2020 13:10:24",E6 1,25.0,255.9,0.187,281.9,271.6,266.2,228.6,VAN057_P2(TS-010b)_1.txt,VAN57_P2,TS-010b,methacrylate,Poly-butyl MA,C=C(C)C(=O)OCCCC,[CH2][C](C)(C(=O)OCCCC),15700.0,1.14,SEC13,20.0,2020-02-13 00:00:00,PVA,10
"Donnerstag, 13. Februar 2020 13:10:35",E6 2,25.0,256.1,0.145,279.4,292.7,283.4,229.2,VAN057_P2(TS-010b)_1.txt,VAN57_P2,TS-010b,methacrylate,Poly-butyl MA,C=C(C)C(=O)OCCCC,[CH2][C](C)(C(=O)OCCCC),15700.0,1.14,SEC13,20.0,2020-02-13 00:00:00,PVA,10
"Donnerstag, 13. Februar 2020 13:10:46",E6 3,25.0,261.8,0.151,275.6,280.4,273.9,232.7,VAN057_P2(TS-010b)_1.txt,VAN57_P2,TS-010b,methacrylate,Poly-butyl MA,C=C(C)C(=O)OCCCC,[CH2][C](C)(C(=O)OCCCC),15700.0,1.14,SEC13,20.0,2020-02-13 00:00:00,PVA,10
"Donnerstag, 13. Februar 2020 13:11:22",F1 1,25.0,263.6,0.34600000000000003,296.7,746.2,438.6,106.9,VAN057_P2(TS-010b)_1.txt,VAN57_P2,TS-010b,methacrylate,Poly-butyl MA,C=C(C)C(=O)OCCCC,[CH2][C](C)(C(=O)OCCCC),15700.0,1.14,SEC13,20.0,2020-02-13 00:00:00,None,15
"Donnerstag, 13. Februar 2020 13:11:33",F1 2,25.0,226.5,0.174,262.5,258.3,252.7,196.9,VAN057_P2(TS-010b)_1.txt,VAN57_P2,TS-010b,methacrylate,Poly-butyl MA,C=C(C)C(=O)OCCCC,[CH2][C](C)(C(=O)OCCCC),15700.0,1.14,SEC13,20.0,2020-02-13 00:00:00,None,15
"Donnerstag, 13. Februar 2020 13:11:44",F1 3,25.0,227.3,0.24100000000000002,262.3,234.5,232.1,200.5,VAN057_P2(TS-010b)_1.txt,VAN57_P2,TS-010b,methacrylate,Poly-butyl MA,C=C(C)C(=O)OCCCC,[CH2][C](C)(C(=O)OCCCC),15700.0,1.14,SEC13,20.0,2020-02-13 00:00:00,None,15
"Donnerstag, 13. Februar 2020 13:12:21",F2 1,25.0,253.0,0.223,329.3,229.5,227.6,198.5,VAN057_P2(TS-010b)_1.txt,VAN57_P2,TS-010b,methacrylate,Poly-butyl MA,C=C(C)C(=O)OCCCC,[CH2][C](C)(C(=O)OCCCC),15700.0,1.14,SEC13,20.0,2020-02-13 00:00:00,None,15
"Donnerstag, 13. Februar 2020 13:12:32",F2 2,25.0,297.6,0.317,390.9,206.9,205.6,195.6,VAN057_P2(TS-010b)_1.txt,VAN57_P2,TS-010b,methacrylate,Poly-butyl MA,C=C(C)C(=O)OCCCC,[CH2][C](C)(C(=O)OCCCC),15700.0,1.14,SEC13,20.0,2020-02-13 00:00:00,None,15
"Donnerstag, 13. Februar 2020 13:12:43",F2 3,25.0,245.3,0.308,355.4,222.5,221.3,205.1,VAN057_P2(TS-010b)_1.txt,VAN57_P2,TS-010b,methacrylate,Poly-butyl MA,C=C(C)C(=O)OCCCC,[CH2][C](C)(C(=O)OCCCC),15700.0,1.14,SEC13,20.0,2020-02-13 00:00:00,None,15
"Donnerstag, 13. Februar 2020 13:13:21",F3 1,25.0,230.4,0.225,260.5,259.0,282.4,79.73,VAN057_P2(TS-010b)_1.txt,VAN57_P2,TS-010b,methacrylate,Poly-butyl MA,C=C(C)C(=O)OCCCC,[CH2][C](C)(C(=O)OCCCC),15700.0,1.14,SEC13,20.0,2020-02-13 00:00:00,None,15
"Donnerstag, 13. Februar 2020 13:13:32",F3 2,25.0,236.5,0.17,261.8,262.7,256.7,201.1,VAN057_P2(TS-010b)_1.txt,VAN57_P2,TS-010b,methacrylate,Poly-butyl MA,C=C(C)C(=O)OCCCC,[CH2][C](C)(C(=O)OCCCC),15700.0,1.14,SEC13,20.0,2020-02-13 00:00:00,None,15
"Donnerstag, 13. Februar 2020 13:13:43",F3 3,25.0,243.7,0.231,266.8,232.4,230.0,197.1,VAN057_P2(TS-010b)_1.txt,VAN57_P2,TS-010b,methacrylate,Poly-butyl MA,C=C(C)C(=O)OCCCC,[CH2][C](C)(C(=O)OCCCC),15700.0,1.14,SEC13,20.0,2020-02-13 00:00:00,None,15
"Donnerstag, 13. Februar 2020 13:14:37",F4 1,25.0,307.6,0.273,183.8,733.9,411.9,238.0,VAN057_P2(TS-010b)_1.txt,VAN57_P2,TS-010b,methacrylate,Poly-butyl MA,C=C(C)C(=O)OCCCC,[CH2][C](C)(C(=O)OCCCC),15700.0,1.14,SEC13,20.0,2020-02-13 00:00:00,PVA,15
"Donnerstag, 13. Februar 2020 13:14:48",F4 2,25.0,304.7,0.132,173.2,325.8,312.8,255.3,VAN057_P2(TS-010b)_1.txt,VAN57_P2,TS-010b,methacrylate,Poly-butyl MA,C=C(C)C(=O)OCCCC,[CH2][C](C)(C(=O)OCCCC),15700.0,1.14,SEC13,20.0,2020-02-13 00:00:00,PVA,15
"Donnerstag, 13. Februar 2020 13:14:59",F4 3,25.0,302.9,0.061,174.1,309.9,302.4,266.9,VAN057_P2(TS-010b)_1.txt,VAN57_P2,TS-010b,methacrylate,Poly-butyl MA,C=C(C)C(=O)OCCCC,[CH2][C](C)(C(=O)OCCCC),15700.0,1.14,SEC13,20.0,2020-02-13 00:00:00,PVA,15
"Donnerstag, 13. Februar 2020 13:15:35",F5 1,25.0,307.8,0.29100000000000004,294.9,1246.0,671.3,215.0,VAN057_P2(TS-010b)_1.txt,VAN57_P2,TS-010b,methacrylate,Poly-butyl MA,C=C(C)C(=O)OCCCC,[CH2][C](C)(C(=O)OCCCC),15700.0,1.14,SEC13,20.0,2020-02-13 00:00:00,PVA,15
"Donnerstag, 13. Februar 2020 13:15:46",F5 2,25.0,305.1,0.272,295.9,826.3,498.6,192.9,VAN057_P2(TS-010b)_1.txt,VAN57_P2,TS-010b,methacrylate,Poly-butyl MA,C=C(C)C(=O)OCCCC,[CH2][C](C)(C(=O)OCCCC),15700.0,1.14,SEC13,20.0,2020-02-13 00:00:00,PVA,15
"Donnerstag, 13. Februar 2020 13:15:57",F5 3,25.0,305.4,0.18899999999999997,286.1,331.3,317.9,262.3,VAN057_P2(TS-010b)_1.txt,VAN57_P2,TS-010b,methacrylate,Poly-butyl MA,C=C(C)C(=O)OCCCC,[CH2][C](C)(C(=O)OCCCC),15700.0,1.14,SEC13,20.0,2020-02-13 00:00:00,PVA,15
"Donnerstag, 13. Februar 2020 13:16:33",F6 1,25.0,304.4,0.198,317.4,609.9,418.1,230.0,VAN057_P2(TS-010b)_1.txt,VAN57_P2,TS-010b,methacrylate,Poly-butyl MA,C=C(C)C(=O)OCCCC,[CH2][C](C)(C(=O)OCCCC),15700.0,1.14,SEC13,20.0,2020-02-13 00:00:00,PVA,15
"Donnerstag, 13. Februar 2020 13:16:44",F6 2,25.0,299.9,0.147,305.7,378.3,349.6,264.1,VAN057_P2(TS-010b)_1.txt,VAN57_P2,TS-010b,methacrylate,Poly-butyl MA,C=C(C)C(=O)OCCCC,[CH2][C](C)(C(=O)OCCCC),15700.0,1.14,SEC13,20.0,2020-02-13 00:00:00,PVA,15
"Donnerstag, 13. Februar 2020 13:16:54",F6 3,25.0,328.0,0.053,348.5,358.7,346.9,309.6,VAN057_P2(TS-010b)_1.txt,VAN57_P2,TS-010b,methacrylate,Poly-butyl MA,C=C(C)C(=O)OCCCC,[CH2][C](C)(C(=O)OCCCC),15700.0,1.14,SEC13,20.0,2020-02-13 00:00:00,PVA,15
"Donnerstag, 13. Februar 2020 13:17:30",G1 1,25.0,294.0,0.315,173.8,235.5,233.6,211.8,VAN057_P2(TS-010b)_1.txt,VAN57_P2,TS-010b,methacrylate,Poly-butyl MA,C=C(C)C(=O)OCCCC,[CH2][C](C)(C(=O)OCCCC),15700.0,1.14,SEC13,20.0,2020-02-13 00:00:00,None,20
"Donnerstag, 13. Februar 2020 13:17:41",G1 2,25.0,322.8,0.363,200.3,187.6,186.4,179.0,VAN057_P2(TS-010b)_1.txt,VAN57_P2,TS-010b,methacrylate,Poly-butyl MA,C=C(C)C(=O)OCCCC,[CH2][C](C)(C(=O)OCCCC),15700.0,1.14,SEC13,20.0,2020-02-13 00:00:00,None,20
"Donnerstag, 13. Februar 2020 13:17:52",G1 3,25.0,296.5,0.066,204.7,211.5,210.2,198.6,VAN057_P2(TS-010b)_1.txt,VAN57_P2,TS-010b,methacrylate,Poly-butyl MA,C=C(C)C(=O)OCCCC,[CH2][C](C)(C(=O)OCCCC),15700.0,1.14,SEC13,20.0,2020-02-13 00:00:00,None,20
"Donnerstag, 13. Februar 2020 13:18:25",G2 1,25.0,241.5,0.373,165.8,237.6,234.9,185.3,VAN057_P2(TS-010b)_1.txt,VAN57_P2,TS-010b,methacrylate,Poly-butyl MA,C=C(C)C(=O)OCCCC,[CH2][C](C)(C(=O)OCCCC),15700.0,1.14,SEC13,20.0,2020-02-13 00:00:00,None,20
"Donnerstag, 13. Februar 2020 13:18:36",G2 2,25.0,219.8,0.19699999999999998,152.3,195.3,194.9,172.7,VAN057_P2(TS-010b)_1.txt,VAN57_P2,TS-010b,methacrylate,Poly-butyl MA,C=C(C)C(=O)OCCCC,[CH2][C](C)(C(=O)OCCCC),15700.0,1.14,SEC13,20.0,2020-02-13 00:00:00,None,20
"Donnerstag, 13. Februar 2020 13:18:47",G2 3,25.0,1718.0,1.0,483.0,50.64,50.94,50.0,VAN057_P2(TS-010b)_1.txt,VAN57_P2,TS-010b,methacrylate,Poly-butyl MA,C=C(C)C(=O)OCCCC,[CH2][C](C)(C(=O)OCCCC),15700.0,1.14,SEC13,20.0,2020-02-13 00:00:00,None,20
"Donnerstag, 13. Februar 2020 13:19:20",G3 1,25.0,242.0,0.237,149.9,282.1,311.4,64.41,VAN057_P2(TS-010b)_1.txt,VAN57_P2,TS-010b,methacrylate,Poly-butyl MA,C=C(C)C(=O)OCCCC,[CH2][C](C)(C(=O)OCCCC),15700.0,1.14,SEC13,20.0,2020-02-13 00:00:00,None,20
"Donnerstag, 13. Februar 2020 13:19:31",G3 2,25.0,261.0,0.33399999999999996,183.0,211.7,210.6,190.8,VAN057_P2(TS-010b)_1.txt,VAN57_P2,TS-010b,methacrylate,Poly-butyl MA,C=C(C)C(=O)OCCCC,[CH2][C](C)(C(=O)OCCCC),15700.0,1.14,SEC13,20.0,2020-02-13 00:00:00,None,20
"Donnerstag, 13. Februar 2020 13:19:42",G3 3,25.0,238.1,0.094,182.8,216.9,215.6,192.5,VAN057_P2(TS-010b)_1.txt,VAN57_P2,TS-010b,methacrylate,Poly-butyl MA,C=C(C)C(=O)OCCCC,[CH2][C](C)(C(=O)OCCCC),15700.0,1.14,SEC13,20.0,2020-02-13 00:00:00,None,20
"Donnerstag, 13. Februar 2020 13:20:18",G4 1,25.0,287.2,0.374,203.4,847.7,483.2,162.9,VAN057_P2(TS-010b)_1.txt,VAN57_P2,TS-010b,methacrylate,Poly-butyl MA,C=C(C)C(=O)OCCCC,[CH2][C](C)(C(=O)OCCCC),15700.0,1.14,SEC13,20.0,2020-02-13 00:00:00,PVA,20
"Donnerstag, 13. Februar 2020 13:20:29",G4 2,25.0,321.5,0.32299999999999995,207.7,258.1,254.0,214.1,VAN057_P2(TS-010b)_1.txt,VAN57_P2,TS-010b,methacrylate,Poly-butyl MA,C=C(C)C(=O)OCCCC,[CH2][C](C)(C(=O)OCCCC),15700.0,1.14,SEC13,20.0,2020-02-13 00:00:00,PVA,20
"Donnerstag, 13. Februar 2020 13:20:40",G4 3,25.0,297.4,0.113,185.1,306.8,297.9,252.7,VAN057_P2(TS-010b)_1.txt,VAN57_P2,TS-010b,methacrylate,Poly-butyl MA,C=C(C)C(=O)OCCCC,[CH2][C](C)(C(=O)OCCCC),15700.0,1.14,SEC13,20.0,2020-02-13 00:00:00,PVA,20
"Donnerstag, 13. Februar 2020 13:21:16",G5 1,25.0,274.8,0.287,222.0,603.6,397.6,127.1,VAN057_P2(TS-010b)_1.txt,VAN57_P2,TS-010b,methacrylate,Poly-butyl MA,C=C(C)C(=O)OCCCC,[CH2][C](C)(C(=O)OCCCC),15700.0,1.14,SEC13,20.0,2020-02-13 00:00:00,PVA,20
"Donnerstag, 13. Februar 2020 13:21:26",G5 2,25.0,484.6,0.6659999999999999,285.9,290.3,286.5,269.5,VAN057_P2(TS-010b)_1.txt,VAN57_P2,TS-010b,methacrylate,Poly-butyl MA,C=C(C)C(=O)OCCCC,[CH2][C](C)(C(=O)OCCCC),15700.0,1.14,SEC13,20.0,2020-02-13 00:00:00,PVA,20
"Donnerstag, 13. Februar 2020 13:21:37",G5 3,25.0,316.6,0.031,189.4,302.0,295.9,266.4,VAN057_P2(TS-010b)_1.txt,VAN57_P2,TS-010b,methacrylate,Poly-butyl MA,C=C(C)C(=O)OCCCC,[CH2][C](C)(C(=O)OCCCC),15700.0,1.14,SEC13,20.0,2020-02-13 00:00:00,PVA,20
"Donnerstag, 13. Februar 2020 13:22:18",G6 1,25.0,316.6,0.341,249.4,965.1,570.8,190.3,VAN057_P2(TS-010b)_1.txt,VAN57_P2,TS-010b,methacrylate,Poly-butyl MA,C=C(C)C(=O)OCCCC,[CH2][C](C)(C(=O)OCCCC),15700.0,1.14,SEC13,20.0,2020-02-13 00:00:00,PVA,20
"Donnerstag, 13. Februar 2020 13:22:29",G6 2,25.0,315.1,0.27899999999999997,220.4,370.4,333.9,171.7,VAN057_P2(TS-010b)_1.txt,VAN57_P2,TS-010b,methacrylate,Poly-butyl MA,C=C(C)C(=O)OCCCC,[CH2][C](C)(C(=O)OCCCC),15700.0,1.14,SEC13,20.0,2020-02-13 00:00:00,PVA,20
"Donnerstag, 13. Februar 2020 13:22:40",G6 3,25.0,317.2,0.22399999999999998,238.6,631.8,425.5,201.2,VAN057_P2(TS-010b)_1.txt,VAN57_P2,TS-010b,methacrylate,Poly-butyl MA,C=C(C)C(=O)OCCCC,[CH2][C](C)(C(=O)OCCCC),15700.0,1.14,SEC13,20.0,2020-02-13 00:00:00,PVA,20
"Montag, 4. Mai 2020 15:35:40",A1 1,25.0,873.1,0.42100000000000004,244.5,1062.0,864.6,393.9,VAN#58_P3.txt,VAN58_P3,TS-011c,methacrylate,Poly-t-Butyl MA,C=C(C)C(=O)OC(C)(C)C,[CH2][C](C)(C(=O)OC(C)(C)C),25900.0,1.13,SEC13,18.0,2020-05-04 00:00:00,None,1
"Montag, 4. Mai 2020 15:35:50",A1 2,25.0,966.8,0.527,293.8,826.9,738.0,260.7,VAN#58_P3.txt,VAN58_P3,TS-011c,methacrylate,Poly-t-Butyl MA,C=C(C)C(=O)OC(C)(C)C,[CH2][C](C)(C(=O)OC(C)(C)C),25900.0,1.13,SEC13,18.0,2020-05-04 00:00:00,None,1
"Montag, 4. Mai 2020 15:36:01",A1 3,25.0,1188.0,0.585,410.3,751.0,644.9,166.3,VAN#58_P3.txt,VAN58_P3,TS-011c,methacrylate,Poly-t-Butyl MA,C=C(C)C(=O)OC(C)(C)C,[CH2][C](C)(C(=O)OC(C)(C)C),25900.0,1.13,SEC13,18.0,2020-05-04 00:00:00,None,1
"Montag, 4. Mai 2020 15:36:45",A2 1,25.0,604.9,0.48700000000000004,485.8,259.9,258.5,251.1,VAN#58_P3.txt,VAN58_P3,TS-011c,methacrylate,Poly-t-Butyl MA,C=C(C)C(=O)OC(C)(C)C,[CH2][C](C)(C(=O)OC(C)(C)C),25900.0,1.13,SEC13,18.0,2020-05-04 00:00:00,None,1
"Montag, 4. Mai 2020 15:36:56",A2 2,25.0,611.0,0.419,613.3,469.2,456.6,436.6,VAN#58_P3.txt,VAN58_P3,TS-011c,methacrylate,Poly-t-Butyl MA,C=C(C)C(=O)OC(C)(C)C,[CH2][C](C)(C(=O)OC(C)(C)C),25900.0,1.13,SEC13,18.0,2020-05-04 00:00:00,None,1
"Montag, 4. Mai 2020 15:37:07",A2 3,25.0,1862.0,1.0,1269.8,184.7,183.4,182.1,VAN#58_P3.txt,VAN58_P3,TS-011c,methacrylate,Poly-t-Butyl MA,C=C(C)C(=O)OC(C)(C)C,[CH2][C](C)(C(=O)OC(C)(C)C),25900.0,1.13,SEC13,18.0,2020-05-04 00:00:00,None,1
"Montag, 4. Mai 2020 15:37:40",A3 1,25.0,6281.0,1.0,384.0,0.0,0.0,0.0,VAN#58_P3.txt,VAN58_P3,TS-011c,methacrylate,Poly-t-Butyl MA,C=C(C)C(=O)OC(C)(C)C,[CH2][C](C)(C(=O)OC(C)(C)C),25900.0,1.13,SEC13,18.0,2020-05-04 00:00:00,None,1
"Montag, 4. Mai 2020 15:37:51",A3 2,25.0,39390.0,0.885,418.8,0.0,0.0,0.0,VAN#58_P3.txt,VAN58_P3,TS-011c,methacrylate,Poly-t-Butyl MA,C=C(C)C(=O)OC(C)(C)C,[CH2][C](C)(C(=O)OC(C)(C)C),25900.0,1.13,SEC13,18.0,2020-05-04 00:00:00,None,1
"Montag, 4. Mai 2020 15:38:02",A3 3,25.0,772.6,0.203,169.5,679.5,644.7,633.4,VAN#58_P3.txt,VAN58_P3,TS-011c,methacrylate,Poly-t-Butyl MA,C=C(C)C(=O)OC(C)(C)C,[CH2][C](C)(C(=O)OC(C)(C)C),25900.0,1.13,SEC13,18.0,2020-05-04 00:00:00,None,1
"Montag, 4. Mai 2020 15:38:48",A4 1,25.0,188.2,0.156,371.0,204.7,203.7,183.8,VAN#58_P3.txt,VAN58_P3,TS-011c,methacrylate,Poly-t-Butyl MA,C=C(C)C(=O)OC(C)(C)C,[CH2][C](C)(C(=O)OC(C)(C)C),25900.0,1.13,SEC13,18.0,2020-05-04 00:00:00,PVA,1
"Montag, 4. Mai 2020 15:38:59",A4 2,25.0,201.0,0.023,373.6,209.0,208.2,178.8,VAN#58_P3.txt,VAN58_P3,TS-011c,methacrylate,Poly-t-Butyl MA,C=C(C)C(=O)OC(C)(C)C,[CH2][C](C)(C(=O)OC(C)(C)C),25900.0,1.13,SEC13,18.0,2020-05-04 00:00:00,PVA,1
"Montag, 4. Mai 2020 15:39:10",A4 3,25.0,201.2,0.049,370.0,216.6,216.0,170.6,VAN#58_P3.txt,VAN58_P3,TS-011c,methacrylate,Poly-t-Butyl MA,C=C(C)C(=O)OC(C)(C)C,[CH2][C](C)(C(=O)OC(C)(C)C),25900.0,1.13,SEC13,18.0,2020-05-04 00:00:00,PVA,1
"Montag, 4. Mai 2020 15:39:44",A5 1,25.0,197.0,0.033,336.8,208.2,207.6,175.1,VAN#58_P3.txt,VAN58_P3,TS-011c,methacrylate,Poly-t-Butyl MA,C=C(C)C(=O)OC(C)(C)C,[CH2][C](C)(C(=O)OC(C)(C)C),25900.0,1.13,SEC13,18.0,2020-05-04 00:00:00,PVA,1
"Montag, 4. Mai 2020 15:39:55",A5 2,25.0,196.7,0.083,344.7,214.3,214.3,163.6,VAN#58_P3.txt,VAN58_P3,TS-011c,methacrylate,Poly-t-Butyl MA,C=C(C)C(=O)OC(C)(C)C,[CH2][C](C)(C(=O)OC(C)(C)C),25900.0,1.13,SEC13,18.0,2020-05-04 00:00:00,PVA,1
"Montag, 4. Mai 2020 15:40:06",A5 3,25.0,197.2,0.02,338.0,207.7,207.1,176.0,VAN#58_P3.txt,VAN58_P3,TS-011c,methacrylate,Poly-t-Butyl MA,C=C(C)C(=O)OC(C)(C)C,[CH2][C](C)(C(=O)OC(C)(C)C),25900.0,1.13,SEC13,18.0,2020-05-04 00:00:00,PVA,1
"Montag, 4. Mai 2020 15:40:37",A6 1,25.0,188.1,0.11599999999999999,451.8,211.9,214.1,140.7,VAN#58_P3.txt,VAN58_P3,TS-011c,methacrylate,Poly-t-Butyl MA,C=C(C)C(=O)OC(C)(C)C,[CH2][C](C)(C(=O)OC(C)(C)C),25900.0,1.13,SEC13,18.0,2020-05-04 00:00:00,PVA,1
"Montag, 4. Mai 2020 15:40:47",A6 2,25.0,187.9,0.005,448.4,195.3,195.5,167.2,VAN#58_P3.txt,VAN58_P3,TS-011c,methacrylate,Poly-t-Butyl MA,C=C(C)C(=O)OC(C)(C)C,[CH2][C](C)(C(=O)OC(C)(C)C),25900.0,1.13,SEC13,18.0,2020-05-04 00:00:00,PVA,1
"Montag, 4. Mai 2020 15:40:58",A6 3,25.0,196.8,0.038,447.9,207.5,206.8,177.8,VAN#58_P3.txt,VAN58_P3,TS-011c,methacrylate,Poly-t-Butyl MA,C=C(C)C(=O)OC(C)(C)C,[CH2][C](C)(C(=O)OC(C)(C)C),25900.0,1.13,SEC13,18.0,2020-05-04 00:00:00,PVA,1
"Montag, 4. Mai 2020 15:41:40",B1 1,25.0,258.6,0.185,357.8,692.6,456.6,195.4,VAN#58_P3.txt,VAN58_P3,TS-011c,methacrylate,Poly-t-Butyl MA,C=C(C)C(=O)OC(C)(C)C,[CH2][C](C)(C(=O)OC(C)(C)C),25900.0,1.13,SEC13,18.0,2020-05-04 00:00:00,None,3
"Montag, 4. Mai 2020 15:41:51",B1 2,25.0,252.8,0.23800000000000002,351.5,1056.0,562.1,189.4,VAN#58_P3.txt,VAN58_P3,TS-011c,methacrylate,Poly-t-Butyl MA,C=C(C)C(=O)OC(C)(C)C,[CH2][C](C)(C(=O)OC(C)(C)C),25900.0,1.13,SEC13,18.0,2020-05-04 00:00:00,None,3
"Montag, 4. Mai 2020 15:42:02",B1 3,25.0,259.8,0.11,354.2,297.4,284.7,215.4,VAN#58_P3.txt,VAN58_P3,TS-011c,methacrylate,Poly-t-Butyl MA,C=C(C)C(=O)OC(C)(C)C,[CH2][C](C)(C(=O)OC(C)(C)C),25900.0,1.13,SEC13,18.0,2020-05-04 00:00:00,None,3
"Montag, 4. Mai 2020 15:42:36",B2 1,25.0,176.7,0.040999999999999995,419.5,186.4,188.7,150.9,VAN#58_P3.txt,VAN58_P3,TS-011c,methacrylate,Poly-t-Butyl MA,C=C(C)C(=O)OC(C)(C)C,[CH2][C](C)(C(=O)OC(C)(C)C),25900.0,1.13,SEC13,18.0,2020-05-04 00:00:00,None,3
"Montag, 4. Mai 2020 15:42:47",B2 2,25.0,173.1,0.064,417.2,182.7,187.0,140.6,VAN#58_P3.txt,VAN58_P3,TS-011c,methacrylate,Poly-t-Butyl MA,C=C(C)C(=O)OC(C)(C)C,[CH2][C](C)(C(=O)OC(C)(C)C),25900.0,1.13,SEC13,18.0,2020-05-04 00:00:00,None,3
"Montag, 4. Mai 2020 15:42:57",B2 3,25.0,174.5,0.052000000000000005,415.4,183.1,185.5,150.3,VAN#58_P3.txt,VAN58_P3,TS-011c,methacrylate,Poly-t-Butyl MA,C=C(C)C(=O)OC(C)(C)C,[CH2][C](C)(C(=O)OC(C)(C)C),25900.0,1.13,SEC13,18.0,2020-05-04 00:00:00,None,3
"Montag, 4. Mai 2020 15:43:31",B3 1,25.0,269.8,0.195,319.4,569.6,389.5,187.7,VAN#58_P3.txt,VAN58_P3,TS-011c,methacrylate,Poly-t-Butyl MA,C=C(C)C(=O)OC(C)(C)C,[CH2][C](C)(C(=O)OC(C)(C)C),25900.0,1.13,SEC13,18.0,2020-05-04 00:00:00,None,3
"Montag, 4. Mai 2020 15:43:42",B3 2,25.0,284.1,0.23199999999999998,340.5,562.8,393.3,246.9,VAN#58_P3.txt,VAN58_P3,TS-011c,methacrylate,Poly-t-Butyl MA,C=C(C)C(=O)OC(C)(C)C,[CH2][C](C)(C(=O)OC(C)(C)C),25900.0,1.13,SEC13,18.0,2020-05-04 00:00:00,None,3
"Montag, 4. Mai 2020 15:43:52",B3 3,25.0,282.3,0.20800000000000002,333.7,552.8,396.1,199.4,VAN#58_P3.txt,VAN58_P3,TS-011c,methacrylate,Poly-t-Butyl MA,C=C(C)C(=O)OC(C)(C)C,[CH2][C](C)(C(=O)OC(C)(C)C),25900.0,1.13,SEC13,18.0,2020-05-04 00:00:00,None,3
"Montag, 4. Mai 2020 15:44:28",B4 1,25.0,217.6,0.052000000000000005,222.8,234.7,232.1,191.6,VAN#58_P3.txt,VAN58_P3,TS-011c,methacrylate,Poly-t-Butyl MA,C=C(C)C(=O)OC(C)(C)C,[CH2][C](C)(C(=O)OC(C)(C)C),25900.0,1.13,SEC13,18.0,2020-05-04 00:00:00,PVA,3
"Montag, 4. Mai 2020 15:44:39",B4 2,25.0,221.4,0.08900000000000001,224.4,248.4,243.4,186.7,VAN#58_P3.txt,VAN58_P3,TS-011c,methacrylate,Poly-t-Butyl MA,C=C(C)C(=O)OC(C)(C)C,[CH2][C](C)(C(=O)OC(C)(C)C),25900.0,1.13,SEC13,18.0,2020-05-04 00:00:00,PVA,3
"Montag, 4. Mai 2020 15:44:50",B4 3,25.0,213.5,0.048,222.9,224.9,223.4,200.2,VAN#58_P3.txt,VAN58_P3,TS-011c,methacrylate,Poly-t-Butyl MA,C=C(C)C(=O)OC(C)(C)C,[CH2][C](C)(C(=O)OC(C)(C)C),25900.0,1.13,SEC13,18.0,2020-05-04 00:00:00,PVA,3
"Montag, 4. Mai 2020 15:45:27",B5 1,25.0,210.7,0.006,212.9,220.4,218.8,193.0,VAN#58_P3.txt,VAN58_P3,TS-011c,methacrylate,Poly-t-Butyl MA,C=C(C)C(=O)OC(C)(C)C,[CH2][C](C)(C(=O)OC(C)(C)C),25900.0,1.13,SEC13,18.0,2020-05-04 00:00:00,PVA,3
"Montag, 4. Mai 2020 15:45:38",B5 2,25.0,210.5,0.051,211.5,227.0,225.1,183.7,VAN#58_P3.txt,VAN58_P3,TS-011c,methacrylate,Poly-t-Butyl MA,C=C(C)C(=O)OC(C)(C)C,[CH2][C](C)(C(=O)OC(C)(C)C),25900.0,1.13,SEC13,18.0,2020-05-04 00:00:00,PVA,3
"Montag, 4. Mai 2020 15:45:49",B5 3,25.0,210.0,0.10099999999999999,213.5,226.5,224.5,194.6,VAN#58_P3.txt,VAN58_P3,TS-011c,methacrylate,Poly-t-Butyl MA,C=C(C)C(=O)OC(C)(C)C,[CH2][C](C)(C(=O)OC(C)(C)C),25900.0,1.13,SEC13,18.0,2020-05-04 00:00:00,PVA,3
"Montag, 4. Mai 2020 15:46:21",B6 1,25.0,213.1,0.044000000000000004,477.3,229.5,227.4,185.3,VAN#58_P3.txt,VAN58_P3,TS-011c,methacrylate,Poly-t-Butyl MA,C=C(C)C(=O)OC(C)(C)C,[CH2][C](C)(C(=O)OC(C)(C)C),25900.0,1.13,SEC13,18.0,2020-05-04 00:00:00,PVA,3
"Montag, 4. Mai 2020 15:46:32",B6 2,25.0,214.6,0.037000000000000005,476.4,223.7,222.0,193.6,VAN#58_P3.txt,VAN58_P3,TS-011c,methacrylate,Poly-t-Butyl MA,C=C(C)C(=O)OC(C)(C)C,[CH2][C](C)(C(=O)OC(C)(C)C),25900.0,1.13,SEC13,18.0,2020-05-04 00:00:00,PVA,3
"Montag, 4. Mai 2020 15:46:42",B6 3,25.0,209.8,0.008,476.2,223.2,221.7,182.3,VAN#58_P3.txt,VAN58_P3,TS-011c,methacrylate,Poly-t-Butyl MA,C=C(C)C(=O)OC(C)(C)C,[CH2][C](C)(C(=O)OC(C)(C)C),25900.0,1.13,SEC13,18.0,2020-05-04 00:00:00,PVA,3
"Montag, 4. Mai 2020 15:47:22",C1 1,25.0,156.1,0.055999999999999994,480.1,161.1,165.7,133.7,VAN#58_P3.txt,VAN58_P3,TS-011c,methacrylate,Poly-t-Butyl MA,C=C(C)C(=O)OC(C)(C)C,[CH2][C](C)(C(=O)OC(C)(C)C),25900.0,1.13,SEC13,18.0,2020-05-04 00:00:00,None,5
"Montag, 4. Mai 2020 15:47:33",C1 2,25.0,157.0,0.005,485.0,159.9,163.0,138.8,VAN#58_P3.txt,VAN58_P3,TS-011c,methacrylate,Poly-t-Butyl MA,C=C(C)C(=O)OC(C)(C)C,[CH2][C](C)(C(=O)OC(C)(C)C),25900.0,1.13,SEC13,18.0,2020-05-04 00:00:00,None,5
"Montag, 4. Mai 2020 15:47:44",C1 3,25.0,155.8,0.08199999999999999,478.4,161.9,168.7,127.3,VAN#58_P3.txt,VAN58_P3,TS-011c,methacrylate,Poly-t-Butyl MA,C=C(C)C(=O)OC(C)(C)C,[CH2][C](C)(C(=O)OC(C)(C)C),25900.0,1.13,SEC13,18.0,2020-05-04 00:00:00,None,5
"Montag, 4. Mai 2020 15:48:17",C2 1,25.0,193.0,0.027999999999999997,431.4,199.1,198.7,174.6,VAN#58_P3.txt,VAN58_P3,TS-011c,methacrylate,Poly-t-Butyl MA,C=C(C)C(=O)OC(C)(C)C,[CH2][C](C)(C(=O)OC(C)(C)C),25900.0,1.13,SEC13,18.0,2020-05-04 00:00:00,None,5
"Montag, 4. Mai 2020 15:48:28",C2 2,25.0,189.5,0.077,435.9,202.5,202.4,169.2,VAN#58_P3.txt,VAN58_P3,TS-011c,methacrylate,Poly-t-Butyl MA,C=C(C)C(=O)OC(C)(C)C,[CH2][C](C)(C(=O)OC(C)(C)C),25900.0,1.13,SEC13,18.0,2020-05-04 00:00:00,None,5
"Montag, 4. Mai 2020 15:48:39",C2 3,25.0,189.5,0.138,401.8,204.4,206.9,145.3,VAN#58_P3.txt,VAN58_P3,TS-011c,methacrylate,Poly-t-Butyl MA,C=C(C)C(=O)OC(C)(C)C,[CH2][C](C)(C(=O)OC(C)(C)C),25900.0,1.13,SEC13,18.0,2020-05-04 00:00:00,None,5
"Montag, 4. Mai 2020 15:49:11",C3 1,25.0,162.0,0.066,473.5,168.5,170.9,145.3,VAN#58_P3.txt,VAN58_P3,TS-011c,methacrylate,Poly-t-Butyl MA,C=C(C)C(=O)OC(C)(C)C,[CH2][C](C)(C(=O)OC(C)(C)C),25900.0,1.13,SEC13,18.0,2020-05-04 00:00:00,None,5
"Montag, 4. Mai 2020 15:49:22",C3 2,25.0,166.3,0.013000000000000001,428.7,171.0,173.2,147.3,VAN#58_P3.txt,VAN58_P3,TS-011c,methacrylate,Poly-t-Butyl MA,C=C(C)C(=O)OC(C)(C)C,[CH2][C](C)(C(=O)OC(C)(C)C),25900.0,1.13,SEC13,18.0,2020-05-04 00:00:00,None,5
"Montag, 4. Mai 2020 15:49:33",C3 3,25.0,162.2,0.07,476.8,162.9,164.9,144.4,VAN#58_P3.txt,VAN58_P3,TS-011c,methacrylate,Poly-t-Butyl MA,C=C(C)C(=O)OC(C)(C)C,[CH2][C](C)(C(=O)OC(C)(C)C),25900.0,1.13,SEC13,18.0,2020-05-04 00:00:00,None,5
"Montag, 4. Mai 2020 15:50:14",C4 1,25.0,225.8,0.018000000000000002,218.8,239.0,236.4,204.9,VAN#58_P3.txt,VAN58_P3,TS-011c,methacrylate,Poly-t-Butyl MA,C=C(C)C(=O)OC(C)(C)C,[CH2][C](C)(C(=O)OC(C)(C)C),25900.0,1.13,SEC13,18.0,2020-05-04 00:00:00,PVA,5
"Montag, 4. Mai 2020 15:50:24",C4 2,25.0,222.8,0.052000000000000005,227.7,235.5,233.5,208.4,VAN#58_P3.txt,VAN58_P3,TS-011c,methacrylate,Poly-t-Butyl MA,C=C(C)C(=O)OC(C)(C)C,[CH2][C](C)(C(=O)OC(C)(C)C),25900.0,1.13,SEC13,18.0,2020-05-04 00:00:00,PVA,5
"Montag, 4. Mai 2020 15:50:35",C4 3,25.0,225.6,0.033,222.3,240.8,237.9,202.6,VAN#58_P3.txt,VAN58_P3,TS-011c,methacrylate,Poly-t-Butyl MA,C=C(C)C(=O)OC(C)(C)C,[CH2][C](C)(C(=O)OC(C)(C)C),25900.0,1.13,SEC13,18.0,2020-05-04 00:00:00,PVA,5
"Montag, 4. Mai 2020 15:51:16",C5 1,25.0,217.9,0.102,209.7,237.9,234.9,198.7,VAN#58_P3.txt,VAN58_P3,TS-011c,methacrylate,Poly-t-Butyl MA,C=C(C)C(=O)OC(C)(C)C,[CH2][C](C)(C(=O)OC(C)(C)C),25900.0,1.13,SEC13,18.0,2020-05-04 00:00:00,PVA,5
"Montag, 4. Mai 2020 15:51:27",C5 2,25.0,229.8,0.065,215.1,252.7,247.9,199.0,VAN#58_P3.txt,VAN58_P3,TS-011c,methacrylate,Poly-t-Butyl MA,C=C(C)C(=O)OC(C)(C)C,[CH2][C](C)(C(=O)OC(C)(C)C),25900.0,1.13,SEC13,18.0,2020-05-04 00:00:00,PVA,5
"Montag, 4. Mai 2020 15:51:38",C5 3,25.0,221.0,0.085,227.0,240.8,237.7,200.9,VAN#58_P3.txt,VAN58_P3,TS-011c,methacrylate,Poly-t-Butyl MA,C=C(C)C(=O)OC(C)(C)C,[CH2][C](C)(C(=O)OC(C)(C)C),25900.0,1.13,SEC13,18.0,2020-05-04 00:00:00,PVA,5
"Montag, 4. Mai 2020 15:52:13",C6 1,25.0,225.6,0.025,213.5,233.4,231.5,209.3,VAN#58_P3.txt,VAN58_P3,TS-011c,methacrylate,Poly-t-Butyl MA,C=C(C)C(=O)OC(C)(C)C,[CH2][C](C)(C(=O)OC(C)(C)C),25900.0,1.13,SEC13,18.0,2020-05-04 00:00:00,PVA,5
"Montag, 4. Mai 2020 15:52:24",C6 2,25.0,225.7,0.043,213.7,232.6,230.8,208.4,VAN#58_P3.txt,VAN58_P3,TS-011c,methacrylate,Poly-t-Butyl MA,C=C(C)C(=O)OC(C)(C)C,[CH2][C](C)(C(=O)OC(C)(C)C),25900.0,1.13,SEC13,18.0,2020-05-04 00:00:00,PVA,5
"Montag, 4. Mai 2020 15:52:35",C6 3,25.0,224.9,0.013000000000000001,213.0,233.9,232.0,208.4,VAN#58_P3.txt,VAN58_P3,TS-011c,methacrylate,Poly-t-Butyl MA,C=C(C)C(=O)OC(C)(C)C,[CH2][C](C)(C(=O)OC(C)(C)C),25900.0,1.13,SEC13,18.0,2020-05-04 00:00:00,PVA,5
"Montag, 4. Mai 2020 15:53:09",D1 1,25.0,171.1,0.027999999999999997,426.8,174.7,176.0,153.1,VAN#58_P3.txt,VAN58_P3,TS-011c,methacrylate,Poly-t-Butyl MA,C=C(C)C(=O)OC(C)(C)C,[CH2][C](C)(C(=O)OC(C)(C)C),25900.0,1.13,SEC13,18.0,2020-05-04 00:00:00,None,8
"Montag, 4. Mai 2020 15:53:20",D1 2,25.0,173.4,0.071,446.1,185.6,190.7,137.6,VAN#58_P3.txt,VAN58_P3,TS-011c,methacrylate,Poly-t-Butyl MA,C=C(C)C(=O)OC(C)(C)C,[CH2][C](C)(C(=O)OC(C)(C)C),25900.0,1.13,SEC13,18.0,2020-05-04 00:00:00,None,8
"Montag, 4. Mai 2020 15:53:30",D1 3,25.0,171.8,0.11900000000000001,435.6,185.1,188.9,142.1,VAN#58_P3.txt,VAN58_P3,TS-011c,methacrylate,Poly-t-Butyl MA,C=C(C)C(=O)OC(C)(C)C,[CH2][C](C)(C(=O)OC(C)(C)C),25900.0,1.13,SEC13,18.0,2020-05-04 00:00:00,None,8
"Montag, 4. Mai 2020 15:54:11",D2 1,25.0,164.6,0.067,422.3,172.2,176.3,139.2,VAN#58_P3.txt,VAN58_P3,TS-011c,methacrylate,Poly-t-Butyl MA,C=C(C)C(=O)OC(C)(C)C,[CH2][C](C)(C(=O)OC(C)(C)C),25900.0,1.13,SEC13,18.0,2020-05-04 00:00:00,None,8
"Montag, 4. Mai 2020 15:54:22",D2 2,25.0,170.9,0.011000000000000001,419.0,176.5,178.1,151.8,VAN#58_P3.txt,VAN58_P3,TS-011c,methacrylate,Poly-t-Butyl MA,C=C(C)C(=O)OC(C)(C)C,[CH2][C](C)(C(=O)OC(C)(C)C),25900.0,1.13,SEC13,18.0,2020-05-04 00:00:00,None,8
"Montag, 4. Mai 2020 15:54:33",D2 3,25.0,169.8,0.07,424.4,179.2,182.7,143.1,VAN#58_P3.txt,VAN58_P3,TS-011c,methacrylate,Poly-t-Butyl MA,C=C(C)C(=O)OC(C)(C)C,[CH2][C](C)(C(=O)OC(C)(C)C),25900.0,1.13,SEC13,18.0,2020-05-04 00:00:00,None,8
"Montag, 4. Mai 2020 15:55:08",D3 1,25.0,177.1,0.040999999999999995,437.7,186.8,189.7,147.7,VAN#58_P3.txt,VAN58_P3,TS-011c,methacrylate,Poly-t-Butyl MA,C=C(C)C(=O)OC(C)(C)C,[CH2][C](C)(C(=O)OC(C)(C)C),25900.0,1.13,SEC13,18.0,2020-05-04 00:00:00,None,8
"Montag, 4. Mai 2020 15:55:18",D3 2,25.0,166.7,0.09699999999999999,435.5,177.6,183.7,132.7,VAN#58_P3.txt,VAN58_P3,TS-011c,methacrylate,Poly-t-Butyl MA,C=C(C)C(=O)OC(C)(C)C,[CH2][C](C)(C(=O)OC(C)(C)C),25900.0,1.13,SEC13,18.0,2020-05-04 00:00:00,None,8
"Montag, 4. Mai 2020 15:55:29",D3 3,25.0,173.3,0.04,444.1,181.6,185.1,144.2,VAN#58_P3.txt,VAN58_P3,TS-011c,methacrylate,Poly-t-Butyl MA,C=C(C)C(=O)OC(C)(C)C,[CH2][C](C)(C(=O)OC(C)(C)C),25900.0,1.13,SEC13,18.0,2020-05-04 00:00:00,None,8
"Montag, 4. Mai 2020 15:56:04",D4 1,25.0,240.7,0.01,513.6,251.2,248.7,223.5,VAN#58_P3.txt,VAN58_P3,TS-011c,methacrylate,Poly-t-Butyl MA,C=C(C)C(=O)OC(C)(C)C,[CH2][C](C)(C(=O)OC(C)(C)C),25900.0,1.13,SEC13,18.0,2020-05-04 00:00:00,PVA,8
"Montag, 4. Mai 2020 15:56:15",D4 2,25.0,240.0,0.03,485.0,256.2,252.4,216.5,VAN#58_P3.txt,VAN58_P3,TS-011c,methacrylate,Poly-t-Butyl MA,C=C(C)C(=O)OC(C)(C)C,[CH2][C](C)(C(=O)OC(C)(C)C),25900.0,1.13,SEC13,18.0,2020-05-04 00:00:00,PVA,8
"Montag, 4. Mai 2020 15:56:25",D4 3,25.0,237.6,0.018000000000000002,505.1,252.7,249.1,213.6,VAN#58_P3.txt,VAN58_P3,TS-011c,methacrylate,Poly-t-Butyl MA,C=C(C)C(=O)OC(C)(C)C,[CH2][C](C)(C(=O)OC(C)(C)C),25900.0,1.13,SEC13,18.0,2020-05-04 00:00:00,PVA,8
"Montag, 4. Mai 2020 15:57:03",D5 1,25.0,239.5,0.016,457.0,251.7,248.9,222.6,VAN#58_P3.txt,VAN58_P3,TS-011c,methacrylate,Poly-t-Butyl MA,C=C(C)C(=O)OC(C)(C)C,[CH2][C](C)(C(=O)OC(C)(C)C),25900.0,1.13,SEC13,18.0,2020-05-04 00:00:00,PVA,8
"Montag, 4. Mai 2020 15:57:14",D5 2,25.0,238.5,0.057999999999999996,459.4,260.0,255.0,212.1,VAN#58_P3.txt,VAN58_P3,TS-011c,methacrylate,Poly-t-Butyl MA,C=C(C)C(=O)OC(C)(C)C,[CH2][C](C)(C(=O)OC(C)(C)C),25900.0,1.13,SEC13,18.0,2020-05-04 00:00:00,PVA,8
"Montag, 4. Mai 2020 15:57:24",D5 3,25.0,242.0,0.1,457.2,283.0,271.7,197.2,VAN#58_P3.txt,VAN58_P3,TS-011c,methacrylate,Poly-t-Butyl MA,C=C(C)C(=O)OC(C)(C)C,[CH2][C](C)(C(=O)OC(C)(C)C),25900.0,1.13,SEC13,18.0,2020-05-04 00:00:00,PVA,8
"Montag, 4. Mai 2020 15:57:56",D6 1,25.0,234.2,0.046,393.8,255.5,250.7,204.5,VAN#58_P3.txt,VAN58_P3,TS-011c,methacrylate,Poly-t-Butyl MA,C=C(C)C(=O)OC(C)(C)C,[CH2][C](C)(C(=O)OC(C)(C)C),25900.0,1.13,SEC13,18.0,2020-05-04 00:00:00,PVA,8
"Montag, 4. Mai 2020 15:58:07",D6 2,25.0,236.3,0.063,422.6,252.4,249.2,220.1,VAN#58_P3.txt,VAN58_P3,TS-011c,methacrylate,Poly-t-Butyl MA,C=C(C)C(=O)OC(C)(C)C,[CH2][C](C)(C(=O)OC(C)(C)C),25900.0,1.13,SEC13,18.0,2020-05-04 00:00:00,PVA,8
"Montag, 4. Mai 2020 15:58:18",D6 3,25.0,241.3,0.01,436.4,254.0,250.9,222.2,VAN#58_P3.txt,VAN58_P3,TS-011c,methacrylate,Poly-t-Butyl MA,C=C(C)C(=O)OC(C)(C)C,[CH2][C](C)(C(=O)OC(C)(C)C),25900.0,1.13,SEC13,18.0,2020-05-04 00:00:00,PVA,8
"Montag, 4. Mai 2020 15:59:04",E4 1,25.0,261.8,0.002,407.7,276.8,272.0,239.1,VAN#58_P3.txt,VAN58_P3,TS-011c,methacrylate,Poly-t-Butyl MA,C=C(C)C(=O)OC(C)(C)C,[CH2][C](C)(C(=O)OC(C)(C)C),25900.0,1.13,SEC13,18.0,2020-05-04 00:00:00,None,10
"Montag, 4. Mai 2020 15:59:15",E4 2,25.0,256.0,0.022000000000000002,419.6,276.8,270.7,227.6,VAN#58_P3.txt,VAN58_P3,TS-011c,methacrylate,Poly-t-Butyl MA,C=C(C)C(=O)OC(C)(C)C,[CH2][C](C)(C(=O)OC(C)(C)C),25900.0,1.13,SEC13,18.0,2020-05-04 00:00:00,None,10
"Montag, 4. Mai 2020 15:59:26",E4 3,25.0,260.2,0.015,418.0,277.1,272.0,236.7,VAN#58_P3.txt,VAN58_P3,TS-011c,methacrylate,Poly-t-Butyl MA,C=C(C)C(=O)OC(C)(C)C,[CH2][C](C)(C(=O)OC(C)(C)C),25900.0,1.13,SEC13,18.0,2020-05-04 00:00:00,None,10
"Montag, 4. Mai 2020 16:00:02",E5 1,25.0,249.6,0.115,426.9,270.8,266.8,236.8,VAN#58_P3.txt,VAN58_P3,TS-011c,methacrylate,Poly-t-Butyl MA,C=C(C)C(=O)OC(C)(C)C,[CH2][C](C)(C(=O)OC(C)(C)C),25900.0,1.13,SEC13,18.0,2020-05-04 00:00:00,None,10
"Montag, 4. Mai 2020 16:00:13",E5 2,25.0,250.3,0.002,429.0,263.0,259.5,230.5,VAN#58_P3.txt,VAN58_P3,TS-011c,methacrylate,Poly-t-Butyl MA,C=C(C)C(=O)OC(C)(C)C,[CH2][C](C)(C(=O)OC(C)(C)C),25900.0,1.13,SEC13,18.0,2020-05-04 00:00:00,None,10
"Montag, 4. Mai 2020 16:00:24",E5 3,25.0,252.6,0.096,400.0,299.6,286.0,191.9,VAN#58_P3.txt,VAN58_P3,TS-011c,methacrylate,Poly-t-Butyl MA,C=C(C)C(=O)OC(C)(C)C,[CH2][C](C)(C(=O)OC(C)(C)C),25900.0,1.13,SEC13,18.0,2020-05-04 00:00:00,None,10
"Montag, 4. Mai 2020 16:00:57",E6 1,25.0,249.0,0.08199999999999999,396.2,282.9,273.4,210.2,VAN#58_P3.txt,VAN58_P3,TS-011c,methacrylate,Poly-t-Butyl MA,C=C(C)C(=O)OC(C)(C)C,[CH2][C](C)(C(=O)OC(C)(C)C),25900.0,1.13,SEC13,18.0,2020-05-04 00:00:00,None,10
"Montag, 4. Mai 2020 16:01:08",E6 2,25.0,249.4,0.114,395.5,293.5,279.2,202.1,VAN#58_P3.txt,VAN58_P3,TS-011c,methacrylate,Poly-t-Butyl MA,C=C(C)C(=O)OC(C)(C)C,[CH2][C](C)(C(=O)OC(C)(C)C),25900.0,1.13,SEC13,18.0,2020-05-04 00:00:00,None,10
"Montag, 4. Mai 2020 16:01:19",E6 3,25.0,247.9,0.11800000000000001,407.4,278.7,269.0,206.0,VAN#58_P3.txt,VAN58_P3,TS-011c,methacrylate,Poly-t-Butyl MA,C=C(C)C(=O)OC(C)(C)C,[CH2][C](C)(C(=O)OC(C)(C)C),25900.0,1.13,SEC13,18.0,2020-05-04 00:00:00,None,10
"Montag, 4. Mai 2020 16:01:54",F4 1,25.0,266.1,0.151,400.6,288.3,280.0,231.1,VAN#58_P3.txt,VAN58_P3,TS-011c,methacrylate,Poly-t-Butyl MA,C=C(C)C(=O)OC(C)(C)C,[CH2][C](C)(C(=O)OC(C)(C)C),25900.0,1.13,SEC13,18.0,2020-05-04 00:00:00,PVA,10
"Montag, 4. Mai 2020 16:02:05",F4 2,25.0,280.4,0.18,405.4,300.4,291.2,242.8,VAN#58_P3.txt,VAN58_P3,TS-011c,methacrylate,Poly-t-Butyl MA,C=C(C)C(=O)OC(C)(C)C,[CH2][C](C)(C(=O)OC(C)(C)C),25900.0,1.13,SEC13,18.0,2020-05-04 00:00:00,PVA,10
"Montag, 4. Mai 2020 16:02:16",F4 3,25.0,273.2,0.08199999999999999,417.6,283.3,278.4,248.8,VAN#58_P3.txt,VAN58_P3,TS-011c,methacrylate,Poly-t-Butyl MA,C=C(C)C(=O)OC(C)(C)C,[CH2][C](C)(C(=O)OC(C)(C)C),25900.0,1.13,SEC13,18.0,2020-05-04 00:00:00,PVA,10
"Montag, 4. Mai 2020 16:02:49",F5 1,25.0,304.4,0.20800000000000002,345.7,304.1,294.8,246.3,VAN#58_P3.txt,VAN58_P3,TS-011c,methacrylate,Poly-t-Butyl MA,C=C(C)C(=O)OC(C)(C)C,[CH2][C](C)(C(=O)OC(C)(C)C),25900.0,1.13,SEC13,18.0,2020-05-04 00:00:00,PVA,10
"Montag, 4. Mai 2020 16:03:00",F5 2,25.0,288.6,0.067,307.5,313.1,302.9,253.1,VAN#58_P3.txt,VAN58_P3,TS-011c,methacrylate,Poly-t-Butyl MA,C=C(C)C(=O)OC(C)(C)C,[CH2][C](C)(C(=O)OC(C)(C)C),25900.0,1.13,SEC13,18.0,2020-05-04 00:00:00,PVA,10
"Montag, 4. Mai 2020 16:03:11",F5 3,25.0,288.2,0.184,296.9,336.3,320.6,258.9,VAN#58_P3.txt,VAN58_P3,TS-011c,methacrylate,Poly-t-Butyl MA,C=C(C)C(=O)OC(C)(C)C,[CH2][C](C)(C(=O)OC(C)(C)C),25900.0,1.13,SEC13,18.0,2020-05-04 00:00:00,PVA,10
"Montag, 4. Mai 2020 16:04:00",F6 1,25.0,288.0,0.13699999999999998,345.2,376.1,337.9,223.0,VAN#58_P3.txt,VAN58_P3,TS-011c,methacrylate,Poly-t-Butyl MA,C=C(C)C(=O)OC(C)(C)C,[CH2][C](C)(C(=O)OC(C)(C)C),25900.0,1.13,SEC13,18.0,2020-05-04 00:00:00,PVA,10
"Montag, 4. Mai 2020 16:04:11",F6 2,25.0,290.9,0.17600000000000002,347.1,413.0,356.3,165.0,VAN#58_P3.txt,VAN58_P3,TS-011c,methacrylate,Poly-t-Butyl MA,C=C(C)C(=O)OC(C)(C)C,[CH2][C](C)(C(=O)OC(C)(C)C),25900.0,1.13,SEC13,18.0,2020-05-04 00:00:00,PVA,10
"Montag, 4. Mai 2020 16:04:22",F6 3,25.0,282.3,0.083,337.1,333.5,313.7,234.5,VAN#58_P3.txt,VAN58_P3,TS-011c,methacrylate,Poly-t-Butyl MA,C=C(C)C(=O)OC(C)(C)C,[CH2][C](C)(C(=O)OC(C)(C)C),25900.0,1.13,SEC13,18.0,2020-05-04 00:00:00,PVA,10
"Montag, 4. Mai 2020 16:05:04",G4 1,25.0,345.8,0.35,179.5,331.3,319.8,269.0,VAN#58_P3.txt,VAN58_P3,TS-011c,methacrylate,Poly-t-Butyl MA,C=C(C)C(=O)OC(C)(C)C,[CH2][C](C)(C(=O)OC(C)(C)C),25900.0,1.13,SEC13,18.0,2020-05-04 00:00:00,None,15
"Montag, 4. Mai 2020 16:05:15",G4 2,25.0,448.8,0.42,208.1,282.1,329.9,63.04,VAN#58_P3.txt,VAN58_P3,TS-011c,methacrylate,Poly-t-Butyl MA,C=C(C)C(=O)OC(C)(C)C,[CH2][C](C)(C(=O)OC(C)(C)C),25900.0,1.13,SEC13,18.0,2020-05-04 00:00:00,None,15
"Montag, 4. Mai 2020 16:05:26",G4 3,25.0,347.4,0.303,192.2,297.6,290.4,247.9,VAN#58_P3.txt,VAN58_P3,TS-011c,methacrylate,Poly-t-Butyl MA,C=C(C)C(=O)OC(C)(C)C,[CH2][C](C)(C(=O)OC(C)(C)C),25900.0,1.13,SEC13,18.0,2020-05-04 00:00:00,None,15
"Montag, 4. Mai 2020 16:05:58",G5 1,25.0,356.7,0.317,183.0,325.4,314.5,265.0,VAN#58_P3.txt,VAN58_P3,TS-011c,methacrylate,Poly-t-Butyl MA,C=C(C)C(=O)OC(C)(C)C,[CH2][C](C)(C(=O)OC(C)(C)C),25900.0,1.13,SEC13,18.0,2020-05-04 00:00:00,None,15
"Montag, 4. Mai 2020 16:06:09",G5 2,25.0,325.7,0.268,198.2,293.4,286.8,248.8,VAN#58_P3.txt,VAN58_P3,TS-011c,methacrylate,Poly-t-Butyl MA,C=C(C)C(=O)OC(C)(C)C,[CH2][C](C)(C(=O)OC(C)(C)C),25900.0,1.13,SEC13,18.0,2020-05-04 00:00:00,None,15
"Montag, 4. Mai 2020 16:06:20",G5 3,25.0,319.3,0.195,189.2,295.2,289.3,258.1,VAN#58_P3.txt,VAN58_P3,TS-011c,methacrylate,Poly-t-Butyl MA,C=C(C)C(=O)OC(C)(C)C,[CH2][C](C)(C(=O)OC(C)(C)C),25900.0,1.13,SEC13,18.0,2020-05-04 00:00:00,None,15
"Montag, 4. Mai 2020 16:07:22",G6 1,25.0,393.1,0.363,183.7,358.7,360.5,109.4,VAN#58_P3.txt,VAN58_P3,TS-011c,methacrylate,Poly-t-Butyl MA,C=C(C)C(=O)OC(C)(C)C,[CH2][C](C)(C(=O)OC(C)(C)C),25900.0,1.13,SEC13,18.0,2020-05-04 00:00:00,None,15
"Montag, 4. Mai 2020 16:07:33",G6 2,25.0,350.9,0.192,169.8,556.3,435.4,285.8,VAN#58_P3.txt,VAN58_P3,TS-011c,methacrylate,Poly-t-Butyl MA,C=C(C)C(=O)OC(C)(C)C,[CH2][C](C)(C(=O)OC(C)(C)C),25900.0,1.13,SEC13,18.0,2020-05-04 00:00:00,None,15
"Montag, 4. Mai 2020 16:07:44",G6 3,25.0,362.3,0.146,168.1,302.5,297.7,277.9,VAN#58_P3.txt,VAN58_P3,TS-011c,methacrylate,Poly-t-Butyl MA,C=C(C)C(=O)OC(C)(C)C,[CH2][C](C)(C(=O)OC(C)(C)C),25900.0,1.13,SEC13,18.0,2020-05-04 00:00:00,None,15
"Montag, 4. Mai 2020 14:54:57",A1 1,25.0,108.1,0.046,177.4,102.6,114.9,87.0,VAN#58_P1.txt,VAN58_P1,TS-011a,methacrylate,Poly-t-Butyl MA,C=C(C)C(=O)OC(C)(C)C,[CH2][C](C)(C(=O)OC(C)(C)C),7500.0,1.21,SEC13,118.0,2020-05-04 00:00:00,None,1
"Montag, 4. Mai 2020 14:55:08",A1 2,25.0,104.8,0.10800000000000001,169.7,99.55,112.3,84.08,VAN#58_P1.txt,VAN58_P1,TS-011a,methacrylate,Poly-t-Butyl MA,C=C(C)C(=O)OC(C)(C)C,[CH2][C](C)(C(=O)OC(C)(C)C),7500.0,1.21,SEC13,118.0,2020-05-04 00:00:00,None,1
"Montag, 4. Mai 2020 14:55:19",A1 3,25.0,106.7,0.126,167.3,95.43,118.4,71.07,VAN#58_P1.txt,VAN58_P1,TS-011a,methacrylate,Poly-t-Butyl MA,C=C(C)C(=O)OC(C)(C)C,[CH2][C](C)(C(=O)OC(C)(C)C),7500.0,1.21,SEC13,118.0,2020-05-04 00:00:00,None,1
"Montag, 4. Mai 2020 14:55:59",A2 1,25.0,91.17,0.096,365.5,83.92,99.35,69.33,VAN#58_P1.txt,VAN58_P1,TS-011a,methacrylate,Poly-t-Butyl MA,C=C(C)C(=O)OC(C)(C)C,[CH2][C](C)(C(=O)OC(C)(C)C),7500.0,1.21,SEC13,118.0,2020-05-04 00:00:00,None,1
"Montag, 4. Mai 2020 14:56:10",A2 2,25.0,91.65,0.068,307.7,83.36,100.1,67.83,VAN#58_P1.txt,VAN58_P1,TS-011a,methacrylate,Poly-t-Butyl MA,C=C(C)C(=O)OC(C)(C)C,[CH2][C](C)(C(=O)OC(C)(C)C),7500.0,1.21,SEC13,118.0,2020-05-04 00:00:00,None,1
"Montag, 4. Mai 2020 14:56:21",A2 3,25.0,90.96,0.06,333.7,85.11,96.61,73.85,VAN#58_P1.txt,VAN58_P1,TS-011a,methacrylate,Poly-t-Butyl MA,C=C(C)C(=O)OC(C)(C)C,[CH2][C](C)(C(=O)OC(C)(C)C),7500.0,1.21,SEC13,118.0,2020-05-04 00:00:00,None,1
"Montag, 4. Mai 2020 14:56:56",A3 1,25.0,103.7,0.158,146.6,93.98,111.1,75.95,VAN#58_P1.txt,VAN58_P1,TS-011a,methacrylate,Poly-t-Butyl MA,C=C(C)C(=O)OC(C)(C)C,[CH2][C](C)(C(=O)OC(C)(C)C),7500.0,1.21,SEC13,118.0,2020-05-04 00:00:00,None,1
"Montag, 4. Mai 2020 14:57:07",A3 2,25.0,106.5,0.067,148.6,100.2,115.0,82.02,VAN#58_P1.txt,VAN58_P1,TS-011a,methacrylate,Poly-t-Butyl MA,C=C(C)C(=O)OC(C)(C)C,[CH2][C](C)(C(=O)OC(C)(C)C),7500.0,1.21,SEC13,118.0,2020-05-04 00:00:00,None,1
"Montag, 4. Mai 2020 14:57:18",A3 3,25.0,104.5,0.106,147.0,96.07,114.7,76.18,VAN#58_P1.txt,VAN58_P1,TS-011a,methacrylate,Poly-t-Butyl MA,C=C(C)C(=O)OC(C)(C)C,[CH2][C](C)(C(=O)OC(C)(C)C),7500.0,1.21,SEC13,118.0,2020-05-04 00:00:00,None,1
"Montag, 4. Mai 2020 14:57:53",A4 1,25.0,164.0,0.059000000000000004,233.1,170.9,174.7,140.4,VAN#58_P1.txt,VAN58_P1,TS-011a,methacrylate,Poly-t-Butyl MA,C=C(C)C(=O)OC(C)(C)C,[CH2][C](C)(C(=O)OC(C)(C)C),7500.0,1.21,SEC13,118.0,2020-05-04 00:00:00,PVA,1
"Montag, 4. Mai 2020 14:58:04",A4 2,25.0,162.3,0.08900000000000001,235.2,170.4,175.1,136.4,VAN#58_P1.txt,VAN58_P1,TS-011a,methacrylate,Poly-t-Butyl MA,C=C(C)C(=O)OC(C)(C)C,[CH2][C](C)(C(=O)OC(C)(C)C),7500.0,1.21,SEC13,118.0,2020-05-04 00:00:00,PVA,1
"Montag, 4. Mai 2020 14:58:15",A4 3,25.0,165.9,0.018000000000000002,229.5,169.5,171.9,145.4,VAN#58_P1.txt,VAN58_P1,TS-011a,methacrylate,Poly-t-Butyl MA,C=C(C)C(=O)OC(C)(C)C,[CH2][C](C)(C(=O)OC(C)(C)C),7500.0,1.21,SEC13,118.0,2020-05-04 00:00:00,PVA,1
