Repository: JulianKimmig/nanoparticle_size_prediction

File: data/raw_data.csv (part 21 of 24)
measurment_data,sample,temperature,z_average,dispersity,mean_count_rate,volume_mean,intensity_mean,number_mean,file,np_formulation,substance_code,polymer_class,polymer,smiles_monomer,smiles_ru,mn,pdi,mn_method,tg,date,additive,polymer_concentration
"Montag, 4. Mai 2020 14:58:50",A5 1,25.0,161.2,0.08900000000000001,205.3,169.2,173.3,138.3,VAN#58_P1.txt,VAN58_P1,TS-011a,methacrylate,Poly-t-Butyl MA,C=C(C)C(=O)OC(C)(C)C,[CH2][C](C)(C(=O)OC(C)(C)C),7500.0,1.21,SEC13,118.0,2020-05-04 00:00:00,PVA,1
"Montag, 4. Mai 2020 14:59:01",A5 2,25.0,161.0,0.107,211.9,167.5,174.7,127.8,VAN#58_P1.txt,VAN58_P1,TS-011a,methacrylate,Poly-t-Butyl MA,C=C(C)C(=O)OC(C)(C)C,[CH2][C](C)(C(=O)OC(C)(C)C),7500.0,1.21,SEC13,118.0,2020-05-04 00:00:00,PVA,1
"Montag, 4. Mai 2020 14:59:12",A5 3,25.0,166.5,0.07,212.6,167.7,169.8,145.7,VAN#58_P1.txt,VAN58_P1,TS-011a,methacrylate,Poly-t-Butyl MA,C=C(C)C(=O)OC(C)(C)C,[CH2][C](C)(C(=O)OC(C)(C)C),7500.0,1.21,SEC13,118.0,2020-05-04 00:00:00,PVA,1
"Montag, 4. Mai 2020 14:59:48",A6 1,25.0,158.2,0.021,186.7,162.8,167.0,136.2,VAN#58_P1.txt,VAN58_P1,TS-011a,methacrylate,Poly-t-Butyl MA,C=C(C)C(=O)OC(C)(C)C,[CH2][C](C)(C(=O)OC(C)(C)C),7500.0,1.21,SEC13,118.0,2020-05-04 00:00:00,PVA,1
"Montag, 4. Mai 2020 14:59:59",A6 2,25.0,147.9,0.187,188.7,159.1,162.6,137.2,VAN#58_P1.txt,VAN58_P1,TS-011a,methacrylate,Poly-t-Butyl MA,C=C(C)C(=O)OC(C)(C)C,[CH2][C](C)(C(=O)OC(C)(C)C),7500.0,1.21,SEC13,118.0,2020-05-04 00:00:00,PVA,1
"Montag, 4. Mai 2020 15:00:10",A6 3,25.0,160.4,0.057999999999999996,193.7,161.8,163.8,143.9,VAN#58_P1.txt,VAN58_P1,TS-011a,methacrylate,Poly-t-Butyl MA,C=C(C)C(=O)OC(C)(C)C,[CH2][C](C)(C(=O)OC(C)(C)C),7500.0,1.21,SEC13,118.0,2020-05-04 00:00:00,PVA,1
"Montag, 4. Mai 2020 15:00:55",B1 1,25.0,124.6,0.049,300.7,121.3,132.6,100.2,VAN#58_P1.txt,VAN58_P1,TS-011a,methacrylate,Poly-t-Butyl MA,C=C(C)C(=O)OC(C)(C)C,[CH2][C](C)(C(=O)OC(C)(C)C),7500.0,1.21,SEC13,118.0,2020-05-04 00:00:00,None,3
"Montag, 4. Mai 2020 15:01:05",B1 2,25.0,118.5,0.13699999999999998,295.0,112.3,136.7,78.12,VAN#58_P1.txt,VAN58_P1,TS-011a,methacrylate,Poly-t-Butyl MA,C=C(C)C(=O)OC(C)(C)C,[CH2][C](C)(C(=O)OC(C)(C)C),7500.0,1.21,SEC13,118.0,2020-05-04 00:00:00,None,3
"Montag, 4. Mai 2020 15:01:16",B1 3,25.0,119.8,0.179,282.6,327.2,224.9,88.84,VAN#58_P1.txt,VAN58_P1,TS-011a,methacrylate,Poly-t-Butyl MA,C=C(C)C(=O)OC(C)(C)C,[CH2][C](C)(C(=O)OC(C)(C)C),7500.0,1.21,SEC13,118.0,2020-05-04 00:00:00,None,3
"Montag, 4. Mai 2020 15:02:02",B2 1,25.0,122.1,0.027999999999999997,296.7,118.5,125.3,106.1,VAN#58_P1.txt,VAN58_P1,TS-011a,methacrylate,Poly-t-Butyl MA,C=C(C)C(=O)OC(C)(C)C,[CH2][C](C)(C(=O)OC(C)(C)C),7500.0,1.21,SEC13,118.0,2020-05-04 00:00:00,None,3
"Montag, 4. Mai 2020 15:02:13",B2 2,25.0,120.8,0.139,294.9,114.8,120.6,104.8,VAN#58_P1.txt,VAN58_P1,TS-011a,methacrylate,Poly-t-Butyl MA,C=C(C)C(=O)OC(C)(C)C,[CH2][C](C)(C(=O)OC(C)(C)C),7500.0,1.21,SEC13,118.0,2020-05-04 00:00:00,None,3
"Montag, 4. Mai 2020 15:02:24",B2 3,25.0,121.6,0.055,292.9,117.6,130.0,96.04,VAN#58_P1.txt,VAN58_P1,TS-011a,methacrylate,Poly-t-Butyl MA,C=C(C)C(=O)OC(C)(C)C,[CH2][C](C)(C(=O)OC(C)(C)C),7500.0,1.21,SEC13,118.0,2020-05-04 00:00:00,None,3
"Montag, 4. Mai 2020 15:02:57",B3 1,25.0,115.8,0.063,252.7,111.2,124.8,90.84,VAN#58_P1.txt,VAN58_P1,TS-011a,methacrylate,Poly-t-Butyl MA,C=C(C)C(=O)OC(C)(C)C,[CH2][C](C)(C(=O)OC(C)(C)C),7500.0,1.21,SEC13,118.0,2020-05-04 00:00:00,None,3
"Montag, 4. Mai 2020 15:03:08",B3 2,25.0,114.9,0.07,255.4,108.9,124.5,86.79,VAN#58_P1.txt,VAN58_P1,TS-011a,methacrylate,Poly-t-Butyl MA,C=C(C)C(=O)OC(C)(C)C,[CH2][C](C)(C(=O)OC(C)(C)C),7500.0,1.21,SEC13,118.0,2020-05-04 00:00:00,None,3
"Montag, 4. Mai 2020 15:03:19",B3 3,25.0,110.9,0.113,250.4,103.8,118.9,84.31,VAN#58_P1.txt,VAN58_P1,TS-011a,methacrylate,Poly-t-Butyl MA,C=C(C)C(=O)OC(C)(C)C,[CH2][C](C)(C(=O)OC(C)(C)C),7500.0,1.21,SEC13,118.0,2020-05-04 00:00:00,None,3
"Montag, 4. Mai 2020 15:03:55",B4 1,25.0,186.9,0.079,337.8,202.8,205.3,148.2,VAN#58_P1.txt,VAN58_P1,TS-011a,methacrylate,Poly-t-Butyl MA,C=C(C)C(=O)OC(C)(C)C,[CH2][C](C)(C(=O)OC(C)(C)C),7500.0,1.21,SEC13,118.0,2020-05-04 00:00:00,PVA,3
"Montag, 4. Mai 2020 15:04:05",B4 2,25.0,191.5,0.031,339.7,202.4,203.0,164.4,VAN#58_P1.txt,VAN58_P1,TS-011a,methacrylate,Poly-t-Butyl MA,C=C(C)C(=O)OC(C)(C)C,[CH2][C](C)(C(=O)OC(C)(C)C),7500.0,1.21,SEC13,118.0,2020-05-04 00:00:00,PVA,3
"Montag, 4. Mai 2020 15:04:16",B4 3,25.0,181.0,0.13,337.7,194.7,194.4,170.9,VAN#58_P1.txt,VAN58_P1,TS-011a,methacrylate,Poly-t-Butyl MA,C=C(C)C(=O)OC(C)(C)C,[CH2][C](C)(C(=O)OC(C)(C)C),7500.0,1.21,SEC13,118.0,2020-05-04 00:00:00,PVA,3
"Montag, 4. Mai 2020 15:04:52",B5 1,25.0,166.8,0.086,290.7,176.1,178.5,147.8,VAN#58_P1.txt,VAN58_P1,TS-011a,methacrylate,Poly-t-Butyl MA,C=C(C)C(=O)OC(C)(C)C,[CH2][C](C)(C(=O)OC(C)(C)C),7500.0,1.21,SEC13,118.0,2020-05-04 00:00:00,PVA,3
"Montag, 4. Mai 2020 15:05:03",B5 2,25.0,160.6,0.062,280.3,167.0,170.2,141.2,VAN#58_P1.txt,VAN58_P1,TS-011a,methacrylate,Poly-t-Butyl MA,C=C(C)C(=O)OC(C)(C)C,[CH2][C](C)(C(=O)OC(C)(C)C),7500.0,1.21,SEC13,118.0,2020-05-04 00:00:00,PVA,3
"Montag, 4. Mai 2020 15:05:14",B5 3,25.0,163.1,0.011000000000000001,260.6,167.7,170.0,145.1,VAN#58_P1.txt,VAN58_P1,TS-011a,methacrylate,Poly-t-Butyl MA,C=C(C)C(=O)OC(C)(C)C,[CH2][C](C)(C(=O)OC(C)(C)C),7500.0,1.21,SEC13,118.0,2020-05-04 00:00:00,PVA,3
"Montag, 4. Mai 2020 15:06:10",B6 1,25.0,178.2,0.059000000000000004,326.9,190.9,193.5,150.0,VAN#58_P1.txt,VAN58_P1,TS-011a,methacrylate,Poly-t-Butyl MA,C=C(C)C(=O)OC(C)(C)C,[CH2][C](C)(C(=O)OC(C)(C)C),7500.0,1.21,SEC13,118.0,2020-05-04 00:00:00,PVA,3
"Montag, 4. Mai 2020 15:06:21",B6 2,25.0,181.6,0.052000000000000005,326.7,192.9,195.0,153.1,VAN#58_P1.txt,VAN58_P1,TS-011a,methacrylate,Poly-t-Butyl MA,C=C(C)C(=O)OC(C)(C)C,[CH2][C](C)(C(=O)OC(C)(C)C),7500.0,1.21,SEC13,118.0,2020-05-04 00:00:00,PVA,3
"Montag, 4. Mai 2020 15:06:32",B6 3,25.0,179.1,0.122,320.1,199.4,205.1,129.3,VAN#58_P1.txt,VAN58_P1,TS-011a,methacrylate,Poly-t-Butyl MA,C=C(C)C(=O)OC(C)(C)C,[CH2][C](C)(C(=O)OC(C)(C)C),7500.0,1.21,SEC13,118.0,2020-05-04 00:00:00,PVA,3
"Montag, 4. Mai 2020 15:07:21",C1 1,25.0,142.3,0.13699999999999998,364.6,140.4,154.2,104.3,VAN#58_P1.txt,VAN58_P1,TS-011a,methacrylate,Poly-t-Butyl MA,C=C(C)C(=O)OC(C)(C)C,[CH2][C](C)(C(=O)OC(C)(C)C),7500.0,1.21,SEC13,118.0,2020-05-04 00:00:00,None,5
"Montag, 4. Mai 2020 15:07:32",C1 2,25.0,136.6,0.135,358.2,134.8,150.2,99.02,VAN#58_P1.txt,VAN58_P1,TS-011a,methacrylate,Poly-t-Butyl MA,C=C(C)C(=O)OC(C)(C)C,[CH2][C](C)(C(=O)OC(C)(C)C),7500.0,1.21,SEC13,118.0,2020-05-04 00:00:00,None,5
"Montag, 4. Mai 2020 15:07:42",C1 3,25.0,140.8,0.157,360.9,318.6,223.7,99.42,VAN#58_P1.txt,VAN58_P1,TS-011a,methacrylate,Poly-t-Butyl MA,C=C(C)C(=O)OC(C)(C)C,[CH2][C](C)(C(=O)OC(C)(C)C),7500.0,1.21,SEC13,118.0,2020-05-04 00:00:00,None,5
"Montag, 4. Mai 2020 15:08:13",C2 1,25.0,136.2,0.10800000000000001,347.9,134.4,155.8,90.12,VAN#58_P1.txt,VAN58_P1,TS-011a,methacrylate,Poly-t-Butyl MA,C=C(C)C(=O)OC(C)(C)C,[CH2][C](C)(C(=O)OC(C)(C)C),7500.0,1.21,SEC13,118.0,2020-05-04 00:00:00,None,5
"Montag, 4. Mai 2020 15:08:24",C2 2,25.0,130.3,0.09699999999999999,343.9,127.8,145.0,94.29,VAN#58_P1.txt,VAN58_P1,TS-011a,methacrylate,Poly-t-Butyl MA,C=C(C)C(=O)OC(C)(C)C,[CH2][C](C)(C(=O)OC(C)(C)C),7500.0,1.21,SEC13,118.0,2020-05-04 00:00:00,None,5
"Montag, 4. Mai 2020 15:08:35",C2 3,25.0,132.3,0.049,342.0,129.6,142.2,101.8,VAN#58_P1.txt,VAN58_P1,TS-011a,methacrylate,Poly-t-Butyl MA,C=C(C)C(=O)OC(C)(C)C,[CH2][C](C)(C(=O)OC(C)(C)C),7500.0,1.21,SEC13,118.0,2020-05-04 00:00:00,None,5
"Montag, 4. Mai 2020 15:09:17",C3 1,25.0,138.8,0.147,347.8,139.7,149.1,112.5,VAN#58_P1.txt,VAN58_P1,TS-011a,methacrylate,Poly-t-Butyl MA,C=C(C)C(=O)OC(C)(C)C,[CH2][C](C)(C(=O)OC(C)(C)C),7500.0,1.21,SEC13,118.0,2020-05-04 00:00:00,None,5
"Montag, 4. Mai 2020 15:09:28",C3 2,25.0,142.2,0.125,352.8,140.3,156.2,100.3,VAN#58_P1.txt,VAN58_P1,TS-011a,methacrylate,Poly-t-Butyl MA,C=C(C)C(=O)OC(C)(C)C,[CH2][C](C)(C(=O)OC(C)(C)C),7500.0,1.21,SEC13,118.0,2020-05-04 00:00:00,None,5
"Montag, 4. Mai 2020 15:09:39",C3 3,25.0,140.0,0.109,350.9,141.1,158.5,98.12,VAN#58_P1.txt,VAN58_P1,TS-011a,methacrylate,Poly-t-Butyl MA,C=C(C)C(=O)OC(C)(C)C,[CH2][C](C)(C(=O)OC(C)(C)C),7500.0,1.21,SEC13,118.0,2020-05-04 00:00:00,None,5
"Montag, 4. Mai 2020 15:10:24",C4 1,25.0,195.2,0.09300000000000001,385.5,212.7,212.8,164.8,VAN#58_P1.txt,VAN58_P1,TS-011a,methacrylate,Poly-t-Butyl MA,C=C(C)C(=O)OC(C)(C)C,[CH2][C](C)(C(=O)OC(C)(C)C),7500.0,1.21,SEC13,118.0,2020-05-04 00:00:00,PVA,5
"Montag, 4. Mai 2020 15:10:35",C4 2,25.0,196.0,0.079,403.3,214.3,214.5,160.5,VAN#58_P1.txt,VAN58_P1,TS-011a,methacrylate,Poly-t-Butyl MA,C=C(C)C(=O)OC(C)(C)C,[CH2][C](C)(C(=O)OC(C)(C)C),7500.0,1.21,SEC13,118.0,2020-05-04 00:00:00,PVA,5
"Montag, 4. Mai 2020 15:10:46",C4 3,25.0,189.8,0.024,385.1,199.5,199.5,168.3,VAN#58_P1.txt,VAN58_P1,TS-011a,methacrylate,Poly-t-Butyl MA,C=C(C)C(=O)OC(C)(C)C,[CH2][C](C)(C(=O)OC(C)(C)C),7500.0,1.21,SEC13,118.0,2020-05-04 00:00:00,PVA,5
"Montag, 4. Mai 2020 15:11:28",C5 1,25.0,203.8,0.018000000000000002,411.2,214.8,213.8,181.2,VAN#58_P1.txt,VAN58_P1,TS-011a,methacrylate,Poly-t-Butyl MA,C=C(C)C(=O)OC(C)(C)C,[CH2][C](C)(C(=O)OC(C)(C)C),7500.0,1.21,SEC13,118.0,2020-05-04 00:00:00,PVA,5
"Montag, 4. Mai 2020 15:11:39",C5 2,25.0,202.2,0.018000000000000002,419.7,212.6,211.7,181.1,VAN#58_P1.txt,VAN58_P1,TS-011a,methacrylate,Poly-t-Butyl MA,C=C(C)C(=O)OC(C)(C)C,[CH2][C](C)(C(=O)OC(C)(C)C),7500.0,1.21,SEC13,118.0,2020-05-04 00:00:00,PVA,5
"Montag, 4. Mai 2020 15:11:50",C5 3,25.0,198.7,0.075,430.3,218.0,218.0,160.1,VAN#58_P1.txt,VAN58_P1,TS-011a,methacrylate,Poly-t-Butyl MA,C=C(C)C(=O)OC(C)(C)C,[CH2][C](C)(C(=O)OC(C)(C)C),7500.0,1.21,SEC13,118.0,2020-05-04 00:00:00,PVA,5
"Montag, 4. Mai 2020 15:12:23",C6 1,25.0,197.7,0.099,398.2,220.8,220.3,162.7,VAN#58_P1.txt,VAN58_P1,TS-011a,methacrylate,Poly-t-Butyl MA,C=C(C)C(=O)OC(C)(C)C,[CH2][C](C)(C(=O)OC(C)(C)C),7500.0,1.21,SEC13,118.0,2020-05-04 00:00:00,PVA,5
"Montag, 4. Mai 2020 15:12:34",C6 2,25.0,194.9,0.073,375.8,212.8,213.5,158.4,VAN#58_P1.txt,VAN58_P1,TS-011a,methacrylate,Poly-t-Butyl MA,C=C(C)C(=O)OC(C)(C)C,[CH2][C](C)(C(=O)OC(C)(C)C),7500.0,1.21,SEC13,118.0,2020-05-04 00:00:00,PVA,5
"Montag, 4. Mai 2020 15:12:45",C6 3,25.0,193.1,0.05,398.2,205.7,205.8,167.6,VAN#58_P1.txt,VAN58_P1,TS-011a,methacrylate,Poly-t-Butyl MA,C=C(C)C(=O)OC(C)(C)C,[CH2][C](C)(C(=O)OC(C)(C)C),7500.0,1.21,SEC13,118.0,2020-05-04 00:00:00,PVA,5
"Montag, 4. Mai 2020 15:13:25",D1 1,25.0,170.4,0.136,370.0,188.9,201.4,110.0,VAN#58_P1.txt,VAN58_P1,TS-011a,methacrylate,Poly-t-Butyl MA,C=C(C)C(=O)OC(C)(C)C,[CH2][C](C)(C(=O)OC(C)(C)C),7500.0,1.21,SEC13,118.0,2020-05-04 00:00:00,None,8
"Montag, 4. Mai 2020 15:13:35",D1 2,25.0,167.9,0.11599999999999999,368.2,181.7,191.3,120.3,VAN#58_P1.txt,VAN58_P1,TS-011a,methacrylate,Poly-t-Butyl MA,C=C(C)C(=O)OC(C)(C)C,[CH2][C](C)(C(=O)OC(C)(C)C),7500.0,1.21,SEC13,118.0,2020-05-04 00:00:00,None,8
"Montag, 4. Mai 2020 15:13:46",D1 3,25.0,168.8,0.182,383.0,474.5,284.7,116.8,VAN#58_P1.txt,VAN58_P1,TS-011a,methacrylate,Poly-t-Butyl MA,C=C(C)C(=O)OC(C)(C)C,[CH2][C](C)(C(=O)OC(C)(C)C),7500.0,1.21,SEC13,118.0,2020-05-04 00:00:00,None,8
"Montag, 4. Mai 2020 15:14:27",D2 1,25.0,151.6,0.14400000000000002,373.9,155.6,172.3,101.8,VAN#58_P1.txt,VAN58_P1,TS-011a,methacrylate,Poly-t-Butyl MA,C=C(C)C(=O)OC(C)(C)C,[CH2][C](C)(C(=O)OC(C)(C)C),7500.0,1.21,SEC13,118.0,2020-05-04 00:00:00,None,8
"Montag, 4. Mai 2020 15:14:38",D2 2,25.0,155.7,0.08900000000000001,380.0,160.1,171.3,114.8,VAN#58_P1.txt,VAN58_P1,TS-011a,methacrylate,Poly-t-Butyl MA,C=C(C)C(=O)OC(C)(C)C,[CH2][C](C)(C(=O)OC(C)(C)C),7500.0,1.21,SEC13,118.0,2020-05-04 00:00:00,None,8
"Montag, 4. Mai 2020 15:14:49",D2 3,25.0,152.4,0.13699999999999998,380.5,152.9,179.8,76.26,VAN#58_P1.txt,VAN58_P1,TS-011a,methacrylate,Poly-t-Butyl MA,C=C(C)C(=O)OC(C)(C)C,[CH2][C](C)(C(=O)OC(C)(C)C),7500.0,1.21,SEC13,118.0,2020-05-04 00:00:00,None,8
"Montag, 4. Mai 2020 15:15:25",D3 1,25.0,163.3,0.095,254.2,175.0,181.7,130.6,VAN#58_P1.txt,VAN58_P1,TS-011a,methacrylate,Poly-t-Butyl MA,C=C(C)C(=O)OC(C)(C)C,[CH2][C](C)(C(=O)OC(C)(C)C),7500.0,1.21,SEC13,118.0,2020-05-04 00:00:00,None,8
"Montag, 4. Mai 2020 15:15:35",D3 2,25.0,157.9,0.063,249.8,164.3,170.7,129.3,VAN#58_P1.txt,VAN58_P1,TS-011a,methacrylate,Poly-t-Butyl MA,C=C(C)C(=O)OC(C)(C)C,[CH2][C](C)(C(=O)OC(C)(C)C),7500.0,1.21,SEC13,118.0,2020-05-04 00:00:00,None,8
"Montag, 4. Mai 2020 15:15:46",D3 3,25.0,155.7,0.14400000000000002,245.2,161.5,175.3,108.5,VAN#58_P1.txt,VAN58_P1,TS-011a,methacrylate,Poly-t-Butyl MA,C=C(C)C(=O)OC(C)(C)C,[CH2][C](C)(C(=O)OC(C)(C)C),7500.0,1.21,SEC13,118.0,2020-05-04 00:00:00,None,8
"Montag, 4. Mai 2020 15:16:34",D4 1,25.0,224.3,0.107,463.6,245.1,241.8,204.8,VAN#58_P1.txt,VAN58_P1,TS-011a,methacrylate,Poly-t-Butyl MA,C=C(C)C(=O)OC(C)(C)C,[CH2][C](C)(C(=O)OC(C)(C)C),7500.0,1.21,SEC13,118.0,2020-05-04 00:00:00,PVA,8
"Montag, 4. Mai 2020 15:16:45",D4 2,25.0,223.6,0.102,444.3,257.3,251.0,177.1,VAN#58_P1.txt,VAN58_P1,TS-011a,methacrylate,Poly-t-Butyl MA,C=C(C)C(=O)OC(C)(C)C,[CH2][C](C)(C(=O)OC(C)(C)C),7500.0,1.21,SEC13,118.0,2020-05-04 00:00:00,PVA,8
"Montag, 4. Mai 2020 15:16:56",D4 3,25.0,220.9,0.09300000000000001,423.5,250.6,245.1,182.2,VAN#58_P1.txt,VAN58_P1,TS-011a,methacrylate,Poly-t-Butyl MA,C=C(C)C(=O)OC(C)(C)C,[CH2][C](C)(C(=O)OC(C)(C)C),7500.0,1.21,SEC13,118.0,2020-05-04 00:00:00,PVA,8
"Montag, 4. Mai 2020 15:17:39",D5 1,25.0,228.1,0.08900000000000001,399.0,258.2,251.8,190.6,VAN#58_P1.txt,VAN58_P1,TS-011a,methacrylate,Poly-t-Butyl MA,C=C(C)C(=O)OC(C)(C)C,[CH2][C](C)(C(=O)OC(C)(C)C),7500.0,1.21,SEC13,118.0,2020-05-04 00:00:00,PVA,8
"Montag, 4. Mai 2020 15:17:50",D5 2,25.0,225.9,0.011000000000000001,405.0,238.5,236.0,204.6,VAN#58_P1.txt,VAN58_P1,TS-011a,methacrylate,Poly-t-Butyl MA,C=C(C)C(=O)OC(C)(C)C,[CH2][C](C)(C(=O)OC(C)(C)C),7500.0,1.21,SEC13,118.0,2020-05-04 00:00:00,PVA,8
"Montag, 4. Mai 2020 15:18:01",D5 3,25.0,218.4,0.004,390.4,228.8,226.9,199.1,VAN#58_P1.txt,VAN58_P1,TS-011a,methacrylate,Poly-t-Butyl MA,C=C(C)C(=O)OC(C)(C)C,[CH2][C](C)(C(=O)OC(C)(C)C),7500.0,1.21,SEC13,118.0,2020-05-04 00:00:00,PVA,8
"Montag, 4. Mai 2020 15:18:43",D6 1,25.0,222.2,0.11800000000000001,407.9,243.8,239.6,187.2,VAN#58_P1.txt,VAN58_P1,TS-011a,methacrylate,Poly-t-Butyl MA,C=C(C)C(=O)OC(C)(C)C,[CH2][C](C)(C(=O)OC(C)(C)C),7500.0,1.21,SEC13,118.0,2020-05-04 00:00:00,PVA,8
"Montag, 4. Mai 2020 15:18:54",D6 2,25.0,225.1,0.017,395.7,239.0,236.2,202.0,VAN#58_P1.txt,VAN58_P1,TS-011a,methacrylate,Poly-t-Butyl MA,C=C(C)C(=O)OC(C)(C)C,[CH2][C](C)(C(=O)OC(C)(C)C),7500.0,1.21,SEC13,118.0,2020-05-04 00:00:00,PVA,8
"Montag, 4. Mai 2020 15:19:05",D6 3,25.0,216.6,0.006,406.6,226.7,225.0,198.6,VAN#58_P1.txt,VAN58_P1,TS-011a,methacrylate,Poly-t-Butyl MA,C=C(C)C(=O)OC(C)(C)C,[CH2][C](C)(C(=O)OC(C)(C)C),7500.0,1.21,SEC13,118.0,2020-05-04 00:00:00,PVA,8
"Montag, 4. Mai 2020 15:19:52",E1 1,25.0,187.2,0.1,295.2,207.4,209.6,149.1,VAN#58_P1.txt,VAN58_P1,TS-011a,methacrylate,Poly-t-Butyl MA,C=C(C)C(=O)OC(C)(C)C,[CH2][C](C)(C(=O)OC(C)(C)C),7500.0,1.21,SEC13,118.0,2020-05-04 00:00:00,None,10
"Montag, 4. Mai 2020 15:20:03",E1 2,25.0,183.8,0.095,299.7,201.8,206.3,137.1,VAN#58_P1.txt,VAN58_P1,TS-011a,methacrylate,Poly-t-Butyl MA,C=C(C)C(=O)OC(C)(C)C,[CH2][C](C)(C(=O)OC(C)(C)C),7500.0,1.21,SEC13,118.0,2020-05-04 00:00:00,None,10
"Montag, 4. Mai 2020 15:20:14",E1 3,25.0,182.1,0.151,292.4,217.2,221.3,117.9,VAN#58_P1.txt,VAN58_P1,TS-011a,methacrylate,Poly-t-Butyl MA,C=C(C)C(=O)OC(C)(C)C,[CH2][C](C)(C(=O)OC(C)(C)C),7500.0,1.21,SEC13,118.0,2020-05-04 00:00:00,None,10
"Montag, 4. Mai 2020 15:21:02",E2 1,25.0,195.1,0.242,309.5,923.3,501.1,133.4,VAN#58_P1.txt,VAN58_P1,TS-011a,methacrylate,Poly-t-Butyl MA,C=C(C)C(=O)OC(C)(C)C,[CH2][C](C)(C(=O)OC(C)(C)C),7500.0,1.21,SEC13,118.0,2020-05-04 00:00:00,None,10
"Montag, 4. Mai 2020 15:21:13",E2 2,25.0,184.1,0.079,281.8,197.2,198.1,161.5,VAN#58_P1.txt,VAN58_P1,TS-011a,methacrylate,Poly-t-Butyl MA,C=C(C)C(=O)OC(C)(C)C,[CH2][C](C)(C(=O)OC(C)(C)C),7500.0,1.21,SEC13,118.0,2020-05-04 00:00:00,None,10
"Montag, 4. Mai 2020 15:21:24",E2 3,25.0,192.9,0.157,293.6,214.6,216.3,147.8,VAN#58_P1.txt,VAN58_P1,TS-011a,methacrylate,Poly-t-Butyl MA,C=C(C)C(=O)OC(C)(C)C,[CH2][C](C)(C(=O)OC(C)(C)C),7500.0,1.21,SEC13,118.0,2020-05-04 00:00:00,None,10
"Montag, 4. Mai 2020 15:21:58",E3 1,25.0,170.6,0.158,306.8,182.8,189.8,128.8,VAN#58_P1.txt,VAN58_P1,TS-011a,methacrylate,Poly-t-Butyl MA,C=C(C)C(=O)OC(C)(C)C,[CH2][C](C)(C(=O)OC(C)(C)C),7500.0,1.21,SEC13,118.0,2020-05-04 00:00:00,None,10
"Montag, 4. Mai 2020 15:22:09",E3 2,25.0,175.2,0.10099999999999999,296.0,188.7,191.2,149.8,VAN#58_P1.txt,VAN58_P1,TS-011a,methacrylate,Poly-t-Butyl MA,C=C(C)C(=O)OC(C)(C)C,[CH2][C](C)(C(=O)OC(C)(C)C),7500.0,1.21,SEC13,118.0,2020-05-04 00:00:00,None,10
"Montag, 4. Mai 2020 15:22:20",E3 3,25.0,169.8,0.11199999999999999,297.8,184.1,191.3,128.1,VAN#58_P1.txt,VAN58_P1,TS-011a,methacrylate,Poly-t-Butyl MA,C=C(C)C(=O)OC(C)(C)C,[CH2][C](C)(C(=O)OC(C)(C)C),7500.0,1.21,SEC13,118.0,2020-05-04 00:00:00,None,10
"Montag, 4. Mai 2020 15:23:08",E4 1,25.0,239.2,0.012,346.4,251.9,248.8,220.6,VAN#58_P1.txt,VAN58_P1,TS-011a,methacrylate,Poly-t-Butyl MA,C=C(C)C(=O)OC(C)(C)C,[CH2][C](C)(C(=O)OC(C)(C)C),7500.0,1.21,SEC13,118.0,2020-05-04 00:00:00,PVA,10
"Montag, 4. Mai 2020 15:23:19",E4 2,25.0,231.2,0.092,350.7,266.9,261.2,148.3,VAN#58_P1.txt,VAN58_P1,TS-011a,methacrylate,Poly-t-Butyl MA,C=C(C)C(=O)OC(C)(C)C,[CH2][C](C)(C(=O)OC(C)(C)C),7500.0,1.21,SEC13,118.0,2020-05-04 00:00:00,PVA,10
"Montag, 4. Mai 2020 15:23:29",E4 3,25.0,233.3,0.004,339.8,245.4,242.7,213.1,VAN#58_P1.txt,VAN58_P1,TS-011a,methacrylate,Poly-t-Butyl MA,C=C(C)C(=O)OC(C)(C)C,[CH2][C](C)(C(=O)OC(C)(C)C),7500.0,1.21,SEC13,118.0,2020-05-04 00:00:00,PVA,10
"Montag, 4. Mai 2020 15:24:08",E5 1,25.0,237.6,0.11699999999999999,315.2,266.8,259.2,196.1,VAN#58_P1.txt,VAN58_P1,TS-011a,methacrylate,Poly-t-Butyl MA,C=C(C)C(=O)OC(C)(C)C,[CH2][C](C)(C(=O)OC(C)(C)C),7500.0,1.21,SEC13,118.0,2020-05-04 00:00:00,PVA,10
"Montag, 4. Mai 2020 15:24:19",E5 2,25.0,250.0,0.057999999999999996,329.7,274.4,268.4,225.0,VAN#58_P1.txt,VAN58_P1,TS-011a,methacrylate,Poly-t-Butyl MA,C=C(C)C(=O)OC(C)(C)C,[CH2][C](C)(C(=O)OC(C)(C)C),7500.0,1.21,SEC13,118.0,2020-05-04 00:00:00,PVA,10
"Montag, 4. Mai 2020 15:24:30",E5 3,25.0,238.3,0.003,322.8,252.5,249.0,213.6,VAN#58_P1.txt,VAN58_P1,TS-011a,methacrylate,Poly-t-Butyl MA,C=C(C)C(=O)OC(C)(C)C,[CH2][C](C)(C(=O)OC(C)(C)C),7500.0,1.21,SEC13,118.0,2020-05-04 00:00:00,PVA,10
"Montag, 4. Mai 2020 15:25:13",E6 1,25.0,228.0,0.129,326.3,252.1,246.2,186.4,VAN#58_P1.txt,VAN58_P1,TS-011a,methacrylate,Poly-t-Butyl MA,C=C(C)C(=O)OC(C)(C)C,[CH2][C](C)(C(=O)OC(C)(C)C),7500.0,1.21,SEC13,118.0,2020-05-04 00:00:00,PVA,10
"Montag, 4. Mai 2020 15:25:23",E6 2,25.0,218.6,0.068,318.9,236.9,234.1,194.1,VAN#58_P1.txt,VAN58_P1,TS-011a,methacrylate,Poly-t-Butyl MA,C=C(C)C(=O)OC(C)(C)C,[CH2][C](C)(C(=O)OC(C)(C)C),7500.0,1.21,SEC13,118.0,2020-05-04 00:00:00,PVA,10
"Montag, 4. Mai 2020 15:25:34",E6 3,25.0,216.2,0.184,303.3,228.3,226.1,187.9,VAN#58_P1.txt,VAN58_P1,TS-011a,methacrylate,Poly-t-Butyl MA,C=C(C)C(=O)OC(C)(C)C,[CH2][C](C)(C(=O)OC(C)(C)C),7500.0,1.21,SEC13,118.0,2020-05-04 00:00:00,PVA,10
"Montag, 4. Mai 2020 15:26:05",F1 1,25.0,213.3,0.23199999999999998,233.1,334.2,296.4,107.4,VAN#58_P1.txt,VAN58_P1,TS-011a,methacrylate,Poly-t-Butyl MA,C=C(C)C(=O)OC(C)(C)C,[CH2][C](C)(C(=O)OC(C)(C)C),7500.0,1.21,SEC13,118.0,2020-05-04 00:00:00,None,15
"Montag, 4. Mai 2020 15:26:16",F1 2,25.0,222.4,0.184,320.7,239.9,236.8,177.6,VAN#58_P1.txt,VAN58_P1,TS-011a,methacrylate,Poly-t-Butyl MA,C=C(C)C(=O)OC(C)(C)C,[CH2][C](C)(C(=O)OC(C)(C)C),7500.0,1.21,SEC13,118.0,2020-05-04 00:00:00,None,15
"Montag, 4. Mai 2020 15:26:27",F1 3,25.0,231.1,0.209,343.9,309.7,299.7,108.4,VAN#58_P1.txt,VAN58_P1,TS-011a,methacrylate,Poly-t-Butyl MA,C=C(C)C(=O)OC(C)(C)C,[CH2][C](C)(C(=O)OC(C)(C)C),7500.0,1.21,SEC13,118.0,2020-05-04 00:00:00,None,15
"Montag, 4. Mai 2020 15:27:18",F2 1,25.0,222.4,0.251,334.7,348.1,312.2,103.0,VAN#58_P1.txt,VAN58_P1,TS-011a,methacrylate,Poly-t-Butyl MA,C=C(C)C(=O)OC(C)(C)C,[CH2][C](C)(C(=O)OC(C)(C)C),7500.0,1.21,SEC13,118.0,2020-05-04 00:00:00,None,15
"Montag, 4. Mai 2020 15:27:29",F2 2,25.0,220.3,0.23399999999999999,299.4,625.2,346.1,134.5,VAN#58_P1.txt,VAN58_P1,TS-011a,methacrylate,Poly-t-Butyl MA,C=C(C)C(=O)OC(C)(C)C,[CH2][C](C)(C(=O)OC(C)(C)C),7500.0,1.21,SEC13,118.0,2020-05-04 00:00:00,None,15
"Montag, 4. Mai 2020 15:27:40",F2 3,25.0,272.5,0.344,381.4,571.2,321.8,176.2,VAN#58_P1.txt,VAN58_P1,TS-011a,methacrylate,Poly-t-Butyl MA,C=C(C)C(=O)OC(C)(C)C,[CH2][C](C)(C(=O)OC(C)(C)C),7500.0,1.21,SEC13,118.0,2020-05-04 00:00:00,None,15
"Montag, 4. Mai 2020 15:28:14",F3 1,25.0,212.9,0.318,389.2,885.8,473.2,111.2,VAN#58_P1.txt,VAN58_P1,TS-011a,methacrylate,Poly-t-Butyl MA,C=C(C)C(=O)OC(C)(C)C,[CH2][C](C)(C(=O)OC(C)(C)C),7500.0,1.21,SEC13,118.0,2020-05-04 00:00:00,None,15
"Montag, 4. Mai 2020 15:28:25",F3 2,25.0,204.5,0.214,371.5,566.6,393.3,131.4,VAN#58_P1.txt,VAN58_P1,TS-011a,methacrylate,Poly-t-Butyl MA,C=C(C)C(=O)OC(C)(C)C,[CH2][C](C)(C(=O)OC(C)(C)C),7500.0,1.21,SEC13,118.0,2020-05-04 00:00:00,None,15
"Montag, 4. Mai 2020 15:28:36",F3 3,25.0,222.8,0.12300000000000001,376.7,261.6,256.2,209.2,VAN#58_P1.txt,VAN58_P1,TS-011a,methacrylate,Poly-t-Butyl MA,C=C(C)C(=O)OC(C)(C)C,[CH2][C](C)(C(=O)OC(C)(C)C),7500.0,1.21,SEC13,118.0,2020-05-04 00:00:00,None,15
"Montag, 4. Mai 2020 15:29:06",F4 1,25.0,276.2,0.231,369.5,709.6,442.5,85.81,VAN#58_P1.txt,VAN58_P1,TS-011a,methacrylate,Poly-t-Butyl MA,C=C(C)C(=O)OC(C)(C)C,[CH2][C](C)(C(=O)OC(C)(C)C),7500.0,1.21,SEC13,118.0,2020-05-04 00:00:00,PVA,15
"Montag, 4. Mai 2020 15:29:17",F4 2,25.0,265.1,0.191,344.7,330.8,305.4,196.7,VAN#58_P1.txt,VAN58_P1,TS-011a,methacrylate,Poly-t-Butyl MA,C=C(C)C(=O)OC(C)(C)C,[CH2][C](C)(C(=O)OC(C)(C)C),7500.0,1.21,SEC13,118.0,2020-05-04 00:00:00,PVA,15
"Montag, 4. Mai 2020 15:29:28",F4 3,25.0,280.8,0.293,354.8,1005.0,594.2,192.0,VAN#58_P1.txt,VAN58_P1,TS-011a,methacrylate,Poly-t-Butyl MA,C=C(C)C(=O)OC(C)(C)C,[CH2][C](C)(C(=O)OC(C)(C)C),7500.0,1.21,SEC13,118.0,2020-05-04 00:00:00,PVA,15
"Montag, 4. Mai 2020 15:29:59",F5 1,25.0,282.4,0.109,326.5,335.4,318.4,247.0,VAN#58_P1.txt,VAN58_P1,TS-011a,methacrylate,Poly-t-Butyl MA,C=C(C)C(=O)OC(C)(C)C,[CH2][C](C)(C(=O)OC(C)(C)C),7500.0,1.21,SEC13,118.0,2020-05-04 00:00:00,PVA,15
"Montag, 4. Mai 2020 15:30:10",F5 2,25.0,289.7,0.20800000000000002,336.4,577.0,387.1,191.8,VAN#58_P1.txt,VAN58_P1,TS-011a,methacrylate,Poly-t-Butyl MA,C=C(C)C(=O)OC(C)(C)C,[CH2][C](C)(C(=O)OC(C)(C)C),7500.0,1.21,SEC13,118.0,2020-05-04 00:00:00,PVA,15
"Montag, 4. Mai 2020 15:30:21",F5 3,25.0,268.7,0.19399999999999998,316.0,505.7,331.2,227.0,VAN#58_P1.txt,VAN58_P1,TS-011a,methacrylate,Poly-t-Butyl MA,C=C(C)C(=O)OC(C)(C)C,[CH2][C](C)(C(=O)OC(C)(C)C),7500.0,1.21,SEC13,118.0,2020-05-04 00:00:00,PVA,15
"Montag, 4. Mai 2020 15:30:53",F6 1,25.0,265.8,0.258,299.6,1030.0,494.0,207.9,VAN#58_P1.txt,VAN58_P1,TS-011a,methacrylate,Poly-t-Butyl MA,C=C(C)C(=O)OC(C)(C)C,[CH2][C](C)(C(=O)OC(C)(C)C),7500.0,1.21,SEC13,118.0,2020-05-04 00:00:00,PVA,15
"Montag, 4. Mai 2020 15:31:04",F6 2,25.0,263.5,0.146,307.9,331.3,312.4,101.4,VAN#58_P1.txt,VAN58_P1,TS-011a,methacrylate,Poly-t-Butyl MA,C=C(C)C(=O)OC(C)(C)C,[CH2][C](C)(C(=O)OC(C)(C)C),7500.0,1.21,SEC13,118.0,2020-05-04 00:00:00,PVA,15
"Montag, 4. Mai 2020 15:31:15",F6 3,25.0,274.5,0.057,304.6,305.2,295.1,244.1,VAN#58_P1.txt,VAN58_P1,TS-011a,methacrylate,Poly-t-Butyl MA,C=C(C)C(=O)OC(C)(C)C,[CH2][C](C)(C(=O)OC(C)(C)C),7500.0,1.21,SEC13,118.0,2020-05-04 00:00:00,PVA,15
"Mittwoch, 10. Juni 2020 13:48:39",A1 1,25.0,1163.0,0.491,538.3,739.3,704.8,699.3,VAN#73_P3.txt,VAN73_P3,TS-018c,methacrylate,Poly-Isobornyl MA,C=C(C)C(=O)OC1CC2CCC1(C)C2(C)C,[CH2][C](C)(C(=O)OC1CC2CCC1(C)C2(C)C),26800.0,1.15,SEC13,110.0, 10.06.2020,None,1
"Mittwoch, 10. Juni 2020 13:48:50",A1 2,25.0,36490.0,0.7979999999999999,1125.9,0.0,0.0,0.0,VAN#73_P3.txt,VAN73_P3,TS-018c,methacrylate,Poly-Isobornyl MA,C=C(C)C(=O)OC1CC2CCC1(C)C2(C)C,[CH2][C](C)(C(=O)OC1CC2CCC1(C)C2(C)C),26800.0,1.15,SEC13,110.0, 10.06.2020,None,1
"Mittwoch, 10. Juni 2020 13:49:01",A1 3,25.0,2328.0,1.0,598.3,213.5,212.5,210.6,VAN#73_P3.txt,VAN73_P3,TS-018c,methacrylate,Poly-Isobornyl MA,C=C(C)C(=O)OC1CC2CCC1(C)C2(C)C,[CH2][C](C)(C(=O)OC1CC2CCC1(C)C2(C)C),26800.0,1.15,SEC13,110.0, 10.06.2020,None,1
"Mittwoch, 10. Juni 2020 13:49:44",A2 1,25.0,933.7,1.0,216.3,921.4,750.8,681.4,VAN#73_P3.txt,VAN73_P3,TS-018c,methacrylate,Poly-Isobornyl MA,C=C(C)C(=O)OC1CC2CCC1(C)C2(C)C,[CH2][C](C)(C(=O)OC1CC2CCC1(C)C2(C)C),26800.0,1.15,SEC13,110.0, 10.06.2020,None,1
"Mittwoch, 10. Juni 2020 13:49:55",A2 2,25.0,22180.0,0.8079999999999999,1000.2,0.0,0.0,0.0,VAN#73_P3.txt,VAN73_P3,TS-018c,methacrylate,Poly-Isobornyl MA,C=C(C)C(=O)OC1CC2CCC1(C)C2(C)C,[CH2][C](C)(C(=O)OC1CC2CCC1(C)C2(C)C),26800.0,1.15,SEC13,110.0, 10.06.2020,None,1
"Mittwoch, 10. Juni 2020 13:50:06",A2 3,25.0,8066.0,1.0,281.8,0.0,0.0,0.0,VAN#73_P3.txt,VAN73_P3,TS-018c,methacrylate,Poly-Isobornyl MA,C=C(C)C(=O)OC1CC2CCC1(C)C2(C)C,[CH2][C](C)(C(=O)OC1CC2CCC1(C)C2(C)C),26800.0,1.15,SEC13,110.0, 10.06.2020,None,1
"Mittwoch, 10. Juni 2020 13:50:40",A3 1,25.0,438.2,1.0,89.9,100.9,102.5,98.32,VAN#73_P3.txt,VAN73_P3,TS-018c,methacrylate,Poly-Isobornyl MA,C=C(C)C(=O)OC1CC2CCC1(C)C2(C)C,[CH2][C](C)(C(=O)OC1CC2CCC1(C)C2(C)C),26800.0,1.15,SEC13,110.0, 10.06.2020,None,1
"Mittwoch, 10. Juni 2020 13:50:51",A3 2,25.0,1050.0,1.0,77.5,394.6,377.6,333.8,VAN#73_P3.txt,VAN73_P3,TS-018c,methacrylate,Poly-Isobornyl MA,C=C(C)C(=O)OC1CC2CCC1(C)C2(C)C,[CH2][C](C)(C(=O)OC1CC2CCC1(C)C2(C)C),26800.0,1.15,SEC13,110.0, 10.06.2020,None,1
"Mittwoch, 10. Juni 2020 13:51:01",A3 3,25.0,1214.0,1.0,97.3,486.5,462.4,425.9,VAN#73_P3.txt,VAN73_P3,TS-018c,methacrylate,Poly-Isobornyl MA,C=C(C)C(=O)OC1CC2CCC1(C)C2(C)C,[CH2][C](C)(C(=O)OC1CC2CCC1(C)C2(C)C),26800.0,1.15,SEC13,110.0, 10.06.2020,None,1
"Mittwoch, 10. Juni 2020 13:51:43",A4 1,25.0,242.5,0.24100000000000002,293.2,774.2,393.9,190.4,VAN#73_P3.txt,VAN73_P3,TS-018c,methacrylate,Poly-Isobornyl MA,C=C(C)C(=O)OC1CC2CCC1(C)C2(C)C,[CH2][C](C)(C(=O)OC1CC2CCC1(C)C2(C)C),26800.0,1.15,SEC13,110.0, 10.06.2020,PVA,1
"Mittwoch, 10. Juni 2020 13:51:53",A4 2,25.0,244.1,0.10800000000000001,297.7,286.6,275.9,204.0,VAN#73_P3.txt,VAN73_P3,TS-018c,methacrylate,Poly-Isobornyl MA,C=C(C)C(=O)OC1CC2CCC1(C)C2(C)C,[CH2][C](C)(C(=O)OC1CC2CCC1(C)C2(C)C),26800.0,1.15,SEC13,110.0, 10.06.2020,PVA,1
"Mittwoch, 10. Juni 2020 13:52:04",A4 3,25.0,246.2,0.228,299.7,613.0,385.9,149.0,VAN#73_P3.txt,VAN73_P3,TS-018c,methacrylate,Poly-Isobornyl MA,C=C(C)C(=O)OC1CC2CCC1(C)C2(C)C,[CH2][C](C)(C(=O)OC1CC2CCC1(C)C2(C)C),26800.0,1.15,SEC13,110.0, 10.06.2020,PVA,1
"Mittwoch, 10. Juni 2020 13:52:57",A5 1,25.0,287.9,0.41600000000000004,416.5,231.4,229.0,192.4,VAN#73_P3.txt,VAN73_P3,TS-018c,methacrylate,Poly-Isobornyl MA,C=C(C)C(=O)OC1CC2CCC1(C)C2(C)C,[CH2][C](C)(C(=O)OC1CC2CCC1(C)C2(C)C),26800.0,1.15,SEC13,110.0, 10.06.2020,PVA,1
"Mittwoch, 10. Juni 2020 13:53:08",A5 2,25.0,249.7,0.16,370.2,305.8,288.4,198.8,VAN#73_P3.txt,VAN73_P3,TS-018c,methacrylate,Poly-Isobornyl MA,C=C(C)C(=O)OC1CC2CCC1(C)C2(C)C,[CH2][C](C)(C(=O)OC1CC2CCC1(C)C2(C)C),26800.0,1.15,SEC13,110.0, 10.06.2020,PVA,1
"Mittwoch, 10. Juni 2020 13:53:19",A5 3,25.0,254.3,0.16899999999999998,372.9,331.5,308.2,199.6,VAN#73_P3.txt,VAN73_P3,TS-018c,methacrylate,Poly-Isobornyl MA,C=C(C)C(=O)OC1CC2CCC1(C)C2(C)C,[CH2][C](C)(C(=O)OC1CC2CCC1(C)C2(C)C),26800.0,1.15,SEC13,110.0, 10.06.2020,PVA,1
"Mittwoch, 10. Juni 2020 13:53:56",A6 1,25.0,281.6,0.244,353.4,1034.0,571.2,204.1,VAN#73_P3.txt,VAN73_P3,TS-018c,methacrylate,Poly-Isobornyl MA,C=C(C)C(=O)OC1CC2CCC1(C)C2(C)C,[CH2][C](C)(C(=O)OC1CC2CCC1(C)C2(C)C),26800.0,1.15,SEC13,110.0, 10.06.2020,PVA,1
"Mittwoch, 10. Juni 2020 13:54:07",A6 2,25.0,283.4,0.048,348.5,309.8,302.1,265.1,VAN#73_P3.txt,VAN73_P3,TS-018c,methacrylate,Poly-Isobornyl MA,C=C(C)C(=O)OC1CC2CCC1(C)C2(C)C,[CH2][C](C)(C(=O)OC1CC2CCC1(C)C2(C)C),26800.0,1.15,SEC13,110.0, 10.06.2020,PVA,1
"Mittwoch, 10. Juni 2020 13:54:18",A6 3,25.0,316.1,0.304,387.6,287.4,281.1,242.3,VAN#73_P3.txt,VAN73_P3,TS-018c,methacrylate,Poly-Isobornyl MA,C=C(C)C(=O)OC1CC2CCC1(C)C2(C)C,[CH2][C](C)(C(=O)OC1CC2CCC1(C)C2(C)C),26800.0,1.15,SEC13,110.0, 10.06.2020,PVA,1
"Mittwoch, 10. Juni 2020 13:55:12",B1 1,25.0,333.2,0.25,411.3,1096.0,662.9,243.2,VAN#73_P3.txt,VAN73_P3,TS-018c,methacrylate,Poly-Isobornyl MA,C=C(C)C(=O)OC1CC2CCC1(C)C2(C)C,[CH2][C](C)(C(=O)OC1CC2CCC1(C)C2(C)C),26800.0,1.15,SEC13,110.0, 10.06.2020,None,3
"Mittwoch, 10. Juni 2020 13:55:23",B1 2,25.0,332.4,0.28,402.8,1283.0,657.4,253.2,VAN#73_P3.txt,VAN73_P3,TS-018c,methacrylate,Poly-Isobornyl MA,C=C(C)C(=O)OC1CC2CCC1(C)C2(C)C,[CH2][C](C)(C(=O)OC1CC2CCC1(C)C2(C)C),26800.0,1.15,SEC13,110.0, 10.06.2020,None,3
"Mittwoch, 10. Juni 2020 13:55:34",B1 3,25.0,335.3,0.177,400.2,687.9,458.0,274.0,VAN#73_P3.txt,VAN73_P3,TS-018c,methacrylate,Poly-Isobornyl MA,C=C(C)C(=O)OC1CC2CCC1(C)C2(C)C,[CH2][C](C)(C(=O)OC1CC2CCC1(C)C2(C)C),26800.0,1.15,SEC13,110.0, 10.06.2020,None,3
"Mittwoch, 10. Juni 2020 13:56:26",B2 1,25.0,450.1,0.32899999999999996,150.8,1009.0,697.2,234.3,VAN#73_P3.txt,VAN73_P3,TS-018c,methacrylate,Poly-Isobornyl MA,C=C(C)C(=O)OC1CC2CCC1(C)C2(C)C,[CH2][C](C)(C(=O)OC1CC2CCC1(C)C2(C)C),26800.0,1.15,SEC13,110.0, 10.06.2020,None,3
"Mittwoch, 10. Juni 2020 13:56:37",B2 2,25.0,553.0,0.555,178.1,600.0,486.1,257.7,VAN#73_P3.txt,VAN73_P3,TS-018c,methacrylate,Poly-Isobornyl MA,C=C(C)C(=O)OC1CC2CCC1(C)C2(C)C,[CH2][C](C)(C(=O)OC1CC2CCC1(C)C2(C)C),26800.0,1.15,SEC13,110.0, 10.06.2020,None,3
"Mittwoch, 10. Juni 2020 13:56:48",B2 3,25.0,541.5,0.38299999999999995,175.5,457.8,429.7,198.2,VAN#73_P3.txt,VAN73_P3,TS-018c,methacrylate,Poly-Isobornyl MA,C=C(C)C(=O)OC1CC2CCC1(C)C2(C)C,[CH2][C](C)(C(=O)OC1CC2CCC1(C)C2(C)C),26800.0,1.15,SEC13,110.0, 10.06.2020,None,3
"Mittwoch, 10. Juni 2020 13:57:41",B3 1,25.0,774.9,0.619,273.6,366.9,358.5,336.3,VAN#73_P3.txt,VAN73_P3,TS-018c,methacrylate,Poly-Isobornyl MA,C=C(C)C(=O)OC1CC2CCC1(C)C2(C)C,[CH2][C](C)(C(=O)OC1CC2CCC1(C)C2(C)C),26800.0,1.15,SEC13,110.0, 10.06.2020,None,3
"Mittwoch, 10. Juni 2020 13:57:52",B3 2,25.0,586.7,0.513,235.2,853.0,550.1,340.2,VAN#73_P3.txt,VAN73_P3,TS-018c,methacrylate,Poly-Isobornyl MA,C=C(C)C(=O)OC1CC2CCC1(C)C2(C)C,[CH2][C](C)(C(=O)OC1CC2CCC1(C)C2(C)C),26800.0,1.15,SEC13,110.0, 10.06.2020,None,3
"Mittwoch, 10. Juni 2020 13:58:03",B3 3,25.0,539.9,0.41,213.3,500.4,463.0,137.4,VAN#73_P3.txt,VAN73_P3,TS-018c,methacrylate,Poly-Isobornyl MA,C=C(C)C(=O)OC1CC2CCC1(C)C2(C)C,[CH2][C](C)(C(=O)OC1CC2CCC1(C)C2(C)C),26800.0,1.15,SEC13,110.0, 10.06.2020,None,3
"Mittwoch, 10. Juni 2020 13:58:34",B4 1,25.0,463.6,0.424,370.5,1093.0,718.5,237.1,VAN#73_P3.txt,VAN73_P3,TS-018c,methacrylate,Poly-Isobornyl MA,C=C(C)C(=O)OC1CC2CCC1(C)C2(C)C,[CH2][C](C)(C(=O)OC1CC2CCC1(C)C2(C)C),26800.0,1.15,SEC13,110.0, 10.06.2020,PVA,3
"Mittwoch, 10. Juni 2020 13:58:45",B4 2,25.0,433.5,0.574,367.0,493.9,428.7,175.9,VAN#73_P3.txt,VAN73_P3,TS-018c,methacrylate,Poly-Isobornyl MA,C=C(C)C(=O)OC1CC2CCC1(C)C2(C)C,[CH2][C](C)(C(=O)OC1CC2CCC1(C)C2(C)C),26800.0,1.15,SEC13,110.0, 10.06.2020,PVA,3
"Mittwoch, 10. Juni 2020 13:58:56",B4 3,25.0,477.1,0.625,405.0,1071.0,626.8,134.7,VAN#73_P3.txt,VAN73_P3,TS-018c,methacrylate,Poly-Isobornyl MA,C=C(C)C(=O)OC1CC2CCC1(C)C2(C)C,[CH2][C](C)(C(=O)OC1CC2CCC1(C)C2(C)C),26800.0,1.15,SEC13,110.0, 10.06.2020,PVA,3
"Mittwoch, 10. Juni 2020 13:59:28",B5 1,25.0,412.8,0.41100000000000003,405.4,1195.0,774.4,153.1,VAN#73_P3.txt,VAN73_P3,TS-018c,methacrylate,Poly-Isobornyl MA,C=C(C)C(=O)OC1CC2CCC1(C)C2(C)C,[CH2][C](C)(C(=O)OC1CC2CCC1(C)C2(C)C),26800.0,1.15,SEC13,110.0, 10.06.2020,PVA,3
"Mittwoch, 10. Juni 2020 13:59:39",B5 2,25.0,413.2,0.38799999999999996,404.7,1306.0,914.7,278.3,VAN#73_P3.txt,VAN73_P3,TS-018c,methacrylate,Poly-Isobornyl MA,C=C(C)C(=O)OC1CC2CCC1(C)C2(C)C,[CH2][C](C)(C(=O)OC1CC2CCC1(C)C2(C)C),26800.0,1.15,SEC13,110.0, 10.06.2020,PVA,3
"Mittwoch, 10. Juni 2020 13:59:50",B5 3,25.0,436.4,0.29600000000000004,420.3,1019.0,674.6,264.3,VAN#73_P3.txt,VAN73_P3,TS-018c,methacrylate,Poly-Isobornyl MA,C=C(C)C(=O)OC1CC2CCC1(C)C2(C)C,[CH2][C](C)(C(=O)OC1CC2CCC1(C)C2(C)C),26800.0,1.15,SEC13,110.0, 10.06.2020,PVA,3
"Mittwoch, 10. Juni 2020 14:00:26",B6 1,25.0,493.1,0.413,355.6,2174.0,1255.0,327.7,VAN#73_P3.txt,VAN73_P3,TS-018c,methacrylate,Poly-Isobornyl MA,C=C(C)C(=O)OC1CC2CCC1(C)C2(C)C,[CH2][C](C)(C(=O)OC1CC2CCC1(C)C2(C)C),26800.0,1.15,SEC13,110.0, 10.06.2020,PVA,3
"Mittwoch, 10. Juni 2020 14:00:37",B6 2,25.0,525.0,0.616,382.9,1455.0,979.2,299.3,VAN#73_P3.txt,VAN73_P3,TS-018c,methacrylate,Poly-Isobornyl MA,C=C(C)C(=O)OC1CC2CCC1(C)C2(C)C,[CH2][C](C)(C(=O)OC1CC2CCC1(C)C2(C)C),26800.0,1.15,SEC13,110.0, 10.06.2020,PVA,3
"Mittwoch, 10. Juni 2020 14:00:48",B6 3,25.0,534.6,0.397,372.6,668.1,532.6,249.2,VAN#73_P3.txt,VAN73_P3,TS-018c,methacrylate,Poly-Isobornyl MA,C=C(C)C(=O)OC1CC2CCC1(C)C2(C)C,[CH2][C](C)(C(=O)OC1CC2CCC1(C)C2(C)C),26800.0,1.15,SEC13,110.0, 10.06.2020,PVA,3
"Mittwoch, 10. Juni 2020 14:01:25",C1 1,25.0,212.8,0.16399999999999998,287.5,222.8,221.1,180.5,VAN#73_P3.txt,VAN73_P3,TS-018c,methacrylate,Poly-Isobornyl MA,C=C(C)C(=O)OC1CC2CCC1(C)C2(C)C,[CH2][C](C)(C(=O)OC1CC2CCC1(C)C2(C)C),26800.0,1.15,SEC13,110.0, 10.06.2020,None,5
"Mittwoch, 10. Juni 2020 14:01:36",C1 2,25.0,208.2,0.23199999999999998,285.4,209.5,208.6,178.7,VAN#73_P3.txt,VAN73_P3,TS-018c,methacrylate,Poly-Isobornyl MA,C=C(C)C(=O)OC1CC2CCC1(C)C2(C)C,[CH2][C](C)(C(=O)OC1CC2CCC1(C)C2(C)C),26800.0,1.15,SEC13,110.0, 10.06.2020,None,5
"Mittwoch, 10. Juni 2020 14:01:47",C1 3,25.0,214.1,0.13,280.7,255.1,250.0,160.6,VAN#73_P3.txt,VAN73_P3,TS-018c,methacrylate,Poly-Isobornyl MA,C=C(C)C(=O)OC1CC2CCC1(C)C2(C)C,[CH2][C](C)(C(=O)OC1CC2CCC1(C)C2(C)C),26800.0,1.15,SEC13,110.0, 10.06.2020,None,5
"Mittwoch, 10. Juni 2020 14:02:25",C2 1,25.0,205.2,0.193,442.2,471.8,280.7,168.2,VAN#73_P3.txt,VAN73_P3,TS-018c,methacrylate,Poly-Isobornyl MA,C=C(C)C(=O)OC1CC2CCC1(C)C2(C)C,[CH2][C](C)(C(=O)OC1CC2CCC1(C)C2(C)C),26800.0,1.15,SEC13,110.0, 10.06.2020,None,5
"Mittwoch, 10. Juni 2020 14:02:36",C2 2,25.0,198.5,0.113,434.9,208.8,209.3,160.9,VAN#73_P3.txt,VAN73_P3,TS-018c,methacrylate,Poly-Isobornyl MA,C=C(C)C(=O)OC1CC2CCC1(C)C2(C)C,[CH2][C](C)(C(=O)OC1CC2CCC1(C)C2(C)C),26800.0,1.15,SEC13,110.0, 10.06.2020,None,5
"Mittwoch, 10. Juni 2020 14:02:47",C2 3,25.0,197.1,0.19899999999999998,440.7,205.7,206.2,162.2,VAN#73_P3.txt,VAN73_P3,TS-018c,methacrylate,Poly-Isobornyl MA,C=C(C)C(=O)OC1CC2CCC1(C)C2(C)C,[CH2][C](C)(C(=O)OC1CC2CCC1(C)C2(C)C),26800.0,1.15,SEC13,110.0, 10.06.2020,None,5
"Mittwoch, 10. Juni 2020 14:03:27",C3 1,25.0,204.8,0.128,204.1,238.3,236.5,152.5,VAN#73_P3.txt,VAN73_P3,TS-018c,methacrylate,Poly-Isobornyl MA,C=C(C)C(=O)OC1CC2CCC1(C)C2(C)C,[CH2][C](C)(C(=O)OC1CC2CCC1(C)C2(C)C),26800.0,1.15,SEC13,110.0, 10.06.2020,None,5
"Mittwoch, 10. Juni 2020 14:03:38",C3 2,25.0,212.4,0.076,205.0,235.5,232.7,174.9,VAN#73_P3.txt,VAN73_P3,TS-018c,methacrylate,Poly-Isobornyl MA,C=C(C)C(=O)OC1CC2CCC1(C)C2(C)C,[CH2][C](C)(C(=O)OC1CC2CCC1(C)C2(C)C),26800.0,1.15,SEC13,110.0, 10.06.2020,None,5
"Mittwoch, 10. Juni 2020 14:03:49",C3 3,25.0,211.6,0.07400000000000001,207.7,234.5,232.0,175.0,VAN#73_P3.txt,VAN73_P3,TS-018c,methacrylate,Poly-Isobornyl MA,C=C(C)C(=O)OC1CC2CCC1(C)C2(C)C,[CH2][C](C)(C(=O)OC1CC2CCC1(C)C2(C)C),26800.0,1.15,SEC13,110.0, 10.06.2020,None,5
"Mittwoch, 10. Juni 2020 14:04:31",C4 1,25.0,772.8,1.0,293.6,2318.0,2048.0,270.9,VAN#73_P3.txt,VAN73_P3,TS-018c,methacrylate,Poly-Isobornyl MA,C=C(C)C(=O)OC1CC2CCC1(C)C2(C)C,[CH2][C](C)(C(=O)OC1CC2CCC1(C)C2(C)C),26800.0,1.15,SEC13,110.0, 10.06.2020,PVA,5
"Mittwoch, 10. Juni 2020 14:04:42",C4 2,25.0,933.4,0.787,292.1,690.4,575.7,215.2,VAN#73_P3.txt,VAN73_P3,TS-018c,methacrylate,Poly-Isobornyl MA,C=C(C)C(=O)OC1CC2CCC1(C)C2(C)C,[CH2][C](C)(C(=O)OC1CC2CCC1(C)C2(C)C),26800.0,1.15,SEC13,110.0, 10.06.2020,PVA,5
"Mittwoch, 10. Juni 2020 14:04:53",C4 3,25.0,780.9,0.606,275.3,2362.0,1757.0,242.3,VAN#73_P3.txt,VAN73_P3,TS-018c,methacrylate,Poly-Isobornyl MA,C=C(C)C(=O)OC1CC2CCC1(C)C2(C)C,[CH2][C](C)(C(=O)OC1CC2CCC1(C)C2(C)C),26800.0,1.15,SEC13,110.0, 10.06.2020,PVA,5
"Mittwoch, 10. Juni 2020 14:05:24",C5 1,25.0,564.3,0.51,255.1,2507.0,1650.0,285.2,VAN#73_P3.txt,VAN73_P3,TS-018c,methacrylate,Poly-Isobornyl MA,C=C(C)C(=O)OC1CC2CCC1(C)C2(C)C,[CH2][C](C)(C(=O)OC1CC2CCC1(C)C2(C)C),26800.0,1.15,SEC13,110.0, 10.06.2020,PVA,5
"Mittwoch, 10. Juni 2020 14:05:35",C5 2,25.0,524.0,0.51,249.1,2012.0,967.1,319.4,VAN#73_P3.txt,VAN73_P3,TS-018c,methacrylate,Poly-Isobornyl MA,C=C(C)C(=O)OC1CC2CCC1(C)C2(C)C,[CH2][C](C)(C(=O)OC1CC2CCC1(C)C2(C)C),26800.0,1.15,SEC13,110.0, 10.06.2020,PVA,5
"Mittwoch, 10. Juni 2020 14:05:45",C5 3,25.0,534.6,0.45,287.9,1507.0,1058.0,265.0,VAN#73_P3.txt,VAN73_P3,TS-018c,methacrylate,Poly-Isobornyl MA,C=C(C)C(=O)OC1CC2CCC1(C)C2(C)C,[CH2][C](C)(C(=O)OC1CC2CCC1(C)C2(C)C),26800.0,1.15,SEC13,110.0, 10.06.2020,PVA,5
"Mittwoch, 10. Juni 2020 14:06:18",C6 1,25.0,794.5,0.622,387.9,1239.0,869.2,262.7,VAN#73_P3.txt,VAN73_P3,TS-018c,methacrylate,Poly-Isobornyl MA,C=C(C)C(=O)OC1CC2CCC1(C)C2(C)C,[CH2][C](C)(C(=O)OC1CC2CCC1(C)C2(C)C),26800.0,1.15,SEC13,110.0, 10.06.2020,PVA,5
"Mittwoch, 10. Juni 2020 14:06:29",C6 2,25.0,666.1,0.96,350.1,1193.0,830.2,258.8,VAN#73_P3.txt,VAN73_P3,TS-018c,methacrylate,Poly-Isobornyl MA,C=C(C)C(=O)OC1CC2CCC1(C)C2(C)C,[CH2][C](C)(C(=O)OC1CC2CCC1(C)C2(C)C),26800.0,1.15,SEC13,110.0, 10.06.2020,PVA,5
"Mittwoch, 10. Juni 2020 14:06:40",C6 3,25.0,605.4,0.501,317.0,1612.0,1299.0,233.9,VAN#73_P3.txt,VAN73_P3,TS-018c,methacrylate,Poly-Isobornyl MA,C=C(C)C(=O)OC1CC2CCC1(C)C2(C)C,[CH2][C](C)(C(=O)OC1CC2CCC1(C)C2(C)C),26800.0,1.15,SEC13,110.0, 10.06.2020,PVA,5
"Mittwoch, 10. Juni 2020 14:07:23",D1 1,25.0,199.5,0.065,448.5,215.3,214.4,173.0,VAN#73_P3.txt,VAN73_P3,TS-018c,methacrylate,Poly-Isobornyl MA,C=C(C)C(=O)OC1CC2CCC1(C)C2(C)C,[CH2][C](C)(C(=O)OC1CC2CCC1(C)C2(C)C),26800.0,1.15,SEC13,110.0, 10.06.2020,None,8
"Mittwoch, 10. Juni 2020 14:07:34",D1 2,25.0,200.2,0.073,445.1,219.3,219.0,163.0,VAN#73_P3.txt,VAN73_P3,TS-018c,methacrylate,Poly-Isobornyl MA,C=C(C)C(=O)OC1CC2CCC1(C)C2(C)C,[CH2][C](C)(C(=O)OC1CC2CCC1(C)C2(C)C),26800.0,1.15,SEC13,110.0, 10.06.2020,None,8
"Mittwoch, 10. Juni 2020 14:07:45",D1 3,25.0,202.2,0.002,440.7,210.8,209.7,184.9,VAN#73_P3.txt,VAN73_P3,TS-018c,methacrylate,Poly-Isobornyl MA,C=C(C)C(=O)OC1CC2CCC1(C)C2(C)C,[CH2][C](C)(C(=O)OC1CC2CCC1(C)C2(C)C),26800.0,1.15,SEC13,110.0, 10.06.2020,None,8
"Mittwoch, 10. Juni 2020 14:08:31",D2 1,25.0,196.1,0.08900000000000001,484.3,211.1,210.5,175.9,VAN#73_P3.txt,VAN73_P3,TS-018c,methacrylate,Poly-Isobornyl MA,C=C(C)C(=O)OC1CC2CCC1(C)C2(C)C,[CH2][C](C)(C(=O)OC1CC2CCC1(C)C2(C)C),26800.0,1.15,SEC13,110.0, 10.06.2020,None,8
"Mittwoch, 10. Juni 2020 14:08:42",D2 2,25.0,194.5,0.111,486.1,219.2,220.2,146.4,VAN#73_P3.txt,VAN73_P3,TS-018c,methacrylate,Poly-Isobornyl MA,C=C(C)C(=O)OC1CC2CCC1(C)C2(C)C,[CH2][C](C)(C(=O)OC1CC2CCC1(C)C2(C)C),26800.0,1.15,SEC13,110.0, 10.06.2020,None,8
"Mittwoch, 10. Juni 2020 14:08:53",D2 3,25.0,198.5,0.102,492.4,223.4,224.4,146.4,VAN#73_P3.txt,VAN73_P3,TS-018c,methacrylate,Poly-Isobornyl MA,C=C(C)C(=O)OC1CC2CCC1(C)C2(C)C,[CH2][C](C)(C(=O)OC1CC2CCC1(C)C2(C)C),26800.0,1.15,SEC13,110.0, 10.06.2020,None,8
"Mittwoch, 10. Juni 2020 14:09:29",D3 1,25.0,197.2,0.14400000000000002,205.4,215.7,216.0,155.3,VAN#73_P3.txt,VAN73_P3,TS-018c,methacrylate,Poly-Isobornyl MA,C=C(C)C(=O)OC1CC2CCC1(C)C2(C)C,[CH2][C](C)(C(=O)OC1CC2CCC1(C)C2(C)C),26800.0,1.15,SEC13,110.0, 10.06.2020,None,8
"Mittwoch, 10. Juni 2020 14:09:40",D3 2,25.0,196.1,0.136,209.1,207.9,208.0,164.2,VAN#73_P3.txt,VAN73_P3,TS-018c,methacrylate,Poly-Isobornyl MA,C=C(C)C(=O)OC1CC2CCC1(C)C2(C)C,[CH2][C](C)(C(=O)OC1CC2CCC1(C)C2(C)C),26800.0,1.15,SEC13,110.0, 10.06.2020,None,8
"Mittwoch, 10. Juni 2020 14:09:51",D3 3,25.0,195.8,0.198,210.6,614.3,322.3,153.8,VAN#73_P3.txt,VAN73_P3,TS-018c,methacrylate,Poly-Isobornyl MA,C=C(C)C(=O)OC1CC2CCC1(C)C2(C)C,[CH2][C](C)(C(=O)OC1CC2CCC1(C)C2(C)C),26800.0,1.15,SEC13,110.0, 10.06.2020,None,8
"Mittwoch, 10. Juni 2020 14:10:22",D4 1,25.0,445.1,0.51,398.6,1198.0,646.6,283.3,VAN#73_P3.txt,VAN73_P3,TS-018c,methacrylate,Poly-Isobornyl MA,C=C(C)C(=O)OC1CC2CCC1(C)C2(C)C,[CH2][C](C)(C(=O)OC1CC2CCC1(C)C2(C)C),26800.0,1.15,SEC13,110.0, 10.06.2020,PVA,8
