Repository: JulianKimmig/nanoparticle_size_prediction

File: data/raw_data.csv (part 22 of 24)
measurment_data,sample,temperature,z_average,dispersity,mean_count_rate,volume_mean,intensity_mean,number_mean,file,np_formulation,substance_code,polymer_class,polymer,smiles_monomer,smiles_ru,mn,pdi,mn_method,tg,date,additive,polymer_concentration
"Mittwoch, 10. Juni 2020 14:10:33",D4 2,25.0,574.4,0.657,459.3,401.7,367.0,256.8,VAN#73_P3.txt,VAN73_P3,TS-018c,methacrylate,Poly-Isobornyl MA,C=C(C)C(=O)OC1CC2CCC1(C)C2(C)C,[CH2][C](C)(C(=O)OC1CC2CCC1(C)C2(C)C),26800.0,1.15,SEC13,110.0, 10.06.2020,PVA,8
"Mittwoch, 10. Juni 2020 14:10:44",D4 3,25.0,468.1,0.40299999999999997,425.9,1678.0,1031.0,143.0,VAN#73_P3.txt,VAN73_P3,TS-018c,methacrylate,Poly-Isobornyl MA,C=C(C)C(=O)OC1CC2CCC1(C)C2(C)C,[CH2][C](C)(C(=O)OC1CC2CCC1(C)C2(C)C),26800.0,1.15,SEC13,110.0, 10.06.2020,PVA,8
"Mittwoch, 10. Juni 2020 14:11:25",D5 1,25.0,457.4,0.41200000000000003,366.7,884.0,475.3,298.2,VAN#73_P3.txt,VAN73_P3,TS-018c,methacrylate,Poly-Isobornyl MA,C=C(C)C(=O)OC1CC2CCC1(C)C2(C)C,[CH2][C](C)(C(=O)OC1CC2CCC1(C)C2(C)C),26800.0,1.15,SEC13,110.0, 10.06.2020,PVA,8
"Mittwoch, 10. Juni 2020 14:11:36",D5 2,25.0,449.5,0.387,322.7,1066.0,713.7,245.8,VAN#73_P3.txt,VAN73_P3,TS-018c,methacrylate,Poly-Isobornyl MA,C=C(C)C(=O)OC1CC2CCC1(C)C2(C)C,[CH2][C](C)(C(=O)OC1CC2CCC1(C)C2(C)C),26800.0,1.15,SEC13,110.0, 10.06.2020,PVA,8
"Mittwoch, 10. Juni 2020 14:11:47",D5 3,25.0,462.2,0.45399999999999996,419.2,2222.0,1457.0,269.1,VAN#73_P3.txt,VAN73_P3,TS-018c,methacrylate,Poly-Isobornyl MA,C=C(C)C(=O)OC1CC2CCC1(C)C2(C)C,[CH2][C](C)(C(=O)OC1CC2CCC1(C)C2(C)C),26800.0,1.15,SEC13,110.0, 10.06.2020,PVA,8
"Mittwoch, 10. Juni 2020 14:13:03",D6 1,25.0,473.0,0.6,178.6,1286.0,689.4,286.3,VAN#73_P3.txt,VAN73_P3,TS-018c,methacrylate,Poly-Isobornyl MA,C=C(C)C(=O)OC1CC2CCC1(C)C2(C)C,[CH2][C](C)(C(=O)OC1CC2CCC1(C)C2(C)C),26800.0,1.15,SEC13,110.0, 10.06.2020,PVA,8
"Mittwoch, 10. Juni 2020 14:13:14",D6 2,25.0,411.4,0.395,209.0,1905.0,1123.0,266.5,VAN#73_P3.txt,VAN73_P3,TS-018c,methacrylate,Poly-Isobornyl MA,C=C(C)C(=O)OC1CC2CCC1(C)C2(C)C,[CH2][C](C)(C(=O)OC1CC2CCC1(C)C2(C)C),26800.0,1.15,SEC13,110.0, 10.06.2020,PVA,8
"Mittwoch, 10. Juni 2020 14:13:25",D6 3,25.0,395.1,0.41600000000000004,183.3,2109.0,1207.0,266.8,VAN#73_P3.txt,VAN73_P3,TS-018c,methacrylate,Poly-Isobornyl MA,C=C(C)C(=O)OC1CC2CCC1(C)C2(C)C,[CH2][C](C)(C(=O)OC1CC2CCC1(C)C2(C)C),26800.0,1.15,SEC13,110.0, 10.06.2020,PVA,8
"Dienstag, 18. Februar 2020 14:24:05",A1 1,25.0,127.5,0.011000000000000001,207.9,124.5,132.1,108.5,VAN063_P3(TS-015c)_1.txt,VAN63_P3,TS-015c,methacrylate,Poly-Ethyl MA,C=C(C)C(=O)OCC,[CH2][C](C)(C(=O)OCC),22400.0,1.19,SEC13,65.0,2020-02-18 00:00:00,None,1
"Dienstag, 18. Februar 2020 14:24:16",A1 2,25.0,120.9,0.012,198.4,117.5,125.0,104.0,VAN063_P3(TS-015c)_1.txt,VAN63_P3,TS-015c,methacrylate,Poly-Ethyl MA,C=C(C)C(=O)OCC,[CH2][C](C)(C(=O)OCC),22400.0,1.19,SEC13,65.0,2020-02-18 00:00:00,None,1
"Dienstag, 18. Februar 2020 14:24:27",A1 3,25.0,118.1,0.044000000000000004,195.4,114.5,125.4,96.63,VAN063_P3(TS-015c)_1.txt,VAN63_P3,TS-015c,methacrylate,Poly-Ethyl MA,C=C(C)C(=O)OCC,[CH2][C](C)(C(=O)OCC),22400.0,1.19,SEC13,65.0,2020-02-18 00:00:00,None,1
"Dienstag, 18. Februar 2020 14:25:00",A2 1,25.0,115.6,0.044000000000000004,170.8,111.1,122.4,93.7,VAN063_P3(TS-015c)_1.txt,VAN63_P3,TS-015c,methacrylate,Poly-Ethyl MA,C=C(C)C(=O)OCC,[CH2][C](C)(C(=O)OCC),22400.0,1.19,SEC13,65.0,2020-02-18 00:00:00,None,1
"Dienstag, 18. Februar 2020 14:25:11",A2 2,25.0,115.5,0.10400000000000001,171.4,110.1,125.1,88.98,VAN063_P3(TS-015c)_1.txt,VAN63_P3,TS-015c,methacrylate,Poly-Ethyl MA,C=C(C)C(=O)OCC,[CH2][C](C)(C(=O)OCC),22400.0,1.19,SEC13,65.0,2020-02-18 00:00:00,None,1
"Dienstag, 18. Februar 2020 14:25:22",A2 3,25.0,116.3,0.031,169.6,113.7,121.6,100.8,VAN063_P3(TS-015c)_1.txt,VAN63_P3,TS-015c,methacrylate,Poly-Ethyl MA,C=C(C)C(=O)OCC,[CH2][C](C)(C(=O)OCC),22400.0,1.19,SEC13,65.0,2020-02-18 00:00:00,None,1
"Dienstag, 18. Februar 2020 14:25:59",A3 1,25.0,119.3,0.032,162.2,114.8,127.8,93.44,VAN063_P3(TS-015c)_1.txt,VAN63_P3,TS-015c,methacrylate,Poly-Ethyl MA,C=C(C)C(=O)OCC,[CH2][C](C)(C(=O)OCC),22400.0,1.19,SEC13,65.0,2020-02-18 00:00:00,None,1
"Dienstag, 18. Februar 2020 14:26:10",A3 2,25.0,119.0,0.052000000000000005,166.7,114.0,127.3,92.82,VAN063_P3(TS-015c)_1.txt,VAN63_P3,TS-015c,methacrylate,Poly-Ethyl MA,C=C(C)C(=O)OCC,[CH2][C](C)(C(=O)OCC),22400.0,1.19,SEC13,65.0,2020-02-18 00:00:00,None,1
"Dienstag, 18. Februar 2020 14:26:21",A3 3,25.0,113.9,0.046,165.9,109.2,120.9,91.97,VAN063_P3(TS-015c)_1.txt,VAN63_P3,TS-015c,methacrylate,Poly-Ethyl MA,C=C(C)C(=O)OCC,[CH2][C](C)(C(=O)OCC),22400.0,1.19,SEC13,65.0,2020-02-18 00:00:00,None,1
"Dienstag, 18. Februar 2020 14:26:56",A4 1,25.0,152.8,0.006999999999999999,192.5,154.2,158.8,131.1,VAN063_P3(TS-015c)_1.txt,VAN63_P3,TS-015c,methacrylate,Poly-Ethyl MA,C=C(C)C(=O)OCC,[CH2][C](C)(C(=O)OCC),22400.0,1.19,SEC13,65.0,2020-02-18 00:00:00,PVA,1
"Dienstag, 18. Februar 2020 14:27:07",A4 2,25.0,149.1,0.08900000000000001,198.0,153.7,162.2,120.1,VAN063_P3(TS-015c)_1.txt,VAN63_P3,TS-015c,methacrylate,Poly-Ethyl MA,C=C(C)C(=O)OCC,[CH2][C](C)(C(=O)OCC),22400.0,1.19,SEC13,65.0,2020-02-18 00:00:00,PVA,1
"Dienstag, 18. Februar 2020 14:27:18",A4 3,25.0,148.0,0.012,194.3,149.7,153.5,132.0,VAN063_P3(TS-015c)_1.txt,VAN63_P3,TS-015c,methacrylate,Poly-Ethyl MA,C=C(C)C(=O)OCC,[CH2][C](C)(C(=O)OCC),22400.0,1.19,SEC13,65.0,2020-02-18 00:00:00,PVA,1
"Dienstag, 18. Februar 2020 14:27:52",A5 1,25.0,165.2,0.106,299.5,175.0,177.9,145.3,VAN063_P3(TS-015c)_1.txt,VAN63_P3,TS-015c,methacrylate,Poly-Ethyl MA,C=C(C)C(=O)OCC,[CH2][C](C)(C(=O)OCC),22400.0,1.19,SEC13,65.0,2020-02-18 00:00:00,PVA,1
"Dienstag, 18. Februar 2020 14:28:03",A5 2,25.0,171.1,0.08,271.7,182.0,187.0,137.7,VAN063_P3(TS-015c)_1.txt,VAN63_P3,TS-015c,methacrylate,Poly-Ethyl MA,C=C(C)C(=O)OCC,[CH2][C](C)(C(=O)OCC),22400.0,1.19,SEC13,65.0,2020-02-18 00:00:00,PVA,1
"Dienstag, 18. Februar 2020 14:28:14",A5 3,25.0,164.8,0.086,258.7,174.2,181.1,129.8,VAN063_P3(TS-015c)_1.txt,VAN63_P3,TS-015c,methacrylate,Poly-Ethyl MA,C=C(C)C(=O)OCC,[CH2][C](C)(C(=O)OCC),22400.0,1.19,SEC13,65.0,2020-02-18 00:00:00,PVA,1
"Dienstag, 18. Februar 2020 14:28:48",A6 1,25.0,157.2,0.048,224.0,162.3,165.4,140.1,VAN063_P3(TS-015c)_1.txt,VAN63_P3,TS-015c,methacrylate,Poly-Ethyl MA,C=C(C)C(=O)OCC,[CH2][C](C)(C(=O)OCC),22400.0,1.19,SEC13,65.0,2020-02-18 00:00:00,PVA,1
"Dienstag, 18. Februar 2020 14:28:59",A6 2,25.0,159.8,0.016,197.2,164.0,169.1,133.4,VAN063_P3(TS-015c)_1.txt,VAN63_P3,TS-015c,methacrylate,Poly-Ethyl MA,C=C(C)C(=O)OCC,[CH2][C](C)(C(=O)OCC),22400.0,1.19,SEC13,65.0,2020-02-18 00:00:00,PVA,1
"Dienstag, 18. Februar 2020 14:29:10",A6 3,25.0,153.4,0.047,197.7,157.0,163.6,126.3,VAN063_P3(TS-015c)_1.txt,VAN63_P3,TS-015c,methacrylate,Poly-Ethyl MA,C=C(C)C(=O)OCC,[CH2][C](C)(C(=O)OCC),22400.0,1.19,SEC13,65.0,2020-02-18 00:00:00,PVA,1
"Dienstag, 18. Februar 2020 14:29:50",B1 1,25.0,193.7,0.039,256.0,208.2,208.0,171.9,VAN063_P3(TS-015c)_1.txt,VAN63_P3,TS-015c,methacrylate,Poly-Ethyl MA,C=C(C)C(=O)OCC,[CH2][C](C)(C(=O)OCC),22400.0,1.19,SEC13,65.0,2020-02-18 00:00:00,None,3
"Dienstag, 18. Februar 2020 14:30:01",B1 2,25.0,191.2,0.083,258.8,204.9,204.7,170.7,VAN063_P3(TS-015c)_1.txt,VAN63_P3,TS-015c,methacrylate,Poly-Ethyl MA,C=C(C)C(=O)OCC,[CH2][C](C)(C(=O)OCC),22400.0,1.19,SEC13,65.0,2020-02-18 00:00:00,None,3
"Dienstag, 18. Februar 2020 14:30:12",B1 3,25.0,186.9,0.039,255.3,196.0,195.8,170.7,VAN063_P3(TS-015c)_1.txt,VAN63_P3,TS-015c,methacrylate,Poly-Ethyl MA,C=C(C)C(=O)OCC,[CH2][C](C)(C(=O)OCC),22400.0,1.19,SEC13,65.0,2020-02-18 00:00:00,None,3
"Dienstag, 18. Februar 2020 14:30:54",B2 1,25.0,174.2,0.092,243.0,186.8,190.6,141.9,VAN063_P3(TS-015c)_1.txt,VAN63_P3,TS-015c,methacrylate,Poly-Ethyl MA,C=C(C)C(=O)OCC,[CH2][C](C)(C(=O)OCC),22400.0,1.19,SEC13,65.0,2020-02-18 00:00:00,None,3
"Dienstag, 18. Februar 2020 14:31:05",B2 2,25.0,168.4,0.19899999999999998,241.6,174.7,181.1,131.7,VAN063_P3(TS-015c)_1.txt,VAN63_P3,TS-015c,methacrylate,Poly-Ethyl MA,C=C(C)C(=O)OCC,[CH2][C](C)(C(=O)OCC),22400.0,1.19,SEC13,65.0,2020-02-18 00:00:00,None,3
"Dienstag, 18. Februar 2020 14:31:16",B2 3,25.0,175.7,0.09699999999999999,242.9,174.3,177.3,144.6,VAN063_P3(TS-015c)_1.txt,VAN63_P3,TS-015c,methacrylate,Poly-Ethyl MA,C=C(C)C(=O)OCC,[CH2][C](C)(C(=O)OCC),22400.0,1.19,SEC13,65.0,2020-02-18 00:00:00,None,3
"Dienstag, 18. Februar 2020 14:31:55",B3 1,25.0,164.2,0.021,209.5,167.1,168.9,147.0,VAN063_P3(TS-015c)_1.txt,VAN63_P3,TS-015c,methacrylate,Poly-Ethyl MA,C=C(C)C(=O)OCC,[CH2][C](C)(C(=O)OCC),22400.0,1.19,SEC13,65.0,2020-02-18 00:00:00,None,3
"Dienstag, 18. Februar 2020 14:32:06",B3 2,25.0,163.8,0.035,212.1,169.4,171.7,146.0,VAN063_P3(TS-015c)_1.txt,VAN63_P3,TS-015c,methacrylate,Poly-Ethyl MA,C=C(C)C(=O)OCC,[CH2][C](C)(C(=O)OCC),22400.0,1.19,SEC13,65.0,2020-02-18 00:00:00,None,3
"Dienstag, 18. Februar 2020 14:32:17",B3 3,25.0,161.5,0.079,209.2,169.2,172.6,141.6,VAN063_P3(TS-015c)_1.txt,VAN63_P3,TS-015c,methacrylate,Poly-Ethyl MA,C=C(C)C(=O)OCC,[CH2][C](C)(C(=O)OCC),22400.0,1.19,SEC13,65.0,2020-02-18 00:00:00,None,3
"Dienstag, 18. Februar 2020 14:32:57",B4 1,25.0,186.1,0.177,190.9,201.3,201.5,166.7,VAN063_P3(TS-015c)_1.txt,VAN63_P3,TS-015c,methacrylate,Poly-Ethyl MA,C=C(C)C(=O)OCC,[CH2][C](C)(C(=O)OCC),22400.0,1.19,SEC13,65.0,2020-02-18 00:00:00,PVA,3
"Dienstag, 18. Februar 2020 14:33:08",B4 2,25.0,190.7,0.1,173.7,211.5,215.2,137.8,VAN063_P3(TS-015c)_1.txt,VAN63_P3,TS-015c,methacrylate,Poly-Ethyl MA,C=C(C)C(=O)OCC,[CH2][C](C)(C(=O)OCC),22400.0,1.19,SEC13,65.0,2020-02-18 00:00:00,PVA,3
"Dienstag, 18. Februar 2020 14:33:19",B4 3,25.0,183.1,0.09,175.5,197.3,199.0,154.4,VAN063_P3(TS-015c)_1.txt,VAN63_P3,TS-015c,methacrylate,Poly-Ethyl MA,C=C(C)C(=O)OCC,[CH2][C](C)(C(=O)OCC),22400.0,1.19,SEC13,65.0,2020-02-18 00:00:00,PVA,3
"Dienstag, 18. Februar 2020 14:33:54",B5 1,25.0,187.7,0.027000000000000003,390.3,196.9,196.9,168.9,VAN063_P3(TS-015c)_1.txt,VAN63_P3,TS-015c,methacrylate,Poly-Ethyl MA,C=C(C)C(=O)OCC,[CH2][C](C)(C(=O)OCC),22400.0,1.19,SEC13,65.0,2020-02-18 00:00:00,PVA,3
"Dienstag, 18. Februar 2020 14:34:05",B5 2,25.0,190.5,0.066,399.0,204.9,205.8,159.4,VAN063_P3(TS-015c)_1.txt,VAN63_P3,TS-015c,methacrylate,Poly-Ethyl MA,C=C(C)C(=O)OCC,[CH2][C](C)(C(=O)OCC),22400.0,1.19,SEC13,65.0,2020-02-18 00:00:00,PVA,3
"Dienstag, 18. Februar 2020 14:34:16",B5 3,25.0,194.0,0.064,395.8,198.4,197.7,177.0,VAN063_P3(TS-015c)_1.txt,VAN63_P3,TS-015c,methacrylate,Poly-Ethyl MA,C=C(C)C(=O)OCC,[CH2][C](C)(C(=O)OCC),22400.0,1.19,SEC13,65.0,2020-02-18 00:00:00,PVA,3
"Dienstag, 18. Februar 2020 14:34:52",B6 1,25.0,203.4,0.013000000000000001,437.6,214.7,213.8,180.7,VAN063_P3(TS-015c)_1.txt,VAN63_P3,TS-015c,methacrylate,Poly-Ethyl MA,C=C(C)C(=O)OCC,[CH2][C](C)(C(=O)OCC),22400.0,1.19,SEC13,65.0,2020-02-18 00:00:00,PVA,3
"Dienstag, 18. Februar 2020 14:35:03",B6 2,25.0,194.5,0.013999999999999999,425.5,202.7,202.1,177.7,VAN063_P3(TS-015c)_1.txt,VAN63_P3,TS-015c,methacrylate,Poly-Ethyl MA,C=C(C)C(=O)OCC,[CH2][C](C)(C(=O)OCC),22400.0,1.19,SEC13,65.0,2020-02-18 00:00:00,PVA,3
"Dienstag, 18. Februar 2020 14:35:14",B6 3,25.0,193.3,0.013000000000000001,412.6,201.4,201.0,175.8,VAN063_P3(TS-015c)_1.txt,VAN63_P3,TS-015c,methacrylate,Poly-Ethyl MA,C=C(C)C(=O)OCC,[CH2][C](C)(C(=O)OCC),22400.0,1.19,SEC13,65.0,2020-02-18 00:00:00,PVA,3
"Dienstag, 18. Februar 2020 14:35:50",C1 1,25.0,199.0,0.07400000000000001,428.1,220.1,219.6,167.2,VAN063_P3(TS-015c)_1.txt,VAN63_P3,TS-015c,methacrylate,Poly-Ethyl MA,C=C(C)C(=O)OCC,[CH2][C](C)(C(=O)OCC),22400.0,1.19,SEC13,65.0,2020-02-18 00:00:00,None,5
"Dienstag, 18. Februar 2020 14:36:01",C1 2,25.0,200.4,0.14400000000000002,441.2,395.8,278.2,148.8,VAN063_P3(TS-015c)_1.txt,VAN63_P3,TS-015c,methacrylate,Poly-Ethyl MA,C=C(C)C(=O)OCC,[CH2][C](C)(C(=O)OCC),22400.0,1.19,SEC13,65.0,2020-02-18 00:00:00,None,5
"Dienstag, 18. Februar 2020 14:36:12",C1 3,25.0,198.1,0.08900000000000001,433.3,214.5,213.5,175.3,VAN063_P3(TS-015c)_1.txt,VAN63_P3,TS-015c,methacrylate,Poly-Ethyl MA,C=C(C)C(=O)OCC,[CH2][C](C)(C(=O)OCC),22400.0,1.19,SEC13,65.0,2020-02-18 00:00:00,None,5
"Dienstag, 18. Februar 2020 14:36:45",C2 1,25.0,198.8,0.073,389.2,217.1,217.0,163.7,VAN063_P3(TS-015c)_1.txt,VAN63_P3,TS-015c,methacrylate,Poly-Ethyl MA,C=C(C)C(=O)OCC,[CH2][C](C)(C(=O)OCC),22400.0,1.19,SEC13,65.0,2020-02-18 00:00:00,None,5
"Dienstag, 18. Februar 2020 14:36:56",C2 2,25.0,206.2,0.087,518.1,229.3,227.8,166.8,VAN063_P3(TS-015c)_1.txt,VAN63_P3,TS-015c,methacrylate,Poly-Ethyl MA,C=C(C)C(=O)OCC,[CH2][C](C)(C(=O)OCC),22400.0,1.19,SEC13,65.0,2020-02-18 00:00:00,None,5
"Dienstag, 18. Februar 2020 14:37:07",C2 3,25.0,197.9,0.012,514.8,208.6,208.2,173.0,VAN063_P3(TS-015c)_1.txt,VAN63_P3,TS-015c,methacrylate,Poly-Ethyl MA,C=C(C)C(=O)OCC,[CH2][C](C)(C(=O)OCC),22400.0,1.19,SEC13,65.0,2020-02-18 00:00:00,None,5
"Dienstag, 18. Februar 2020 14:37:41",C3 1,25.0,191.1,0.043,461.3,201.7,201.5,171.2,VAN063_P3(TS-015c)_1.txt,VAN63_P3,TS-015c,methacrylate,Poly-Ethyl MA,C=C(C)C(=O)OCC,[CH2][C](C)(C(=O)OCC),22400.0,1.19,SEC13,65.0,2020-02-18 00:00:00,None,5
"Dienstag, 18. Februar 2020 14:37:52",C3 2,25.0,188.6,0.077,476.2,200.9,200.7,170.2,VAN063_P3(TS-015c)_1.txt,VAN63_P3,TS-015c,methacrylate,Poly-Ethyl MA,C=C(C)C(=O)OCC,[CH2][C](C)(C(=O)OCC),22400.0,1.19,SEC13,65.0,2020-02-18 00:00:00,None,5
"Dienstag, 18. Februar 2020 14:38:03",C3 3,25.0,193.0,0.09699999999999999,481.6,211.7,211.9,160.2,VAN063_P3(TS-015c)_1.txt,VAN63_P3,TS-015c,methacrylate,Poly-Ethyl MA,C=C(C)C(=O)OCC,[CH2][C](C)(C(=O)OCC),22400.0,1.19,SEC13,65.0,2020-02-18 00:00:00,None,5
"Dienstag, 18. Februar 2020 14:38:41",C4 1,25.0,238.9,0.015,203.2,250.1,247.1,218.6,VAN063_P3(TS-015c)_1.txt,VAN63_P3,TS-015c,methacrylate,Poly-Ethyl MA,C=C(C)C(=O)OCC,[CH2][C](C)(C(=O)OCC),22400.0,1.19,SEC13,65.0,2020-02-18 00:00:00,PVA,5
"Dienstag, 18. Februar 2020 14:38:52",C4 2,25.0,231.9,0.10099999999999999,213.2,258.2,252.9,204.8,VAN063_P3(TS-015c)_1.txt,VAN63_P3,TS-015c,methacrylate,Poly-Ethyl MA,C=C(C)C(=O)OCC,[CH2][C](C)(C(=O)OCC),22400.0,1.19,SEC13,65.0,2020-02-18 00:00:00,PVA,5
"Dienstag, 18. Februar 2020 14:39:03",C4 3,25.0,222.3,0.147,202.8,235.7,232.9,196.2,VAN063_P3(TS-015c)_1.txt,VAN63_P3,TS-015c,methacrylate,Poly-Ethyl MA,C=C(C)C(=O)OCC,[CH2][C](C)(C(=O)OCC),22400.0,1.19,SEC13,65.0,2020-02-18 00:00:00,PVA,5
"Dienstag, 18. Februar 2020 14:39:40",C5 1,25.0,237.5,0.027999999999999997,211.8,246.5,244.0,218.6,VAN063_P3(TS-015c)_1.txt,VAN63_P3,TS-015c,methacrylate,Poly-Ethyl MA,C=C(C)C(=O)OCC,[CH2][C](C)(C(=O)OCC),22400.0,1.19,SEC13,65.0,2020-02-18 00:00:00,PVA,5
"Dienstag, 18. Februar 2020 14:39:51",C5 2,25.0,221.8,0.126,195.7,246.7,242.8,202.3,VAN063_P3(TS-015c)_1.txt,VAN63_P3,TS-015c,methacrylate,Poly-Ethyl MA,C=C(C)C(=O)OCC,[CH2][C](C)(C(=O)OCC),22400.0,1.19,SEC13,65.0,2020-02-18 00:00:00,PVA,5
"Dienstag, 18. Februar 2020 14:40:02",C5 3,25.0,224.8,0.051,168.3,238.3,236.3,211.1,VAN063_P3(TS-015c)_1.txt,VAN63_P3,TS-015c,methacrylate,Poly-Ethyl MA,C=C(C)C(=O)OCC,[CH2][C](C)(C(=O)OCC),22400.0,1.19,SEC13,65.0,2020-02-18 00:00:00,PVA,5
"Dienstag, 18. Februar 2020 14:40:41",C6 1,25.0,231.8,0.04,202.8,253.1,248.6,200.9,VAN063_P3(TS-015c)_1.txt,VAN63_P3,TS-015c,methacrylate,Poly-Ethyl MA,C=C(C)C(=O)OCC,[CH2][C](C)(C(=O)OCC),22400.0,1.19,SEC13,65.0,2020-02-18 00:00:00,PVA,5
"Dienstag, 18. Februar 2020 14:40:52",C6 2,25.0,217.3,0.002,198.6,227.9,226.0,196.7,VAN063_P3(TS-015c)_1.txt,VAN63_P3,TS-015c,methacrylate,Poly-Ethyl MA,C=C(C)C(=O)OCC,[CH2][C](C)(C(=O)OCC),22400.0,1.19,SEC13,65.0,2020-02-18 00:00:00,PVA,5
"Dienstag, 18. Februar 2020 14:41:03",C6 3,25.0,218.2,0.019,200.6,231.5,229.3,197.9,VAN063_P3(TS-015c)_1.txt,VAN63_P3,TS-015c,methacrylate,Poly-Ethyl MA,C=C(C)C(=O)OCC,[CH2][C](C)(C(=O)OCC),22400.0,1.19,SEC13,65.0,2020-02-18 00:00:00,PVA,5
"Dienstag, 18. Februar 2020 14:41:38",D1 1,25.0,223.3,0.193,373.9,244.0,241.3,212.6,VAN063_P3(TS-015c)_1.txt,VAN63_P3,TS-015c,methacrylate,Poly-Ethyl MA,C=C(C)C(=O)OCC,[CH2][C](C)(C(=O)OCC),22400.0,1.19,SEC13,65.0,2020-02-18 00:00:00,None,8
"Dienstag, 18. Februar 2020 14:41:49",D1 2,25.0,236.8,0.051,380.0,244.5,241.9,216.0,VAN063_P3(TS-015c)_1.txt,VAN63_P3,TS-015c,methacrylate,Poly-Ethyl MA,C=C(C)C(=O)OCC,[CH2][C](C)(C(=O)OCC),22400.0,1.19,SEC13,65.0,2020-02-18 00:00:00,None,8
"Dienstag, 18. Februar 2020 14:42:00",D1 3,25.0,218.2,0.18100000000000002,365.7,243.1,240.2,208.0,VAN063_P3(TS-015c)_1.txt,VAN63_P3,TS-015c,methacrylate,Poly-Ethyl MA,C=C(C)C(=O)OCC,[CH2][C](C)(C(=O)OCC),22400.0,1.19,SEC13,65.0,2020-02-18 00:00:00,None,8
"Dienstag, 18. Februar 2020 14:42:33",D2 1,25.0,240.7,0.13,400.7,290.6,277.8,188.5,VAN063_P3(TS-015c)_1.txt,VAN63_P3,TS-015c,methacrylate,Poly-Ethyl MA,C=C(C)C(=O)OCC,[CH2][C](C)(C(=O)OCC),22400.0,1.19,SEC13,65.0,2020-02-18 00:00:00,None,8
"Dienstag, 18. Februar 2020 14:42:44",D2 2,25.0,233.4,0.2,416.7,690.6,363.3,187.1,VAN063_P3(TS-015c)_1.txt,VAN63_P3,TS-015c,methacrylate,Poly-Ethyl MA,C=C(C)C(=O)OCC,[CH2][C](C)(C(=O)OCC),22400.0,1.19,SEC13,65.0,2020-02-18 00:00:00,None,8
"Dienstag, 18. Februar 2020 14:42:54",D2 3,25.0,239.4,0.17,405.6,251.1,246.4,196.4,VAN063_P3(TS-015c)_1.txt,VAN63_P3,TS-015c,methacrylate,Poly-Ethyl MA,C=C(C)C(=O)OCC,[CH2][C](C)(C(=O)OCC),22400.0,1.19,SEC13,65.0,2020-02-18 00:00:00,None,8
"Dienstag, 18. Februar 2020 14:43:29",D3 1,25.0,213.8,0.08199999999999999,320.2,239.5,236.1,173.0,VAN063_P3(TS-015c)_1.txt,VAN63_P3,TS-015c,methacrylate,Poly-Ethyl MA,C=C(C)C(=O)OCC,[CH2][C](C)(C(=O)OCC),22400.0,1.19,SEC13,65.0,2020-02-18 00:00:00,None,8
"Dienstag, 18. Februar 2020 14:43:40",D3 2,25.0,203.8,0.159,310.1,209.1,208.8,167.9,VAN063_P3(TS-015c)_1.txt,VAN63_P3,TS-015c,methacrylate,Poly-Ethyl MA,C=C(C)C(=O)OCC,[CH2][C](C)(C(=O)OCC),22400.0,1.19,SEC13,65.0,2020-02-18 00:00:00,None,8
"Dienstag, 18. Februar 2020 14:43:51",D3 3,25.0,207.4,0.134,310.5,223.3,222.1,167.8,VAN063_P3(TS-015c)_1.txt,VAN63_P3,TS-015c,methacrylate,Poly-Ethyl MA,C=C(C)C(=O)OCC,[CH2][C](C)(C(=O)OCC),22400.0,1.19,SEC13,65.0,2020-02-18 00:00:00,None,8
"Dienstag, 18. Februar 2020 14:44:26",D4 1,25.0,272.2,0.006,336.8,295.5,287.3,241.1,VAN063_P3(TS-015c)_1.txt,VAN63_P3,TS-015c,methacrylate,Poly-Ethyl MA,C=C(C)C(=O)OCC,[CH2][C](C)(C(=O)OCC),22400.0,1.19,SEC13,65.0,2020-02-18 00:00:00,PVA,8
"Dienstag, 18. Februar 2020 14:44:36",D4 2,25.0,267.5,0.059000000000000004,337.5,287.8,282.0,247.9,VAN063_P3(TS-015c)_1.txt,VAN63_P3,TS-015c,methacrylate,Poly-Ethyl MA,C=C(C)C(=O)OCC,[CH2][C](C)(C(=O)OCC),22400.0,1.19,SEC13,65.0,2020-02-18 00:00:00,PVA,8
"Dienstag, 18. Februar 2020 14:44:47",D4 3,25.0,262.4,0.061,320.5,283.4,277.6,241.5,VAN063_P3(TS-015c)_1.txt,VAN63_P3,TS-015c,methacrylate,Poly-Ethyl MA,C=C(C)C(=O)OCC,[CH2][C](C)(C(=O)OCC),22400.0,1.19,SEC13,65.0,2020-02-18 00:00:00,PVA,8
"Dienstag, 18. Februar 2020 14:45:21",D5 1,25.0,270.7,0.141,321.3,295.2,286.8,240.9,VAN063_P3(TS-015c)_1.txt,VAN63_P3,TS-015c,methacrylate,Poly-Ethyl MA,C=C(C)C(=O)OCC,[CH2][C](C)(C(=O)OCC),22400.0,1.19,SEC13,65.0,2020-02-18 00:00:00,PVA,8
"Dienstag, 18. Februar 2020 14:45:31",D5 2,25.0,261.0,0.071,350.5,283.7,277.6,239.1,VAN063_P3(TS-015c)_1.txt,VAN63_P3,TS-015c,methacrylate,Poly-Ethyl MA,C=C(C)C(=O)OCC,[CH2][C](C)(C(=O)OCC),22400.0,1.19,SEC13,65.0,2020-02-18 00:00:00,PVA,8
"Dienstag, 18. Februar 2020 14:45:42",D5 3,25.0,263.6,0.099,346.1,304.3,291.2,226.7,VAN063_P3(TS-015c)_1.txt,VAN63_P3,TS-015c,methacrylate,Poly-Ethyl MA,C=C(C)C(=O)OCC,[CH2][C](C)(C(=O)OCC),22400.0,1.19,SEC13,65.0,2020-02-18 00:00:00,PVA,8
"Dienstag, 18. Februar 2020 14:46:27",D6 1,25.0,241.3,0.125,177.2,260.5,255.2,211.2,VAN063_P3(TS-015c)_1.txt,VAN63_P3,TS-015c,methacrylate,Poly-Ethyl MA,C=C(C)C(=O)OCC,[CH2][C](C)(C(=O)OCC),22400.0,1.19,SEC13,65.0,2020-02-18 00:00:00,PVA,8
"Dienstag, 18. Februar 2020 14:46:38",D6 2,25.0,252.2,0.152,174.3,269.1,262.4,213.8,VAN063_P3(TS-015c)_1.txt,VAN63_P3,TS-015c,methacrylate,Poly-Ethyl MA,C=C(C)C(=O)OCC,[CH2][C](C)(C(=O)OCC),22400.0,1.19,SEC13,65.0,2020-02-18 00:00:00,PVA,8
"Dienstag, 18. Februar 2020 14:46:49",D6 3,25.0,238.8,0.071,174.3,258.8,254.7,217.4,VAN063_P3(TS-015c)_1.txt,VAN63_P3,TS-015c,methacrylate,Poly-Ethyl MA,C=C(C)C(=O)OCC,[CH2][C](C)(C(=O)OCC),22400.0,1.19,SEC13,65.0,2020-02-18 00:00:00,PVA,8
"Dienstag, 18. Februar 2020 14:47:23",E1 1,25.0,242.3,0.163,233.9,293.4,292.1,103.4,VAN063_P3(TS-015c)_1.txt,VAN63_P3,TS-015c,methacrylate,Poly-Ethyl MA,C=C(C)C(=O)OCC,[CH2][C](C)(C(=O)OCC),22400.0,1.19,SEC13,65.0,2020-02-18 00:00:00,None,10
"Dienstag, 18. Februar 2020 14:47:34",E1 2,25.0,246.6,0.214,237.7,238.3,236.3,213.5,VAN063_P3(TS-015c)_1.txt,VAN63_P3,TS-015c,methacrylate,Poly-Ethyl MA,C=C(C)C(=O)OCC,[CH2][C](C)(C(=O)OCC),22400.0,1.19,SEC13,65.0,2020-02-18 00:00:00,None,10
"Dienstag, 18. Februar 2020 14:47:45",E1 3,25.0,299.4,0.187,289.0,235.7,234.1,215.8,VAN063_P3(TS-015c)_1.txt,VAN63_P3,TS-015c,methacrylate,Poly-Ethyl MA,C=C(C)C(=O)OCC,[CH2][C](C)(C(=O)OCC),22400.0,1.19,SEC13,65.0,2020-02-18 00:00:00,None,10
"Dienstag, 18. Februar 2020 14:48:28",E2 1,25.0,237.8,0.159,361.0,321.8,286.9,172.2,VAN063_P3(TS-015c)_1.txt,VAN63_P3,TS-015c,methacrylate,Poly-Ethyl MA,C=C(C)C(=O)OCC,[CH2][C](C)(C(=O)OCC),22400.0,1.19,SEC13,65.0,2020-02-18 00:00:00,None,10
"Dienstag, 18. Februar 2020 14:48:39",E2 2,25.0,242.2,0.08800000000000001,359.1,276.0,267.0,203.9,VAN063_P3(TS-015c)_1.txt,VAN63_P3,TS-015c,methacrylate,Poly-Ethyl MA,C=C(C)C(=O)OCC,[CH2][C](C)(C(=O)OCC),22400.0,1.19,SEC13,65.0,2020-02-18 00:00:00,None,10
"Dienstag, 18. Februar 2020 14:48:50",E2 3,25.0,230.4,0.059000000000000004,351.8,254.4,249.4,196.2,VAN063_P3(TS-015c)_1.txt,VAN63_P3,TS-015c,methacrylate,Poly-Ethyl MA,C=C(C)C(=O)OCC,[CH2][C](C)(C(=O)OCC),22400.0,1.19,SEC13,65.0,2020-02-18 00:00:00,None,10
"Dienstag, 18. Februar 2020 14:49:27",E3 1,25.0,251.4,0.159,410.0,336.0,306.1,158.6,VAN063_P3(TS-015c)_1.txt,VAN63_P3,TS-015c,methacrylate,Poly-Ethyl MA,C=C(C)C(=O)OCC,[CH2][C](C)(C(=O)OCC),22400.0,1.19,SEC13,65.0,2020-02-18 00:00:00,None,10
"Dienstag, 18. Februar 2020 14:49:38",E3 2,25.0,244.8,0.264,392.1,965.5,482.0,183.7,VAN063_P3(TS-015c)_1.txt,VAN63_P3,TS-015c,methacrylate,Poly-Ethyl MA,C=C(C)C(=O)OCC,[CH2][C](C)(C(=O)OCC),22400.0,1.19,SEC13,65.0,2020-02-18 00:00:00,None,10
"Dienstag, 18. Februar 2020 14:49:49",E3 3,25.0,238.3,0.175,369.3,249.3,245.0,196.3,VAN063_P3(TS-015c)_1.txt,VAN63_P3,TS-015c,methacrylate,Poly-Ethyl MA,C=C(C)C(=O)OCC,[CH2][C](C)(C(=O)OCC),22400.0,1.19,SEC13,65.0,2020-02-18 00:00:00,None,10
"Dienstag, 18. Februar 2020 14:50:27",E4 1,25.0,284.4,0.037000000000000005,230.8,315.2,304.1,250.2,VAN063_P3(TS-015c)_1.txt,VAN63_P3,TS-015c,methacrylate,Poly-Ethyl MA,C=C(C)C(=O)OCC,[CH2][C](C)(C(=O)OCC),22400.0,1.19,SEC13,65.0,2020-02-18 00:00:00,PVA,10
"Dienstag, 18. Februar 2020 14:50:38",E4 2,25.0,289.1,0.16699999999999998,221.4,305.6,297.2,256.0,VAN063_P3(TS-015c)_1.txt,VAN63_P3,TS-015c,methacrylate,Poly-Ethyl MA,C=C(C)C(=O)OCC,[CH2][C](C)(C(=O)OCC),22400.0,1.19,SEC13,65.0,2020-02-18 00:00:00,PVA,10
"Dienstag, 18. Februar 2020 14:50:49",E4 3,25.0,292.2,0.12,236.4,365.1,334.0,236.3,VAN063_P3(TS-015c)_1.txt,VAN63_P3,TS-015c,methacrylate,Poly-Ethyl MA,C=C(C)C(=O)OCC,[CH2][C](C)(C(=O)OCC),22400.0,1.19,SEC13,65.0,2020-02-18 00:00:00,PVA,10
"Dienstag, 18. Februar 2020 14:51:24",E5 1,25.0,288.6,0.081,250.9,333.9,317.0,245.7,VAN063_P3(TS-015c)_1.txt,VAN63_P3,TS-015c,methacrylate,Poly-Ethyl MA,C=C(C)C(=O)OCC,[CH2][C](C)(C(=O)OCC),22400.0,1.19,SEC13,65.0,2020-02-18 00:00:00,PVA,10
"Dienstag, 18. Februar 2020 14:51:35",E5 2,25.0,280.6,0.11900000000000001,248.1,313.1,302.7,253.1,VAN063_P3(TS-015c)_1.txt,VAN63_P3,TS-015c,methacrylate,Poly-Ethyl MA,C=C(C)C(=O)OCC,[CH2][C](C)(C(=O)OCC),22400.0,1.19,SEC13,65.0,2020-02-18 00:00:00,PVA,10
"Dienstag, 18. Februar 2020 14:51:46",E5 3,25.0,283.8,0.052000000000000005,247.6,305.1,298.3,265.7,VAN063_P3(TS-015c)_1.txt,VAN63_P3,TS-015c,methacrylate,Poly-Ethyl MA,C=C(C)C(=O)OCC,[CH2][C](C)(C(=O)OCC),22400.0,1.19,SEC13,65.0,2020-02-18 00:00:00,PVA,10
"Dienstag, 18. Februar 2020 14:52:23",E6 1,25.0,259.2,0.16899999999999998,286.4,289.3,283.1,247.0,VAN063_P3(TS-015c)_1.txt,VAN63_P3,TS-015c,methacrylate,Poly-Ethyl MA,C=C(C)C(=O)OCC,[CH2][C](C)(C(=O)OCC),22400.0,1.19,SEC13,65.0,2020-02-18 00:00:00,PVA,10
"Dienstag, 18. Februar 2020 14:52:34",E6 2,25.0,266.9,0.10800000000000001,284.9,306.2,292.0,223.6,VAN063_P3(TS-015c)_1.txt,VAN63_P3,TS-015c,methacrylate,Poly-Ethyl MA,C=C(C)C(=O)OCC,[CH2][C](C)(C(=O)OCC),22400.0,1.19,SEC13,65.0,2020-02-18 00:00:00,PVA,10
"Dienstag, 18. Februar 2020 14:52:45",E6 3,25.0,269.5,0.073,300.8,300.8,290.9,238.5,VAN063_P3(TS-015c)_1.txt,VAN63_P3,TS-015c,methacrylate,Poly-Ethyl MA,C=C(C)C(=O)OCC,[CH2][C](C)(C(=O)OCC),22400.0,1.19,SEC13,65.0,2020-02-18 00:00:00,PVA,10
"Dienstag, 18. Februar 2020 14:53:17",F1 1,25.0,178.3,0.195,124.8,175.8,181.4,134.4,VAN063_P3(TS-015c)_1.txt,VAN63_P3,TS-015c,methacrylate,Poly-Ethyl MA,C=C(C)C(=O)OCC,[CH2][C](C)(C(=O)OCC),22400.0,1.19,SEC13,65.0,2020-02-18 00:00:00,None,15
"Dienstag, 18. Februar 2020 14:53:28",F1 2,25.0,175.6,0.217,127.2,167.9,170.8,142.7,VAN063_P3(TS-015c)_1.txt,VAN63_P3,TS-015c,methacrylate,Poly-Ethyl MA,C=C(C)C(=O)OCC,[CH2][C](C)(C(=O)OCC),22400.0,1.19,SEC13,65.0,2020-02-18 00:00:00,None,15
"Dienstag, 18. Februar 2020 14:53:39",F1 3,25.0,185.6,0.079,163.2,201.9,203.4,155.7,VAN063_P3(TS-015c)_1.txt,VAN63_P3,TS-015c,methacrylate,Poly-Ethyl MA,C=C(C)C(=O)OCC,[CH2][C](C)(C(=O)OCC),22400.0,1.19,SEC13,65.0,2020-02-18 00:00:00,None,15
"Dienstag, 18. Februar 2020 14:54:11",F2 1,25.0,324.1,0.36700000000000005,198.4,201.6,200.4,188.3,VAN063_P3(TS-015c)_1.txt,VAN63_P3,TS-015c,methacrylate,Poly-Ethyl MA,C=C(C)C(=O)OCC,[CH2][C](C)(C(=O)OCC),22400.0,1.19,SEC13,65.0,2020-02-18 00:00:00,None,15
"Dienstag, 18. Februar 2020 14:54:22",F2 2,25.0,444.0,0.478,245.4,165.1,164.5,159.3,VAN063_P3(TS-015c)_1.txt,VAN63_P3,TS-015c,methacrylate,Poly-Ethyl MA,C=C(C)C(=O)OCC,[CH2][C](C)(C(=O)OCC),22400.0,1.19,SEC13,65.0,2020-02-18 00:00:00,None,15
"Dienstag, 18. Februar 2020 14:54:33",F2 3,25.0,247.9,0.002,196.5,185.8,184.8,173.7,VAN063_P3(TS-015c)_1.txt,VAN63_P3,TS-015c,methacrylate,Poly-Ethyl MA,C=C(C)C(=O)OCC,[CH2][C](C)(C(=O)OCC),22400.0,1.19,SEC13,65.0,2020-02-18 00:00:00,None,15
"Dienstag, 18. Februar 2020 14:55:12",F3 1,25.0,239.7,0.249,199.8,207.3,206.4,182.4,VAN063_P3(TS-015c)_1.txt,VAN63_P3,TS-015c,methacrylate,Poly-Ethyl MA,C=C(C)C(=O)OCC,[CH2][C](C)(C(=O)OCC),22400.0,1.19,SEC13,65.0,2020-02-18 00:00:00,None,15
"Dienstag, 18. Februar 2020 14:55:23",F3 2,25.0,243.5,0.192,161.4,199.3,198.1,186.6,VAN063_P3(TS-015c)_1.txt,VAN63_P3,TS-015c,methacrylate,Poly-Ethyl MA,C=C(C)C(=O)OCC,[CH2][C](C)(C(=O)OCC),22400.0,1.19,SEC13,65.0,2020-02-18 00:00:00,None,15
"Dienstag, 18. Februar 2020 14:55:34",F3 3,25.0,270.8,0.401,182.5,201.7,200.4,191.1,VAN063_P3(TS-015c)_1.txt,VAN63_P3,TS-015c,methacrylate,Poly-Ethyl MA,C=C(C)C(=O)OCC,[CH2][C](C)(C(=O)OCC),22400.0,1.19,SEC13,65.0,2020-02-18 00:00:00,None,15
"Dienstag, 18. Februar 2020 14:56:07",F4 1,25.0,327.8,0.134,191.8,340.1,331.0,300.0,VAN063_P3(TS-015c)_1.txt,VAN63_P3,TS-015c,methacrylate,Poly-Ethyl MA,C=C(C)C(=O)OCC,[CH2][C](C)(C(=O)OCC),22400.0,1.19,SEC13,65.0,2020-02-18 00:00:00,PVA,15
"Dienstag, 18. Februar 2020 14:56:18",F4 2,25.0,294.7,0.267,188.7,301.7,296.6,274.2,VAN063_P3(TS-015c)_1.txt,VAN63_P3,TS-015c,methacrylate,Poly-Ethyl MA,C=C(C)C(=O)OCC,[CH2][C](C)(C(=O)OCC),22400.0,1.19,SEC13,65.0,2020-02-18 00:00:00,PVA,15
"Dienstag, 18. Februar 2020 14:56:29",F4 3,25.0,322.4,0.149,182.5,301.1,294.8,263.1,VAN063_P3(TS-015c)_1.txt,VAN63_P3,TS-015c,methacrylate,Poly-Ethyl MA,C=C(C)C(=O)OCC,[CH2][C](C)(C(=O)OCC),22400.0,1.19,SEC13,65.0,2020-02-18 00:00:00,PVA,15
"Dienstag, 18. Februar 2020 14:57:03",F5 1,25.0,337.5,0.275,232.7,326.3,313.0,250.8,VAN063_P3(TS-015c)_1.txt,VAN63_P3,TS-015c,methacrylate,Poly-Ethyl MA,C=C(C)C(=O)OCC,[CH2][C](C)(C(=O)OCC),22400.0,1.19,SEC13,65.0,2020-02-18 00:00:00,PVA,15
"Dienstag, 18. Februar 2020 14:57:14",F5 2,25.0,389.8,0.293,233.7,298.8,293.3,266.1,VAN063_P3(TS-015c)_1.txt,VAN63_P3,TS-015c,methacrylate,Poly-Ethyl MA,C=C(C)C(=O)OCC,[CH2][C](C)(C(=O)OCC),22400.0,1.19,SEC13,65.0,2020-02-18 00:00:00,PVA,15
"Dienstag, 18. Februar 2020 14:57:25",F5 3,25.0,390.0,0.376,213.7,326.5,318.9,291.3,VAN063_P3(TS-015c)_1.txt,VAN63_P3,TS-015c,methacrylate,Poly-Ethyl MA,C=C(C)C(=O)OCC,[CH2][C](C)(C(=O)OCC),22400.0,1.19,SEC13,65.0,2020-02-18 00:00:00,PVA,15
"Dienstag, 18. Februar 2020 14:57:59",F6 1,25.0,395.1,0.106,229.3,379.1,365.0,325.6,VAN063_P3(TS-015c)_1.txt,VAN63_P3,TS-015c,methacrylate,Poly-Ethyl MA,C=C(C)C(=O)OCC,[CH2][C](C)(C(=O)OCC),22400.0,1.19,SEC13,65.0,2020-02-18 00:00:00,PVA,15
"Dienstag, 18. Februar 2020 14:58:10",F6 2,25.0,356.0,0.081,207.7,323.0,315.7,289.2,VAN063_P3(TS-015c)_1.txt,VAN63_P3,TS-015c,methacrylate,Poly-Ethyl MA,C=C(C)C(=O)OCC,[CH2][C](C)(C(=O)OCC),22400.0,1.19,SEC13,65.0,2020-02-18 00:00:00,PVA,15
"Dienstag, 18. Februar 2020 14:58:20",F6 3,25.0,354.8,0.042,171.2,363.2,350.2,310.3,VAN063_P3(TS-015c)_1.txt,VAN63_P3,TS-015c,methacrylate,Poly-Ethyl MA,C=C(C)C(=O)OCC,[CH2][C](C)(C(=O)OCC),22400.0,1.19,SEC13,65.0,2020-02-18 00:00:00,PVA,15
"Mittwoch, 10. Juni 2020 11:13:34",A1 1,25.0,95.33,0.059000000000000004,204.8,89.91,96.99,81.96,VAN#73_P1.txt,VAN73_P1,TS-018a,methacrylate,Poly-Isobornyl MA,C=C(C)C(=O)OC1CC2CCC1(C)C2(C)C,[CH2][C](C)(C(=O)OC1CC2CCC1(C)C2(C)C),12300.0,1.1,SEC13,110.0, 10.06.2020,None,1
"Mittwoch, 10. Juni 2020 11:13:45",A1 2,25.0,91.62,0.006,201.4,86.42,95.07,76.9,VAN#73_P1.txt,VAN73_P1,TS-018a,methacrylate,Poly-Isobornyl MA,C=C(C)C(=O)OC1CC2CCC1(C)C2(C)C,[CH2][C](C)(C(=O)OC1CC2CCC1(C)C2(C)C),12300.0,1.1,SEC13,110.0, 10.06.2020,None,1
"Mittwoch, 10. Juni 2020 11:13:55",A1 3,25.0,94.38,0.04,204.7,87.47,100.0,74.77,VAN#73_P1.txt,VAN73_P1,TS-018a,methacrylate,Poly-Isobornyl MA,C=C(C)C(=O)OC1CC2CCC1(C)C2(C)C,[CH2][C](C)(C(=O)OC1CC2CCC1(C)C2(C)C),12300.0,1.1,SEC13,110.0, 10.06.2020,None,1
"Mittwoch, 10. Juni 2020 11:14:28",A2 1,25.0,105.7,0.037000000000000005,206.9,100.5,111.1,87.34,VAN#73_P1.txt,VAN73_P1,TS-018a,methacrylate,Poly-Isobornyl MA,C=C(C)C(=O)OC1CC2CCC1(C)C2(C)C,[CH2][C](C)(C(=O)OC1CC2CCC1(C)C2(C)C),12300.0,1.1,SEC13,110.0, 10.06.2020,None,1
"Mittwoch, 10. Juni 2020 11:14:39",A2 2,25.0,102.0,0.165,208.6,101.6,111.3,88.92,VAN#73_P1.txt,VAN73_P1,TS-018a,methacrylate,Poly-Isobornyl MA,C=C(C)C(=O)OC1CC2CCC1(C)C2(C)C,[CH2][C](C)(C(=O)OC1CC2CCC1(C)C2(C)C),12300.0,1.1,SEC13,110.0, 10.06.2020,None,1
"Mittwoch, 10. Juni 2020 11:14:49",A2 3,25.0,106.4,0.08,209.2,100.8,107.8,91.5,VAN#73_P1.txt,VAN73_P1,TS-018a,methacrylate,Poly-Isobornyl MA,C=C(C)C(=O)OC1CC2CCC1(C)C2(C)C,[CH2][C](C)(C(=O)OC1CC2CCC1(C)C2(C)C),12300.0,1.1,SEC13,110.0, 10.06.2020,None,1
"Mittwoch, 10. Juni 2020 11:15:27",A3 1,25.0,98.29,0.12,213.9,91.97,98.7,83.92,VAN#73_P1.txt,VAN73_P1,TS-018a,methacrylate,Poly-Isobornyl MA,C=C(C)C(=O)OC1CC2CCC1(C)C2(C)C,[CH2][C](C)(C(=O)OC1CC2CCC1(C)C2(C)C),12300.0,1.1,SEC13,110.0, 10.06.2020,None,1
"Mittwoch, 10. Juni 2020 11:15:38",A3 2,25.0,94.45,0.078,215.3,89.61,95.64,82.48,VAN#73_P1.txt,VAN73_P1,TS-018a,methacrylate,Poly-Isobornyl MA,C=C(C)C(=O)OC1CC2CCC1(C)C2(C)C,[CH2][C](C)(C(=O)OC1CC2CCC1(C)C2(C)C),12300.0,1.1,SEC13,110.0, 10.06.2020,None,1
"Mittwoch, 10. Juni 2020 11:15:49",A3 3,25.0,98.46,0.057,215.4,93.54,100.2,85.32,VAN#73_P1.txt,VAN73_P1,TS-018a,methacrylate,Poly-Isobornyl MA,C=C(C)C(=O)OC1CC2CCC1(C)C2(C)C,[CH2][C](C)(C(=O)OC1CC2CCC1(C)C2(C)C),12300.0,1.1,SEC13,110.0, 10.06.2020,None,1
"Mittwoch, 10. Juni 2020 11:17:25",A4 1,25.0,173.6,0.057,367.8,182.0,183.3,155.2,VAN#73_P1.txt,VAN73_P1,TS-018a,methacrylate,Poly-Isobornyl MA,C=C(C)C(=O)OC1CC2CCC1(C)C2(C)C,[CH2][C](C)(C(=O)OC1CC2CCC1(C)C2(C)C),12300.0,1.1,SEC13,110.0, 10.06.2020,PVA,1
"Mittwoch, 10. Juni 2020 11:17:36",A4 2,25.0,177.8,0.006999999999999999,366.9,184.7,186.5,153.8,VAN#73_P1.txt,VAN73_P1,TS-018a,methacrylate,Poly-Isobornyl MA,C=C(C)C(=O)OC1CC2CCC1(C)C2(C)C,[CH2][C](C)(C(=O)OC1CC2CCC1(C)C2(C)C),12300.0,1.1,SEC13,110.0, 10.06.2020,PVA,1
"Mittwoch, 10. Juni 2020 11:17:47",A4 3,25.0,179.2,0.023,368.5,184.4,185.6,156.6,VAN#73_P1.txt,VAN73_P1,TS-018a,methacrylate,Poly-Isobornyl MA,C=C(C)C(=O)OC1CC2CCC1(C)C2(C)C,[CH2][C](C)(C(=O)OC1CC2CCC1(C)C2(C)C),12300.0,1.1,SEC13,110.0, 10.06.2020,PVA,1
"Mittwoch, 10. Juni 2020 11:18:21",A5 1,25.0,174.3,0.02,357.6,181.7,183.5,152.9,VAN#73_P1.txt,VAN73_P1,TS-018a,methacrylate,Poly-Isobornyl MA,C=C(C)C(=O)OC1CC2CCC1(C)C2(C)C,[CH2][C](C)(C(=O)OC1CC2CCC1(C)C2(C)C),12300.0,1.1,SEC13,110.0, 10.06.2020,PVA,1
"Mittwoch, 10. Juni 2020 11:18:32",A5 2,25.0,171.3,0.062,354.3,179.7,181.7,151.3,VAN#73_P1.txt,VAN73_P1,TS-018a,methacrylate,Poly-Isobornyl MA,C=C(C)C(=O)OC1CC2CCC1(C)C2(C)C,[CH2][C](C)(C(=O)OC1CC2CCC1(C)C2(C)C),12300.0,1.1,SEC13,110.0, 10.06.2020,PVA,1
"Mittwoch, 10. Juni 2020 11:18:43",A5 3,25.0,170.1,0.099,357.7,183.2,188.4,137.1,VAN#73_P1.txt,VAN73_P1,TS-018a,methacrylate,Poly-Isobornyl MA,C=C(C)C(=O)OC1CC2CCC1(C)C2(C)C,[CH2][C](C)(C(=O)OC1CC2CCC1(C)C2(C)C),12300.0,1.1,SEC13,110.0, 10.06.2020,PVA,1
"Mittwoch, 10. Juni 2020 11:19:14",A6 1,25.0,172.7,0.003,370.2,178.6,180.6,150.3,VAN#73_P1.txt,VAN73_P1,TS-018a,methacrylate,Poly-Isobornyl MA,C=C(C)C(=O)OC1CC2CCC1(C)C2(C)C,[CH2][C](C)(C(=O)OC1CC2CCC1(C)C2(C)C),12300.0,1.1,SEC13,110.0, 10.06.2020,PVA,1
"Mittwoch, 10. Juni 2020 11:19:24",A6 2,25.0,170.6,0.125,377.1,179.8,183.8,141.3,VAN#73_P1.txt,VAN73_P1,TS-018a,methacrylate,Poly-Isobornyl MA,C=C(C)C(=O)OC1CC2CCC1(C)C2(C)C,[CH2][C](C)(C(=O)OC1CC2CCC1(C)C2(C)C),12300.0,1.1,SEC13,110.0, 10.06.2020,PVA,1
"Mittwoch, 10. Juni 2020 11:19:35",A6 3,25.0,178.2,0.011000000000000001,374.7,184.0,184.4,161.1,VAN#73_P1.txt,VAN73_P1,TS-018a,methacrylate,Poly-Isobornyl MA,C=C(C)C(=O)OC1CC2CCC1(C)C2(C)C,[CH2][C](C)(C(=O)OC1CC2CCC1(C)C2(C)C),12300.0,1.1,SEC13,110.0, 10.06.2020,PVA,1
"Mittwoch, 10. Juni 2020 11:20:20",B1 1,25.0,122.1,0.022000000000000002,234.0,118.4,125.6,105.5,VAN#73_P1.txt,VAN73_P1,TS-018a,methacrylate,Poly-Isobornyl MA,C=C(C)C(=O)OC1CC2CCC1(C)C2(C)C,[CH2][C](C)(C(=O)OC1CC2CCC1(C)C2(C)C),12300.0,1.1,SEC13,110.0, 10.06.2020,None,3
"Mittwoch, 10. Juni 2020 11:20:31",B1 2,25.0,117.2,0.19899999999999998,235.7,110.2,115.8,101.2,VAN#73_P1.txt,VAN73_P1,TS-018a,methacrylate,Poly-Isobornyl MA,C=C(C)C(=O)OC1CC2CCC1(C)C2(C)C,[CH2][C](C)(C(=O)OC1CC2CCC1(C)C2(C)C),12300.0,1.1,SEC13,110.0, 10.06.2020,None,3
"Mittwoch, 10. Juni 2020 11:20:42",B1 3,25.0,117.0,0.099,231.4,111.5,118.0,101.1,VAN#73_P1.txt,VAN73_P1,TS-018a,methacrylate,Poly-Isobornyl MA,C=C(C)C(=O)OC1CC2CCC1(C)C2(C)C,[CH2][C](C)(C(=O)OC1CC2CCC1(C)C2(C)C),12300.0,1.1,SEC13,110.0, 10.06.2020,None,3
"Mittwoch, 10. Juni 2020 11:21:16",B2 1,25.0,107.4,0.002,371.0,103.6,110.9,93.64,VAN#73_P1.txt,VAN73_P1,TS-018a,methacrylate,Poly-Isobornyl MA,C=C(C)C(=O)OC1CC2CCC1(C)C2(C)C,[CH2][C](C)(C(=O)OC1CC2CCC1(C)C2(C)C),12300.0,1.1,SEC13,110.0, 10.06.2020,None,3
"Mittwoch, 10. Juni 2020 11:21:27",B2 2,25.0,104.5,0.142,375.8,98.04,104.3,89.8,VAN#73_P1.txt,VAN73_P1,TS-018a,methacrylate,Poly-Isobornyl MA,C=C(C)C(=O)OC1CC2CCC1(C)C2(C)C,[CH2][C](C)(C(=O)OC1CC2CCC1(C)C2(C)C),12300.0,1.1,SEC13,110.0, 10.06.2020,None,3
"Mittwoch, 10. Juni 2020 11:21:38",B2 3,25.0,106.7,0.261,374.5,98.83,104.1,92.07,VAN#73_P1.txt,VAN73_P1,TS-018a,methacrylate,Poly-Isobornyl MA,C=C(C)C(=O)OC1CC2CCC1(C)C2(C)C,[CH2][C](C)(C(=O)OC1CC2CCC1(C)C2(C)C),12300.0,1.1,SEC13,110.0, 10.06.2020,None,3
"Mittwoch, 10. Juni 2020 11:22:11",B3 1,25.0,108.6,0.017,409.3,103.7,111.8,92.72,VAN#73_P1.txt,VAN73_P1,TS-018a,methacrylate,Poly-Isobornyl MA,C=C(C)C(=O)OC1CC2CCC1(C)C2(C)C,[CH2][C](C)(C(=O)OC1CC2CCC1(C)C2(C)C),12300.0,1.1,SEC13,110.0, 10.06.2020,None,3
"Mittwoch, 10. Juni 2020 11:22:22",B3 2,25.0,106.7,0.065,407.4,103.8,112.3,92.03,VAN#73_P1.txt,VAN73_P1,TS-018a,methacrylate,Poly-Isobornyl MA,C=C(C)C(=O)OC1CC2CCC1(C)C2(C)C,[CH2][C](C)(C(=O)OC1CC2CCC1(C)C2(C)C),12300.0,1.1,SEC13,110.0, 10.06.2020,None,3
"Mittwoch, 10. Juni 2020 11:22:33",B3 3,25.0,109.1,0.057999999999999996,405.2,103.6,111.1,93.5,VAN#73_P1.txt,VAN73_P1,TS-018a,methacrylate,Poly-Isobornyl MA,C=C(C)C(=O)OC1CC2CCC1(C)C2(C)C,[CH2][C](C)(C(=O)OC1CC2CCC1(C)C2(C)C),12300.0,1.1,SEC13,110.0, 10.06.2020,None,3
"Mittwoch, 10. Juni 2020 11:23:17",B4 1,25.0,187.8,0.006,241.9,194.6,194.5,169.3,VAN#73_P1.txt,VAN73_P1,TS-018a,methacrylate,Poly-Isobornyl MA,C=C(C)C(=O)OC1CC2CCC1(C)C2(C)C,[CH2][C](C)(C(=O)OC1CC2CCC1(C)C2(C)C),12300.0,1.1,SEC13,110.0, 10.06.2020,PVA,3
"Mittwoch, 10. Juni 2020 11:23:28",B4 2,25.0,189.1,0.092,239.4,204.6,205.0,162.9,VAN#73_P1.txt,VAN73_P1,TS-018a,methacrylate,Poly-Isobornyl MA,C=C(C)C(=O)OC1CC2CCC1(C)C2(C)C,[CH2][C](C)(C(=O)OC1CC2CCC1(C)C2(C)C),12300.0,1.1,SEC13,110.0, 10.06.2020,PVA,3
"Mittwoch, 10. Juni 2020 11:23:39",B4 3,25.0,189.6,0.147,243.8,221.1,224.0,133.5,VAN#73_P1.txt,VAN73_P1,TS-018a,methacrylate,Poly-Isobornyl MA,C=C(C)C(=O)OC1CC2CCC1(C)C2(C)C,[CH2][C](C)(C(=O)OC1CC2CCC1(C)C2(C)C),12300.0,1.1,SEC13,110.0, 10.06.2020,PVA,3
"Mittwoch, 10. Juni 2020 11:24:19",B5 1,25.0,185.6,0.151,250.5,189.5,191.9,150.7,VAN#73_P1.txt,VAN73_P1,TS-018a,methacrylate,Poly-Isobornyl MA,C=C(C)C(=O)OC1CC2CCC1(C)C2(C)C,[CH2][C](C)(C(=O)OC1CC2CCC1(C)C2(C)C),12300.0,1.1,SEC13,110.0, 10.06.2020,PVA,3
"Mittwoch, 10. Juni 2020 11:24:30",B5 2,25.0,185.1,0.086,247.3,198.1,198.5,165.1,VAN#73_P1.txt,VAN73_P1,TS-018a,methacrylate,Poly-Isobornyl MA,C=C(C)C(=O)OC1CC2CCC1(C)C2(C)C,[CH2][C](C)(C(=O)OC1CC2CCC1(C)C2(C)C),12300.0,1.1,SEC13,110.0, 10.06.2020,PVA,3
"Mittwoch, 10. Juni 2020 11:24:41",B5 3,25.0,189.9,0.067,246.9,206.6,208.6,151.6,VAN#73_P1.txt,VAN73_P1,TS-018a,methacrylate,Poly-Isobornyl MA,C=C(C)C(=O)OC1CC2CCC1(C)C2(C)C,[CH2][C](C)(C(=O)OC1CC2CCC1(C)C2(C)C),12300.0,1.1,SEC13,110.0, 10.06.2020,PVA,3
"Mittwoch, 10. Juni 2020 11:25:16",B6 1,25.0,193.5,0.027999999999999997,231.6,204.8,204.8,168.6,VAN#73_P1.txt,VAN73_P1,TS-018a,methacrylate,Poly-Isobornyl MA,C=C(C)C(=O)OC1CC2CCC1(C)C2(C)C,[CH2][C](C)(C(=O)OC1CC2CCC1(C)C2(C)C),12300.0,1.1,SEC13,110.0, 10.06.2020,PVA,3
"Mittwoch, 10. Juni 2020 11:25:27",B6 2,25.0,186.7,0.067,232.1,198.2,198.2,168.5,VAN#73_P1.txt,VAN73_P1,TS-018a,methacrylate,Poly-Isobornyl MA,C=C(C)C(=O)OC1CC2CCC1(C)C2(C)C,[CH2][C](C)(C(=O)OC1CC2CCC1(C)C2(C)C),12300.0,1.1,SEC13,110.0, 10.06.2020,PVA,3
"Mittwoch, 10. Juni 2020 11:25:38",B6 3,25.0,224.2,0.275,268.4,205.5,205.3,170.3,VAN#73_P1.txt,VAN73_P1,TS-018a,methacrylate,Poly-Isobornyl MA,C=C(C)C(=O)OC1CC2CCC1(C)C2(C)C,[CH2][C](C)(C(=O)OC1CC2CCC1(C)C2(C)C),12300.0,1.1,SEC13,110.0, 10.06.2020,PVA,3
"Mittwoch, 10. Juni 2020 11:26:17",C1 1,25.0,113.4,0.054000000000000006,191.6,110.4,119.4,97.11,VAN#73_P1.txt,VAN73_P1,TS-018a,methacrylate,Poly-Isobornyl MA,C=C(C)C(=O)OC1CC2CCC1(C)C2(C)C,[CH2][C](C)(C(=O)OC1CC2CCC1(C)C2(C)C),12300.0,1.1,SEC13,110.0, 10.06.2020,None,5
"Mittwoch, 10. Juni 2020 11:26:28",C1 2,25.0,113.0,0.013000000000000001,191.1,109.0,116.2,98.3,VAN#73_P1.txt,VAN73_P1,TS-018a,methacrylate,Poly-Isobornyl MA,C=C(C)C(=O)OC1CC2CCC1(C)C2(C)C,[CH2][C](C)(C(=O)OC1CC2CCC1(C)C2(C)C),12300.0,1.1,SEC13,110.0, 10.06.2020,None,5
"Mittwoch, 10. Juni 2020 11:26:39",C1 3,25.0,113.2,0.004,192.2,109.3,117.3,97.5,VAN#73_P1.txt,VAN73_P1,TS-018a,methacrylate,Poly-Isobornyl MA,C=C(C)C(=O)OC1CC2CCC1(C)C2(C)C,[CH2][C](C)(C(=O)OC1CC2CCC1(C)C2(C)C),12300.0,1.1,SEC13,110.0, 10.06.2020,None,5
"Mittwoch, 10. Juni 2020 11:27:20",C2 1,25.0,121.1,0.11699999999999999,200.3,117.3,133.9,90.87,VAN#73_P1.txt,VAN73_P1,TS-018a,methacrylate,Poly-Isobornyl MA,C=C(C)C(=O)OC1CC2CCC1(C)C2(C)C,[CH2][C](C)(C(=O)OC1CC2CCC1(C)C2(C)C),12300.0,1.1,SEC13,110.0, 10.06.2020,None,5
"Mittwoch, 10. Juni 2020 11:27:31",C2 2,25.0,116.9,0.027000000000000003,200.5,113.4,122.4,99.21,VAN#73_P1.txt,VAN73_P1,TS-018a,methacrylate,Poly-Isobornyl MA,C=C(C)C(=O)OC1CC2CCC1(C)C2(C)C,[CH2][C](C)(C(=O)OC1CC2CCC1(C)C2(C)C),12300.0,1.1,SEC13,110.0, 10.06.2020,None,5
"Mittwoch, 10. Juni 2020 11:27:42",C2 3,25.0,113.7,0.09300000000000001,198.9,106.9,125.5,82.03,VAN#73_P1.txt,VAN73_P1,TS-018a,methacrylate,Poly-Isobornyl MA,C=C(C)C(=O)OC1CC2CCC1(C)C2(C)C,[CH2][C](C)(C(=O)OC1CC2CCC1(C)C2(C)C),12300.0,1.1,SEC13,110.0, 10.06.2020,None,5
"Mittwoch, 10. Juni 2020 11:28:16",C3 1,25.0,118.1,0.063,491.1,114.6,125.7,96.29,VAN#73_P1.txt,VAN73_P1,TS-018a,methacrylate,Poly-Isobornyl MA,C=C(C)C(=O)OC1CC2CCC1(C)C2(C)C,[CH2][C](C)(C(=O)OC1CC2CCC1(C)C2(C)C),12300.0,1.1,SEC13,110.0, 10.06.2020,None,5
"Mittwoch, 10. Juni 2020 11:28:27",C3 2,25.0,116.1,0.068,488.5,110.8,125.2,89.78,VAN#73_P1.txt,VAN73_P1,TS-018a,methacrylate,Poly-Isobornyl MA,C=C(C)C(=O)OC1CC2CCC1(C)C2(C)C,[CH2][C](C)(C(=O)OC1CC2CCC1(C)C2(C)C),12300.0,1.1,SEC13,110.0, 10.06.2020,None,5
