Repository: JulianKimmig/nanoparticle_size_prediction

File: data/raw_data.csv (part 23 of 24)
measurment_data,sample,temperature,z_average,dispersity,mean_count_rate,volume_mean,intensity_mean,number_mean,file,np_formulation,substance_code,polymer_class,polymer,smiles_monomer,smiles_ru,mn,pdi,mn_method,tg,date,additive,polymer_concentration
"Mittwoch, 10. Juni 2020 11:28:37",C3 3,25.0,115.9,0.05,490.8,111.4,123.0,93.62,VAN#73_P1.txt,VAN73_P1,TS-018a,methacrylate,Poly-Isobornyl MA,C=C(C)C(=O)OC1CC2CCC1(C)C2(C)C,[CH2][C](C)(C(=O)OC1CC2CCC1(C)C2(C)C),12300.0,1.1,SEC13,110.0, 10.06.2020,None,5
"Mittwoch, 10. Juni 2020 11:29:48",C4 1,25.0,189.3,0.027999999999999997,267.8,199.6,199.8,166.8,VAN#73_P1.txt,VAN73_P1,TS-018a,methacrylate,Poly-Isobornyl MA,C=C(C)C(=O)OC1CC2CCC1(C)C2(C)C,[CH2][C](C)(C(=O)OC1CC2CCC1(C)C2(C)C),12300.0,1.1,SEC13,110.0, 10.06.2020,PVA,5
"Mittwoch, 10. Juni 2020 11:29:59",C4 2,25.0,188.9,0.105,263.9,203.9,203.9,168.4,VAN#73_P1.txt,VAN73_P1,TS-018a,methacrylate,Poly-Isobornyl MA,C=C(C)C(=O)OC1CC2CCC1(C)C2(C)C,[CH2][C](C)(C(=O)OC1CC2CCC1(C)C2(C)C),12300.0,1.1,SEC13,110.0, 10.06.2020,PVA,5
"Mittwoch, 10. Juni 2020 11:30:10",C4 3,25.0,181.9,0.1,265.3,194.1,194.3,167.6,VAN#73_P1.txt,VAN73_P1,TS-018a,methacrylate,Poly-Isobornyl MA,C=C(C)C(=O)OC1CC2CCC1(C)C2(C)C,[CH2][C](C)(C(=O)OC1CC2CCC1(C)C2(C)C),12300.0,1.1,SEC13,110.0, 10.06.2020,PVA,5
"Mittwoch, 10. Juni 2020 11:30:47",C5 1,25.0,192.6,0.084,276.5,206.1,205.7,173.7,VAN#73_P1.txt,VAN73_P1,TS-018a,methacrylate,Poly-Isobornyl MA,C=C(C)C(=O)OC1CC2CCC1(C)C2(C)C,[CH2][C](C)(C(=O)OC1CC2CCC1(C)C2(C)C),12300.0,1.1,SEC13,110.0, 10.06.2020,PVA,5
"Mittwoch, 10. Juni 2020 11:30:58",C5 2,25.0,197.6,0.075,280.6,213.6,212.9,171.1,VAN#73_P1.txt,VAN73_P1,TS-018a,methacrylate,Poly-Isobornyl MA,C=C(C)C(=O)OC1CC2CCC1(C)C2(C)C,[CH2][C](C)(C(=O)OC1CC2CCC1(C)C2(C)C),12300.0,1.1,SEC13,110.0, 10.06.2020,PVA,5
"Mittwoch, 10. Juni 2020 11:31:09",C5 3,25.0,197.1,0.017,280.2,205.7,204.9,181.8,VAN#73_P1.txt,VAN73_P1,TS-018a,methacrylate,Poly-Isobornyl MA,C=C(C)C(=O)OC1CC2CCC1(C)C2(C)C,[CH2][C](C)(C(=O)OC1CC2CCC1(C)C2(C)C),12300.0,1.1,SEC13,110.0, 10.06.2020,PVA,5
"Mittwoch, 10. Juni 2020 11:32:04",C6 1,25.0,199.2,0.062,280.1,203.7,202.7,183.4,VAN#73_P1.txt,VAN73_P1,TS-018a,methacrylate,Poly-Isobornyl MA,C=C(C)C(=O)OC1CC2CCC1(C)C2(C)C,[CH2][C](C)(C(=O)OC1CC2CCC1(C)C2(C)C),12300.0,1.1,SEC13,110.0, 10.06.2020,PVA,5
"Mittwoch, 10. Juni 2020 11:32:15",C6 2,25.0,200.5,0.002,280.3,210.5,209.7,179.6,VAN#73_P1.txt,VAN73_P1,TS-018a,methacrylate,Poly-Isobornyl MA,C=C(C)C(=O)OC1CC2CCC1(C)C2(C)C,[CH2][C](C)(C(=O)OC1CC2CCC1(C)C2(C)C),12300.0,1.1,SEC13,110.0, 10.06.2020,PVA,5
"Mittwoch, 10. Juni 2020 11:32:26",C6 3,25.0,197.6,0.078,277.3,213.8,213.3,170.6,VAN#73_P1.txt,VAN73_P1,TS-018a,methacrylate,Poly-Isobornyl MA,C=C(C)C(=O)OC1CC2CCC1(C)C2(C)C,[CH2][C](C)(C(=O)OC1CC2CCC1(C)C2(C)C),12300.0,1.1,SEC13,110.0, 10.06.2020,PVA,5
"Mittwoch, 10. Juni 2020 11:33:05",D1 1,25.0,136.0,0.057999999999999996,237.4,135.4,146.0,108.5,VAN#73_P1.txt,VAN73_P1,TS-018a,methacrylate,Poly-Isobornyl MA,C=C(C)C(=O)OC1CC2CCC1(C)C2(C)C,[CH2][C](C)(C(=O)OC1CC2CCC1(C)C2(C)C),12300.0,1.1,SEC13,110.0, 10.06.2020,None,8
"Mittwoch, 10. Juni 2020 11:33:16",D1 2,25.0,134.6,0.109,239.6,136.6,146.7,109.9,VAN#73_P1.txt,VAN73_P1,TS-018a,methacrylate,Poly-Isobornyl MA,C=C(C)C(=O)OC1CC2CCC1(C)C2(C)C,[CH2][C](C)(C(=O)OC1CC2CCC1(C)C2(C)C),12300.0,1.1,SEC13,110.0, 10.06.2020,None,8
"Mittwoch, 10. Juni 2020 11:33:27",D1 3,25.0,133.6,0.09300000000000001,237.8,129.8,150.0,89.32,VAN#73_P1.txt,VAN73_P1,TS-018a,methacrylate,Poly-Isobornyl MA,C=C(C)C(=O)OC1CC2CCC1(C)C2(C)C,[CH2][C](C)(C(=O)OC1CC2CCC1(C)C2(C)C),12300.0,1.1,SEC13,110.0, 10.06.2020,None,8
"Mittwoch, 10. Juni 2020 11:34:05",D2 1,25.0,134.6,0.11,249.5,135.8,145.2,111.0,VAN#73_P1.txt,VAN73_P1,TS-018a,methacrylate,Poly-Isobornyl MA,C=C(C)C(=O)OC1CC2CCC1(C)C2(C)C,[CH2][C](C)(C(=O)OC1CC2CCC1(C)C2(C)C),12300.0,1.1,SEC13,110.0, 10.06.2020,None,8
"Mittwoch, 10. Juni 2020 11:34:16",D2 2,25.0,134.2,0.077,247.0,134.0,145.3,106.6,VAN#73_P1.txt,VAN73_P1,TS-018a,methacrylate,Poly-Isobornyl MA,C=C(C)C(=O)OC1CC2CCC1(C)C2(C)C,[CH2][C](C)(C(=O)OC1CC2CCC1(C)C2(C)C),12300.0,1.1,SEC13,110.0, 10.06.2020,None,8
"Mittwoch, 10. Juni 2020 11:34:27",D2 3,25.0,134.4,0.062,246.5,133.8,143.7,108.9,VAN#73_P1.txt,VAN73_P1,TS-018a,methacrylate,Poly-Isobornyl MA,C=C(C)C(=O)OC1CC2CCC1(C)C2(C)C,[CH2][C](C)(C(=O)OC1CC2CCC1(C)C2(C)C),12300.0,1.1,SEC13,110.0, 10.06.2020,None,8
"Mittwoch, 10. Juni 2020 11:35:04",D3 1,25.0,131.5,0.08199999999999999,235.5,130.2,141.6,104.8,VAN#73_P1.txt,VAN73_P1,TS-018a,methacrylate,Poly-Isobornyl MA,C=C(C)C(=O)OC1CC2CCC1(C)C2(C)C,[CH2][C](C)(C(=O)OC1CC2CCC1(C)C2(C)C),12300.0,1.1,SEC13,110.0, 10.06.2020,None,8
"Mittwoch, 10. Juni 2020 11:35:14",D3 2,25.0,136.0,0.11199999999999999,234.7,133.7,145.7,105.4,VAN#73_P1.txt,VAN73_P1,TS-018a,methacrylate,Poly-Isobornyl MA,C=C(C)C(=O)OC1CC2CCC1(C)C2(C)C,[CH2][C](C)(C(=O)OC1CC2CCC1(C)C2(C)C),12300.0,1.1,SEC13,110.0, 10.06.2020,None,8
"Mittwoch, 10. Juni 2020 11:35:25",D3 3,25.0,132.8,0.12,233.5,130.5,142.0,104.8,VAN#73_P1.txt,VAN73_P1,TS-018a,methacrylate,Poly-Isobornyl MA,C=C(C)C(=O)OC1CC2CCC1(C)C2(C)C,[CH2][C](C)(C(=O)OC1CC2CCC1(C)C2(C)C),12300.0,1.1,SEC13,110.0, 10.06.2020,None,8
"Mittwoch, 10. Juni 2020 11:35:55",D4 1,25.0,207.8,0.006999999999999999,276.2,217.1,215.7,192.0,VAN#73_P1.txt,VAN73_P1,TS-018a,methacrylate,Poly-Isobornyl MA,C=C(C)C(=O)OC1CC2CCC1(C)C2(C)C,[CH2][C](C)(C(=O)OC1CC2CCC1(C)C2(C)C),12300.0,1.1,SEC13,110.0, 10.06.2020,PVA,8
"Mittwoch, 10. Juni 2020 11:36:06",D4 2,25.0,210.5,0.068,278.9,227.2,225.3,186.0,VAN#73_P1.txt,VAN73_P1,TS-018a,methacrylate,Poly-Isobornyl MA,C=C(C)C(=O)OC1CC2CCC1(C)C2(C)C,[CH2][C](C)(C(=O)OC1CC2CCC1(C)C2(C)C),12300.0,1.1,SEC13,110.0, 10.06.2020,PVA,8
"Mittwoch, 10. Juni 2020 11:36:17",D4 3,25.0,201.0,0.036000000000000004,280.2,211.4,210.3,184.9,VAN#73_P1.txt,VAN73_P1,TS-018a,methacrylate,Poly-Isobornyl MA,C=C(C)C(=O)OC1CC2CCC1(C)C2(C)C,[CH2][C](C)(C(=O)OC1CC2CCC1(C)C2(C)C),12300.0,1.1,SEC13,110.0, 10.06.2020,PVA,8
"Mittwoch, 10. Juni 2020 11:36:49",D5 1,25.0,208.1,0.013000000000000001,276.1,217.4,216.1,187.4,VAN#73_P1.txt,VAN73_P1,TS-018a,methacrylate,Poly-Isobornyl MA,C=C(C)C(=O)OC1CC2CCC1(C)C2(C)C,[CH2][C](C)(C(=O)OC1CC2CCC1(C)C2(C)C),12300.0,1.1,SEC13,110.0, 10.06.2020,PVA,8
"Mittwoch, 10. Juni 2020 11:37:00",D5 2,25.0,206.8,0.07400000000000001,285.1,225.4,223.8,177.2,VAN#73_P1.txt,VAN73_P1,TS-018a,methacrylate,Poly-Isobornyl MA,C=C(C)C(=O)OC1CC2CCC1(C)C2(C)C,[CH2][C](C)(C(=O)OC1CC2CCC1(C)C2(C)C),12300.0,1.1,SEC13,110.0, 10.06.2020,PVA,8
"Mittwoch, 10. Juni 2020 11:37:11",D5 3,25.0,208.9,0.051,277.5,222.0,220.5,189.7,VAN#73_P1.txt,VAN73_P1,TS-018a,methacrylate,Poly-Isobornyl MA,C=C(C)C(=O)OC1CC2CCC1(C)C2(C)C,[CH2][C](C)(C(=O)OC1CC2CCC1(C)C2(C)C),12300.0,1.1,SEC13,110.0, 10.06.2020,PVA,8
"Mittwoch, 10. Juni 2020 11:37:50",D6 1,25.0,206.2,0.021,276.5,217.6,216.5,183.5,VAN#73_P1.txt,VAN73_P1,TS-018a,methacrylate,Poly-Isobornyl MA,C=C(C)C(=O)OC1CC2CCC1(C)C2(C)C,[CH2][C](C)(C(=O)OC1CC2CCC1(C)C2(C)C),12300.0,1.1,SEC13,110.0, 10.06.2020,PVA,8
"Mittwoch, 10. Juni 2020 11:38:01",D6 2,25.0,206.7,0.027000000000000003,278.4,213.3,212.1,190.6,VAN#73_P1.txt,VAN73_P1,TS-018a,methacrylate,Poly-Isobornyl MA,C=C(C)C(=O)OC1CC2CCC1(C)C2(C)C,[CH2][C](C)(C(=O)OC1CC2CCC1(C)C2(C)C),12300.0,1.1,SEC13,110.0, 10.06.2020,PVA,8
"Mittwoch, 10. Juni 2020 11:38:12",D6 3,25.0,196.5,0.037000000000000005,284.8,206.0,205.1,181.8,VAN#73_P1.txt,VAN73_P1,TS-018a,methacrylate,Poly-Isobornyl MA,C=C(C)C(=O)OC1CC2CCC1(C)C2(C)C,[CH2][C](C)(C(=O)OC1CC2CCC1(C)C2(C)C),12300.0,1.1,SEC13,110.0, 10.06.2020,PVA,8
"Mittwoch, 10. Juni 2020 11:38:47",E1 1,25.0,138.8,0.061,206.1,140.4,147.6,118.3,VAN#73_P1.txt,VAN73_P1,TS-018a,methacrylate,Poly-Isobornyl MA,C=C(C)C(=O)OC1CC2CCC1(C)C2(C)C,[CH2][C](C)(C(=O)OC1CC2CCC1(C)C2(C)C),12300.0,1.1,SEC13,110.0, 10.06.2020,None,10
"Mittwoch, 10. Juni 2020 11:38:58",E1 2,25.0,137.5,0.027000000000000003,220.0,137.7,143.2,120.9,VAN#73_P1.txt,VAN73_P1,TS-018a,methacrylate,Poly-Isobornyl MA,C=C(C)C(=O)OC1CC2CCC1(C)C2(C)C,[CH2][C](C)(C(=O)OC1CC2CCC1(C)C2(C)C),12300.0,1.1,SEC13,110.0, 10.06.2020,None,10
"Mittwoch, 10. Juni 2020 11:39:09",E1 3,25.0,142.3,0.002,222.0,141.5,148.8,118.3,VAN#73_P1.txt,VAN73_P1,TS-018a,methacrylate,Poly-Isobornyl MA,C=C(C)C(=O)OC1CC2CCC1(C)C2(C)C,[CH2][C](C)(C(=O)OC1CC2CCC1(C)C2(C)C),12300.0,1.1,SEC13,110.0, 10.06.2020,None,10
"Mittwoch, 10. Juni 2020 11:39:49",E2 1,25.0,138.4,0.077,234.5,138.9,150.4,108.2,VAN#73_P1.txt,VAN73_P1,TS-018a,methacrylate,Poly-Isobornyl MA,C=C(C)C(=O)OC1CC2CCC1(C)C2(C)C,[CH2][C](C)(C(=O)OC1CC2CCC1(C)C2(C)C),12300.0,1.1,SEC13,110.0, 10.06.2020,None,10
"Mittwoch, 10. Juni 2020 11:40:00",E2 2,25.0,143.5,0.023,235.1,144.2,150.0,123.4,VAN#73_P1.txt,VAN73_P1,TS-018a,methacrylate,Poly-Isobornyl MA,C=C(C)C(=O)OC1CC2CCC1(C)C2(C)C,[CH2][C](C)(C(=O)OC1CC2CCC1(C)C2(C)C),12300.0,1.1,SEC13,110.0, 10.06.2020,None,10
"Mittwoch, 10. Juni 2020 11:40:10",E2 3,25.0,136.7,0.16,235.7,139.2,147.5,115.0,VAN#73_P1.txt,VAN73_P1,TS-018a,methacrylate,Poly-Isobornyl MA,C=C(C)C(=O)OC1CC2CCC1(C)C2(C)C,[CH2][C](C)(C(=O)OC1CC2CCC1(C)C2(C)C),12300.0,1.1,SEC13,110.0, 10.06.2020,None,10
"Mittwoch, 10. Juni 2020 11:40:48",E3 1,25.0,139.6,0.113,233.7,140.2,159.1,95.98,VAN#73_P1.txt,VAN73_P1,TS-018a,methacrylate,Poly-Isobornyl MA,C=C(C)C(=O)OC1CC2CCC1(C)C2(C)C,[CH2][C](C)(C(=O)OC1CC2CCC1(C)C2(C)C),12300.0,1.1,SEC13,110.0, 10.06.2020,None,10
"Mittwoch, 10. Juni 2020 11:40:59",E3 2,25.0,136.6,0.126,232.9,134.8,154.3,93.83,VAN#73_P1.txt,VAN73_P1,TS-018a,methacrylate,Poly-Isobornyl MA,C=C(C)C(=O)OC1CC2CCC1(C)C2(C)C,[CH2][C](C)(C(=O)OC1CC2CCC1(C)C2(C)C),12300.0,1.1,SEC13,110.0, 10.06.2020,None,10
"Mittwoch, 10. Juni 2020 11:41:10",E3 3,25.0,138.3,0.054000000000000006,232.5,139.5,146.0,119.5,VAN#73_P1.txt,VAN73_P1,TS-018a,methacrylate,Poly-Isobornyl MA,C=C(C)C(=O)OC1CC2CCC1(C)C2(C)C,[CH2][C](C)(C(=O)OC1CC2CCC1(C)C2(C)C),12300.0,1.1,SEC13,110.0, 10.06.2020,None,10
"Mittwoch, 10. Juni 2020 11:41:53",E4 1,25.0,210.5,0.011000000000000001,259.1,222.5,221.0,186.6,VAN#73_P1.txt,VAN73_P1,TS-018a,methacrylate,Poly-Isobornyl MA,C=C(C)C(=O)OC1CC2CCC1(C)C2(C)C,[CH2][C](C)(C(=O)OC1CC2CCC1(C)C2(C)C),12300.0,1.1,SEC13,110.0, 10.06.2020,PVA,10
"Mittwoch, 10. Juni 2020 11:42:04",E4 2,25.0,210.7,0.053,255.9,229.5,227.6,178.1,VAN#73_P1.txt,VAN73_P1,TS-018a,methacrylate,Poly-Isobornyl MA,C=C(C)C(=O)OC1CC2CCC1(C)C2(C)C,[CH2][C](C)(C(=O)OC1CC2CCC1(C)C2(C)C),12300.0,1.1,SEC13,110.0, 10.06.2020,PVA,10
"Mittwoch, 10. Juni 2020 11:42:15",E4 3,25.0,205.4,0.135,248.1,220.1,218.8,170.8,VAN#73_P1.txt,VAN73_P1,TS-018a,methacrylate,Poly-Isobornyl MA,C=C(C)C(=O)OC1CC2CCC1(C)C2(C)C,[CH2][C](C)(C(=O)OC1CC2CCC1(C)C2(C)C),12300.0,1.1,SEC13,110.0, 10.06.2020,PVA,10
"Mittwoch, 10. Juni 2020 11:43:18",E5 1,25.0,216.1,0.006999999999999999,250.8,225.3,223.6,198.0,VAN#73_P1.txt,VAN73_P1,TS-018a,methacrylate,Poly-Isobornyl MA,C=C(C)C(=O)OC1CC2CCC1(C)C2(C)C,[CH2][C](C)(C(=O)OC1CC2CCC1(C)C2(C)C),12300.0,1.1,SEC13,110.0, 10.06.2020,PVA,10
"Mittwoch, 10. Juni 2020 11:43:29",E5 2,25.0,211.0,0.132,250.9,232.7,230.0,169.7,VAN#73_P1.txt,VAN73_P1,TS-018a,methacrylate,Poly-Isobornyl MA,C=C(C)C(=O)OC1CC2CCC1(C)C2(C)C,[CH2][C](C)(C(=O)OC1CC2CCC1(C)C2(C)C),12300.0,1.1,SEC13,110.0, 10.06.2020,PVA,10
"Mittwoch, 10. Juni 2020 11:43:40",E5 3,25.0,209.3,0.012,244.0,219.5,217.9,191.2,VAN#73_P1.txt,VAN73_P1,TS-018a,methacrylate,Poly-Isobornyl MA,C=C(C)C(=O)OC1CC2CCC1(C)C2(C)C,[CH2][C](C)(C(=O)OC1CC2CCC1(C)C2(C)C),12300.0,1.1,SEC13,110.0, 10.06.2020,PVA,10
"Mittwoch, 10. Juni 2020 11:44:17",E6 1,25.0,213.8,0.066,267.8,234.6,231.6,182.3,VAN#73_P1.txt,VAN73_P1,TS-018a,methacrylate,Poly-Isobornyl MA,C=C(C)C(=O)OC1CC2CCC1(C)C2(C)C,[CH2][C](C)(C(=O)OC1CC2CCC1(C)C2(C)C),12300.0,1.1,SEC13,110.0, 10.06.2020,PVA,10
"Mittwoch, 10. Juni 2020 11:44:28",E6 2,25.0,208.8,0.012,260.7,219.0,217.5,191.5,VAN#73_P1.txt,VAN73_P1,TS-018a,methacrylate,Poly-Isobornyl MA,C=C(C)C(=O)OC1CC2CCC1(C)C2(C)C,[CH2][C](C)(C(=O)OC1CC2CCC1(C)C2(C)C),12300.0,1.1,SEC13,110.0, 10.06.2020,PVA,10
"Mittwoch, 10. Juni 2020 11:44:39",E6 3,25.0,208.0,0.039,263.7,224.1,222.5,177.7,VAN#73_P1.txt,VAN73_P1,TS-018a,methacrylate,Poly-Isobornyl MA,C=C(C)C(=O)OC1CC2CCC1(C)C2(C)C,[CH2][C](C)(C(=O)OC1CC2CCC1(C)C2(C)C),12300.0,1.1,SEC13,110.0, 10.06.2020,PVA,10
"Mittwoch, 10. Juni 2020 11:45:39",F1 1,25.0,160.9,0.069,232.1,168.4,173.5,134.5,VAN#73_P1.txt,VAN73_P1,TS-018a,methacrylate,Poly-Isobornyl MA,C=C(C)C(=O)OC1CC2CCC1(C)C2(C)C,[CH2][C](C)(C(=O)OC1CC2CCC1(C)C2(C)C),12300.0,1.1,SEC13,110.0, 10.06.2020,None,15
"Mittwoch, 10. Juni 2020 11:45:50",F1 2,25.0,157.2,0.134,235.2,166.9,170.7,139.2,VAN#73_P1.txt,VAN73_P1,TS-018a,methacrylate,Poly-Isobornyl MA,C=C(C)C(=O)OC1CC2CCC1(C)C2(C)C,[CH2][C](C)(C(=O)OC1CC2CCC1(C)C2(C)C),12300.0,1.1,SEC13,110.0, 10.06.2020,None,15
"Mittwoch, 10. Juni 2020 11:46:01",F1 3,25.0,157.9,0.091,231.6,165.3,169.4,137.5,VAN#73_P1.txt,VAN73_P1,TS-018a,methacrylate,Poly-Isobornyl MA,C=C(C)C(=O)OC1CC2CCC1(C)C2(C)C,[CH2][C](C)(C(=O)OC1CC2CCC1(C)C2(C)C),12300.0,1.1,SEC13,110.0, 10.06.2020,None,15
"Mittwoch, 10. Juni 2020 11:46:42",F2 1,25.0,157.6,0.157,211.8,166.7,171.5,135.4,VAN#73_P1.txt,VAN73_P1,TS-018a,methacrylate,Poly-Isobornyl MA,C=C(C)C(=O)OC1CC2CCC1(C)C2(C)C,[CH2][C](C)(C(=O)OC1CC2CCC1(C)C2(C)C),12300.0,1.1,SEC13,110.0, 10.06.2020,None,15
"Mittwoch, 10. Juni 2020 11:46:53",F2 2,25.0,161.2,0.09300000000000001,208.4,169.7,179.5,119.6,VAN#73_P1.txt,VAN73_P1,TS-018a,methacrylate,Poly-Isobornyl MA,C=C(C)C(=O)OC1CC2CCC1(C)C2(C)C,[CH2][C](C)(C(=O)OC1CC2CCC1(C)C2(C)C),12300.0,1.1,SEC13,110.0, 10.06.2020,None,15
"Mittwoch, 10. Juni 2020 11:47:04",F2 3,25.0,161.7,0.083,212.0,169.2,174.2,135.2,VAN#73_P1.txt,VAN73_P1,TS-018a,methacrylate,Poly-Isobornyl MA,C=C(C)C(=O)OC1CC2CCC1(C)C2(C)C,[CH2][C](C)(C(=O)OC1CC2CCC1(C)C2(C)C),12300.0,1.1,SEC13,110.0, 10.06.2020,None,15
"Mittwoch, 10. Juni 2020 11:47:46",F3 1,25.0,154.2,0.004,240.7,155.8,160.9,130.0,VAN#73_P1.txt,VAN73_P1,TS-018a,methacrylate,Poly-Isobornyl MA,C=C(C)C(=O)OC1CC2CCC1(C)C2(C)C,[CH2][C](C)(C(=O)OC1CC2CCC1(C)C2(C)C),12300.0,1.1,SEC13,110.0, 10.06.2020,None,15
"Mittwoch, 10. Juni 2020 11:47:57",F3 2,25.0,146.4,0.139,239.0,144.8,156.3,110.5,VAN#73_P1.txt,VAN73_P1,TS-018a,methacrylate,Poly-Isobornyl MA,C=C(C)C(=O)OC1CC2CCC1(C)C2(C)C,[CH2][C](C)(C(=O)OC1CC2CCC1(C)C2(C)C),12300.0,1.1,SEC13,110.0, 10.06.2020,None,15
"Mittwoch, 10. Juni 2020 11:48:08",F3 3,25.0,145.2,0.057999999999999996,237.3,148.1,153.7,125.6,VAN#73_P1.txt,VAN73_P1,TS-018a,methacrylate,Poly-Isobornyl MA,C=C(C)C(=O)OC1CC2CCC1(C)C2(C)C,[CH2][C](C)(C(=O)OC1CC2CCC1(C)C2(C)C),12300.0,1.1,SEC13,110.0, 10.06.2020,None,15
"Mittwoch, 10. Juni 2020 11:49:56",F4 1,25.0,234.4,0.17800000000000002,245.4,456.0,288.5,189.7,VAN#73_P1.txt,VAN73_P1,TS-018a,methacrylate,Poly-Isobornyl MA,C=C(C)C(=O)OC1CC2CCC1(C)C2(C)C,[CH2][C](C)(C(=O)OC1CC2CCC1(C)C2(C)C),12300.0,1.1,SEC13,110.0, 10.06.2020,PVA,15
"Mittwoch, 10. Juni 2020 11:50:07",F4 2,25.0,216.9,0.175,250.1,229.2,226.9,174.6,VAN#73_P1.txt,VAN73_P1,TS-018a,methacrylate,Poly-Isobornyl MA,C=C(C)C(=O)OC1CC2CCC1(C)C2(C)C,[CH2][C](C)(C(=O)OC1CC2CCC1(C)C2(C)C),12300.0,1.1,SEC13,110.0, 10.06.2020,PVA,15
"Mittwoch, 10. Juni 2020 11:50:18",F4 3,25.0,220.3,0.053,240.4,236.3,233.5,198.7,VAN#73_P1.txt,VAN73_P1,TS-018a,methacrylate,Poly-Isobornyl MA,C=C(C)C(=O)OC1CC2CCC1(C)C2(C)C,[CH2][C](C)(C(=O)OC1CC2CCC1(C)C2(C)C),12300.0,1.1,SEC13,110.0, 10.06.2020,PVA,15
"Mittwoch, 10. Juni 2020 11:50:54",F5 1,25.0,220.4,0.027000000000000003,262.3,232.0,230.1,202.6,VAN#73_P1.txt,VAN73_P1,TS-018a,methacrylate,Poly-Isobornyl MA,C=C(C)C(=O)OC1CC2CCC1(C)C2(C)C,[CH2][C](C)(C(=O)OC1CC2CCC1(C)C2(C)C),12300.0,1.1,SEC13,110.0, 10.06.2020,PVA,15
"Mittwoch, 10. Juni 2020 11:51:05",F5 2,25.0,235.2,0.002,265.6,249.1,245.7,210.6,VAN#73_P1.txt,VAN73_P1,TS-018a,methacrylate,Poly-Isobornyl MA,C=C(C)C(=O)OC1CC2CCC1(C)C2(C)C,[CH2][C](C)(C(=O)OC1CC2CCC1(C)C2(C)C),12300.0,1.1,SEC13,110.0, 10.06.2020,PVA,15
"Mittwoch, 10. Juni 2020 11:51:16",F5 3,25.0,222.0,0.17300000000000001,270.6,237.2,234.3,198.4,VAN#73_P1.txt,VAN73_P1,TS-018a,methacrylate,Poly-Isobornyl MA,C=C(C)C(=O)OC1CC2CCC1(C)C2(C)C,[CH2][C](C)(C(=O)OC1CC2CCC1(C)C2(C)C),12300.0,1.1,SEC13,110.0, 10.06.2020,PVA,15
"Mittwoch, 10. Juni 2020 11:51:51",F6 1,25.0,219.3,0.10300000000000001,239.3,237.9,235.2,201.7,VAN#73_P1.txt,VAN73_P1,TS-018a,methacrylate,Poly-Isobornyl MA,C=C(C)C(=O)OC1CC2CCC1(C)C2(C)C,[CH2][C](C)(C(=O)OC1CC2CCC1(C)C2(C)C),12300.0,1.1,SEC13,110.0, 10.06.2020,PVA,15
"Mittwoch, 10. Juni 2020 11:52:02",F6 2,25.0,224.4,0.18100000000000002,220.9,240.5,237.4,201.4,VAN#73_P1.txt,VAN73_P1,TS-018a,methacrylate,Poly-Isobornyl MA,C=C(C)C(=O)OC1CC2CCC1(C)C2(C)C,[CH2][C](C)(C(=O)OC1CC2CCC1(C)C2(C)C),12300.0,1.1,SEC13,110.0, 10.06.2020,PVA,15
"Mittwoch, 10. Juni 2020 11:52:13",F6 3,25.0,227.2,0.067,219.5,253.4,248.6,194.2,VAN#73_P1.txt,VAN73_P1,TS-018a,methacrylate,Poly-Isobornyl MA,C=C(C)C(=O)OC1CC2CCC1(C)C2(C)C,[CH2][C](C)(C(=O)OC1CC2CCC1(C)C2(C)C),12300.0,1.1,SEC13,110.0, 10.06.2020,PVA,15
"Mittwoch, 10. Juni 2020 11:52:53",G1 1,25.0,178.1,0.07,224.9,190.3,194.6,141.0,VAN#73_P1.txt,VAN73_P1,TS-018a,methacrylate,Poly-Isobornyl MA,C=C(C)C(=O)OC1CC2CCC1(C)C2(C)C,[CH2][C](C)(C(=O)OC1CC2CCC1(C)C2(C)C),12300.0,1.1,SEC13,110.0, 10.06.2020,None,20
"Mittwoch, 10. Juni 2020 11:53:04",G1 2,25.0,173.3,0.08,227.9,184.5,189.5,137.7,VAN#73_P1.txt,VAN73_P1,TS-018a,methacrylate,Poly-Isobornyl MA,C=C(C)C(=O)OC1CC2CCC1(C)C2(C)C,[CH2][C](C)(C(=O)OC1CC2CCC1(C)C2(C)C),12300.0,1.1,SEC13,110.0, 10.06.2020,None,20
"Mittwoch, 10. Juni 2020 11:53:15",G1 3,25.0,178.7,0.073,223.1,190.6,193.2,149.1,VAN#73_P1.txt,VAN73_P1,TS-018a,methacrylate,Poly-Isobornyl MA,C=C(C)C(=O)OC1CC2CCC1(C)C2(C)C,[CH2][C](C)(C(=O)OC1CC2CCC1(C)C2(C)C),12300.0,1.1,SEC13,110.0, 10.06.2020,None,20
"Mittwoch, 10. Juni 2020 11:53:51",G2 1,25.0,171.6,0.077,230.8,182.6,189.7,129.1,VAN#73_P1.txt,VAN73_P1,TS-018a,methacrylate,Poly-Isobornyl MA,C=C(C)C(=O)OC1CC2CCC1(C)C2(C)C,[CH2][C](C)(C(=O)OC1CC2CCC1(C)C2(C)C),12300.0,1.1,SEC13,110.0, 10.06.2020,None,20
"Mittwoch, 10. Juni 2020 11:54:01",G2 2,25.0,171.0,0.087,226.2,182.2,187.1,137.8,VAN#73_P1.txt,VAN73_P1,TS-018a,methacrylate,Poly-Isobornyl MA,C=C(C)C(=O)OC1CC2CCC1(C)C2(C)C,[CH2][C](C)(C(=O)OC1CC2CCC1(C)C2(C)C),12300.0,1.1,SEC13,110.0, 10.06.2020,None,20
"Mittwoch, 10. Juni 2020 11:54:12",G2 3,25.0,163.7,0.064,225.6,170.7,173.5,144.1,VAN#73_P1.txt,VAN73_P1,TS-018a,methacrylate,Poly-Isobornyl MA,C=C(C)C(=O)OC1CC2CCC1(C)C2(C)C,[CH2][C](C)(C(=O)OC1CC2CCC1(C)C2(C)C),12300.0,1.1,SEC13,110.0, 10.06.2020,None,20
"Mittwoch, 10. Juni 2020 11:54:51",G3 1,25.0,175.9,0.094,219.4,188.4,190.4,152.5,VAN#73_P1.txt,VAN73_P1,TS-018a,methacrylate,Poly-Isobornyl MA,C=C(C)C(=O)OC1CC2CCC1(C)C2(C)C,[CH2][C](C)(C(=O)OC1CC2CCC1(C)C2(C)C),12300.0,1.1,SEC13,110.0, 10.06.2020,None,20
"Mittwoch, 10. Juni 2020 11:55:01",G3 2,25.0,177.4,0.084,221.6,190.0,192.1,153.0,VAN#73_P1.txt,VAN73_P1,TS-018a,methacrylate,Poly-Isobornyl MA,C=C(C)C(=O)OC1CC2CCC1(C)C2(C)C,[CH2][C](C)(C(=O)OC1CC2CCC1(C)C2(C)C),12300.0,1.1,SEC13,110.0, 10.06.2020,None,20
"Mittwoch, 10. Juni 2020 11:55:12",G3 3,25.0,171.5,0.138,223.5,180.8,182.9,150.6,VAN#73_P1.txt,VAN73_P1,TS-018a,methacrylate,Poly-Isobornyl MA,C=C(C)C(=O)OC1CC2CCC1(C)C2(C)C,[CH2][C](C)(C(=O)OC1CC2CCC1(C)C2(C)C),12300.0,1.1,SEC13,110.0, 10.06.2020,None,20
"Mittwoch, 10. Juni 2020 11:55:49",G4 1,25.0,240.5,0.09,234.7,275.4,266.9,197.8,VAN#73_P1.txt,VAN73_P1,TS-018a,methacrylate,Poly-Isobornyl MA,C=C(C)C(=O)OC1CC2CCC1(C)C2(C)C,[CH2][C](C)(C(=O)OC1CC2CCC1(C)C2(C)C),12300.0,1.1,SEC13,110.0, 10.06.2020,PVA,20
"Mittwoch, 10. Juni 2020 11:55:59",G4 2,25.0,229.9,0.019,222.1,246.2,243.0,208.3,VAN#73_P1.txt,VAN73_P1,TS-018a,methacrylate,Poly-Isobornyl MA,C=C(C)C(=O)OC1CC2CCC1(C)C2(C)C,[CH2][C](C)(C(=O)OC1CC2CCC1(C)C2(C)C),12300.0,1.1,SEC13,110.0, 10.06.2020,PVA,20
"Mittwoch, 10. Juni 2020 11:56:10",G4 3,25.0,457.8,0.48200000000000004,262.2,151.0,151.1,147.6,VAN#73_P1.txt,VAN73_P1,TS-018a,methacrylate,Poly-Isobornyl MA,C=C(C)C(=O)OC1CC2CCC1(C)C2(C)C,[CH2][C](C)(C(=O)OC1CC2CCC1(C)C2(C)C),12300.0,1.1,SEC13,110.0, 10.06.2020,PVA,20
"Mittwoch, 10. Juni 2020 11:56:47",G5 1,25.0,244.9,0.16,221.4,263.3,256.6,199.9,VAN#73_P1.txt,VAN73_P1,TS-018a,methacrylate,Poly-Isobornyl MA,C=C(C)C(=O)OC1CC2CCC1(C)C2(C)C,[CH2][C](C)(C(=O)OC1CC2CCC1(C)C2(C)C),12300.0,1.1,SEC13,110.0, 10.06.2020,PVA,20
"Mittwoch, 10. Juni 2020 11:56:58",G5 2,25.0,229.9,0.102,209.3,250.2,246.8,211.4,VAN#73_P1.txt,VAN73_P1,TS-018a,methacrylate,Poly-Isobornyl MA,C=C(C)C(=O)OC1CC2CCC1(C)C2(C)C,[CH2][C](C)(C(=O)OC1CC2CCC1(C)C2(C)C),12300.0,1.1,SEC13,110.0, 10.06.2020,PVA,20
"Mittwoch, 10. Juni 2020 11:57:09",G5 3,25.0,232.6,0.068,208.0,249.3,246.3,216.8,VAN#73_P1.txt,VAN73_P1,TS-018a,methacrylate,Poly-Isobornyl MA,C=C(C)C(=O)OC1CC2CCC1(C)C2(C)C,[CH2][C](C)(C(=O)OC1CC2CCC1(C)C2(C)C),12300.0,1.1,SEC13,110.0, 10.06.2020,PVA,20
"Mittwoch, 10. Juni 2020 11:57:45",G6 1,25.0,245.3,0.053,237.1,266.1,260.9,219.8,VAN#73_P1.txt,VAN73_P1,TS-018a,methacrylate,Poly-Isobornyl MA,C=C(C)C(=O)OC1CC2CCC1(C)C2(C)C,[CH2][C](C)(C(=O)OC1CC2CCC1(C)C2(C)C),12300.0,1.1,SEC13,110.0, 10.06.2020,PVA,20
"Mittwoch, 10. Juni 2020 11:57:56",G6 2,25.0,238.1,0.113,230.9,275.0,266.9,204.4,VAN#73_P1.txt,VAN73_P1,TS-018a,methacrylate,Poly-Isobornyl MA,C=C(C)C(=O)OC1CC2CCC1(C)C2(C)C,[CH2][C](C)(C(=O)OC1CC2CCC1(C)C2(C)C),12300.0,1.1,SEC13,110.0, 10.06.2020,PVA,20
"Mittwoch, 10. Juni 2020 11:58:07",G6 3,25.0,234.3,0.10400000000000001,235.0,274.4,264.2,186.5,VAN#73_P1.txt,VAN73_P1,TS-018a,methacrylate,Poly-Isobornyl MA,C=C(C)C(=O)OC1CC2CCC1(C)C2(C)C,[CH2][C](C)(C(=O)OC1CC2CCC1(C)C2(C)C),12300.0,1.1,SEC13,110.0, 10.06.2020,PVA,20
"Mittwoch, 10. Juni 2020 11:58:40",H1 1,25.0,216.1,0.136,376.5,242.2,237.8,167.1,VAN#73_P1.txt,VAN73_P1,TS-018a,methacrylate,Poly-Isobornyl MA,C=C(C)C(=O)OC1CC2CCC1(C)C2(C)C,[CH2][C](C)(C(=O)OC1CC2CCC1(C)C2(C)C),12300.0,1.1,SEC13,110.0, 10.06.2020,None,30
"Mittwoch, 10. Juni 2020 11:58:51",H1 2,25.0,214.3,0.154,364.1,427.8,292.7,163.9,VAN#73_P1.txt,VAN73_P1,TS-018a,methacrylate,Poly-Isobornyl MA,C=C(C)C(=O)OC1CC2CCC1(C)C2(C)C,[CH2][C](C)(C(=O)OC1CC2CCC1(C)C2(C)C),12300.0,1.1,SEC13,110.0, 10.06.2020,None,30
"Mittwoch, 10. Juni 2020 11:59:02",H1 3,25.0,220.0,0.087,348.3,253.5,248.6,182.4,VAN#73_P1.txt,VAN73_P1,TS-018a,methacrylate,Poly-Isobornyl MA,C=C(C)C(=O)OC1CC2CCC1(C)C2(C)C,[CH2][C](C)(C(=O)OC1CC2CCC1(C)C2(C)C),12300.0,1.1,SEC13,110.0, 10.06.2020,None,30
"Mittwoch, 10. Juni 2020 11:59:34",H2 1,25.0,207.0,0.092,356.7,232.2,230.3,165.7,VAN#73_P1.txt,VAN73_P1,TS-018a,methacrylate,Poly-Isobornyl MA,C=C(C)C(=O)OC1CC2CCC1(C)C2(C)C,[CH2][C](C)(C(=O)OC1CC2CCC1(C)C2(C)C),12300.0,1.1,SEC13,110.0, 10.06.2020,None,30
"Mittwoch, 10. Juni 2020 11:59:45",H2 2,25.0,200.7,0.105,358.1,213.8,213.6,166.5,VAN#73_P1.txt,VAN73_P1,TS-018a,methacrylate,Poly-Isobornyl MA,C=C(C)C(=O)OC1CC2CCC1(C)C2(C)C,[CH2][C](C)(C(=O)OC1CC2CCC1(C)C2(C)C),12300.0,1.1,SEC13,110.0, 10.06.2020,None,30
"Mittwoch, 10. Juni 2020 11:59:56",H2 3,25.0,207.9,0.087,371.6,225.1,223.3,186.1,VAN#73_P1.txt,VAN73_P1,TS-018a,methacrylate,Poly-Isobornyl MA,C=C(C)C(=O)OC1CC2CCC1(C)C2(C)C,[CH2][C](C)(C(=O)OC1CC2CCC1(C)C2(C)C),12300.0,1.1,SEC13,110.0, 10.06.2020,None,30
"Mittwoch, 10. Juni 2020 12:00:29",H3 1,25.0,191.3,0.10400000000000001,372.9,206.1,206.8,159.0,VAN#73_P1.txt,VAN73_P1,TS-018a,methacrylate,Poly-Isobornyl MA,C=C(C)C(=O)OC1CC2CCC1(C)C2(C)C,[CH2][C](C)(C(=O)OC1CC2CCC1(C)C2(C)C),12300.0,1.1,SEC13,110.0, 10.06.2020,None,30
"Mittwoch, 10. Juni 2020 12:00:40",H3 2,25.0,193.7,0.155,430.9,383.7,260.5,140.5,VAN#73_P1.txt,VAN73_P1,TS-018a,methacrylate,Poly-Isobornyl MA,C=C(C)C(=O)OC1CC2CCC1(C)C2(C)C,[CH2][C](C)(C(=O)OC1CC2CCC1(C)C2(C)C),12300.0,1.1,SEC13,110.0, 10.06.2020,None,30
"Mittwoch, 10. Juni 2020 12:00:51",H3 3,25.0,194.8,0.141,359.6,216.2,215.7,166.8,VAN#73_P1.txt,VAN73_P1,TS-018a,methacrylate,Poly-Isobornyl MA,C=C(C)C(=O)OC1CC2CCC1(C)C2(C)C,[CH2][C](C)(C(=O)OC1CC2CCC1(C)C2(C)C),12300.0,1.1,SEC13,110.0, 10.06.2020,None,30
"Mittwoch, 10. Juni 2020 12:01:21",H4 1,25.0,266.0,0.109,325.1,320.1,300.6,218.2,VAN#73_P1.txt,VAN73_P1,TS-018a,methacrylate,Poly-Isobornyl MA,C=C(C)C(=O)OC1CC2CCC1(C)C2(C)C,[CH2][C](C)(C(=O)OC1CC2CCC1(C)C2(C)C),12300.0,1.1,SEC13,110.0, 10.06.2020,PVA,30
"Mittwoch, 10. Juni 2020 12:01:32",H4 2,25.0,274.2,0.177,348.1,300.2,289.2,228.3,VAN#73_P1.txt,VAN73_P1,TS-018a,methacrylate,Poly-Isobornyl MA,C=C(C)C(=O)OC1CC2CCC1(C)C2(C)C,[CH2][C](C)(C(=O)OC1CC2CCC1(C)C2(C)C),12300.0,1.1,SEC13,110.0, 10.06.2020,PVA,30
"Mittwoch, 10. Juni 2020 12:01:43",H4 3,25.0,263.2,0.149,345.0,351.5,314.2,191.7,VAN#73_P1.txt,VAN73_P1,TS-018a,methacrylate,Poly-Isobornyl MA,C=C(C)C(=O)OC1CC2CCC1(C)C2(C)C,[CH2][C](C)(C(=O)OC1CC2CCC1(C)C2(C)C),12300.0,1.1,SEC13,110.0, 10.06.2020,PVA,30
"Mittwoch, 10. Juni 2020 12:02:14",H5 1,25.0,271.6,0.10400000000000001,338.7,314.3,301.3,238.8,VAN#73_P1.txt,VAN73_P1,TS-018a,methacrylate,Poly-Isobornyl MA,C=C(C)C(=O)OC1CC2CCC1(C)C2(C)C,[CH2][C](C)(C(=O)OC1CC2CCC1(C)C2(C)C),12300.0,1.1,SEC13,110.0, 10.06.2020,PVA,30
"Mittwoch, 10. Juni 2020 12:02:25",H5 2,25.0,263.6,0.166,321.7,487.0,326.5,222.8,VAN#73_P1.txt,VAN73_P1,TS-018a,methacrylate,Poly-Isobornyl MA,C=C(C)C(=O)OC1CC2CCC1(C)C2(C)C,[CH2][C](C)(C(=O)OC1CC2CCC1(C)C2(C)C),12300.0,1.1,SEC13,110.0, 10.06.2020,PVA,30
"Mittwoch, 10. Juni 2020 12:02:35",H5 3,25.0,274.8,0.142,335.0,335.9,313.8,232.6,VAN#73_P1.txt,VAN73_P1,TS-018a,methacrylate,Poly-Isobornyl MA,C=C(C)C(=O)OC1CC2CCC1(C)C2(C)C,[CH2][C](C)(C(=O)OC1CC2CCC1(C)C2(C)C),12300.0,1.1,SEC13,110.0, 10.06.2020,PVA,30
"Mittwoch, 10. Juni 2020 12:03:12",H6 1,25.0,272.0,0.217,324.1,291.8,284.5,242.1,VAN#73_P1.txt,VAN73_P1,TS-018a,methacrylate,Poly-Isobornyl MA,C=C(C)C(=O)OC1CC2CCC1(C)C2(C)C,[CH2][C](C)(C(=O)OC1CC2CCC1(C)C2(C)C),12300.0,1.1,SEC13,110.0, 10.06.2020,PVA,30
"Mittwoch, 10. Juni 2020 12:03:23",H6 2,25.0,273.2,0.19899999999999998,314.6,285.8,277.9,230.4,VAN#73_P1.txt,VAN73_P1,TS-018a,methacrylate,Poly-Isobornyl MA,C=C(C)C(=O)OC1CC2CCC1(C)C2(C)C,[CH2][C](C)(C(=O)OC1CC2CCC1(C)C2(C)C),12300.0,1.1,SEC13,110.0, 10.06.2020,PVA,30
"Mittwoch, 10. Juni 2020 12:03:33",H6 3,25.0,270.2,0.17800000000000002,305.8,289.1,282.3,241.9,VAN#73_P1.txt,VAN73_P1,TS-018a,methacrylate,Poly-Isobornyl MA,C=C(C)C(=O)OC1CC2CCC1(C)C2(C)C,[CH2][C](C)(C(=O)OC1CC2CCC1(C)C2(C)C),12300.0,1.1,SEC13,110.0, 10.06.2020,PVA,30
"Donnerstag, 30. Januar 2020 12:29:56",A1 1,25.0,102.9,0.036000000000000004,354.5,98.27,107.9,86.42,VAN054_P3(TS-002)_1.txt,VAN54_P3,TS-002,methacrylate,PMMA,C=C(C)(C(=O)OC),[CH2][C](C)(C(=O)OC),101400.0,1.88,SEC13,105.0,2020-01-29 00:00:00,None,1
"Donnerstag, 30. Januar 2020 12:30:07",A1 2,25.0,101.0,0.125,350.9,91.26,110.4,71.91,VAN054_P3(TS-002)_1.txt,VAN54_P3,TS-002,methacrylate,PMMA,C=C(C)(C(=O)OC),[CH2][C](C)(C(=O)OC),101400.0,1.88,SEC13,105.0,2020-01-29 00:00:00,None,1
"Donnerstag, 30. Januar 2020 12:30:18",A1 3,25.0,101.6,0.084,354.5,93.32,111.2,74.39,VAN054_P3(TS-002)_1.txt,VAN54_P3,TS-002,methacrylate,PMMA,C=C(C)(C(=O)OC),[CH2][C](C)(C(=O)OC),101400.0,1.88,SEC13,105.0,2020-01-29 00:00:00,None,1
"Donnerstag, 30. Januar 2020 12:31:00",A2 1,25.0,100.4,0.036000000000000004,322.8,95.72,105.2,84.7,VAN054_P3(TS-002)_1.txt,VAN54_P3,TS-002,methacrylate,PMMA,C=C(C)(C(=O)OC),[CH2][C](C)(C(=O)OC),101400.0,1.88,SEC13,105.0,2020-01-29 00:00:00,None,1
"Donnerstag, 30. Januar 2020 12:31:11",A2 2,25.0,98.44,0.1,320.5,90.8,107.9,73.31,VAN054_P3(TS-002)_1.txt,VAN54_P3,TS-002,methacrylate,PMMA,C=C(C)(C(=O)OC),[CH2][C](C)(C(=O)OC),101400.0,1.88,SEC13,105.0,2020-01-29 00:00:00,None,1
"Donnerstag, 30. Januar 2020 12:31:21",A2 3,25.0,98.52,0.085,317.4,88.52,108.8,69.07,VAN054_P3(TS-002)_1.txt,VAN54_P3,TS-002,methacrylate,PMMA,C=C(C)(C(=O)OC),[CH2][C](C)(C(=O)OC),101400.0,1.88,SEC13,105.0,2020-01-29 00:00:00,None,1
"Donnerstag, 30. Januar 2020 12:32:07",A3 1,25.0,97.13,0.057,282.9,90.15,103.8,76.02,VAN054_P3(TS-002)_1.txt,VAN54_P3,TS-002,methacrylate,PMMA,C=C(C)(C(=O)OC),[CH2][C](C)(C(=O)OC),101400.0,1.88,SEC13,105.0,2020-01-29 00:00:00,None,1
"Donnerstag, 30. Januar 2020 12:32:18",A3 2,25.0,96.67,0.036000000000000004,280.6,91.47,98.94,82.89,VAN054_P3(TS-002)_1.txt,VAN54_P3,TS-002,methacrylate,PMMA,C=C(C)(C(=O)OC),[CH2][C](C)(C(=O)OC),101400.0,1.88,SEC13,105.0,2020-01-29 00:00:00,None,1
"Donnerstag, 30. Januar 2020 12:32:29",A3 3,25.0,96.42,0.005,284.4,91.99,99.64,83.14,VAN054_P3(TS-002)_1.txt,VAN54_P3,TS-002,methacrylate,PMMA,C=C(C)(C(=O)OC),[CH2][C](C)(C(=O)OC),101400.0,1.88,SEC13,105.0,2020-01-29 00:00:00,None,1
"Donnerstag, 30. Januar 2020 12:33:08",A4 1,25.0,153.7,0.128,339.1,158.7,165.2,127.4,VAN054_P3(TS-002)_1.txt,VAN54_P3,TS-002,methacrylate,PMMA,C=C(C)(C(=O)OC),[CH2][C](C)(C(=O)OC),101400.0,1.88,SEC13,105.0,2020-01-29 00:00:00,PVA,1
"Donnerstag, 30. Januar 2020 12:33:19",A4 2,25.0,165.7,0.061,340.4,174.6,179.4,137.0,VAN054_P3(TS-002)_1.txt,VAN54_P3,TS-002,methacrylate,PMMA,C=C(C)(C(=O)OC),[CH2][C](C)(C(=O)OC),101400.0,1.88,SEC13,105.0,2020-01-29 00:00:00,PVA,1
"Donnerstag, 30. Januar 2020 12:33:30",A4 3,25.0,158.8,0.07200000000000001,341.2,165.5,170.7,133.2,VAN054_P3(TS-002)_1.txt,VAN54_P3,TS-002,methacrylate,PMMA,C=C(C)(C(=O)OC),[CH2][C](C)(C(=O)OC),101400.0,1.88,SEC13,105.0,2020-01-29 00:00:00,PVA,1
"Donnerstag, 30. Januar 2020 12:34:11",A5 1,25.0,167.8,0.11599999999999999,412.0,180.7,191.7,116.2,VAN054_P3(TS-002)_1.txt,VAN54_P3,TS-002,methacrylate,PMMA,C=C(C)(C(=O)OC),[CH2][C](C)(C(=O)OC),101400.0,1.88,SEC13,105.0,2020-01-29 00:00:00,PVA,1
"Donnerstag, 30. Januar 2020 12:34:22",A5 2,25.0,163.2,0.105,408.0,172.6,184.3,114.5,VAN054_P3(TS-002)_1.txt,VAN54_P3,TS-002,methacrylate,PMMA,C=C(C)(C(=O)OC),[CH2][C](C)(C(=O)OC),101400.0,1.88,SEC13,105.0,2020-01-29 00:00:00,PVA,1
"Donnerstag, 30. Januar 2020 12:34:33",A5 3,25.0,163.2,0.053,408.3,170.0,174.3,137.9,VAN054_P3(TS-002)_1.txt,VAN54_P3,TS-002,methacrylate,PMMA,C=C(C)(C(=O)OC),[CH2][C](C)(C(=O)OC),101400.0,1.88,SEC13,105.0,2020-01-29 00:00:00,PVA,1
"Donnerstag, 30. Januar 2020 12:35:18",A6 1,25.0,151.6,0.175,362.0,156.1,162.5,126.6,VAN054_P3(TS-002)_1.txt,VAN54_P3,TS-002,methacrylate,PMMA,C=C(C)(C(=O)OC),[CH2][C](C)(C(=O)OC),101400.0,1.88,SEC13,105.0,2020-01-29 00:00:00,PVA,1
"Donnerstag, 30. Januar 2020 12:35:29",A6 2,25.0,157.0,0.105,363.5,165.0,172.0,127.6,VAN054_P3(TS-002)_1.txt,VAN54_P3,TS-002,methacrylate,PMMA,C=C(C)(C(=O)OC),[CH2][C](C)(C(=O)OC),101400.0,1.88,SEC13,105.0,2020-01-29 00:00:00,PVA,1
"Donnerstag, 30. Januar 2020 12:35:40",A6 3,25.0,155.0,0.09699999999999999,362.2,161.9,167.2,132.0,VAN054_P3(TS-002)_1.txt,VAN54_P3,TS-002,methacrylate,PMMA,C=C(C)(C(=O)OC),[CH2][C](C)(C(=O)OC),101400.0,1.88,SEC13,105.0,2020-01-29 00:00:00,PVA,1
"Donnerstag, 30. Januar 2020 12:36:21",B1 1,25.0,99.66,0.139,455.3,153.9,157.6,68.48,VAN054_P3(TS-002)_1.txt,VAN54_P3,TS-002,methacrylate,PMMA,C=C(C)(C(=O)OC),[CH2][C](C)(C(=O)OC),101400.0,1.88,SEC13,105.0,2020-01-29 00:00:00,None,3
"Donnerstag, 30. Januar 2020 12:36:32",B1 2,25.0,98.72,0.159,452.2,202.3,191.0,69.92,VAN054_P3(TS-002)_1.txt,VAN54_P3,TS-002,methacrylate,PMMA,C=C(C)(C(=O)OC),[CH2][C](C)(C(=O)OC),101400.0,1.88,SEC13,105.0,2020-01-29 00:00:00,None,3
"Donnerstag, 30. Januar 2020 12:36:43",B1 3,25.0,97.09,0.107,452.7,89.44,105.1,73.65,VAN054_P3(TS-002)_1.txt,VAN54_P3,TS-002,methacrylate,PMMA,C=C(C)(C(=O)OC),[CH2][C](C)(C(=O)OC),101400.0,1.88,SEC13,105.0,2020-01-29 00:00:00,None,3
"Donnerstag, 30. Januar 2020 12:37:22",B2 1,25.0,129.9,0.105,501.1,128.3,143.5,96.97,VAN054_P3(TS-002)_1.txt,VAN54_P3,TS-002,methacrylate,PMMA,C=C(C)(C(=O)OC),[CH2][C](C)(C(=O)OC),101400.0,1.88,SEC13,105.0,2020-01-29 00:00:00,None,3
"Donnerstag, 30. Januar 2020 12:37:33",B2 2,25.0,133.6,0.013000000000000001,507.7,131.9,139.6,112.7,VAN054_P3(TS-002)_1.txt,VAN54_P3,TS-002,methacrylate,PMMA,C=C(C)(C(=O)OC),[CH2][C](C)(C(=O)OC),101400.0,1.88,SEC13,105.0,2020-01-29 00:00:00,None,3
"Donnerstag, 30. Januar 2020 12:37:44",B2 3,25.0,131.4,0.043,509.7,129.7,139.1,108.0,VAN054_P3(TS-002)_1.txt,VAN54_P3,TS-002,methacrylate,PMMA,C=C(C)(C(=O)OC),[CH2][C](C)(C(=O)OC),101400.0,1.88,SEC13,105.0,2020-01-29 00:00:00,None,3
"Donnerstag, 30. Januar 2020 12:38:28",B3 1,25.0,102.2,0.11800000000000001,442.4,93.5,111.5,74.76,VAN054_P3(TS-002)_1.txt,VAN54_P3,TS-002,methacrylate,PMMA,C=C(C)(C(=O)OC),[CH2][C](C)(C(=O)OC),101400.0,1.88,SEC13,105.0,2020-01-29 00:00:00,None,3
"Donnerstag, 30. Januar 2020 12:38:39",B3 2,25.0,100.6,0.14800000000000002,436.1,91.82,107.5,75.85,VAN054_P3(TS-002)_1.txt,VAN54_P3,TS-002,methacrylate,PMMA,C=C(C)(C(=O)OC),[CH2][C](C)(C(=O)OC),101400.0,1.88,SEC13,105.0,2020-01-29 00:00:00,None,3
"Donnerstag, 30. Januar 2020 12:38:50",B3 3,25.0,102.9,0.113,438.8,90.23,117.6,63.66,VAN054_P3(TS-002)_1.txt,VAN54_P3,TS-002,methacrylate,PMMA,C=C(C)(C(=O)OC),[CH2][C](C)(C(=O)OC),101400.0,1.88,SEC13,105.0,2020-01-29 00:00:00,None,3
"Donnerstag, 30. Januar 2020 12:39:39",B4 1,25.0,178.8,0.07400000000000001,255.0,189.7,191.0,157.4,VAN054_P3(TS-002)_1.txt,VAN54_P3,TS-002,methacrylate,PMMA,C=C(C)(C(=O)OC),[CH2][C](C)(C(=O)OC),101400.0,1.88,SEC13,105.0,2020-01-29 00:00:00,PVA,3
"Donnerstag, 30. Januar 2020 12:39:50",B4 2,25.0,179.2,0.024,248.6,186.7,186.8,164.5,VAN054_P3(TS-002)_1.txt,VAN54_P3,TS-002,methacrylate,PMMA,C=C(C)(C(=O)OC),[CH2][C](C)(C(=O)OC),101400.0,1.88,SEC13,105.0,2020-01-29 00:00:00,PVA,3
"Donnerstag, 30. Januar 2020 12:40:01",B4 3,25.0,179.1,0.036000000000000004,250.9,183.6,184.1,160.7,VAN054_P3(TS-002)_1.txt,VAN54_P3,TS-002,methacrylate,PMMA,C=C(C)(C(=O)OC),[CH2][C](C)(C(=O)OC),101400.0,1.88,SEC13,105.0,2020-01-29 00:00:00,PVA,3
"Donnerstag, 30. Januar 2020 12:40:43",B5 1,25.0,189.5,0.017,280.6,196.2,196.1,170.6,VAN054_P3(TS-002)_1.txt,VAN54_P3,TS-002,methacrylate,PMMA,C=C(C)(C(=O)OC),[CH2][C](C)(C(=O)OC),101400.0,1.88,SEC13,105.0,2020-01-29 00:00:00,PVA,3
"Donnerstag, 30. Januar 2020 12:40:54",B5 2,25.0,184.8,0.012,278.8,190.7,190.5,169.0,VAN054_P3(TS-002)_1.txt,VAN54_P3,TS-002,methacrylate,PMMA,C=C(C)(C(=O)OC),[CH2][C](C)(C(=O)OC),101400.0,1.88,SEC13,105.0,2020-01-29 00:00:00,PVA,3
"Donnerstag, 30. Januar 2020 12:41:05",B5 3,25.0,186.7,0.013999999999999999,278.4,192.8,192.6,170.4,VAN054_P3(TS-002)_1.txt,VAN54_P3,TS-002,methacrylate,PMMA,C=C(C)(C(=O)OC),[CH2][C](C)(C(=O)OC),101400.0,1.88,SEC13,105.0,2020-01-29 00:00:00,PVA,3
"Donnerstag, 30. Januar 2020 12:41:44",B6 1,25.0,183.3,0.059000000000000004,285.8,193.1,193.3,166.3,VAN054_P3(TS-002)_1.txt,VAN54_P3,TS-002,methacrylate,PMMA,C=C(C)(C(=O)OC),[CH2][C](C)(C(=O)OC),101400.0,1.88,SEC13,105.0,2020-01-29 00:00:00,PVA,3
"Donnerstag, 30. Januar 2020 12:41:54",B6 2,25.0,181.6,0.096,281.8,194.5,195.3,161.1,VAN054_P3(TS-002)_1.txt,VAN54_P3,TS-002,methacrylate,PMMA,C=C(C)(C(=O)OC),[CH2][C](C)(C(=O)OC),101400.0,1.88,SEC13,105.0,2020-01-29 00:00:00,PVA,3
"Donnerstag, 30. Januar 2020 12:42:05",B6 3,25.0,181.3,0.098,276.6,196.5,198.4,152.9,VAN054_P3(TS-002)_1.txt,VAN54_P3,TS-002,methacrylate,PMMA,C=C(C)(C(=O)OC),[CH2][C](C)(C(=O)OC),101400.0,1.88,SEC13,105.0,2020-01-29 00:00:00,PVA,3
"Donnerstag, 30. Januar 2020 12:42:49",C1 1,25.0,113.7,0.16,210.0,205.4,185.8,74.11,VAN054_P3(TS-002)_1.txt,VAN54_P3,TS-002,methacrylate,PMMA,C=C(C)(C(=O)OC),[CH2][C](C)(C(=O)OC),101400.0,1.88,SEC13,105.0,2020-01-29 00:00:00,None,5
"Donnerstag, 30. Januar 2020 12:43:00",C1 2,25.0,113.7,0.129,208.3,106.7,126.5,81.03,VAN054_P3(TS-002)_1.txt,VAN54_P3,TS-002,methacrylate,PMMA,C=C(C)(C(=O)OC),[CH2][C](C)(C(=O)OC),101400.0,1.88,SEC13,105.0,2020-01-29 00:00:00,None,5
"Donnerstag, 30. Januar 2020 12:43:10",C1 3,25.0,111.9,0.08800000000000001,206.3,105.4,122.9,82.23,VAN054_P3(TS-002)_1.txt,VAN54_P3,TS-002,methacrylate,PMMA,C=C(C)(C(=O)OC),[CH2][C](C)(C(=O)OC),101400.0,1.88,SEC13,105.0,2020-01-29 00:00:00,None,5
"Donnerstag, 30. Januar 2020 12:43:57",C2 1,25.0,111.7,0.129,227.7,103.6,121.4,81.28,VAN054_P3(TS-002)_1.txt,VAN54_P3,TS-002,methacrylate,PMMA,C=C(C)(C(=O)OC),[CH2][C](C)(C(=O)OC),101400.0,1.88,SEC13,105.0,2020-01-29 00:00:00,None,5
"Donnerstag, 30. Januar 2020 12:44:08",C2 2,25.0,111.3,0.08800000000000001,228.2,106.8,120.6,88.21,VAN054_P3(TS-002)_1.txt,VAN54_P3,TS-002,methacrylate,PMMA,C=C(C)(C(=O)OC),[CH2][C](C)(C(=O)OC),101400.0,1.88,SEC13,105.0,2020-01-29 00:00:00,None,5
"Donnerstag, 30. Januar 2020 12:44:19",C2 3,25.0,113.0,0.14800000000000002,227.8,103.4,133.2,70.62,VAN054_P3(TS-002)_1.txt,VAN54_P3,TS-002,methacrylate,PMMA,C=C(C)(C(=O)OC),[CH2][C](C)(C(=O)OC),101400.0,1.88,SEC13,105.0,2020-01-29 00:00:00,None,5
"Donnerstag, 30. Januar 2020 12:45:01",C3 1,25.0,115.7,0.158,228.0,229.0,195.1,79.1,VAN054_P3(TS-002)_1.txt,VAN54_P3,TS-002,methacrylate,PMMA,C=C(C)(C(=O)OC),[CH2][C](C)(C(=O)OC),101400.0,1.88,SEC13,105.0,2020-01-29 00:00:00,None,5
"Donnerstag, 30. Januar 2020 12:45:12",C3 2,25.0,115.5,0.175,229.3,176.1,195.2,69.36,VAN054_P3(TS-002)_1.txt,VAN54_P3,TS-002,methacrylate,PMMA,C=C(C)(C(=O)OC),[CH2][C](C)(C(=O)OC),101400.0,1.88,SEC13,105.0,2020-01-29 00:00:00,None,5
"Donnerstag, 30. Januar 2020 12:45:23",C3 3,25.0,114.9,0.145,228.4,104.1,133.0,71.15,VAN054_P3(TS-002)_1.txt,VAN54_P3,TS-002,methacrylate,PMMA,C=C(C)(C(=O)OC),[CH2][C](C)(C(=O)OC),101400.0,1.88,SEC13,105.0,2020-01-29 00:00:00,None,5
"Donnerstag, 30. Januar 2020 12:46:06",C4 1,25.0,205.9,0.076,425.6,224.5,222.7,178.3,VAN054_P3(TS-002)_1.txt,VAN54_P3,TS-002,methacrylate,PMMA,C=C(C)(C(=O)OC),[CH2][C](C)(C(=O)OC),101400.0,1.88,SEC13,105.0,2020-01-29 00:00:00,PVA,5
"Donnerstag, 30. Januar 2020 12:46:17",C4 2,25.0,203.1,0.061,425.3,219.4,218.3,175.2,VAN054_P3(TS-002)_1.txt,VAN54_P3,TS-002,methacrylate,PMMA,C=C(C)(C(=O)OC),[CH2][C](C)(C(=O)OC),101400.0,1.88,SEC13,105.0,2020-01-29 00:00:00,PVA,5
"Donnerstag, 30. Januar 2020 12:46:28",C4 3,25.0,197.4,0.073,424.8,211.0,210.3,177.3,VAN054_P3(TS-002)_1.txt,VAN54_P3,TS-002,methacrylate,PMMA,C=C(C)(C(=O)OC),[CH2][C](C)(C(=O)OC),101400.0,1.88,SEC13,105.0,2020-01-29 00:00:00,PVA,5
"Donnerstag, 30. Januar 2020 12:47:11",C5 1,25.0,193.5,0.005,299.5,201.0,200.6,174.6,VAN054_P3(TS-002)_1.txt,VAN54_P3,TS-002,methacrylate,PMMA,C=C(C)(C(=O)OC),[CH2][C](C)(C(=O)OC),101400.0,1.88,SEC13,105.0,2020-01-29 00:00:00,PVA,5
"Donnerstag, 30. Januar 2020 12:47:21",C5 2,25.0,190.2,0.165,297.7,207.5,207.8,164.7,VAN054_P3(TS-002)_1.txt,VAN54_P3,TS-002,methacrylate,PMMA,C=C(C)(C(=O)OC),[CH2][C](C)(C(=O)OC),101400.0,1.88,SEC13,105.0,2020-01-29 00:00:00,PVA,5
"Donnerstag, 30. Januar 2020 12:47:32",C5 3,25.0,198.7,0.024,298.6,209.6,208.9,177.6,VAN054_P3(TS-002)_1.txt,VAN54_P3,TS-002,methacrylate,PMMA,C=C(C)(C(=O)OC),[CH2][C](C)(C(=O)OC),101400.0,1.88,SEC13,105.0,2020-01-29 00:00:00,PVA,5
"Donnerstag, 30. Januar 2020 12:48:13",C6 1,25.0,195.5,0.175,308.1,207.3,208.4,156.2,VAN054_P3(TS-002)_1.txt,VAN54_P3,TS-002,methacrylate,PMMA,C=C(C)(C(=O)OC),[CH2][C](C)(C(=O)OC),101400.0,1.88,SEC13,105.0,2020-01-29 00:00:00,PVA,5
"Donnerstag, 30. Januar 2020 12:48:24",C6 2,25.0,196.6,0.075,305.0,212.0,211.3,172.6,VAN054_P3(TS-002)_1.txt,VAN54_P3,TS-002,methacrylate,PMMA,C=C(C)(C(=O)OC),[CH2][C](C)(C(=O)OC),101400.0,1.88,SEC13,105.0,2020-01-29 00:00:00,PVA,5
"Donnerstag, 30. Januar 2020 12:48:34",C6 3,25.0,198.9,0.076,304.0,216.4,216.1,166.4,VAN054_P3(TS-002)_1.txt,VAN54_P3,TS-002,methacrylate,PMMA,C=C(C)(C(=O)OC),[CH2][C](C)(C(=O)OC),101400.0,1.88,SEC13,105.0,2020-01-29 00:00:00,PVA,5
"Donnerstag, 30. Januar 2020 12:49:15",D1 1,25.0,137.3,0.15,456.4,134.1,151.9,95.58,VAN054_P3(TS-002)_1.txt,VAN54_P3,TS-002,methacrylate,PMMA,C=C(C)(C(=O)OC),[CH2][C](C)(C(=O)OC),101400.0,1.88,SEC13,105.0,2020-01-29 00:00:00,None,8
"Donnerstag, 30. Januar 2020 12:49:25",D1 2,25.0,133.7,0.106,440.4,130.5,148.2,94.55,VAN054_P3(TS-002)_1.txt,VAN54_P3,TS-002,methacrylate,PMMA,C=C(C)(C(=O)OC),[CH2][C](C)(C(=O)OC),101400.0,1.88,SEC13,105.0,2020-01-29 00:00:00,None,8
"Donnerstag, 30. Januar 2020 12:49:36",D1 3,25.0,133.4,0.11800000000000001,438.7,128.3,153.9,81.43,VAN054_P3(TS-002)_1.txt,VAN54_P3,TS-002,methacrylate,PMMA,C=C(C)(C(=O)OC),[CH2][C](C)(C(=O)OC),101400.0,1.88,SEC13,105.0,2020-01-29 00:00:00,None,8
"Donnerstag, 30. Januar 2020 12:50:28",D2 1,25.0,137.2,0.109,386.8,134.4,156.7,87.77,VAN054_P3(TS-002)_1.txt,VAN54_P3,TS-002,methacrylate,PMMA,C=C(C)(C(=O)OC),[CH2][C](C)(C(=O)OC),101400.0,1.88,SEC13,105.0,2020-01-29 00:00:00,None,8
"Donnerstag, 30. Januar 2020 12:50:39",D2 2,25.0,136.1,0.134,386.4,133.1,150.8,95.48,VAN054_P3(TS-002)_1.txt,VAN54_P3,TS-002,methacrylate,PMMA,C=C(C)(C(=O)OC),[CH2][C](C)(C(=O)OC),101400.0,1.88,SEC13,105.0,2020-01-29 00:00:00,None,8
