Repository: JulianKimmig/nanoparticle_size_prediction

File: data/raw_data.csv (part 24 of 24)
measurment_data,sample,temperature,z_average,dispersity,mean_count_rate,volume_mean,intensity_mean,number_mean,file,np_formulation,substance_code,polymer_class,polymer,smiles_monomer,smiles_ru,mn,pdi,mn_method,tg,date,additive,polymer_concentration
"Donnerstag, 30. Januar 2020 12:50:50",D2 3,25.0,138.2,0.153,384.8,135.7,152.3,97.5,VAN054_P3(TS-002)_1.txt,VAN54_P3,TS-002,methacrylate,PMMA,C=C(C)(C(=O)OC),[CH2][C](C)(C(=O)OC),101400.0,1.88,SEC13,105.0,2020-01-29 00:00:00,None,8
"Donnerstag, 30. Januar 2020 12:51:30",D3 1,25.0,136.0,0.10800000000000001,374.2,134.7,147.1,105.3,VAN054_P3(TS-002)_1.txt,VAN54_P3,TS-002,methacrylate,PMMA,C=C(C)(C(=O)OC),[CH2][C](C)(C(=O)OC),101400.0,1.88,SEC13,105.0,2020-01-29 00:00:00,None,8
"Donnerstag, 30. Januar 2020 12:51:40",D3 2,25.0,135.0,0.11,362.6,135.8,148.7,104.0,VAN054_P3(TS-002)_1.txt,VAN54_P3,TS-002,methacrylate,PMMA,C=C(C)(C(=O)OC),[CH2][C](C)(C(=O)OC),101400.0,1.88,SEC13,105.0,2020-01-29 00:00:00,None,8
"Donnerstag, 30. Januar 2020 12:51:51",D3 3,25.0,131.4,0.091,365.2,129.2,145.0,96.54,VAN054_P3(TS-002)_1.txt,VAN54_P3,TS-002,methacrylate,PMMA,C=C(C)(C(=O)OC),[CH2][C](C)(C(=O)OC),101400.0,1.88,SEC13,105.0,2020-01-29 00:00:00,None,8
"Donnerstag, 30. Januar 2020 12:52:31",D4 1,25.0,212.7,0.09300000000000001,361.1,234.3,231.4,184.9,VAN054_P3(TS-002)_1.txt,VAN54_P3,TS-002,methacrylate,PMMA,C=C(C)(C(=O)OC),[CH2][C](C)(C(=O)OC),101400.0,1.88,SEC13,105.0,2020-01-29 00:00:00,PVA,8
"Donnerstag, 30. Januar 2020 12:52:42",D4 2,25.0,214.0,0.146,355.8,241.1,237.2,168.4,VAN054_P3(TS-002)_1.txt,VAN54_P3,TS-002,methacrylate,PMMA,C=C(C)(C(=O)OC),[CH2][C](C)(C(=O)OC),101400.0,1.88,SEC13,105.0,2020-01-29 00:00:00,PVA,8
"Donnerstag, 30. Januar 2020 12:52:53",D4 3,25.0,218.1,0.11699999999999999,360.2,240.9,237.4,195.2,VAN054_P3(TS-002)_1.txt,VAN54_P3,TS-002,methacrylate,PMMA,C=C(C)(C(=O)OC),[CH2][C](C)(C(=O)OC),101400.0,1.88,SEC13,105.0,2020-01-29 00:00:00,PVA,8
"Donnerstag, 30. Januar 2020 12:53:33",D5 1,25.0,211.9,0.086,286.9,233.8,230.9,181.6,VAN054_P3(TS-002)_1.txt,VAN54_P3,TS-002,methacrylate,PMMA,C=C(C)(C(=O)OC),[CH2][C](C)(C(=O)OC),101400.0,1.88,SEC13,105.0,2020-01-29 00:00:00,PVA,8
"Donnerstag, 30. Januar 2020 12:53:44",D5 2,25.0,224.2,0.038,289.7,238.0,235.6,205.2,VAN054_P3(TS-002)_1.txt,VAN54_P3,TS-002,methacrylate,PMMA,C=C(C)(C(=O)OC),[CH2][C](C)(C(=O)OC),101400.0,1.88,SEC13,105.0,2020-01-29 00:00:00,PVA,8
"Donnerstag, 30. Januar 2020 12:53:55",D5 3,25.0,212.2,0.193,294.4,230.8,228.3,181.9,VAN054_P3(TS-002)_1.txt,VAN54_P3,TS-002,methacrylate,PMMA,C=C(C)(C(=O)OC),[CH2][C](C)(C(=O)OC),101400.0,1.88,SEC13,105.0,2020-01-29 00:00:00,PVA,8
"Donnerstag, 30. Januar 2020 12:54:35",D6 1,25.1,214.2,0.08800000000000001,304.5,238.5,235.1,183.9,VAN054_P3(TS-002)_1.txt,VAN54_P3,TS-002,methacrylate,PMMA,C=C(C)(C(=O)OC),[CH2][C](C)(C(=O)OC),101400.0,1.88,SEC13,105.0,2020-01-29 00:00:00,PVA,8
"Donnerstag, 30. Januar 2020 12:54:46",D6 2,25.0,213.0,0.17800000000000002,304.5,618.0,338.0,169.1,VAN054_P3(TS-002)_1.txt,VAN54_P3,TS-002,methacrylate,PMMA,C=C(C)(C(=O)OC),[CH2][C](C)(C(=O)OC),101400.0,1.88,SEC13,105.0,2020-01-29 00:00:00,PVA,8
"Donnerstag, 30. Januar 2020 12:54:57",D6 3,25.0,218.3,0.048,303.6,236.0,233.3,195.6,VAN054_P3(TS-002)_1.txt,VAN54_P3,TS-002,methacrylate,PMMA,C=C(C)(C(=O)OC),[CH2][C](C)(C(=O)OC),101400.0,1.88,SEC13,105.0,2020-01-29 00:00:00,PVA,8
"Donnerstag, 30. Januar 2020 12:55:40",E1 1,25.0,158.8,0.15,307.6,166.4,180.9,107.0,VAN054_P3(TS-002)_1.txt,VAN54_P3,TS-002,methacrylate,PMMA,C=C(C)(C(=O)OC),[CH2][C](C)(C(=O)OC),101400.0,1.88,SEC13,105.0,2020-01-29 00:00:00,None,10
"Donnerstag, 30. Januar 2020 12:55:51",E1 2,25.0,148.6,0.156,206.7,410.6,250.7,111.2,VAN054_P3(TS-002)_1.txt,VAN54_P3,TS-002,methacrylate,PMMA,C=C(C)(C(=O)OC),[CH2][C](C)(C(=O)OC),101400.0,1.88,SEC13,105.0,2020-01-29 00:00:00,None,10
"Donnerstag, 30. Januar 2020 12:56:02",E1 3,25.0,152.8,0.19,223.7,154.6,160.8,126.7,VAN054_P3(TS-002)_1.txt,VAN54_P3,TS-002,methacrylate,PMMA,C=C(C)(C(=O)OC),[CH2][C](C)(C(=O)OC),101400.0,1.88,SEC13,105.0,2020-01-29 00:00:00,None,10
"Donnerstag, 30. Januar 2020 12:56:44",E2 1,25.0,163.3,0.11699999999999999,229.6,171.2,178.2,128.9,VAN054_P3(TS-002)_1.txt,VAN54_P3,TS-002,methacrylate,PMMA,C=C(C)(C(=O)OC),[CH2][C](C)(C(=O)OC),101400.0,1.88,SEC13,105.0,2020-01-29 00:00:00,None,10
"Donnerstag, 30. Januar 2020 12:56:55",E2 2,25.0,162.3,0.083,231.6,171.8,178.3,130.8,VAN054_P3(TS-002)_1.txt,VAN54_P3,TS-002,methacrylate,PMMA,C=C(C)(C(=O)OC),[CH2][C](C)(C(=O)OC),101400.0,1.88,SEC13,105.0,2020-01-29 00:00:00,None,10
"Donnerstag, 30. Januar 2020 12:57:06",E2 3,25.0,164.0,0.122,229.0,176.3,186.5,118.9,VAN054_P3(TS-002)_1.txt,VAN54_P3,TS-002,methacrylate,PMMA,C=C(C)(C(=O)OC),[CH2][C](C)(C(=O)OC),101400.0,1.88,SEC13,105.0,2020-01-29 00:00:00,None,10
"Donnerstag, 30. Januar 2020 12:57:46",E3 1,25.0,154.5,0.08900000000000001,269.8,161.0,166.6,130.6,VAN054_P3(TS-002)_1.txt,VAN54_P3,TS-002,methacrylate,PMMA,C=C(C)(C(=O)OC),[CH2][C](C)(C(=O)OC),101400.0,1.88,SEC13,105.0,2020-01-29 00:00:00,None,10
"Donnerstag, 30. Januar 2020 12:57:56",E3 2,25.0,153.0,0.11699999999999999,271.0,159.7,174.5,105.6,VAN054_P3(TS-002)_1.txt,VAN54_P3,TS-002,methacrylate,PMMA,C=C(C)(C(=O)OC),[CH2][C](C)(C(=O)OC),101400.0,1.88,SEC13,105.0,2020-01-29 00:00:00,None,10
"Donnerstag, 30. Januar 2020 12:58:07",E3 3,25.0,153.2,0.053,268.0,159.0,165.9,126.5,VAN054_P3(TS-002)_1.txt,VAN54_P3,TS-002,methacrylate,PMMA,C=C(C)(C(=O)OC),[CH2][C](C)(C(=O)OC),101400.0,1.88,SEC13,105.0,2020-01-29 00:00:00,None,10
"Donnerstag, 30. Januar 2020 12:58:50",E4 1,25.0,224.6,0.023,293.2,233.5,231.6,204.7,VAN054_P3(TS-002)_1.txt,VAN54_P3,TS-002,methacrylate,PMMA,C=C(C)(C(=O)OC),[CH2][C](C)(C(=O)OC),101400.0,1.88,SEC13,105.0,2020-01-29 00:00:00,PVA,10
"Donnerstag, 30. Januar 2020 12:59:01",E4 2,25.0,228.0,0.002,297.2,241.0,238.2,204.2,VAN054_P3(TS-002)_1.txt,VAN54_P3,TS-002,methacrylate,PMMA,C=C(C)(C(=O)OC),[CH2][C](C)(C(=O)OC),101400.0,1.88,SEC13,105.0,2020-01-29 00:00:00,PVA,10
"Donnerstag, 30. Januar 2020 12:59:12",E4 3,25.0,218.5,0.06,291.3,236.0,233.3,193.4,VAN054_P3(TS-002)_1.txt,VAN54_P3,TS-002,methacrylate,PMMA,C=C(C)(C(=O)OC),[CH2][C](C)(C(=O)OC),101400.0,1.88,SEC13,105.0,2020-01-29 00:00:00,PVA,10
"Donnerstag, 30. Januar 2020 12:59:51",E5 1,25.0,231.4,0.141,304.8,301.4,275.7,170.2,VAN054_P3(TS-002)_1.txt,VAN54_P3,TS-002,methacrylate,PMMA,C=C(C)(C(=O)OC),[CH2][C](C)(C(=O)OC),101400.0,1.88,SEC13,105.0,2020-01-29 00:00:00,PVA,10
"Donnerstag, 30. Januar 2020 13:00:02",E5 2,25.0,234.5,0.078,294.7,265.3,258.2,195.0,VAN054_P3(TS-002)_1.txt,VAN54_P3,TS-002,methacrylate,PMMA,C=C(C)(C(=O)OC),[CH2][C](C)(C(=O)OC),101400.0,1.88,SEC13,105.0,2020-01-29 00:00:00,PVA,10
"Donnerstag, 30. Januar 2020 13:00:13",E5 3,25.0,227.4,0.040999999999999995,282.8,243.9,240.6,203.9,VAN054_P3(TS-002)_1.txt,VAN54_P3,TS-002,methacrylate,PMMA,C=C(C)(C(=O)OC),[CH2][C](C)(C(=O)OC),101400.0,1.88,SEC13,105.0,2020-01-29 00:00:00,PVA,10
"Donnerstag, 30. Januar 2020 13:00:52",E6 1,25.0,237.8,0.051,380.2,259.4,254.3,210.3,VAN054_P3(TS-002)_1.txt,VAN54_P3,TS-002,methacrylate,PMMA,C=C(C)(C(=O)OC),[CH2][C](C)(C(=O)OC),101400.0,1.88,SEC13,105.0,2020-01-29 00:00:00,PVA,10
"Donnerstag, 30. Januar 2020 13:01:03",E6 2,25.0,233.5,0.005,381.7,246.9,243.7,209.0,VAN054_P3(TS-002)_1.txt,VAN54_P3,TS-002,methacrylate,PMMA,C=C(C)(C(=O)OC),[CH2][C](C)(C(=O)OC),101400.0,1.88,SEC13,105.0,2020-01-29 00:00:00,PVA,10
"Donnerstag, 30. Januar 2020 13:01:14",E6 3,25.0,235.8,0.113,375.3,275.8,265.7,192.3,VAN054_P3(TS-002)_1.txt,VAN54_P3,TS-002,methacrylate,PMMA,C=C(C)(C(=O)OC),[CH2][C](C)(C(=O)OC),101400.0,1.88,SEC13,105.0,2020-01-29 00:00:00,PVA,10
"Donnerstag, 30. Januar 2020 13:01:57",F1 1,25.0,202.2,0.207,353.1,545.2,307.6,145.2,VAN054_P3(TS-002)_1.txt,VAN54_P3,TS-002,methacrylate,PMMA,C=C(C)(C(=O)OC),[CH2][C](C)(C(=O)OC),101400.0,1.88,SEC13,105.0,2020-01-29 00:00:00,None,15
"Donnerstag, 30. Januar 2020 13:02:07",F1 2,25.0,193.5,0.184,385.5,413.4,277.7,123.9,VAN054_P3(TS-002)_1.txt,VAN54_P3,TS-002,methacrylate,PMMA,C=C(C)(C(=O)OC),[CH2][C](C)(C(=O)OC),101400.0,1.88,SEC13,105.0,2020-01-29 00:00:00,None,15
"Donnerstag, 30. Januar 2020 13:02:18",F1 3,25.0,192.3,0.222,317.7,427.3,329.8,111.7,VAN054_P3(TS-002)_1.txt,VAN54_P3,TS-002,methacrylate,PMMA,C=C(C)(C(=O)OC),[CH2][C](C)(C(=O)OC),101400.0,1.88,SEC13,105.0,2020-01-29 00:00:00,None,15
"Donnerstag, 30. Januar 2020 13:02:59",F2 1,25.0,187.2,0.171,303.5,416.6,258.9,150.4,VAN054_P3(TS-002)_1.txt,VAN54_P3,TS-002,methacrylate,PMMA,C=C(C)(C(=O)OC),[CH2][C](C)(C(=O)OC),101400.0,1.88,SEC13,105.0,2020-01-29 00:00:00,None,15
"Donnerstag, 30. Januar 2020 13:03:10",F2 2,25.0,191.1,0.149,335.1,402.5,263.9,141.5,VAN054_P3(TS-002)_1.txt,VAN54_P3,TS-002,methacrylate,PMMA,C=C(C)(C(=O)OC),[CH2][C](C)(C(=O)OC),101400.0,1.88,SEC13,105.0,2020-01-29 00:00:00,None,15
"Donnerstag, 30. Januar 2020 13:03:21",F2 3,25.0,190.9,0.23800000000000002,343.5,753.5,357.0,137.0,VAN054_P3(TS-002)_1.txt,VAN54_P3,TS-002,methacrylate,PMMA,C=C(C)(C(=O)OC),[CH2][C](C)(C(=O)OC),101400.0,1.88,SEC13,105.0,2020-01-29 00:00:00,None,15
"Donnerstag, 30. Januar 2020 13:04:06",F3 1,25.0,185.1,0.179,248.7,440.2,277.9,133.8,VAN054_P3(TS-002)_1.txt,VAN54_P3,TS-002,methacrylate,PMMA,C=C(C)(C(=O)OC),[CH2][C](C)(C(=O)OC),101400.0,1.88,SEC13,105.0,2020-01-29 00:00:00,None,15
"Donnerstag, 30. Januar 2020 13:04:17",F3 2,25.0,196.1,0.135,276.2,225.8,225.3,151.5,VAN054_P3(TS-002)_1.txt,VAN54_P3,TS-002,methacrylate,PMMA,C=C(C)(C(=O)OC),[CH2][C](C)(C(=O)OC),101400.0,1.88,SEC13,105.0,2020-01-29 00:00:00,None,15
"Donnerstag, 30. Januar 2020 13:04:28",F3 3,25.0,186.9,0.193,255.5,400.8,294.4,117.9,VAN054_P3(TS-002)_1.txt,VAN54_P3,TS-002,methacrylate,PMMA,C=C(C)(C(=O)OC),[CH2][C](C)(C(=O)OC),101400.0,1.88,SEC13,105.0,2020-01-29 00:00:00,None,15
"Donnerstag, 30. Januar 2020 13:05:07",F4 1,25.0,278.8,0.128,344.7,363.2,324.6,218.4,VAN054_P3(TS-002)_1.txt,VAN54_P3,TS-002,methacrylate,PMMA,C=C(C)(C(=O)OC),[CH2][C](C)(C(=O)OC),101400.0,1.88,SEC13,105.0,2020-01-29 00:00:00,PVA,15
"Donnerstag, 30. Januar 2020 13:05:18",F4 2,25.0,280.7,0.162,343.1,375.4,339.8,151.4,VAN054_P3(TS-002)_1.txt,VAN54_P3,TS-002,methacrylate,PMMA,C=C(C)(C(=O)OC),[CH2][C](C)(C(=O)OC),101400.0,1.88,SEC13,105.0,2020-01-29 00:00:00,PVA,15
"Donnerstag, 30. Januar 2020 13:05:29",F4 3,25.0,268.0,0.14400000000000002,346.7,349.3,318.0,184.2,VAN054_P3(TS-002)_1.txt,VAN54_P3,TS-002,methacrylate,PMMA,C=C(C)(C(=O)OC),[CH2][C](C)(C(=O)OC),101400.0,1.88,SEC13,105.0,2020-01-29 00:00:00,PVA,15
"Donnerstag, 30. Januar 2020 13:06:08",F5 1,25.0,262.4,0.19899999999999998,321.0,728.9,414.4,204.6,VAN054_P3(TS-002)_1.txt,VAN54_P3,TS-002,methacrylate,PMMA,C=C(C)(C(=O)OC),[CH2][C](C)(C(=O)OC),101400.0,1.88,SEC13,105.0,2020-01-29 00:00:00,PVA,15
"Donnerstag, 30. Januar 2020 13:06:19",F5 2,25.0,274.0,0.125,319.2,323.8,316.1,107.1,VAN054_P3(TS-002)_1.txt,VAN54_P3,TS-002,methacrylate,PMMA,C=C(C)(C(=O)OC),[CH2][C](C)(C(=O)OC),101400.0,1.88,SEC13,105.0,2020-01-29 00:00:00,PVA,15
"Donnerstag, 30. Januar 2020 13:06:30",F5 3,25.0,277.1,0.179,329.7,307.7,295.2,233.9,VAN054_P3(TS-002)_1.txt,VAN54_P3,TS-002,methacrylate,PMMA,C=C(C)(C(=O)OC),[CH2][C](C)(C(=O)OC),101400.0,1.88,SEC13,105.0,2020-01-29 00:00:00,PVA,15
"Donnerstag, 30. Januar 2020 13:07:08",F6 1,25.0,279.4,0.111,331.8,337.8,314.9,232.5,VAN054_P3(TS-002)_1.txt,VAN54_P3,TS-002,methacrylate,PMMA,C=C(C)(C(=O)OC),[CH2][C](C)(C(=O)OC),101400.0,1.88,SEC13,105.0,2020-01-29 00:00:00,PVA,15
"Donnerstag, 30. Januar 2020 13:07:19",F6 2,25.0,278.1,0.09300000000000001,330.4,329.5,312.8,238.7,VAN054_P3(TS-002)_1.txt,VAN54_P3,TS-002,methacrylate,PMMA,C=C(C)(C(=O)OC),[CH2][C](C)(C(=O)OC),101400.0,1.88,SEC13,105.0,2020-01-29 00:00:00,PVA,15
"Donnerstag, 30. Januar 2020 13:07:30",F6 3,25.0,260.6,0.17300000000000001,331.4,304.4,290.2,216.3,VAN054_P3(TS-002)_1.txt,VAN54_P3,TS-002,methacrylate,PMMA,C=C(C)(C(=O)OC),[CH2][C](C)(C(=O)OC),101400.0,1.88,SEC13,105.0,2020-01-29 00:00:00,PVA,15
