Repository: JulianKimmig/nanoparticle_size_prediction

File: pretrained/np_model_12/evaluation/train_df.csv (part 2 of 40)
index,measurment_data,sample,temperature,z_average,dispersity,mean_count_rate,volume_mean,intensity_mean,number_mean,file,np_formulation,substance_code,polymer_class,polymer,smiles_monomer,smiles_ru,mn,pdi,mn_method,tg,date,additive,polymer_concentration,mass_ru,circular_smiles_10,dp,with_pva,valid,mean_z_average,roll_valid,predicted_z_average,error,rel_error
51,"Mittwoch, 10. Juni 2020 13:23:22",E3 2,25.0,153.7,0.172,220.8,401.0,240.0,118.4,VAN#73_P2.txt,VAN73_P2,TS-018b,methacrylate,Poly-Isobornyl MA,C=C(C)C(=O)OC1CC2CCC1(C)C2(C)C,[CH2][C](C)(C(=O)OC1CC2CCC1(C)C2(C)C),18600.0,1.16,SEC13,110.0, 10.06.2020,None,10,222.32799999999992,C3[C](C)(C(=O)OC1CC2CCC1(C)C2(C)C)[CH2][C](C)(C(=O)OC1CC2CCC1(C)C2(C)C)[CH2][C](C)(C(=O)OC1CC2CCC1(C)C2(C)C)[CH2][C](C)(C(=O)OC1CC2CCC1(C)C2(C)C)[CH2][C](C)(C(=O)OC1CC2CCC1(C)C2(C)C)[CH2][C](C)(C(=O)OC1CC2CCC1(C)C2(C)C)[CH2][C](C)(C(=O)OC1CC2CCC1(C)C2(C)C)[CH2][C](C)(C(=O)OC1CC2CCC1(C)C2(C)C)[CH2][C](C)(C(=O)OC1CC2CCC1(C)C2(C)C)[CH2][C](C)(C(=O)OC1CC2CCC1(C)C2(C)C)3,83.66017775538845,0,1,152.56666666666666,0.9722222222222222,153.2062530517578,0.49374694824217613,0.003212406950176813
52,"Mittwoch, 10. Juni 2020 13:23:33",E3 3,25.0,153.8,0.049,215.0,157.3,165.7,121.0,VAN#73_P2.txt,VAN73_P2,TS-018b,methacrylate,Poly-Isobornyl MA,C=C(C)C(=O)OC1CC2CCC1(C)C2(C)C,[CH2][C](C)(C(=O)OC1CC2CCC1(C)C2(C)C),18600.0,1.16,SEC13,110.0, 10.06.2020,None,10,222.32799999999992,C3[C](C)(C(=O)OC1CC2CCC1(C)C2(C)C)[CH2][C](C)(C(=O)OC1CC2CCC1(C)C2(C)C)[CH2][C](C)(C(=O)OC1CC2CCC1(C)C2(C)C)[CH2][C](C)(C(=O)OC1CC2CCC1(C)C2(C)C)[CH2][C](C)(C(=O)OC1CC2CCC1(C)C2(C)C)[CH2][C](C)(C(=O)OC1CC2CCC1(C)C2(C)C)[CH2][C](C)(C(=O)OC1CC2CCC1(C)C2(C)C)[CH2][C](C)(C(=O)OC1CC2CCC1(C)C2(C)C)[CH2][C](C)(C(=O)OC1CC2CCC1(C)C2(C)C)[CH2][C](C)(C(=O)OC1CC2CCC1(C)C2(C)C)3,83.66017775538845,0,1,152.56666666666666,0.9722222222222222,153.2062530517578,0.5937469482421989,0.0038605133175695634
53,"Mittwoch, 10. Juni 2020 13:24:06",E4 1,25.0,269.4,0.225,428.2,895.3,502.5,198.6,VAN#73_P2.txt,VAN73_P2,TS-018b,methacrylate,Poly-Isobornyl MA,C=C(C)C(=O)OC1CC2CCC1(C)C2(C)C,[CH2][C](C)(C(=O)OC1CC2CCC1(C)C2(C)C),18600.0,1.16,SEC13,110.0, 10.06.2020,PVA,10,222.32799999999992,C3[C](C)(C(=O)OC1CC2CCC1(C)C2(C)C)[CH2][C](C)(C(=O)OC1CC2CCC1(C)C2(C)C)[CH2][C](C)(C(=O)OC1CC2CCC1(C)C2(C)C)[CH2][C](C)(C(=O)OC1CC2CCC1(C)C2(C)C)[CH2][C](C)(C(=O)OC1CC2CCC1(C)C2(C)C)[CH2][C](C)(C(=O)OC1CC2CCC1(C)C2(C)C)[CH2][C](C)(C(=O)OC1CC2CCC1(C)C2(C)C)[CH2][C](C)(C(=O)OC1CC2CCC1(C)C2(C)C)[CH2][C](C)(C(=O)OC1CC2CCC1(C)C2(C)C)[CH2][C](C)(C(=O)OC1CC2CCC1(C)C2(C)C)3,83.66017775538845,1,1,265.2125,0.75,232.53170776367188,36.8682922363281,0.13685334905838198
54,"Mittwoch, 10. Juni 2020 13:24:17",E4 2,25.0,256.3,0.258,444.4,722.0,366.8,208.1,VAN#73_P2.txt,VAN73_P2,TS-018b,methacrylate,Poly-Isobornyl MA,C=C(C)C(=O)OC1CC2CCC1(C)C2(C)C,[CH2][C](C)(C(=O)OC1CC2CCC1(C)C2(C)C),18600.0,1.16,SEC13,110.0, 10.06.2020,PVA,10,222.32799999999992,C3[C](C)(C(=O)OC1CC2CCC1(C)C2(C)C)[CH2][C](C)(C(=O)OC1CC2CCC1(C)C2(C)C)[CH2][C](C)(C(=O)OC1CC2CCC1(C)C2(C)C)[CH2][C](C)(C(=O)OC1CC2CCC1(C)C2(C)C)[CH2][C](C)(C(=O)OC1CC2CCC1(C)C2(C)C)[CH2][C](C)(C(=O)OC1CC2CCC1(C)C2(C)C)[CH2][C](C)(C(=O)OC1CC2CCC1(C)C2(C)C)[CH2][C](C)(C(=O)OC1CC2CCC1(C)C2(C)C)[CH2][C](C)(C(=O)OC1CC2CCC1(C)C2(C)C)[CH2][C](C)(C(=O)OC1CC2CCC1(C)C2(C)C)3,83.66017775538845,1,1,265.2125,0.75,232.53170776367188,23.768292236328136,0.09273621629468644
55,"Mittwoch, 10. Juni 2020 13:26:26",E5 1,25.0,272.7,0.223,490.7,290.4,280.4,211.2,VAN#73_P2.txt,VAN73_P2,TS-018b,methacrylate,Poly-Isobornyl MA,C=C(C)C(=O)OC1CC2CCC1(C)C2(C)C,[CH2][C](C)(C(=O)OC1CC2CCC1(C)C2(C)C),18600.0,1.16,SEC13,110.0, 10.06.2020,PVA,10,222.32799999999992,C3[C](C)(C(=O)OC1CC2CCC1(C)C2(C)C)[CH2][C](C)(C(=O)OC1CC2CCC1(C)C2(C)C)[CH2][C](C)(C(=O)OC1CC2CCC1(C)C2(C)C)[CH2][C](C)(C(=O)OC1CC2CCC1(C)C2(C)C)[CH2][C](C)(C(=O)OC1CC2CCC1(C)C2(C)C)[CH2][C](C)(C(=O)OC1CC2CCC1(C)C2(C)C)[CH2][C](C)(C(=O)OC1CC2CCC1(C)C2(C)C)[CH2][C](C)(C(=O)OC1CC2CCC1(C)C2(C)C)[CH2][C](C)(C(=O)OC1CC2CCC1(C)C2(C)C)[CH2][C](C)(C(=O)OC1CC2CCC1(C)C2(C)C)3,83.66017775538845,1,1,265.2125,0.75,232.5316925048828,40.168307495117176,0.1472985240011631
56,"Mittwoch, 10. Juni 2020 13:26:37",E5 2,25.0,270.3,0.23199999999999998,517.3,720.6,400.3,207.3,VAN#73_P2.txt,VAN73_P2,TS-018b,methacrylate,Poly-Isobornyl MA,C=C(C)C(=O)OC1CC2CCC1(C)C2(C)C,[CH2][C](C)(C(=O)OC1CC2CCC1(C)C2(C)C),18600.0,1.16,SEC13,110.0, 10.06.2020,PVA,10,222.32799999999992,C3[C](C)(C(=O)OC1CC2CCC1(C)C2(C)C)[CH2][C](C)(C(=O)OC1CC2CCC1(C)C2(C)C)[CH2][C](C)(C(=O)OC1CC2CCC1(C)C2(C)C)[CH2][C](C)(C(=O)OC1CC2CCC1(C)C2(C)C)[CH2][C](C)(C(=O)OC1CC2CCC1(C)C2(C)C)[CH2][C](C)(C(=O)OC1CC2CCC1(C)C2(C)C)[CH2][C](C)(C(=O)OC1CC2CCC1(C)C2(C)C)[CH2][C](C)(C(=O)OC1CC2CCC1(C)C2(C)C)[CH2][C](C)(C(=O)OC1CC2CCC1(C)C2(C)C)[CH2][C](C)(C(=O)OC1CC2CCC1(C)C2(C)C)3,83.66017775538845,1,1,265.2125,0.75,232.53170776367188,37.768292236328136,0.13972731127017438
57,"Mittwoch, 10. Juni 2020 13:26:48",E5 3,25.0,253.5,0.222,480.5,609.2,351.0,208.2,VAN#73_P2.txt,VAN73_P2,TS-018b,methacrylate,Poly-Isobornyl MA,C=C(C)C(=O)OC1CC2CCC1(C)C2(C)C,[CH2][C](C)(C(=O)OC1CC2CCC1(C)C2(C)C),18600.0,1.16,SEC13,110.0, 10.06.2020,PVA,10,222.32799999999992,C3[C](C)(C(=O)OC1CC2CCC1(C)C2(C)C)[CH2][C](C)(C(=O)OC1CC2CCC1(C)C2(C)C)[CH2][C](C)(C(=O)OC1CC2CCC1(C)C2(C)C)[CH2][C](C)(C(=O)OC1CC2CCC1(C)C2(C)C)[CH2][C](C)(C(=O)OC1CC2CCC1(C)C2(C)C)[CH2][C](C)(C(=O)OC1CC2CCC1(C)C2(C)C)[CH2][C](C)(C(=O)OC1CC2CCC1(C)C2(C)C)[CH2][C](C)(C(=O)OC1CC2CCC1(C)C2(C)C)[CH2][C](C)(C(=O)OC1CC2CCC1(C)C2(C)C)[CH2][C](C)(C(=O)OC1CC2CCC1(C)C2(C)C)3,83.66017775538845,1,1,265.2125,0.75,232.53170776367188,20.968292236328125,0.08271515675080128
58,"Mittwoch, 10. Juni 2020 13:27:22",E6 1,25.0,262.6,0.20199999999999999,531.7,553.8,343.3,218.5,VAN#73_P2.txt,VAN73_P2,TS-018b,methacrylate,Poly-Isobornyl MA,C=C(C)C(=O)OC1CC2CCC1(C)C2(C)C,[CH2][C](C)(C(=O)OC1CC2CCC1(C)C2(C)C),18600.0,1.16,SEC13,110.0, 10.06.2020,PVA,10,222.32799999999992,C3[C](C)(C(=O)OC1CC2CCC1(C)C2(C)C)[CH2][C](C)(C(=O)OC1CC2CCC1(C)C2(C)C)[CH2][C](C)(C(=O)OC1CC2CCC1(C)C2(C)C)[CH2][C](C)(C(=O)OC1CC2CCC1(C)C2(C)C)[CH2][C](C)(C(=O)OC1CC2CCC1(C)C2(C)C)[CH2][C](C)(C(=O)OC1CC2CCC1(C)C2(C)C)[CH2][C](C)(C(=O)OC1CC2CCC1(C)C2(C)C)[CH2][C](C)(C(=O)OC1CC2CCC1(C)C2(C)C)[CH2][C](C)(C(=O)OC1CC2CCC1(C)C2(C)C)[CH2][C](C)(C(=O)OC1CC2CCC1(C)C2(C)C)3,83.66017775538845,1,1,265.2125,0.75,232.53167724609375,30.068322753906273,0.11450237149240773
59,"Mittwoch, 10. Juni 2020 13:27:33",E6 2,25.0,261.0,0.22699999999999998,518.0,774.9,395.8,207.2,VAN#73_P2.txt,VAN73_P2,TS-018b,methacrylate,Poly-Isobornyl MA,C=C(C)C(=O)OC1CC2CCC1(C)C2(C)C,[CH2][C](C)(C(=O)OC1CC2CCC1(C)C2(C)C),18600.0,1.16,SEC13,110.0, 10.06.2020,PVA,10,222.32799999999992,C3[C](C)(C(=O)OC1CC2CCC1(C)C2(C)C)[CH2][C](C)(C(=O)OC1CC2CCC1(C)C2(C)C)[CH2][C](C)(C(=O)OC1CC2CCC1(C)C2(C)C)[CH2][C](C)(C(=O)OC1CC2CCC1(C)C2(C)C)[CH2][C](C)(C(=O)OC1CC2CCC1(C)C2(C)C)[CH2][C](C)(C(=O)OC1CC2CCC1(C)C2(C)C)[CH2][C](C)(C(=O)OC1CC2CCC1(C)C2(C)C)[CH2][C](C)(C(=O)OC1CC2CCC1(C)C2(C)C)[CH2][C](C)(C(=O)OC1CC2CCC1(C)C2(C)C)[CH2][C](C)(C(=O)OC1CC2CCC1(C)C2(C)C)3,83.66017775538845,1,1,265.2125,0.75,232.53172302246094,28.468276977539062,0.10907385815149066
60,"Mittwoch, 10. Juni 2020 13:27:43",E6 3,25.0,275.9,0.273,529.6,247.1,244.4,217.1,VAN#73_P2.txt,VAN73_P2,TS-018b,methacrylate,Poly-Isobornyl MA,C=C(C)C(=O)OC1CC2CCC1(C)C2(C)C,[CH2][C](C)(C(=O)OC1CC2CCC1(C)C2(C)C),18600.0,1.16,SEC13,110.0, 10.06.2020,PVA,10,222.32799999999992,C3[C](C)(C(=O)OC1CC2CCC1(C)C2(C)C)[CH2][C](C)(C(=O)OC1CC2CCC1(C)C2(C)C)[CH2][C](C)(C(=O)OC1CC2CCC1(C)C2(C)C)[CH2][C](C)(C(=O)OC1CC2CCC1(C)C2(C)C)[CH2][C](C)(C(=O)OC1CC2CCC1(C)C2(C)C)[CH2][C](C)(C(=O)OC1CC2CCC1(C)C2(C)C)[CH2][C](C)(C(=O)OC1CC2CCC1(C)C2(C)C)[CH2][C](C)(C(=O)OC1CC2CCC1(C)C2(C)C)[CH2][C](C)(C(=O)OC1CC2CCC1(C)C2(C)C)[CH2][C](C)(C(=O)OC1CC2CCC1(C)C2(C)C)3,83.66017775538845,1,1,265.2125,0.75,232.53172302246094,43.36827697753904,0.15718839063986606
61,"Mittwoch, 10. Juni 2020 13:28:25",F1 1,25.0,165.9,0.139,219.3,170.4,177.2,129.5,VAN#73_P2.txt,VAN73_P2,TS-018b,methacrylate,Poly-Isobornyl MA,C=C(C)C(=O)OC1CC2CCC1(C)C2(C)C,[CH2][C](C)(C(=O)OC1CC2CCC1(C)C2(C)C),18600.0,1.16,SEC13,110.0, 10.06.2020,None,15,222.32799999999992,C3[C](C)(C(=O)OC1CC2CCC1(C)C2(C)C)[CH2][C](C)(C(=O)OC1CC2CCC1(C)C2(C)C)[CH2][C](C)(C(=O)OC1CC2CCC1(C)C2(C)C)[CH2][C](C)(C(=O)OC1CC2CCC1(C)C2(C)C)[CH2][C](C)(C(=O)OC1CC2CCC1(C)C2(C)C)[CH2][C](C)(C(=O)OC1CC2CCC1(C)C2(C)C)[CH2][C](C)(C(=O)OC1CC2CCC1(C)C2(C)C)[CH2][C](C)(C(=O)OC1CC2CCC1(C)C2(C)C)[CH2][C](C)(C(=O)OC1CC2CCC1(C)C2(C)C)[CH2][C](C)(C(=O)OC1CC2CCC1(C)C2(C)C)3,83.66017775538845,0,1,161.6555555555556,0.9166666666666666,161.12322998046875,4.776770019531256,0.028793068231050364
62,"Mittwoch, 10. Juni 2020 13:28:36",F1 2,25.0,160.3,0.139,215.2,166.8,173.4,129.3,VAN#73_P2.txt,VAN73_P2,TS-018b,methacrylate,Poly-Isobornyl MA,C=C(C)C(=O)OC1CC2CCC1(C)C2(C)C,[CH2][C](C)(C(=O)OC1CC2CCC1(C)C2(C)C),18600.0,1.16,SEC13,110.0, 10.06.2020,None,15,222.32799999999992,C3[C](C)(C(=O)OC1CC2CCC1(C)C2(C)C)[CH2][C](C)(C(=O)OC1CC2CCC1(C)C2(C)C)[CH2][C](C)(C(=O)OC1CC2CCC1(C)C2(C)C)[CH2][C](C)(C(=O)OC1CC2CCC1(C)C2(C)C)[CH2][C](C)(C(=O)OC1CC2CCC1(C)C2(C)C)[CH2][C](C)(C(=O)OC1CC2CCC1(C)C2(C)C)[CH2][C](C)(C(=O)OC1CC2CCC1(C)C2(C)C)[CH2][C](C)(C(=O)OC1CC2CCC1(C)C2(C)C)[CH2][C](C)(C(=O)OC1CC2CCC1(C)C2(C)C)[CH2][C](C)(C(=O)OC1CC2CCC1(C)C2(C)C)3,83.66017775538845,0,1,161.6555555555556,0.9166666666666666,161.1232147216797,0.8232147216796761,0.005135463017340462
63,"Mittwoch, 10. Juni 2020 13:28:47",F1 3,25.0,163.4,0.078,214.1,171.5,177.9,131.1,VAN#73_P2.txt,VAN73_P2,TS-018b,methacrylate,Poly-Isobornyl MA,C=C(C)C(=O)OC1CC2CCC1(C)C2(C)C,[CH2][C](C)(C(=O)OC1CC2CCC1(C)C2(C)C),18600.0,1.16,SEC13,110.0, 10.06.2020,None,15,222.32799999999992,C3[C](C)(C(=O)OC1CC2CCC1(C)C2(C)C)[CH2][C](C)(C(=O)OC1CC2CCC1(C)C2(C)C)[CH2][C](C)(C(=O)OC1CC2CCC1(C)C2(C)C)[CH2][C](C)(C(=O)OC1CC2CCC1(C)C2(C)C)[CH2][C](C)(C(=O)OC1CC2CCC1(C)C2(C)C)[CH2][C](C)(C(=O)OC1CC2CCC1(C)C2(C)C)[CH2][C](C)(C(=O)OC1CC2CCC1(C)C2(C)C)[CH2][C](C)(C(=O)OC1CC2CCC1(C)C2(C)C)[CH2][C](C)(C(=O)OC1CC2CCC1(C)C2(C)C)[CH2][C](C)(C(=O)OC1CC2CCC1(C)C2(C)C)3,83.66017775538845,0,1,161.6555555555556,0.9166666666666666,161.12322998046875,2.2767700195312557,0.013933721049762886
64,"Mittwoch, 10. Juni 2020 13:29:28",F2 1,25.0,157.7,0.061,211.1,163.0,168.6,131.3,VAN#73_P2.txt,VAN73_P2,TS-018b,methacrylate,Poly-Isobornyl MA,C=C(C)C(=O)OC1CC2CCC1(C)C2(C)C,[CH2][C](C)(C(=O)OC1CC2CCC1(C)C2(C)C),18600.0,1.16,SEC13,110.0, 10.06.2020,None,15,222.32799999999992,C3[C](C)(C(=O)OC1CC2CCC1(C)C2(C)C)[CH2][C](C)(C(=O)OC1CC2CCC1(C)C2(C)C)[CH2][C](C)(C(=O)OC1CC2CCC1(C)C2(C)C)[CH2][C](C)(C(=O)OC1CC2CCC1(C)C2(C)C)[CH2][C](C)(C(=O)OC1CC2CCC1(C)C2(C)C)[CH2][C](C)(C(=O)OC1CC2CCC1(C)C2(C)C)[CH2][C](C)(C(=O)OC1CC2CCC1(C)C2(C)C)[CH2][C](C)(C(=O)OC1CC2CCC1(C)C2(C)C)[CH2][C](C)(C(=O)OC1CC2CCC1(C)C2(C)C)[CH2][C](C)(C(=O)OC1CC2CCC1(C)C2(C)C)3,83.66017775538845,0,1,161.6555555555556,0.9166666666666666,161.1232147216797,3.423214721679699,0.021707132033479386
65,"Mittwoch, 10. Juni 2020 13:29:39",F2 2,25.0,161.5,0.099,212.2,170.6,178.1,127.0,VAN#73_P2.txt,VAN73_P2,TS-018b,methacrylate,Poly-Isobornyl MA,C=C(C)C(=O)OC1CC2CCC1(C)C2(C)C,[CH2][C](C)(C(=O)OC1CC2CCC1(C)C2(C)C),18600.0,1.16,SEC13,110.0, 10.06.2020,None,15,222.32799999999992,C3[C](C)(C(=O)OC1CC2CCC1(C)C2(C)C)[CH2][C](C)(C(=O)OC1CC2CCC1(C)C2(C)C)[CH2][C](C)(C(=O)OC1CC2CCC1(C)C2(C)C)[CH2][C](C)(C(=O)OC1CC2CCC1(C)C2(C)C)[CH2][C](C)(C(=O)OC1CC2CCC1(C)C2(C)C)[CH2][C](C)(C(=O)OC1CC2CCC1(C)C2(C)C)[CH2][C](C)(C(=O)OC1CC2CCC1(C)C2(C)C)[CH2][C](C)(C(=O)OC1CC2CCC1(C)C2(C)C)[CH2][C](C)(C(=O)OC1CC2CCC1(C)C2(C)C)[CH2][C](C)(C(=O)OC1CC2CCC1(C)C2(C)C)3,83.66017775538845,0,1,161.6555555555556,0.9166666666666666,161.1232147216797,0.3767852783203125,0.0023330357790731426
66,"Mittwoch, 10. Juni 2020 13:29:50",F2 3,25.0,155.7,0.132,212.7,164.2,168.4,136.5,VAN#73_P2.txt,VAN73_P2,TS-018b,methacrylate,Poly-Isobornyl MA,C=C(C)C(=O)OC1CC2CCC1(C)C2(C)C,[CH2][C](C)(C(=O)OC1CC2CCC1(C)C2(C)C),18600.0,1.16,SEC13,110.0, 10.06.2020,None,15,222.32799999999992,C3[C](C)(C(=O)OC1CC2CCC1(C)C2(C)C)[CH2][C](C)(C(=O)OC1CC2CCC1(C)C2(C)C)[CH2][C](C)(C(=O)OC1CC2CCC1(C)C2(C)C)[CH2][C](C)(C(=O)OC1CC2CCC1(C)C2(C)C)[CH2][C](C)(C(=O)OC1CC2CCC1(C)C2(C)C)[CH2][C](C)(C(=O)OC1CC2CCC1(C)C2(C)C)[CH2][C](C)(C(=O)OC1CC2CCC1(C)C2(C)C)[CH2][C](C)(C(=O)OC1CC2CCC1(C)C2(C)C)[CH2][C](C)(C(=O)OC1CC2CCC1(C)C2(C)C)[CH2][C](C)(C(=O)OC1CC2CCC1(C)C2(C)C)3,83.66017775538845,0,1,161.6555555555556,0.9166666666666666,161.12322998046875,5.423229980468761,0.034831277973466676
67,"Mittwoch, 10. Juni 2020 13:30:26",F3 1,25.0,163.3,0.07400000000000001,214.4,171.2,176.6,134.4,VAN#73_P2.txt,VAN73_P2,TS-018b,methacrylate,Poly-Isobornyl MA,C=C(C)C(=O)OC1CC2CCC1(C)C2(C)C,[CH2][C](C)(C(=O)OC1CC2CCC1(C)C2(C)C),18600.0,1.16,SEC13,110.0, 10.06.2020,None,15,222.32799999999992,C3[C](C)(C(=O)OC1CC2CCC1(C)C2(C)C)[CH2][C](C)(C(=O)OC1CC2CCC1(C)C2(C)C)[CH2][C](C)(C(=O)OC1CC2CCC1(C)C2(C)C)[CH2][C](C)(C(=O)OC1CC2CCC1(C)C2(C)C)[CH2][C](C)(C(=O)OC1CC2CCC1(C)C2(C)C)[CH2][C](C)(C(=O)OC1CC2CCC1(C)C2(C)C)[CH2][C](C)(C(=O)OC1CC2CCC1(C)C2(C)C)[CH2][C](C)(C(=O)OC1CC2CCC1(C)C2(C)C)[CH2][C](C)(C(=O)OC1CC2CCC1(C)C2(C)C)[CH2][C](C)(C(=O)OC1CC2CCC1(C)C2(C)C)3,83.66017775538845,0,1,161.6555555555556,0.9166666666666666,161.1232147216797,2.176785278320324,0.013329977209554953
68,"Mittwoch, 10. Juni 2020 13:30:37",F3 2,25.0,167.4,0.03,217.4,170.5,172.4,148.1,VAN#73_P2.txt,VAN73_P2,TS-018b,methacrylate,Poly-Isobornyl MA,C=C(C)C(=O)OC1CC2CCC1(C)C2(C)C,[CH2][C](C)(C(=O)OC1CC2CCC1(C)C2(C)C),18600.0,1.16,SEC13,110.0, 10.06.2020,None,15,222.32799999999992,C3[C](C)(C(=O)OC1CC2CCC1(C)C2(C)C)[CH2][C](C)(C(=O)OC1CC2CCC1(C)C2(C)C)[CH2][C](C)(C(=O)OC1CC2CCC1(C)C2(C)C)[CH2][C](C)(C(=O)OC1CC2CCC1(C)C2(C)C)[CH2][C](C)(C(=O)OC1CC2CCC1(C)C2(C)C)[CH2][C](C)(C(=O)OC1CC2CCC1(C)C2(C)C)[CH2][C](C)(C(=O)OC1CC2CCC1(C)C2(C)C)[CH2][C](C)(C(=O)OC1CC2CCC1(C)C2(C)C)[CH2][C](C)(C(=O)OC1CC2CCC1(C)C2(C)C)[CH2][C](C)(C(=O)OC1CC2CCC1(C)C2(C)C)3,83.66017775538845,0,1,161.6555555555556,0.9166666666666666,161.12322998046875,6.276770019531256,0.03749563930424884
69,"Mittwoch, 10. Juni 2020 13:30:48",F3 3,25.0,159.7,0.121,218.0,170.1,181.5,115.4,VAN#73_P2.txt,VAN73_P2,TS-018b,methacrylate,Poly-Isobornyl MA,C=C(C)C(=O)OC1CC2CCC1(C)C2(C)C,[CH2][C](C)(C(=O)OC1CC2CCC1(C)C2(C)C),18600.0,1.16,SEC13,110.0, 10.06.2020,None,15,222.32799999999992,C3[C](C)(C(=O)OC1CC2CCC1(C)C2(C)C)[CH2][C](C)(C(=O)OC1CC2CCC1(C)C2(C)C)[CH2][C](C)(C(=O)OC1CC2CCC1(C)C2(C)C)[CH2][C](C)(C(=O)OC1CC2CCC1(C)C2(C)C)[CH2][C](C)(C(=O)OC1CC2CCC1(C)C2(C)C)[CH2][C](C)(C(=O)OC1CC2CCC1(C)C2(C)C)[CH2][C](C)(C(=O)OC1CC2CCC1(C)C2(C)C)[CH2][C](C)(C(=O)OC1CC2CCC1(C)C2(C)C)[CH2][C](C)(C(=O)OC1CC2CCC1(C)C2(C)C)[CH2][C](C)(C(=O)OC1CC2CCC1(C)C2(C)C)3,83.66017775538845,0,1,161.6555555555556,0.9166666666666666,161.12322998046875,1.4232299804687614,0.008911897185151918
70,"Mittwoch, 10. Juni 2020 13:31:32",F4 2,25.0,255.8,0.08,468.2,267.8,262.0,216.0,VAN#73_P2.txt,VAN73_P2,TS-018b,methacrylate,Poly-Isobornyl MA,C=C(C)C(=O)OC1CC2CCC1(C)C2(C)C,[CH2][C](C)(C(=O)OC1CC2CCC1(C)C2(C)C),18600.0,1.16,SEC13,110.0, 10.06.2020,PVA,15,222.32799999999992,C3[C](C)(C(=O)OC1CC2CCC1(C)C2(C)C)[CH2][C](C)(C(=O)OC1CC2CCC1(C)C2(C)C)[CH2][C](C)(C(=O)OC1CC2CCC1(C)C2(C)C)[CH2][C](C)(C(=O)OC1CC2CCC1(C)C2(C)C)[CH2][C](C)(C(=O)OC1CC2CCC1(C)C2(C)C)[CH2][C](C)(C(=O)OC1CC2CCC1(C)C2(C)C)[CH2][C](C)(C(=O)OC1CC2CCC1(C)C2(C)C)[CH2][C](C)(C(=O)OC1CC2CCC1(C)C2(C)C)[CH2][C](C)(C(=O)OC1CC2CCC1(C)C2(C)C)[CH2][C](C)(C(=O)OC1CC2CCC1(C)C2(C)C)3,83.66017775538845,1,1,248.92857142857144,0.8611111111111109,241.10824584960938,14.691754150390636,0.057434535380729616
71,"Mittwoch, 10. Juni 2020 13:31:43",F4 3,25.0,241.8,0.156,457.2,293.9,278.7,186.5,VAN#73_P2.txt,VAN73_P2,TS-018b,methacrylate,Poly-Isobornyl MA,C=C(C)C(=O)OC1CC2CCC1(C)C2(C)C,[CH2][C](C)(C(=O)OC1CC2CCC1(C)C2(C)C),18600.0,1.16,SEC13,110.0, 10.06.2020,PVA,15,222.32799999999992,C3[C](C)(C(=O)OC1CC2CCC1(C)C2(C)C)[CH2][C](C)(C(=O)OC1CC2CCC1(C)C2(C)C)[CH2][C](C)(C(=O)OC1CC2CCC1(C)C2(C)C)[CH2][C](C)(C(=O)OC1CC2CCC1(C)C2(C)C)[CH2][C](C)(C(=O)OC1CC2CCC1(C)C2(C)C)[CH2][C](C)(C(=O)OC1CC2CCC1(C)C2(C)C)[CH2][C](C)(C(=O)OC1CC2CCC1(C)C2(C)C)[CH2][C](C)(C(=O)OC1CC2CCC1(C)C2(C)C)[CH2][C](C)(C(=O)OC1CC2CCC1(C)C2(C)C)[CH2][C](C)(C(=O)OC1CC2CCC1(C)C2(C)C)3,83.66017775538845,1,1,248.92857142857144,0.8611111111111109,241.1082305908203,0.6917694091796989,0.0028609156707183575
72,"Mittwoch, 10. Juni 2020 13:32:20",F5 1,25.0,252.3,0.068,198.1,277.9,271.5,226.4,VAN#73_P2.txt,VAN73_P2,TS-018b,methacrylate,Poly-Isobornyl MA,C=C(C)C(=O)OC1CC2CCC1(C)C2(C)C,[CH2][C](C)(C(=O)OC1CC2CCC1(C)C2(C)C),18600.0,1.16,SEC13,110.0, 10.06.2020,PVA,15,222.32799999999992,C3[C](C)(C(=O)OC1CC2CCC1(C)C2(C)C)[CH2][C](C)(C(=O)OC1CC2CCC1(C)C2(C)C)[CH2][C](C)(C(=O)OC1CC2CCC1(C)C2(C)C)[CH2][C](C)(C(=O)OC1CC2CCC1(C)C2(C)C)[CH2][C](C)(C(=O)OC1CC2CCC1(C)C2(C)C)[CH2][C](C)(C(=O)OC1CC2CCC1(C)C2(C)C)[CH2][C](C)(C(=O)OC1CC2CCC1(C)C2(C)C)[CH2][C](C)(C(=O)OC1CC2CCC1(C)C2(C)C)[CH2][C](C)(C(=O)OC1CC2CCC1(C)C2(C)C)[CH2][C](C)(C(=O)OC1CC2CCC1(C)C2(C)C)3,83.66017775538845,1,1,248.92857142857144,0.8611111111111109,241.1082305908203,11.191769409179699,0.04435897506611058
73,"Mittwoch, 10. Juni 2020 13:32:31",F5 2,25.0,254.9,0.146,190.7,304.3,287.6,205.1,VAN#73_P2.txt,VAN73_P2,TS-018b,methacrylate,Poly-Isobornyl MA,C=C(C)C(=O)OC1CC2CCC1(C)C2(C)C,[CH2][C](C)(C(=O)OC1CC2CCC1(C)C2(C)C),18600.0,1.16,SEC13,110.0, 10.06.2020,PVA,15,222.32799999999992,C3[C](C)(C(=O)OC1CC2CCC1(C)C2(C)C)[CH2][C](C)(C(=O)OC1CC2CCC1(C)C2(C)C)[CH2][C](C)(C(=O)OC1CC2CCC1(C)C2(C)C)[CH2][C](C)(C(=O)OC1CC2CCC1(C)C2(C)C)[CH2][C](C)(C(=O)OC1CC2CCC1(C)C2(C)C)[CH2][C](C)(C(=O)OC1CC2CCC1(C)C2(C)C)[CH2][C](C)(C(=O)OC1CC2CCC1(C)C2(C)C)[CH2][C](C)(C(=O)OC1CC2CCC1(C)C2(C)C)[CH2][C](C)(C(=O)OC1CC2CCC1(C)C2(C)C)[CH2][C](C)(C(=O)OC1CC2CCC1(C)C2(C)C)3,83.66017775538845,1,1,248.92857142857144,0.8611111111111109,241.10826110839844,13.791738891601568,0.0541064687783506
74,"Mittwoch, 10. Juni 2020 13:32:42",F5 3,25.0,243.4,0.165,184.0,257.0,253.2,218.8,VAN#73_P2.txt,VAN73_P2,TS-018b,methacrylate,Poly-Isobornyl MA,C=C(C)C(=O)OC1CC2CCC1(C)C2(C)C,[CH2][C](C)(C(=O)OC1CC2CCC1(C)C2(C)C),18600.0,1.16,SEC13,110.0, 10.06.2020,PVA,15,222.32799999999992,C3[C](C)(C(=O)OC1CC2CCC1(C)C2(C)C)[CH2][C](C)(C(=O)OC1CC2CCC1(C)C2(C)C)[CH2][C](C)(C(=O)OC1CC2CCC1(C)C2(C)C)[CH2][C](C)(C(=O)OC1CC2CCC1(C)C2(C)C)[CH2][C](C)(C(=O)OC1CC2CCC1(C)C2(C)C)[CH2][C](C)(C(=O)OC1CC2CCC1(C)C2(C)C)[CH2][C](C)(C(=O)OC1CC2CCC1(C)C2(C)C)[CH2][C](C)(C(=O)OC1CC2CCC1(C)C2(C)C)[CH2][C](C)(C(=O)OC1CC2CCC1(C)C2(C)C)[CH2][C](C)(C(=O)OC1CC2CCC1(C)C2(C)C)3,83.66017775538845,1,1,248.92857142857144,0.8611111111111109,241.10824584960938,2.2917541503906307,0.009415588128145566
75,"Mittwoch, 10. Juni 2020 13:34:06",F6 1,25.0,247.3,0.18899999999999997,501.5,263.2,258.3,219.6,VAN#73_P2.txt,VAN73_P2,TS-018b,methacrylate,Poly-Isobornyl MA,C=C(C)C(=O)OC1CC2CCC1(C)C2(C)C,[CH2][C](C)(C(=O)OC1CC2CCC1(C)C2(C)C),18600.0,1.16,SEC13,110.0, 10.06.2020,PVA,15,222.32799999999992,C3[C](C)(C(=O)OC1CC2CCC1(C)C2(C)C)[CH2][C](C)(C(=O)OC1CC2CCC1(C)C2(C)C)[CH2][C](C)(C(=O)OC1CC2CCC1(C)C2(C)C)[CH2][C](C)(C(=O)OC1CC2CCC1(C)C2(C)C)[CH2][C](C)(C(=O)OC1CC2CCC1(C)C2(C)C)[CH2][C](C)(C(=O)OC1CC2CCC1(C)C2(C)C)[CH2][C](C)(C(=O)OC1CC2CCC1(C)C2(C)C)[CH2][C](C)(C(=O)OC1CC2CCC1(C)C2(C)C)[CH2][C](C)(C(=O)OC1CC2CCC1(C)C2(C)C)[CH2][C](C)(C(=O)OC1CC2CCC1(C)C2(C)C)3,83.66017775538845,1,1,248.92857142857144,0.8611111111111109,241.10826110839844,6.191738891601574,0.025037359044082386
76,"Mittwoch, 10. Juni 2020 13:34:28",F6 3,25.0,247.0,0.16699999999999998,506.0,251.4,246.9,201.4,VAN#73_P2.txt,VAN73_P2,TS-018b,methacrylate,Poly-Isobornyl MA,C=C(C)C(=O)OC1CC2CCC1(C)C2(C)C,[CH2][C](C)(C(=O)OC1CC2CCC1(C)C2(C)C),18600.0,1.16,SEC13,110.0, 10.06.2020,PVA,15,222.32799999999992,C3[C](C)(C(=O)OC1CC2CCC1(C)C2(C)C)[CH2][C](C)(C(=O)OC1CC2CCC1(C)C2(C)C)[CH2][C](C)(C(=O)OC1CC2CCC1(C)C2(C)C)[CH2][C](C)(C(=O)OC1CC2CCC1(C)C2(C)C)[CH2][C](C)(C(=O)OC1CC2CCC1(C)C2(C)C)[CH2][C](C)(C(=O)OC1CC2CCC1(C)C2(C)C)[CH2][C](C)(C(=O)OC1CC2CCC1(C)C2(C)C)[CH2][C](C)(C(=O)OC1CC2CCC1(C)C2(C)C)[CH2][C](C)(C(=O)OC1CC2CCC1(C)C2(C)C)[CH2][C](C)(C(=O)OC1CC2CCC1(C)C2(C)C)3,83.66017775538845,1,1,248.92857142857144,0.8611111111111109,241.1082305908203,5.8917694091796875,0.02385331744607161
77,"Mittwoch, 10. Juni 2020 13:35:09",G1 1,25.0,187.4,0.14800000000000002,436.5,197.6,199.3,154.0,VAN#73_P2.txt,VAN73_P2,TS-018b,methacrylate,Poly-Isobornyl MA,C=C(C)C(=O)OC1CC2CCC1(C)C2(C)C,[CH2][C](C)(C(=O)OC1CC2CCC1(C)C2(C)C),18600.0,1.16,SEC13,110.0, 10.06.2020,None,20,222.32799999999992,C3[C](C)(C(=O)OC1CC2CCC1(C)C2(C)C)[CH2][C](C)(C(=O)OC1CC2CCC1(C)C2(C)C)[CH2][C](C)(C(=O)OC1CC2CCC1(C)C2(C)C)[CH2][C](C)(C(=O)OC1CC2CCC1(C)C2(C)C)[CH2][C](C)(C(=O)OC1CC2CCC1(C)C2(C)C)[CH2][C](C)(C(=O)OC1CC2CCC1(C)C2(C)C)[CH2][C](C)(C(=O)OC1CC2CCC1(C)C2(C)C)[CH2][C](C)(C(=O)OC1CC2CCC1(C)C2(C)C)[CH2][C](C)(C(=O)OC1CC2CCC1(C)C2(C)C)[CH2][C](C)(C(=O)OC1CC2CCC1(C)C2(C)C)3,83.66017775538845,0,1,182.46666666666667,0.9166666666666666,173.0657958984375,14.334204101562506,0.07648988314601124
78,"Mittwoch, 10. Juni 2020 13:35:20",G1 2,25.0,186.1,0.091,429.7,202.4,204.2,153.3,VAN#73_P2.txt,VAN73_P2,TS-018b,methacrylate,Poly-Isobornyl MA,C=C(C)C(=O)OC1CC2CCC1(C)C2(C)C,[CH2][C](C)(C(=O)OC1CC2CCC1(C)C2(C)C),18600.0,1.16,SEC13,110.0, 10.06.2020,None,20,222.32799999999992,C3[C](C)(C(=O)OC1CC2CCC1(C)C2(C)C)[CH2][C](C)(C(=O)OC1CC2CCC1(C)C2(C)C)[CH2][C](C)(C(=O)OC1CC2CCC1(C)C2(C)C)[CH2][C](C)(C(=O)OC1CC2CCC1(C)C2(C)C)[CH2][C](C)(C(=O)OC1CC2CCC1(C)C2(C)C)[CH2][C](C)(C(=O)OC1CC2CCC1(C)C2(C)C)[CH2][C](C)(C(=O)OC1CC2CCC1(C)C2(C)C)[CH2][C](C)(C(=O)OC1CC2CCC1(C)C2(C)C)[CH2][C](C)(C(=O)OC1CC2CCC1(C)C2(C)C)[CH2][C](C)(C(=O)OC1CC2CCC1(C)C2(C)C)3,83.66017775538845,0,1,182.46666666666667,0.9166666666666666,173.0657958984375,13.034204101562494,0.07003871091650991
79,"Mittwoch, 10. Juni 2020 13:35:31",G1 3,25.0,186.5,0.105,427.3,204.7,206.6,149.3,VAN#73_P2.txt,VAN73_P2,TS-018b,methacrylate,Poly-Isobornyl MA,C=C(C)C(=O)OC1CC2CCC1(C)C2(C)C,[CH2][C](C)(C(=O)OC1CC2CCC1(C)C2(C)C),18600.0,1.16,SEC13,110.0, 10.06.2020,None,20,222.32799999999992,C3[C](C)(C(=O)OC1CC2CCC1(C)C2(C)C)[CH2][C](C)(C(=O)OC1CC2CCC1(C)C2(C)C)[CH2][C](C)(C(=O)OC1CC2CCC1(C)C2(C)C)[CH2][C](C)(C(=O)OC1CC2CCC1(C)C2(C)C)[CH2][C](C)(C(=O)OC1CC2CCC1(C)C2(C)C)[CH2][C](C)(C(=O)OC1CC2CCC1(C)C2(C)C)[CH2][C](C)(C(=O)OC1CC2CCC1(C)C2(C)C)[CH2][C](C)(C(=O)OC1CC2CCC1(C)C2(C)C)[CH2][C](C)(C(=O)OC1CC2CCC1(C)C2(C)C)[CH2][C](C)(C(=O)OC1CC2CCC1(C)C2(C)C)3,83.66017775538845,0,1,182.46666666666667,0.9166666666666666,173.06581115722656,13.434188842773438,0.0720331841435573
80,"Mittwoch, 10. Juni 2020 13:37:12",G3 1,25.0,178.9,0.078,203.3,190.2,192.0,154.5,VAN#73_P2.txt,VAN73_P2,TS-018b,methacrylate,Poly-Isobornyl MA,C=C(C)C(=O)OC1CC2CCC1(C)C2(C)C,[CH2][C](C)(C(=O)OC1CC2CCC1(C)C2(C)C),18600.0,1.16,SEC13,110.0, 10.06.2020,None,20,222.32799999999992,C3[C](C)(C(=O)OC1CC2CCC1(C)C2(C)C)[CH2][C](C)(C(=O)OC1CC2CCC1(C)C2(C)C)[CH2][C](C)(C(=O)OC1CC2CCC1(C)C2(C)C)[CH2][C](C)(C(=O)OC1CC2CCC1(C)C2(C)C)[CH2][C](C)(C(=O)OC1CC2CCC1(C)C2(C)C)[CH2][C](C)(C(=O)OC1CC2CCC1(C)C2(C)C)[CH2][C](C)(C(=O)OC1CC2CCC1(C)C2(C)C)[CH2][C](C)(C(=O)OC1CC2CCC1(C)C2(C)C)[CH2][C](C)(C(=O)OC1CC2CCC1(C)C2(C)C)[CH2][C](C)(C(=O)OC1CC2CCC1(C)C2(C)C)3,83.66017775538845,0,1,182.46666666666667,0.9166666666666666,173.06581115722656,5.834188842773443,0.032611452447028746
81,"Mittwoch, 10. Juni 2020 13:37:22",G3 2,25.0,176.0,0.134,201.1,190.9,197.3,129.9,VAN#73_P2.txt,VAN73_P2,TS-018b,methacrylate,Poly-Isobornyl MA,C=C(C)C(=O)OC1CC2CCC1(C)C2(C)C,[CH2][C](C)(C(=O)OC1CC2CCC1(C)C2(C)C),18600.0,1.16,SEC13,110.0, 10.06.2020,None,20,222.32799999999992,C3[C](C)(C(=O)OC1CC2CCC1(C)C2(C)C)[CH2][C](C)(C(=O)OC1CC2CCC1(C)C2(C)C)[CH2][C](C)(C(=O)OC1CC2CCC1(C)C2(C)C)[CH2][C](C)(C(=O)OC1CC2CCC1(C)C2(C)C)[CH2][C](C)(C(=O)OC1CC2CCC1(C)C2(C)C)[CH2][C](C)(C(=O)OC1CC2CCC1(C)C2(C)C)[CH2][C](C)(C(=O)OC1CC2CCC1(C)C2(C)C)[CH2][C](C)(C(=O)OC1CC2CCC1(C)C2(C)C)[CH2][C](C)(C(=O)OC1CC2CCC1(C)C2(C)C)[CH2][C](C)(C(=O)OC1CC2CCC1(C)C2(C)C)3,83.66017775538845,0,1,182.46666666666667,0.9166666666666666,173.0657958984375,2.9342041015625,0.016671614213423294
82,"Mittwoch, 10. Juni 2020 13:37:33",G3 3,25.0,179.9,0.069,204.6,190.4,191.6,158.3,VAN#73_P2.txt,VAN73_P2,TS-018b,methacrylate,Poly-Isobornyl MA,C=C(C)C(=O)OC1CC2CCC1(C)C2(C)C,[CH2][C](C)(C(=O)OC1CC2CCC1(C)C2(C)C),18600.0,1.16,SEC13,110.0, 10.06.2020,None,20,222.32799999999992,C3[C](C)(C(=O)OC1CC2CCC1(C)C2(C)C)[CH2][C](C)(C(=O)OC1CC2CCC1(C)C2(C)C)[CH2][C](C)(C(=O)OC1CC2CCC1(C)C2(C)C)[CH2][C](C)(C(=O)OC1CC2CCC1(C)C2(C)C)[CH2][C](C)(C(=O)OC1CC2CCC1(C)C2(C)C)[CH2][C](C)(C(=O)OC1CC2CCC1(C)C2(C)C)[CH2][C](C)(C(=O)OC1CC2CCC1(C)C2(C)C)[CH2][C](C)(C(=O)OC1CC2CCC1(C)C2(C)C)[CH2][C](C)(C(=O)OC1CC2CCC1(C)C2(C)C)[CH2][C](C)(C(=O)OC1CC2CCC1(C)C2(C)C)3,83.66017775538845,0,1,182.46666666666667,0.9166666666666666,173.0657958984375,6.834204101562506,0.037988905511742665
83,"Mittwoch, 10. Juni 2020 13:38:19",G4 1,25.0,256.7,0.126,448.0,288.2,279.7,228.9,VAN#73_P2.txt,VAN73_P2,TS-018b,methacrylate,Poly-Isobornyl MA,C=C(C)C(=O)OC1CC2CCC1(C)C2(C)C,[CH2][C](C)(C(=O)OC1CC2CCC1(C)C2(C)C),18600.0,1.16,SEC13,110.0, 10.06.2020,PVA,20,222.32799999999992,C3[C](C)(C(=O)OC1CC2CCC1(C)C2(C)C)[CH2][C](C)(C(=O)OC1CC2CCC1(C)C2(C)C)[CH2][C](C)(C(=O)OC1CC2CCC1(C)C2(C)C)[CH2][C](C)(C(=O)OC1CC2CCC1(C)C2(C)C)[CH2][C](C)(C(=O)OC1CC2CCC1(C)C2(C)C)[CH2][C](C)(C(=O)OC1CC2CCC1(C)C2(C)C)[CH2][C](C)(C(=O)OC1CC2CCC1(C)C2(C)C)[CH2][C](C)(C(=O)OC1CC2CCC1(C)C2(C)C)[CH2][C](C)(C(=O)OC1CC2CCC1(C)C2(C)C)[CH2][C](C)(C(=O)OC1CC2CCC1(C)C2(C)C)3,83.66017775538845,1,1,254.33333333333331,0.9166666666666666,250.11434936523438,6.585650634765614,0.025655047272168344
84,"Mittwoch, 10. Juni 2020 13:38:30",G4 2,25.0,264.3,0.09699999999999999,427.2,308.7,294.0,220.7,VAN#73_P2.txt,VAN73_P2,TS-018b,methacrylate,Poly-Isobornyl MA,C=C(C)C(=O)OC1CC2CCC1(C)C2(C)C,[CH2][C](C)(C(=O)OC1CC2CCC1(C)C2(C)C),18600.0,1.16,SEC13,110.0, 10.06.2020,PVA,20,222.32799999999992,C3[C](C)(C(=O)OC1CC2CCC1(C)C2(C)C)[CH2][C](C)(C(=O)OC1CC2CCC1(C)C2(C)C)[CH2][C](C)(C(=O)OC1CC2CCC1(C)C2(C)C)[CH2][C](C)(C(=O)OC1CC2CCC1(C)C2(C)C)[CH2][C](C)(C(=O)OC1CC2CCC1(C)C2(C)C)[CH2][C](C)(C(=O)OC1CC2CCC1(C)C2(C)C)[CH2][C](C)(C(=O)OC1CC2CCC1(C)C2(C)C)[CH2][C](C)(C(=O)OC1CC2CCC1(C)C2(C)C)[CH2][C](C)(C(=O)OC1CC2CCC1(C)C2(C)C)[CH2][C](C)(C(=O)OC1CC2CCC1(C)C2(C)C)3,83.66017775538845,1,1,254.33333333333331,0.9166666666666666,250.1143341064453,14.185665893554699,0.053672591349052966
85,"Mittwoch, 10. Juni 2020 13:38:41",G4 3,25.0,255.8,0.059000000000000004,439.4,286.4,277.7,222.4,VAN#73_P2.txt,VAN73_P2,TS-018b,methacrylate,Poly-Isobornyl MA,C=C(C)C(=O)OC1CC2CCC1(C)C2(C)C,[CH2][C](C)(C(=O)OC1CC2CCC1(C)C2(C)C),18600.0,1.16,SEC13,110.0, 10.06.2020,PVA,20,222.32799999999992,C3[C](C)(C(=O)OC1CC2CCC1(C)C2(C)C)[CH2][C](C)(C(=O)OC1CC2CCC1(C)C2(C)C)[CH2][C](C)(C(=O)OC1CC2CCC1(C)C2(C)C)[CH2][C](C)(C(=O)OC1CC2CCC1(C)C2(C)C)[CH2][C](C)(C(=O)OC1CC2CCC1(C)C2(C)C)[CH2][C](C)(C(=O)OC1CC2CCC1(C)C2(C)C)[CH2][C](C)(C(=O)OC1CC2CCC1(C)C2(C)C)[CH2][C](C)(C(=O)OC1CC2CCC1(C)C2(C)C)[CH2][C](C)(C(=O)OC1CC2CCC1(C)C2(C)C)[CH2][C](C)(C(=O)OC1CC2CCC1(C)C2(C)C)3,83.66017775538845,1,1,254.33333333333331,0.9166666666666666,250.1143341064453,5.685665893554699,0.022226997238290455
86,"Mittwoch, 10. Juni 2020 13:39:22",G5 1,25.0,262.7,0.152,475.6,265.4,260.8,225.7,VAN#73_P2.txt,VAN73_P2,TS-018b,methacrylate,Poly-Isobornyl MA,C=C(C)C(=O)OC1CC2CCC1(C)C2(C)C,[CH2][C](C)(C(=O)OC1CC2CCC1(C)C2(C)C),18600.0,1.16,SEC13,110.0, 10.06.2020,PVA,20,222.32799999999992,C3[C](C)(C(=O)OC1CC2CCC1(C)C2(C)C)[CH2][C](C)(C(=O)OC1CC2CCC1(C)C2(C)C)[CH2][C](C)(C(=O)OC1CC2CCC1(C)C2(C)C)[CH2][C](C)(C(=O)OC1CC2CCC1(C)C2(C)C)[CH2][C](C)(C(=O)OC1CC2CCC1(C)C2(C)C)[CH2][C](C)(C(=O)OC1CC2CCC1(C)C2(C)C)[CH2][C](C)(C(=O)OC1CC2CCC1(C)C2(C)C)[CH2][C](C)(C(=O)OC1CC2CCC1(C)C2(C)C)[CH2][C](C)(C(=O)OC1CC2CCC1(C)C2(C)C)[CH2][C](C)(C(=O)OC1CC2CCC1(C)C2(C)C)3,83.66017775538845,1,1,254.33333333333331,0.9166666666666666,250.11434936523438,12.585650634765614,0.04790883378289156
87,"Mittwoch, 10. Juni 2020 13:39:33",G5 2,25.0,242.7,0.18100000000000002,465.0,270.5,264.8,221.9,VAN#73_P2.txt,VAN73_P2,TS-018b,methacrylate,Poly-Isobornyl MA,C=C(C)C(=O)OC1CC2CCC1(C)C2(C)C,[CH2][C](C)(C(=O)OC1CC2CCC1(C)C2(C)C),18600.0,1.16,SEC13,110.0, 10.06.2020,PVA,20,222.32799999999992,C3[C](C)(C(=O)OC1CC2CCC1(C)C2(C)C)[CH2][C](C)(C(=O)OC1CC2CCC1(C)C2(C)C)[CH2][C](C)(C(=O)OC1CC2CCC1(C)C2(C)C)[CH2][C](C)(C(=O)OC1CC2CCC1(C)C2(C)C)[CH2][C](C)(C(=O)OC1CC2CCC1(C)C2(C)C)[CH2][C](C)(C(=O)OC1CC2CCC1(C)C2(C)C)[CH2][C](C)(C(=O)OC1CC2CCC1(C)C2(C)C)[CH2][C](C)(C(=O)OC1CC2CCC1(C)C2(C)C)[CH2][C](C)(C(=O)OC1CC2CCC1(C)C2(C)C)[CH2][C](C)(C(=O)OC1CC2CCC1(C)C2(C)C)3,83.66017775538845,1,1,254.33333333333331,0.9166666666666666,250.1143341064453,7.414334106445324,0.030549378271303353
88,"Mittwoch, 10. Juni 2020 13:39:44",G5 3,25.0,242.0,0.07400000000000001,484.0,263.1,258.3,219.2,VAN#73_P2.txt,VAN73_P2,TS-018b,methacrylate,Poly-Isobornyl MA,C=C(C)C(=O)OC1CC2CCC1(C)C2(C)C,[CH2][C](C)(C(=O)OC1CC2CCC1(C)C2(C)C),18600.0,1.16,SEC13,110.0, 10.06.2020,PVA,20,222.32799999999992,C3[C](C)(C(=O)OC1CC2CCC1(C)C2(C)C)[CH2][C](C)(C(=O)OC1CC2CCC1(C)C2(C)C)[CH2][C](C)(C(=O)OC1CC2CCC1(C)C2(C)C)[CH2][C](C)(C(=O)OC1CC2CCC1(C)C2(C)C)[CH2][C](C)(C(=O)OC1CC2CCC1(C)C2(C)C)[CH2][C](C)(C(=O)OC1CC2CCC1(C)C2(C)C)[CH2][C](C)(C(=O)OC1CC2CCC1(C)C2(C)C)[CH2][C](C)(C(=O)OC1CC2CCC1(C)C2(C)C)[CH2][C](C)(C(=O)OC1CC2CCC1(C)C2(C)C)[CH2][C](C)(C(=O)OC1CC2CCC1(C)C2(C)C)3,83.66017775538845,1,1,254.33333333333331,0.9166666666666666,250.1143341064453,8.114334106445312,0.03353030622498063
89,"Mittwoch, 10. Juni 2020 13:40:15",G6 1,25.0,253.6,0.165,467.0,284.0,276.2,227.6,VAN#73_P2.txt,VAN73_P2,TS-018b,methacrylate,Poly-Isobornyl MA,C=C(C)C(=O)OC1CC2CCC1(C)C2(C)C,[CH2][C](C)(C(=O)OC1CC2CCC1(C)C2(C)C),18600.0,1.16,SEC13,110.0, 10.06.2020,PVA,20,222.32799999999992,C3[C](C)(C(=O)OC1CC2CCC1(C)C2(C)C)[CH2][C](C)(C(=O)OC1CC2CCC1(C)C2(C)C)[CH2][C](C)(C(=O)OC1CC2CCC1(C)C2(C)C)[CH2][C](C)(C(=O)OC1CC2CCC1(C)C2(C)C)[CH2][C](C)(C(=O)OC1CC2CCC1(C)C2(C)C)[CH2][C](C)(C(=O)OC1CC2CCC1(C)C2(C)C)[CH2][C](C)(C(=O)OC1CC2CCC1(C)C2(C)C)[CH2][C](C)(C(=O)OC1CC2CCC1(C)C2(C)C)[CH2][C](C)(C(=O)OC1CC2CCC1(C)C2(C)C)[CH2][C](C)(C(=O)OC1CC2CCC1(C)C2(C)C)3,83.66017775538845,1,1,254.33333333333331,0.9166666666666666,250.11434936523438,3.4856506347656193,0.013744679159170424
90,"Mittwoch, 10. Juni 2020 13:40:26",G6 2,25.0,266.7,0.19399999999999998,478.3,396.6,338.1,152.1,VAN#73_P2.txt,VAN73_P2,TS-018b,methacrylate,Poly-Isobornyl MA,C=C(C)C(=O)OC1CC2CCC1(C)C2(C)C,[CH2][C](C)(C(=O)OC1CC2CCC1(C)C2(C)C),18600.0,1.16,SEC13,110.0, 10.06.2020,PVA,20,222.32799999999992,C3[C](C)(C(=O)OC1CC2CCC1(C)C2(C)C)[CH2][C](C)(C(=O)OC1CC2CCC1(C)C2(C)C)[CH2][C](C)(C(=O)OC1CC2CCC1(C)C2(C)C)[CH2][C](C)(C(=O)OC1CC2CCC1(C)C2(C)C)[CH2][C](C)(C(=O)OC1CC2CCC1(C)C2(C)C)[CH2][C](C)(C(=O)OC1CC2CCC1(C)C2(C)C)[CH2][C](C)(C(=O)OC1CC2CCC1(C)C2(C)C)[CH2][C](C)(C(=O)OC1CC2CCC1(C)C2(C)C)[CH2][C](C)(C(=O)OC1CC2CCC1(C)C2(C)C)[CH2][C](C)(C(=O)OC1CC2CCC1(C)C2(C)C)3,83.66017775538845,1,1,254.33333333333331,0.9166666666666666,250.1143341064453,16.585665893554676,0.06218847354163733
91,"Mittwoch, 10. Juni 2020 13:40:37",G6 3,25.0,244.5,0.19899999999999998,465.0,261.3,256.9,221.0,VAN#73_P2.txt,VAN73_P2,TS-018b,methacrylate,Poly-Isobornyl MA,C=C(C)C(=O)OC1CC2CCC1(C)C2(C)C,[CH2][C](C)(C(=O)OC1CC2CCC1(C)C2(C)C),18600.0,1.16,SEC13,110.0, 10.06.2020,PVA,20,222.32799999999992,C3[C](C)(C(=O)OC1CC2CCC1(C)C2(C)C)[CH2][C](C)(C(=O)OC1CC2CCC1(C)C2(C)C)[CH2][C](C)(C(=O)OC1CC2CCC1(C)C2(C)C)[CH2][C](C)(C(=O)OC1CC2CCC1(C)C2(C)C)[CH2][C](C)(C(=O)OC1CC2CCC1(C)C2(C)C)[CH2][C](C)(C(=O)OC1CC2CCC1(C)C2(C)C)[CH2][C](C)(C(=O)OC1CC2CCC1(C)C2(C)C)[CH2][C](C)(C(=O)OC1CC2CCC1(C)C2(C)C)[CH2][C](C)(C(=O)OC1CC2CCC1(C)C2(C)C)[CH2][C](C)(C(=O)OC1CC2CCC1(C)C2(C)C)3,83.66017775538845,1,1,254.33333333333331,0.9166666666666666,250.11436462402344,5.6143646240234375,0.022962636499073364
92,"Mittwoch, 10. Juni 2020 13:41:12",H1 1,25.0,207.2,0.207,333.5,198.9,199.6,162.5,VAN#73_P2.txt,VAN73_P2,TS-018b,methacrylate,Poly-Isobornyl MA,C=C(C)C(=O)OC1CC2CCC1(C)C2(C)C,[CH2][C](C)(C(=O)OC1CC2CCC1(C)C2(C)C),18600.0,1.16,SEC13,110.0, 10.06.2020,None,30,222.32799999999992,C3[C](C)(C(=O)OC1CC2CCC1(C)C2(C)C)[CH2][C](C)(C(=O)OC1CC2CCC1(C)C2(C)C)[CH2][C](C)(C(=O)OC1CC2CCC1(C)C2(C)C)[CH2][C](C)(C(=O)OC1CC2CCC1(C)C2(C)C)[CH2][C](C)(C(=O)OC1CC2CCC1(C)C2(C)C)[CH2][C](C)(C(=O)OC1CC2CCC1(C)C2(C)C)[CH2][C](C)(C(=O)OC1CC2CCC1(C)C2(C)C)[CH2][C](C)(C(=O)OC1CC2CCC1(C)C2(C)C)[CH2][C](C)(C(=O)OC1CC2CCC1(C)C2(C)C)[CH2][C](C)(C(=O)OC1CC2CCC1(C)C2(C)C)3,83.66017775538845,0,1,202.45555555555558,0.8888888888888888,203.70919799804688,3.4908020019531136,0.016847500009426225
93,"Mittwoch, 10. Juni 2020 13:41:23",H1 2,25.0,201.4,0.168,324.1,538.2,312.3,155.9,VAN#73_P2.txt,VAN73_P2,TS-018b,methacrylate,Poly-Isobornyl MA,C=C(C)C(=O)OC1CC2CCC1(C)C2(C)C,[CH2][C](C)(C(=O)OC1CC2CCC1(C)C2(C)C),18600.0,1.16,SEC13,110.0, 10.06.2020,None,30,222.32799999999992,C3[C](C)(C(=O)OC1CC2CCC1(C)C2(C)C)[CH2][C](C)(C(=O)OC1CC2CCC1(C)C2(C)C)[CH2][C](C)(C(=O)OC1CC2CCC1(C)C2(C)C)[CH2][C](C)(C(=O)OC1CC2CCC1(C)C2(C)C)[CH2][C](C)(C(=O)OC1CC2CCC1(C)C2(C)C)[CH2][C](C)(C(=O)OC1CC2CCC1(C)C2(C)C)[CH2][C](C)(C(=O)OC1CC2CCC1(C)C2(C)C)[CH2][C](C)(C(=O)OC1CC2CCC1(C)C2(C)C)[CH2][C](C)(C(=O)OC1CC2CCC1(C)C2(C)C)[CH2][C](C)(C(=O)OC1CC2CCC1(C)C2(C)C)3,83.66017775538845,0,1,202.45555555555558,0.8888888888888888,203.70919799804688,2.3091979980468693,0.011465729881066878
94,"Mittwoch, 10. Juni 2020 13:41:34",H1 3,25.0,207.9,0.09699999999999999,350.2,232.0,229.7,170.0,VAN#73_P2.txt,VAN73_P2,TS-018b,methacrylate,Poly-Isobornyl MA,C=C(C)C(=O)OC1CC2CCC1(C)C2(C)C,[CH2][C](C)(C(=O)OC1CC2CCC1(C)C2(C)C),18600.0,1.16,SEC13,110.0, 10.06.2020,None,30,222.32799999999992,C3[C](C)(C(=O)OC1CC2CCC1(C)C2(C)C)[CH2][C](C)(C(=O)OC1CC2CCC1(C)C2(C)C)[CH2][C](C)(C(=O)OC1CC2CCC1(C)C2(C)C)[CH2][C](C)(C(=O)OC1CC2CCC1(C)C2(C)C)[CH2][C](C)(C(=O)OC1CC2CCC1(C)C2(C)C)[CH2][C](C)(C(=O)OC1CC2CCC1(C)C2(C)C)[CH2][C](C)(C(=O)OC1CC2CCC1(C)C2(C)C)[CH2][C](C)(C(=O)OC1CC2CCC1(C)C2(C)C)[CH2][C](C)(C(=O)OC1CC2CCC1(C)C2(C)C)[CH2][C](C)(C(=O)OC1CC2CCC1(C)C2(C)C)3,83.66017775538845,0,1,202.45555555555558,0.8888888888888888,203.70919799804688,4.190802001953131,0.020157777787172346
95,"Mittwoch, 10. Juni 2020 13:42:18",H2 1,25.0,207.9,0.22899999999999998,330.7,795.0,399.4,152.0,VAN#73_P2.txt,VAN73_P2,TS-018b,methacrylate,Poly-Isobornyl MA,C=C(C)C(=O)OC1CC2CCC1(C)C2(C)C,[CH2][C](C)(C(=O)OC1CC2CCC1(C)C2(C)C),18600.0,1.16,SEC13,110.0, 10.06.2020,None,30,222.32799999999992,C3[C](C)(C(=O)OC1CC2CCC1(C)C2(C)C)[CH2][C](C)(C(=O)OC1CC2CCC1(C)C2(C)C)[CH2][C](C)(C(=O)OC1CC2CCC1(C)C2(C)C)[CH2][C](C)(C(=O)OC1CC2CCC1(C)C2(C)C)[CH2][C](C)(C(=O)OC1CC2CCC1(C)C2(C)C)[CH2][C](C)(C(=O)OC1CC2CCC1(C)C2(C)C)[CH2][C](C)(C(=O)OC1CC2CCC1(C)C2(C)C)[CH2][C](C)(C(=O)OC1CC2CCC1(C)C2(C)C)[CH2][C](C)(C(=O)OC1CC2CCC1(C)C2(C)C)[CH2][C](C)(C(=O)OC1CC2CCC1(C)C2(C)C)3,83.66017775538845,0,1,202.45555555555558,0.8888888888888888,203.70919799804688,4.190802001953131,0.020157777787172346
96,"Mittwoch, 10. Juni 2020 13:42:29",H2 2,25.0,207.5,0.057999999999999996,328.5,224.2,222.5,180.3,VAN#73_P2.txt,VAN73_P2,TS-018b,methacrylate,Poly-Isobornyl MA,C=C(C)C(=O)OC1CC2CCC1(C)C2(C)C,[CH2][C](C)(C(=O)OC1CC2CCC1(C)C2(C)C),18600.0,1.16,SEC13,110.0, 10.06.2020,None,30,222.32799999999992,C3[C](C)(C(=O)OC1CC2CCC1(C)C2(C)C)[CH2][C](C)(C(=O)OC1CC2CCC1(C)C2(C)C)[CH2][C](C)(C(=O)OC1CC2CCC1(C)C2(C)C)[CH2][C](C)(C(=O)OC1CC2CCC1(C)C2(C)C)[CH2][C](C)(C(=O)OC1CC2CCC1(C)C2(C)C)[CH2][C](C)(C(=O)OC1CC2CCC1(C)C2(C)C)[CH2][C](C)(C(=O)OC1CC2CCC1(C)C2(C)C)[CH2][C](C)(C(=O)OC1CC2CCC1(C)C2(C)C)[CH2][C](C)(C(=O)OC1CC2CCC1(C)C2(C)C)[CH2][C](C)(C(=O)OC1CC2CCC1(C)C2(C)C)3,83.66017775538845,0,1,202.45555555555558,0.8888888888888888,203.70919799804688,3.790802001953125,0.01826892531061747
97,"Mittwoch, 10. Juni 2020 13:42:40",H2 3,25.0,193.2,0.111,324.2,213.7,213.9,156.2,VAN#73_P2.txt,VAN73_P2,TS-018b,methacrylate,Poly-Isobornyl MA,C=C(C)C(=O)OC1CC2CCC1(C)C2(C)C,[CH2][C](C)(C(=O)OC1CC2CCC1(C)C2(C)C),18600.0,1.16,SEC13,110.0, 10.06.2020,None,30,222.32799999999992,C3[C](C)(C(=O)OC1CC2CCC1(C)C2(C)C)[CH2][C](C)(C(=O)OC1CC2CCC1(C)C2(C)C)[CH2][C](C)(C(=O)OC1CC2CCC1(C)C2(C)C)[CH2][C](C)(C(=O)OC1CC2CCC1(C)C2(C)C)[CH2][C](C)(C(=O)OC1CC2CCC1(C)C2(C)C)[CH2][C](C)(C(=O)OC1CC2CCC1(C)C2(C)C)[CH2][C](C)(C(=O)OC1CC2CCC1(C)C2(C)C)[CH2][C](C)(C(=O)OC1CC2CCC1(C)C2(C)C)[CH2][C](C)(C(=O)OC1CC2CCC1(C)C2(C)C)[CH2][C](C)(C(=O)OC1CC2CCC1(C)C2(C)C)3,83.66017775538845,0,1,202.45555555555558,0.8888888888888888,203.70919799804688,10.509197998046886,0.05439543477249942
98,"Mittwoch, 10. Juni 2020 13:43:17",H3 1,25.0,198.9,0.217,343.9,834.5,417.6,148.9,VAN#73_P2.txt,VAN73_P2,TS-018b,methacrylate,Poly-Isobornyl MA,C=C(C)C(=O)OC1CC2CCC1(C)C2(C)C,[CH2][C](C)(C(=O)OC1CC2CCC1(C)C2(C)C),18600.0,1.16,SEC13,110.0, 10.06.2020,None,30,222.32799999999992,C3[C](C)(C(=O)OC1CC2CCC1(C)C2(C)C)[CH2][C](C)(C(=O)OC1CC2CCC1(C)C2(C)C)[CH2][C](C)(C(=O)OC1CC2CCC1(C)C2(C)C)[CH2][C](C)(C(=O)OC1CC2CCC1(C)C2(C)C)[CH2][C](C)(C(=O)OC1CC2CCC1(C)C2(C)C)[CH2][C](C)(C(=O)OC1CC2CCC1(C)C2(C)C)[CH2][C](C)(C(=O)OC1CC2CCC1(C)C2(C)C)[CH2][C](C)(C(=O)OC1CC2CCC1(C)C2(C)C)[CH2][C](C)(C(=O)OC1CC2CCC1(C)C2(C)C)[CH2][C](C)(C(=O)OC1CC2CCC1(C)C2(C)C)3,83.66017775538845,0,1,202.45555555555558,0.8888888888888888,203.70919799804688,4.809197998046869,0.024178974349154697
99,"Mittwoch, 10. Juni 2020 13:43:28",H3 2,25.0,191.5,0.205,338.1,405.9,252.7,155.5,VAN#73_P2.txt,VAN73_P2,TS-018b,methacrylate,Poly-Isobornyl MA,C=C(C)C(=O)OC1CC2CCC1(C)C2(C)C,[CH2][C](C)(C(=O)OC1CC2CCC1(C)C2(C)C),18600.0,1.16,SEC13,110.0, 10.06.2020,None,30,222.32799999999992,C3[C](C)(C(=O)OC1CC2CCC1(C)C2(C)C)[CH2][C](C)(C(=O)OC1CC2CCC1(C)C2(C)C)[CH2][C](C)(C(=O)OC1CC2CCC1(C)C2(C)C)[CH2][C](C)(C(=O)OC1CC2CCC1(C)C2(C)C)[CH2][C](C)(C(=O)OC1CC2CCC1(C)C2(C)C)[CH2][C](C)(C(=O)OC1CC2CCC1(C)C2(C)C)[CH2][C](C)(C(=O)OC1CC2CCC1(C)C2(C)C)[CH2][C](C)(C(=O)OC1CC2CCC1(C)C2(C)C)[CH2][C](C)(C(=O)OC1CC2CCC1(C)C2(C)C)[CH2][C](C)(C(=O)OC1CC2CCC1(C)C2(C)C)3,83.66017775538845,0,1,202.45555555555558,0.8888888888888888,203.70919799804688,12.209197998046875,0.06375560312296018
100,"Mittwoch, 10. Juni 2020 13:43:39",H3 3,25.0,206.6,0.158,341.2,445.0,276.6,170.3,VAN#73_P2.txt,VAN73_P2,TS-018b,methacrylate,Poly-Isobornyl MA,C=C(C)C(=O)OC1CC2CCC1(C)C2(C)C,[CH2][C](C)(C(=O)OC1CC2CCC1(C)C2(C)C),18600.0,1.16,SEC13,110.0, 10.06.2020,None,30,222.32799999999992,C3[C](C)(C(=O)OC1CC2CCC1(C)C2(C)C)[CH2][C](C)(C(=O)OC1CC2CCC1(C)C2(C)C)[CH2][C](C)(C(=O)OC1CC2CCC1(C)C2(C)C)[CH2][C](C)(C(=O)OC1CC2CCC1(C)C2(C)C)[CH2][C](C)(C(=O)OC1CC2CCC1(C)C2(C)C)[CH2][C](C)(C(=O)OC1CC2CCC1(C)C2(C)C)[CH2][C](C)(C(=O)OC1CC2CCC1(C)C2(C)C)[CH2][C](C)(C(=O)OC1CC2CCC1(C)C2(C)C)[CH2][C](C)(C(=O)OC1CC2CCC1(C)C2(C)C)[CH2][C](C)(C(=O)OC1CC2CCC1(C)C2(C)C)3,83.66017775538845,0,1,202.45555555555558,0.8888888888888888,203.70919799804688,2.8908020019531193,0.013992265256307451
101,"Mittwoch, 10. Juni 2020 13:44:12",H4 1,25.0,277.0,0.207,288.7,763.7,434.6,218.3,VAN#73_P2.txt,VAN73_P2,TS-018b,methacrylate,Poly-Isobornyl MA,C=C(C)C(=O)OC1CC2CCC1(C)C2(C)C,[CH2][C](C)(C(=O)OC1CC2CCC1(C)C2(C)C),18600.0,1.16,SEC13,110.0, 10.06.2020,PVA,30,222.32799999999992,C3[C](C)(C(=O)OC1CC2CCC1(C)C2(C)C)[CH2][C](C)(C(=O)OC1CC2CCC1(C)C2(C)C)[CH2][C](C)(C(=O)OC1CC2CCC1(C)C2(C)C)[CH2][C](C)(C(=O)OC1CC2CCC1(C)C2(C)C)[CH2][C](C)(C(=O)OC1CC2CCC1(C)C2(C)C)[CH2][C](C)(C(=O)OC1CC2CCC1(C)C2(C)C)[CH2][C](C)(C(=O)OC1CC2CCC1(C)C2(C)C)[CH2][C](C)(C(=O)OC1CC2CCC1(C)C2(C)C)[CH2][C](C)(C(=O)OC1CC2CCC1(C)C2(C)C)[CH2][C](C)(C(=O)OC1CC2CCC1(C)C2(C)C)3,83.66017775538845,1,1,275.73333333333335,0.925925925925926,270.6021728515625,6.3978271484375,0.023096848911326715
102,"Mittwoch, 10. Juni 2020 13:44:23",H4 2,25.0,284.3,0.205,293.0,282.4,277.4,245.9,VAN#73_P2.txt,VAN73_P2,TS-018b,methacrylate,Poly-Isobornyl MA,C=C(C)C(=O)OC1CC2CCC1(C)C2(C)C,[CH2][C](C)(C(=O)OC1CC2CCC1(C)C2(C)C),18600.0,1.16,SEC13,110.0, 10.06.2020,PVA,30,222.32799999999992,C3[C](C)(C(=O)OC1CC2CCC1(C)C2(C)C)[CH2][C](C)(C(=O)OC1CC2CCC1(C)C2(C)C)[CH2][C](C)(C(=O)OC1CC2CCC1(C)C2(C)C)[CH2][C](C)(C(=O)OC1CC2CCC1(C)C2(C)C)[CH2][C](C)(C(=O)OC1CC2CCC1(C)C2(C)C)[CH2][C](C)(C(=O)OC1CC2CCC1(C)C2(C)C)[CH2][C](C)(C(=O)OC1CC2CCC1(C)C2(C)C)[CH2][C](C)(C(=O)OC1CC2CCC1(C)C2(C)C)[CH2][C](C)(C(=O)OC1CC2CCC1(C)C2(C)C)[CH2][C](C)(C(=O)OC1CC2CCC1(C)C2(C)C)3,83.66017775538845,1,1,275.73333333333335,0.925925925925926,270.6021728515625,13.697827148437511,0.048180890427145656
