Repository: JulianKimmig/nanoparticle_size_prediction

File: pretrained/np_model_12/evaluation/train_df.csv (part 3 of 40)
index,measurment_data,sample,temperature,z_average,dispersity,mean_count_rate,volume_mean,intensity_mean,number_mean,file,np_formulation,substance_code,polymer_class,polymer,smiles_monomer,smiles_ru,mn,pdi,mn_method,tg,date,additive,polymer_concentration,mass_ru,circular_smiles_10,dp,with_pva,valid,mean_z_average,roll_valid,predicted_z_average,error,rel_error
103,"Mittwoch, 10. Juni 2020 13:44:34",H4 3,25.0,288.9,0.22399999999999998,289.6,291.0,284.2,243.5,VAN#73_P2.txt,VAN73_P2,TS-018b,methacrylate,Poly-Isobornyl MA,C=C(C)C(=O)OC1CC2CCC1(C)C2(C)C,[CH2][C](C)(C(=O)OC1CC2CCC1(C)C2(C)C),18600.0,1.16,SEC13,110.0, 10.06.2020,PVA,30,222.32799999999992,C3[C](C)(C(=O)OC1CC2CCC1(C)C2(C)C)[CH2][C](C)(C(=O)OC1CC2CCC1(C)C2(C)C)[CH2][C](C)(C(=O)OC1CC2CCC1(C)C2(C)C)[CH2][C](C)(C(=O)OC1CC2CCC1(C)C2(C)C)[CH2][C](C)(C(=O)OC1CC2CCC1(C)C2(C)C)[CH2][C](C)(C(=O)OC1CC2CCC1(C)C2(C)C)[CH2][C](C)(C(=O)OC1CC2CCC1(C)C2(C)C)[CH2][C](C)(C(=O)OC1CC2CCC1(C)C2(C)C)[CH2][C](C)(C(=O)OC1CC2CCC1(C)C2(C)C)[CH2][C](C)(C(=O)OC1CC2CCC1(C)C2(C)C)3,83.66017775538845,1,1,275.73333333333335,0.925925925925926,270.6021728515625,18.297827148437477,0.06333619642934399
104,"Mittwoch, 10. Juni 2020 13:45:15",H5 1,25.0,272.4,0.031,307.5,291.9,285.7,250.6,VAN#73_P2.txt,VAN73_P2,TS-018b,methacrylate,Poly-Isobornyl MA,C=C(C)C(=O)OC1CC2CCC1(C)C2(C)C,[CH2][C](C)(C(=O)OC1CC2CCC1(C)C2(C)C),18600.0,1.16,SEC13,110.0, 10.06.2020,PVA,30,222.32799999999992,C3[C](C)(C(=O)OC1CC2CCC1(C)C2(C)C)[CH2][C](C)(C(=O)OC1CC2CCC1(C)C2(C)C)[CH2][C](C)(C(=O)OC1CC2CCC1(C)C2(C)C)[CH2][C](C)(C(=O)OC1CC2CCC1(C)C2(C)C)[CH2][C](C)(C(=O)OC1CC2CCC1(C)C2(C)C)[CH2][C](C)(C(=O)OC1CC2CCC1(C)C2(C)C)[CH2][C](C)(C(=O)OC1CC2CCC1(C)C2(C)C)[CH2][C](C)(C(=O)OC1CC2CCC1(C)C2(C)C)[CH2][C](C)(C(=O)OC1CC2CCC1(C)C2(C)C)[CH2][C](C)(C(=O)OC1CC2CCC1(C)C2(C)C)3,83.66017775538845,1,1,275.73333333333335,0.925925925925926,270.6021728515625,1.7978271484374773,0.0065999528209892706
105,"Mittwoch, 10. Juni 2020 13:45:26",H5 2,25.0,267.1,0.105,302.9,311.1,297.3,230.5,VAN#73_P2.txt,VAN73_P2,TS-018b,methacrylate,Poly-Isobornyl MA,C=C(C)C(=O)OC1CC2CCC1(C)C2(C)C,[CH2][C](C)(C(=O)OC1CC2CCC1(C)C2(C)C),18600.0,1.16,SEC13,110.0, 10.06.2020,PVA,30,222.32799999999992,C3[C](C)(C(=O)OC1CC2CCC1(C)C2(C)C)[CH2][C](C)(C(=O)OC1CC2CCC1(C)C2(C)C)[CH2][C](C)(C(=O)OC1CC2CCC1(C)C2(C)C)[CH2][C](C)(C(=O)OC1CC2CCC1(C)C2(C)C)[CH2][C](C)(C(=O)OC1CC2CCC1(C)C2(C)C)[CH2][C](C)(C(=O)OC1CC2CCC1(C)C2(C)C)[CH2][C](C)(C(=O)OC1CC2CCC1(C)C2(C)C)[CH2][C](C)(C(=O)OC1CC2CCC1(C)C2(C)C)[CH2][C](C)(C(=O)OC1CC2CCC1(C)C2(C)C)[CH2][C](C)(C(=O)OC1CC2CCC1(C)C2(C)C)3,83.66017775538845,1,1,275.73333333333335,0.925925925925926,270.6021728515625,3.5021728515624773,0.01311184145100141
106,"Mittwoch, 10. Juni 2020 13:45:37",H5 3,25.0,261.1,0.132,319.7,478.7,333.7,216.1,VAN#73_P2.txt,VAN73_P2,TS-018b,methacrylate,Poly-Isobornyl MA,C=C(C)C(=O)OC1CC2CCC1(C)C2(C)C,[CH2][C](C)(C(=O)OC1CC2CCC1(C)C2(C)C),18600.0,1.16,SEC13,110.0, 10.06.2020,PVA,30,222.32799999999992,C3[C](C)(C(=O)OC1CC2CCC1(C)C2(C)C)[CH2][C](C)(C(=O)OC1CC2CCC1(C)C2(C)C)[CH2][C](C)(C(=O)OC1CC2CCC1(C)C2(C)C)[CH2][C](C)(C(=O)OC1CC2CCC1(C)C2(C)C)[CH2][C](C)(C(=O)OC1CC2CCC1(C)C2(C)C)[CH2][C](C)(C(=O)OC1CC2CCC1(C)C2(C)C)[CH2][C](C)(C(=O)OC1CC2CCC1(C)C2(C)C)[CH2][C](C)(C(=O)OC1CC2CCC1(C)C2(C)C)[CH2][C](C)(C(=O)OC1CC2CCC1(C)C2(C)C)[CH2][C](C)(C(=O)OC1CC2CCC1(C)C2(C)C)3,83.66017775538845,1,1,275.73333333333335,0.925925925925926,270.6021728515625,9.502172851562477,0.0363928489144484
107,"Mittwoch, 10. Juni 2020 13:46:10",H6 1,25.0,277.3,0.158,317.3,521.2,380.8,210.5,VAN#73_P2.txt,VAN73_P2,TS-018b,methacrylate,Poly-Isobornyl MA,C=C(C)C(=O)OC1CC2CCC1(C)C2(C)C,[CH2][C](C)(C(=O)OC1CC2CCC1(C)C2(C)C),18600.0,1.16,SEC13,110.0, 10.06.2020,PVA,30,222.32799999999992,C3[C](C)(C(=O)OC1CC2CCC1(C)C2(C)C)[CH2][C](C)(C(=O)OC1CC2CCC1(C)C2(C)C)[CH2][C](C)(C(=O)OC1CC2CCC1(C)C2(C)C)[CH2][C](C)(C(=O)OC1CC2CCC1(C)C2(C)C)[CH2][C](C)(C(=O)OC1CC2CCC1(C)C2(C)C)[CH2][C](C)(C(=O)OC1CC2CCC1(C)C2(C)C)[CH2][C](C)(C(=O)OC1CC2CCC1(C)C2(C)C)[CH2][C](C)(C(=O)OC1CC2CCC1(C)C2(C)C)[CH2][C](C)(C(=O)OC1CC2CCC1(C)C2(C)C)[CH2][C](C)(C(=O)OC1CC2CCC1(C)C2(C)C)3,83.66017775538845,1,1,275.73333333333335,0.925925925925926,270.6021728515625,6.697827148437511,0.024153722136449732
108,"Mittwoch, 10. Juni 2020 13:46:21",H6 2,25.0,282.9,0.183,333.1,669.9,399.6,231.4,VAN#73_P2.txt,VAN73_P2,TS-018b,methacrylate,Poly-Isobornyl MA,C=C(C)C(=O)OC1CC2CCC1(C)C2(C)C,[CH2][C](C)(C(=O)OC1CC2CCC1(C)C2(C)C),18600.0,1.16,SEC13,110.0, 10.06.2020,PVA,30,222.32799999999992,C3[C](C)(C(=O)OC1CC2CCC1(C)C2(C)C)[CH2][C](C)(C(=O)OC1CC2CCC1(C)C2(C)C)[CH2][C](C)(C(=O)OC1CC2CCC1(C)C2(C)C)[CH2][C](C)(C(=O)OC1CC2CCC1(C)C2(C)C)[CH2][C](C)(C(=O)OC1CC2CCC1(C)C2(C)C)[CH2][C](C)(C(=O)OC1CC2CCC1(C)C2(C)C)[CH2][C](C)(C(=O)OC1CC2CCC1(C)C2(C)C)[CH2][C](C)(C(=O)OC1CC2CCC1(C)C2(C)C)[CH2][C](C)(C(=O)OC1CC2CCC1(C)C2(C)C)[CH2][C](C)(C(=O)OC1CC2CCC1(C)C2(C)C)3,83.66017775538845,1,1,275.73333333333335,0.925925925925926,270.6021728515625,12.297827148437477,0.04347058023484439
109,"Mittwoch, 10. Juni 2020 13:46:32",H6 3,25.0,270.6,0.147,314.7,293.1,283.5,228.6,VAN#73_P2.txt,VAN73_P2,TS-018b,methacrylate,Poly-Isobornyl MA,C=C(C)C(=O)OC1CC2CCC1(C)C2(C)C,[CH2][C](C)(C(=O)OC1CC2CCC1(C)C2(C)C),18600.0,1.16,SEC13,110.0, 10.06.2020,PVA,30,222.32799999999992,C3[C](C)(C(=O)OC1CC2CCC1(C)C2(C)C)[CH2][C](C)(C(=O)OC1CC2CCC1(C)C2(C)C)[CH2][C](C)(C(=O)OC1CC2CCC1(C)C2(C)C)[CH2][C](C)(C(=O)OC1CC2CCC1(C)C2(C)C)[CH2][C](C)(C(=O)OC1CC2CCC1(C)C2(C)C)[CH2][C](C)(C(=O)OC1CC2CCC1(C)C2(C)C)[CH2][C](C)(C(=O)OC1CC2CCC1(C)C2(C)C)[CH2][C](C)(C(=O)OC1CC2CCC1(C)C2(C)C)[CH2][C](C)(C(=O)OC1CC2CCC1(C)C2(C)C)[CH2][C](C)(C(=O)OC1CC2CCC1(C)C2(C)C)3,83.66017775538845,1,1,275.73333333333335,0.925925925925926,270.6021728515625,0.0021728515624772626,8.029754480699417e-06
110,"Donnerstag, 13. Februar 2020 14:12:34",A1 1,25.0,142.8,0.008,425.6,142.4,147.8,123.7,VAN057_P3(TS-010c)_1.txt,VAN57_P3,TS-010c,methacrylate,Poly-butyl MA,C=C(C)C(=O)OCCCC,[CH2][C](C)(C(=O)OCCCC),25500.0,1.26,SEC13,20.0,2020-02-13 00:00:00,None,1,142.19799999999995,C3[C](C)(C(=O)OCCCC)[CH2][C](C)(C(=O)OCCCC)[CH2][C](C)(C(=O)OCCCC)[CH2][C](C)(C(=O)OCCCC)[CH2][C](C)(C(=O)OCCCC)[CH2][C](C)(C(=O)OCCCC)[CH2][C](C)(C(=O)OCCCC)[CH2][C](C)(C(=O)OCCCC)[CH2][C](C)(C(=O)OCCCC)[CH2][C](C)(C(=O)OCCCC)3,179.3274167006569,0,1,130.86666666666667,1.0,131.58241271972656,11.217587280273449,0.07855453277502415
111,"Donnerstag, 13. Februar 2020 14:12:44",A1 2,25.0,141.0,0.002,416.6,140.6,146.2,122.3,VAN057_P3(TS-010c)_1.txt,VAN57_P3,TS-010c,methacrylate,Poly-butyl MA,C=C(C)C(=O)OCCCC,[CH2][C](C)(C(=O)OCCCC),25500.0,1.26,SEC13,20.0,2020-02-13 00:00:00,None,1,142.19799999999995,C3[C](C)(C(=O)OCCCC)[CH2][C](C)(C(=O)OCCCC)[CH2][C](C)(C(=O)OCCCC)[CH2][C](C)(C(=O)OCCCC)[CH2][C](C)(C(=O)OCCCC)[CH2][C](C)(C(=O)OCCCC)[CH2][C](C)(C(=O)OCCCC)[CH2][C](C)(C(=O)OCCCC)[CH2][C](C)(C(=O)OCCCC)[CH2][C](C)(C(=O)OCCCC)3,179.3274167006569,0,1,130.86666666666667,1.0,131.58242797851562,9.417572021484375,0.06679129093251329
112,"Donnerstag, 13. Februar 2020 14:12:55",A1 3,25.0,142.6,0.035,416.5,141.5,146.2,125.1,VAN057_P3(TS-010c)_1.txt,VAN57_P3,TS-010c,methacrylate,Poly-butyl MA,C=C(C)C(=O)OCCCC,[CH2][C](C)(C(=O)OCCCC),25500.0,1.26,SEC13,20.0,2020-02-13 00:00:00,None,1,142.19799999999995,C3[C](C)(C(=O)OCCCC)[CH2][C](C)(C(=O)OCCCC)[CH2][C](C)(C(=O)OCCCC)[CH2][C](C)(C(=O)OCCCC)[CH2][C](C)(C(=O)OCCCC)[CH2][C](C)(C(=O)OCCCC)[CH2][C](C)(C(=O)OCCCC)[CH2][C](C)(C(=O)OCCCC)[CH2][C](C)(C(=O)OCCCC)[CH2][C](C)(C(=O)OCCCC)3,179.3274167006569,0,1,130.86666666666667,1.0,131.58242797851562,11.01757202148437,0.07726207588698716
113,"Donnerstag, 13. Februar 2020 14:13:31",A2 1,25.0,126.2,0.07400000000000001,343.9,124.7,134.9,104.2,VAN057_P3(TS-010c)_1.txt,VAN57_P3,TS-010c,methacrylate,Poly-butyl MA,C=C(C)C(=O)OCCCC,[CH2][C](C)(C(=O)OCCCC),25500.0,1.26,SEC13,20.0,2020-02-13 00:00:00,None,1,142.19799999999995,C3[C](C)(C(=O)OCCCC)[CH2][C](C)(C(=O)OCCCC)[CH2][C](C)(C(=O)OCCCC)[CH2][C](C)(C(=O)OCCCC)[CH2][C](C)(C(=O)OCCCC)[CH2][C](C)(C(=O)OCCCC)[CH2][C](C)(C(=O)OCCCC)[CH2][C](C)(C(=O)OCCCC)[CH2][C](C)(C(=O)OCCCC)[CH2][C](C)(C(=O)OCCCC)3,179.3274167006569,0,1,130.86666666666667,1.0,131.58242797851562,5.382427978515622,0.042649983981898745
114,"Donnerstag, 13. Februar 2020 14:13:42",A2 2,25.0,128.0,0.01,347.0,125.5,133.6,108.3,VAN057_P3(TS-010c)_1.txt,VAN57_P3,TS-010c,methacrylate,Poly-butyl MA,C=C(C)C(=O)OCCCC,[CH2][C](C)(C(=O)OCCCC),25500.0,1.26,SEC13,20.0,2020-02-13 00:00:00,None,1,142.19799999999995,C3[C](C)(C(=O)OCCCC)[CH2][C](C)(C(=O)OCCCC)[CH2][C](C)(C(=O)OCCCC)[CH2][C](C)(C(=O)OCCCC)[CH2][C](C)(C(=O)OCCCC)[CH2][C](C)(C(=O)OCCCC)[CH2][C](C)(C(=O)OCCCC)[CH2][C](C)(C(=O)OCCCC)[CH2][C](C)(C(=O)OCCCC)[CH2][C](C)(C(=O)OCCCC)3,179.3274167006569,0,1,130.86666666666667,1.0,131.58242797851562,3.582427978515625,0.02798771858215332
115,"Donnerstag, 13. Februar 2020 14:13:52",A2 3,25.0,124.9,0.035,333.9,122.4,131.4,104.8,VAN057_P3(TS-010c)_1.txt,VAN57_P3,TS-010c,methacrylate,Poly-butyl MA,C=C(C)C(=O)OCCCC,[CH2][C](C)(C(=O)OCCCC),25500.0,1.26,SEC13,20.0,2020-02-13 00:00:00,None,1,142.19799999999995,C3[C](C)(C(=O)OCCCC)[CH2][C](C)(C(=O)OCCCC)[CH2][C](C)(C(=O)OCCCC)[CH2][C](C)(C(=O)OCCCC)[CH2][C](C)(C(=O)OCCCC)[CH2][C](C)(C(=O)OCCCC)[CH2][C](C)(C(=O)OCCCC)[CH2][C](C)(C(=O)OCCCC)[CH2][C](C)(C(=O)OCCCC)[CH2][C](C)(C(=O)OCCCC)3,179.3274167006569,0,1,130.86666666666667,1.0,131.58241271972656,6.682412719726557,0.053502103440564906
116,"Donnerstag, 13. Februar 2020 14:14:28",A3 1,25.0,125.9,0.018000000000000002,326.3,121.6,130.7,104.1,VAN057_P3(TS-010c)_1.txt,VAN57_P3,TS-010c,methacrylate,Poly-butyl MA,C=C(C)C(=O)OCCCC,[CH2][C](C)(C(=O)OCCCC),25500.0,1.26,SEC13,20.0,2020-02-13 00:00:00,None,1,142.19799999999995,C3[C](C)(C(=O)OCCCC)[CH2][C](C)(C(=O)OCCCC)[CH2][C](C)(C(=O)OCCCC)[CH2][C](C)(C(=O)OCCCC)[CH2][C](C)(C(=O)OCCCC)[CH2][C](C)(C(=O)OCCCC)[CH2][C](C)(C(=O)OCCCC)[CH2][C](C)(C(=O)OCCCC)[CH2][C](C)(C(=O)OCCCC)[CH2][C](C)(C(=O)OCCCC)3,179.3274167006569,0,1,130.86666666666667,1.0,131.58242797851562,5.682427978515619,0.04513445574674836
117,"Donnerstag, 13. Februar 2020 14:14:39",A3 2,25.0,122.6,0.039,328.6,119.7,129.0,102.8,VAN057_P3(TS-010c)_1.txt,VAN57_P3,TS-010c,methacrylate,Poly-butyl MA,C=C(C)C(=O)OCCCC,[CH2][C](C)(C(=O)OCCCC),25500.0,1.26,SEC13,20.0,2020-02-13 00:00:00,None,1,142.19799999999995,C3[C](C)(C(=O)OCCCC)[CH2][C](C)(C(=O)OCCCC)[CH2][C](C)(C(=O)OCCCC)[CH2][C](C)(C(=O)OCCCC)[CH2][C](C)(C(=O)OCCCC)[CH2][C](C)(C(=O)OCCCC)[CH2][C](C)(C(=O)OCCCC)[CH2][C](C)(C(=O)OCCCC)[CH2][C](C)(C(=O)OCCCC)[CH2][C](C)(C(=O)OCCCC)3,179.3274167006569,0,1,130.86666666666667,1.0,131.58242797851562,8.98242797851563,0.07326613359311282
118,"Donnerstag, 13. Februar 2020 14:14:49",A3 3,25.0,123.8,0.067,327.2,121.7,132.1,102.2,VAN057_P3(TS-010c)_1.txt,VAN57_P3,TS-010c,methacrylate,Poly-butyl MA,C=C(C)C(=O)OCCCC,[CH2][C](C)(C(=O)OCCCC),25500.0,1.26,SEC13,20.0,2020-02-13 00:00:00,None,1,142.19799999999995,C3[C](C)(C(=O)OCCCC)[CH2][C](C)(C(=O)OCCCC)[CH2][C](C)(C(=O)OCCCC)[CH2][C](C)(C(=O)OCCCC)[CH2][C](C)(C(=O)OCCCC)[CH2][C](C)(C(=O)OCCCC)[CH2][C](C)(C(=O)OCCCC)[CH2][C](C)(C(=O)OCCCC)[CH2][C](C)(C(=O)OCCCC)[CH2][C](C)(C(=O)OCCCC)3,179.3274167006569,0,1,130.86666666666667,1.0,131.58241271972656,7.782412719726565,0.06286278448890602
119,"Donnerstag, 13. Februar 2020 14:15:22",A4 1,25.0,197.5,0.077,348.2,217.1,216.8,166.8,VAN057_P3(TS-010c)_1.txt,VAN57_P3,TS-010c,methacrylate,Poly-butyl MA,C=C(C)C(=O)OCCCC,[CH2][C](C)(C(=O)OCCCC),25500.0,1.26,SEC13,20.0,2020-02-13 00:00:00,PVA,1,142.19799999999995,C3[C](C)(C(=O)OCCCC)[CH2][C](C)(C(=O)OCCCC)[CH2][C](C)(C(=O)OCCCC)[CH2][C](C)(C(=O)OCCCC)[CH2][C](C)(C(=O)OCCCC)[CH2][C](C)(C(=O)OCCCC)[CH2][C](C)(C(=O)OCCCC)[CH2][C](C)(C(=O)OCCCC)[CH2][C](C)(C(=O)OCCCC)[CH2][C](C)(C(=O)OCCCC)3,179.3274167006569,1,1,206.4,1.0,211.48312377929688,13.983123779296875,0.07080062673061709
120,"Donnerstag, 13. Februar 2020 14:15:33",A4 2,25.0,198.2,0.134,348.2,222.9,223.1,151.7,VAN057_P3(TS-010c)_1.txt,VAN57_P3,TS-010c,methacrylate,Poly-butyl MA,C=C(C)C(=O)OCCCC,[CH2][C](C)(C(=O)OCCCC),25500.0,1.26,SEC13,20.0,2020-02-13 00:00:00,PVA,1,142.19799999999995,C3[C](C)(C(=O)OCCCC)[CH2][C](C)(C(=O)OCCCC)[CH2][C](C)(C(=O)OCCCC)[CH2][C](C)(C(=O)OCCCC)[CH2][C](C)(C(=O)OCCCC)[CH2][C](C)(C(=O)OCCCC)[CH2][C](C)(C(=O)OCCCC)[CH2][C](C)(C(=O)OCCCC)[CH2][C](C)(C(=O)OCCCC)[CH2][C](C)(C(=O)OCCCC)3,179.3274167006569,1,1,206.4,1.0,211.483154296875,13.283154296875011,0.06701894196203335
121,"Donnerstag, 13. Februar 2020 14:15:44",A4 3,25.0,195.2,0.047,347.1,208.1,208.1,168.2,VAN057_P3(TS-010c)_1.txt,VAN57_P3,TS-010c,methacrylate,Poly-butyl MA,C=C(C)C(=O)OCCCC,[CH2][C](C)(C(=O)OCCCC),25500.0,1.26,SEC13,20.0,2020-02-13 00:00:00,PVA,1,142.19799999999995,C3[C](C)(C(=O)OCCCC)[CH2][C](C)(C(=O)OCCCC)[CH2][C](C)(C(=O)OCCCC)[CH2][C](C)(C(=O)OCCCC)[CH2][C](C)(C(=O)OCCCC)[CH2][C](C)(C(=O)OCCCC)[CH2][C](C)(C(=O)OCCCC)[CH2][C](C)(C(=O)OCCCC)[CH2][C](C)(C(=O)OCCCC)[CH2][C](C)(C(=O)OCCCC)3,179.3274167006569,1,1,206.4,1.0,211.48312377929688,16.283123779296886,0.08341764231197175
122,"Donnerstag, 13. Februar 2020 14:16:18",A5 1,25.0,206.2,0.01,362.2,216.2,215.0,184.4,VAN057_P3(TS-010c)_1.txt,VAN57_P3,TS-010c,methacrylate,Poly-butyl MA,C=C(C)C(=O)OCCCC,[CH2][C](C)(C(=O)OCCCC),25500.0,1.26,SEC13,20.0,2020-02-13 00:00:00,PVA,1,142.19799999999995,C3[C](C)(C(=O)OCCCC)[CH2][C](C)(C(=O)OCCCC)[CH2][C](C)(C(=O)OCCCC)[CH2][C](C)(C(=O)OCCCC)[CH2][C](C)(C(=O)OCCCC)[CH2][C](C)(C(=O)OCCCC)[CH2][C](C)(C(=O)OCCCC)[CH2][C](C)(C(=O)OCCCC)[CH2][C](C)(C(=O)OCCCC)[CH2][C](C)(C(=O)OCCCC)3,179.3274167006569,1,1,206.4,1.0,211.48312377929688,5.283123779296886,0.02562135683461148
123,"Donnerstag, 13. Februar 2020 14:16:29",A5 2,25.0,208.3,0.019,360.1,219.7,218.3,187.8,VAN057_P3(TS-010c)_1.txt,VAN57_P3,TS-010c,methacrylate,Poly-butyl MA,C=C(C)C(=O)OCCCC,[CH2][C](C)(C(=O)OCCCC),25500.0,1.26,SEC13,20.0,2020-02-13 00:00:00,PVA,1,142.19799999999995,C3[C](C)(C(=O)OCCCC)[CH2][C](C)(C(=O)OCCCC)[CH2][C](C)(C(=O)OCCCC)[CH2][C](C)(C(=O)OCCCC)[CH2][C](C)(C(=O)OCCCC)[CH2][C](C)(C(=O)OCCCC)[CH2][C](C)(C(=O)OCCCC)[CH2][C](C)(C(=O)OCCCC)[CH2][C](C)(C(=O)OCCCC)[CH2][C](C)(C(=O)OCCCC)3,179.3274167006569,1,1,206.4,1.0,211.48312377929688,3.1831237792968636,0.015281439170892287
124,"Donnerstag, 13. Februar 2020 14:16:40",A5 3,25.0,201.3,0.095,363.2,219.1,217.7,174.9,VAN057_P3(TS-010c)_1.txt,VAN57_P3,TS-010c,methacrylate,Poly-butyl MA,C=C(C)C(=O)OCCCC,[CH2][C](C)(C(=O)OCCCC),25500.0,1.26,SEC13,20.0,2020-02-13 00:00:00,PVA,1,142.19799999999995,C3[C](C)(C(=O)OCCCC)[CH2][C](C)(C(=O)OCCCC)[CH2][C](C)(C(=O)OCCCC)[CH2][C](C)(C(=O)OCCCC)[CH2][C](C)(C(=O)OCCCC)[CH2][C](C)(C(=O)OCCCC)[CH2][C](C)(C(=O)OCCCC)[CH2][C](C)(C(=O)OCCCC)[CH2][C](C)(C(=O)OCCCC)[CH2][C](C)(C(=O)OCCCC)3,179.3274167006569,1,1,206.4,1.0,211.48313903808594,10.183139038085926,0.050586880467391585
125,"Donnerstag, 13. Februar 2020 14:17:16",A6 1,25.0,216.2,0.11900000000000001,407.5,248.4,242.7,169.7,VAN057_P3(TS-010c)_1.txt,VAN57_P3,TS-010c,methacrylate,Poly-butyl MA,C=C(C)C(=O)OCCCC,[CH2][C](C)(C(=O)OCCCC),25500.0,1.26,SEC13,20.0,2020-02-13 00:00:00,PVA,1,142.19799999999995,C3[C](C)(C(=O)OCCCC)[CH2][C](C)(C(=O)OCCCC)[CH2][C](C)(C(=O)OCCCC)[CH2][C](C)(C(=O)OCCCC)[CH2][C](C)(C(=O)OCCCC)[CH2][C](C)(C(=O)OCCCC)[CH2][C](C)(C(=O)OCCCC)[CH2][C](C)(C(=O)OCCCC)[CH2][C](C)(C(=O)OCCCC)[CH2][C](C)(C(=O)OCCCC)3,179.3274167006569,1,1,206.4,1.0,211.48312377929688,4.716876220703114,0.021817188809912645
126,"Donnerstag, 13. Februar 2020 14:17:27",A6 2,25.0,222.7,0.055999999999999994,408.9,229.6,227.8,201.9,VAN057_P3(TS-010c)_1.txt,VAN57_P3,TS-010c,methacrylate,Poly-butyl MA,C=C(C)C(=O)OCCCC,[CH2][C](C)(C(=O)OCCCC),25500.0,1.26,SEC13,20.0,2020-02-13 00:00:00,PVA,1,142.19799999999995,C3[C](C)(C(=O)OCCCC)[CH2][C](C)(C(=O)OCCCC)[CH2][C](C)(C(=O)OCCCC)[CH2][C](C)(C(=O)OCCCC)[CH2][C](C)(C(=O)OCCCC)[CH2][C](C)(C(=O)OCCCC)[CH2][C](C)(C(=O)OCCCC)[CH2][C](C)(C(=O)OCCCC)[CH2][C](C)(C(=O)OCCCC)[CH2][C](C)(C(=O)OCCCC)3,179.3274167006569,1,1,206.4,1.0,211.48312377929688,11.216876220703114,0.050367652540202576
127,"Donnerstag, 13. Februar 2020 14:17:38",A6 3,25.0,212.0,0.098,405.8,232.0,229.6,187.5,VAN057_P3(TS-010c)_1.txt,VAN57_P3,TS-010c,methacrylate,Poly-butyl MA,C=C(C)C(=O)OCCCC,[CH2][C](C)(C(=O)OCCCC),25500.0,1.26,SEC13,20.0,2020-02-13 00:00:00,PVA,1,142.19799999999995,C3[C](C)(C(=O)OCCCC)[CH2][C](C)(C(=O)OCCCC)[CH2][C](C)(C(=O)OCCCC)[CH2][C](C)(C(=O)OCCCC)[CH2][C](C)(C(=O)OCCCC)[CH2][C](C)(C(=O)OCCCC)[CH2][C](C)(C(=O)OCCCC)[CH2][C](C)(C(=O)OCCCC)[CH2][C](C)(C(=O)OCCCC)[CH2][C](C)(C(=O)OCCCC)3,179.3274167006569,1,1,206.4,1.0,211.48312377929688,0.516876220703125,0.002438095380675118
128,"Donnerstag, 13. Februar 2020 14:18:17",B1 1,25.0,139.4,0.05,219.1,141.0,146.6,122.4,VAN057_P3(TS-010c)_1.txt,VAN57_P3,TS-010c,methacrylate,Poly-butyl MA,C=C(C)C(=O)OCCCC,[CH2][C](C)(C(=O)OCCCC),25500.0,1.26,SEC13,20.0,2020-02-13 00:00:00,None,3,142.19799999999995,C3[C](C)(C(=O)OCCCC)[CH2][C](C)(C(=O)OCCCC)[CH2][C](C)(C(=O)OCCCC)[CH2][C](C)(C(=O)OCCCC)[CH2][C](C)(C(=O)OCCCC)[CH2][C](C)(C(=O)OCCCC)[CH2][C](C)(C(=O)OCCCC)[CH2][C](C)(C(=O)OCCCC)[CH2][C](C)(C(=O)OCCCC)[CH2][C](C)(C(=O)OCCCC)3,179.3274167006569,0,1,145.27777777777774,1.0,148.0660400390625,8.666040039062494,0.06216671477089307
129,"Donnerstag, 13. Februar 2020 14:18:28",B1 2,25.0,140.2,0.035,216.8,141.2,147.2,121.3,VAN057_P3(TS-010c)_1.txt,VAN57_P3,TS-010c,methacrylate,Poly-butyl MA,C=C(C)C(=O)OCCCC,[CH2][C](C)(C(=O)OCCCC),25500.0,1.26,SEC13,20.0,2020-02-13 00:00:00,None,3,142.19799999999995,C3[C](C)(C(=O)OCCCC)[CH2][C](C)(C(=O)OCCCC)[CH2][C](C)(C(=O)OCCCC)[CH2][C](C)(C(=O)OCCCC)[CH2][C](C)(C(=O)OCCCC)[CH2][C](C)(C(=O)OCCCC)[CH2][C](C)(C(=O)OCCCC)[CH2][C](C)(C(=O)OCCCC)[CH2][C](C)(C(=O)OCCCC)[CH2][C](C)(C(=O)OCCCC)3,179.3274167006569,0,1,145.27777777777774,1.0,148.0660400390625,7.866040039062511,0.05610584906606642
130,"Donnerstag, 13. Februar 2020 14:18:38",B1 3,25.0,136.1,0.11800000000000001,225.5,138.4,148.6,110.6,VAN057_P3(TS-010c)_1.txt,VAN57_P3,TS-010c,methacrylate,Poly-butyl MA,C=C(C)C(=O)OCCCC,[CH2][C](C)(C(=O)OCCCC),25500.0,1.26,SEC13,20.0,2020-02-13 00:00:00,None,3,142.19799999999995,C3[C](C)(C(=O)OCCCC)[CH2][C](C)(C(=O)OCCCC)[CH2][C](C)(C(=O)OCCCC)[CH2][C](C)(C(=O)OCCCC)[CH2][C](C)(C(=O)OCCCC)[CH2][C](C)(C(=O)OCCCC)[CH2][C](C)(C(=O)OCCCC)[CH2][C](C)(C(=O)OCCCC)[CH2][C](C)(C(=O)OCCCC)[CH2][C](C)(C(=O)OCCCC)3,179.3274167006569,0,1,145.27777777777774,1.0,148.0660400390625,11.966040039062506,0.08792094077195081
131,"Donnerstag, 13. Februar 2020 14:19:16",B2 1,25.0,153.6,0.034,224.6,154.3,157.5,136.1,VAN057_P3(TS-010c)_1.txt,VAN57_P3,TS-010c,methacrylate,Poly-butyl MA,C=C(C)C(=O)OCCCC,[CH2][C](C)(C(=O)OCCCC),25500.0,1.26,SEC13,20.0,2020-02-13 00:00:00,None,3,142.19799999999995,C3[C](C)(C(=O)OCCCC)[CH2][C](C)(C(=O)OCCCC)[CH2][C](C)(C(=O)OCCCC)[CH2][C](C)(C(=O)OCCCC)[CH2][C](C)(C(=O)OCCCC)[CH2][C](C)(C(=O)OCCCC)[CH2][C](C)(C(=O)OCCCC)[CH2][C](C)(C(=O)OCCCC)[CH2][C](C)(C(=O)OCCCC)[CH2][C](C)(C(=O)OCCCC)3,179.3274167006569,0,1,145.27777777777774,1.0,148.0660400390625,5.533959960937494,0.03602838516235348
132,"Donnerstag, 13. Februar 2020 14:19:27",B2 2,25.0,149.9,0.053,221.7,154.4,158.6,132.7,VAN057_P3(TS-010c)_1.txt,VAN57_P3,TS-010c,methacrylate,Poly-butyl MA,C=C(C)C(=O)OCCCC,[CH2][C](C)(C(=O)OCCCC),25500.0,1.26,SEC13,20.0,2020-02-13 00:00:00,None,3,142.19799999999995,C3[C](C)(C(=O)OCCCC)[CH2][C](C)(C(=O)OCCCC)[CH2][C](C)(C(=O)OCCCC)[CH2][C](C)(C(=O)OCCCC)[CH2][C](C)(C(=O)OCCCC)[CH2][C](C)(C(=O)OCCCC)[CH2][C](C)(C(=O)OCCCC)[CH2][C](C)(C(=O)OCCCC)[CH2][C](C)(C(=O)OCCCC)[CH2][C](C)(C(=O)OCCCC)3,179.3274167006569,0,1,145.27777777777774,1.0,148.0660400390625,1.8339599609375057,0.012234556110323586
133,"Donnerstag, 13. Februar 2020 14:19:38",B2 3,25.0,148.0,0.028999999999999998,225.6,148.2,151.7,132.1,VAN057_P3(TS-010c)_1.txt,VAN57_P3,TS-010c,methacrylate,Poly-butyl MA,C=C(C)C(=O)OCCCC,[CH2][C](C)(C(=O)OCCCC),25500.0,1.26,SEC13,20.0,2020-02-13 00:00:00,None,3,142.19799999999995,C3[C](C)(C(=O)OCCCC)[CH2][C](C)(C(=O)OCCCC)[CH2][C](C)(C(=O)OCCCC)[CH2][C](C)(C(=O)OCCCC)[CH2][C](C)(C(=O)OCCCC)[CH2][C](C)(C(=O)OCCCC)[CH2][C](C)(C(=O)OCCCC)[CH2][C](C)(C(=O)OCCCC)[CH2][C](C)(C(=O)OCCCC)[CH2][C](C)(C(=O)OCCCC)3,179.3274167006569,0,1,145.27777777777774,1.0,148.0660400390625,0.0660400390625,0.000446216480152027
134,"Donnerstag, 13. Februar 2020 14:20:14",B3 1,25.0,146.2,0.091,419.6,149.9,158.8,117.7,VAN057_P3(TS-010c)_1.txt,VAN57_P3,TS-010c,methacrylate,Poly-butyl MA,C=C(C)C(=O)OCCCC,[CH2][C](C)(C(=O)OCCCC),25500.0,1.26,SEC13,20.0,2020-02-13 00:00:00,None,3,142.19799999999995,C3[C](C)(C(=O)OCCCC)[CH2][C](C)(C(=O)OCCCC)[CH2][C](C)(C(=O)OCCCC)[CH2][C](C)(C(=O)OCCCC)[CH2][C](C)(C(=O)OCCCC)[CH2][C](C)(C(=O)OCCCC)[CH2][C](C)(C(=O)OCCCC)[CH2][C](C)(C(=O)OCCCC)[CH2][C](C)(C(=O)OCCCC)[CH2][C](C)(C(=O)OCCCC)3,179.3274167006569,0,1,145.27777777777774,1.0,148.0660400390625,1.8660400390625114,0.012763611758293512
135,"Donnerstag, 13. Februar 2020 14:20:25",B3 2,25.0,146.0,0.006,547.9,146.3,152.7,122.7,VAN057_P3(TS-010c)_1.txt,VAN57_P3,TS-010c,methacrylate,Poly-butyl MA,C=C(C)C(=O)OCCCC,[CH2][C](C)(C(=O)OCCCC),25500.0,1.26,SEC13,20.0,2020-02-13 00:00:00,None,3,142.19799999999995,C3[C](C)(C(=O)OCCCC)[CH2][C](C)(C(=O)OCCCC)[CH2][C](C)(C(=O)OCCCC)[CH2][C](C)(C(=O)OCCCC)[CH2][C](C)(C(=O)OCCCC)[CH2][C](C)(C(=O)OCCCC)[CH2][C](C)(C(=O)OCCCC)[CH2][C](C)(C(=O)OCCCC)[CH2][C](C)(C(=O)OCCCC)[CH2][C](C)(C(=O)OCCCC)3,179.3274167006569,0,1,145.27777777777774,1.0,148.0660400390625,2.0660400390625,0.01415095917166096
136,"Donnerstag, 13. Februar 2020 14:20:36",B3 3,25.0,148.1,0.040999999999999995,560.6,150.3,158.1,120.6,VAN057_P3(TS-010c)_1.txt,VAN57_P3,TS-010c,methacrylate,Poly-butyl MA,C=C(C)C(=O)OCCCC,[CH2][C](C)(C(=O)OCCCC),25500.0,1.26,SEC13,20.0,2020-02-13 00:00:00,None,3,142.19799999999995,C3[C](C)(C(=O)OCCCC)[CH2][C](C)(C(=O)OCCCC)[CH2][C](C)(C(=O)OCCCC)[CH2][C](C)(C(=O)OCCCC)[CH2][C](C)(C(=O)OCCCC)[CH2][C](C)(C(=O)OCCCC)[CH2][C](C)(C(=O)OCCCC)[CH2][C](C)(C(=O)OCCCC)[CH2][C](C)(C(=O)OCCCC)[CH2][C](C)(C(=O)OCCCC)3,179.3274167006569,0,1,145.27777777777774,1.0,148.0660400390625,0.033959960937494316,0.00022930426021265576
137,"Donnerstag, 13. Februar 2020 14:21:22",B4 1,25.0,227.8,0.065,240.4,247.7,243.7,203.0,VAN057_P3(TS-010c)_1.txt,VAN57_P3,TS-010c,methacrylate,Poly-butyl MA,C=C(C)C(=O)OCCCC,[CH2][C](C)(C(=O)OCCCC),25500.0,1.26,SEC13,20.0,2020-02-13 00:00:00,PVA,3,142.19799999999995,C3[C](C)(C(=O)OCCCC)[CH2][C](C)(C(=O)OCCCC)[CH2][C](C)(C(=O)OCCCC)[CH2][C](C)(C(=O)OCCCC)[CH2][C](C)(C(=O)OCCCC)[CH2][C](C)(C(=O)OCCCC)[CH2][C](C)(C(=O)OCCCC)[CH2][C](C)(C(=O)OCCCC)[CH2][C](C)(C(=O)OCCCC)[CH2][C](C)(C(=O)OCCCC)3,179.3274167006569,1,1,238.9111111111111,1.0,224.39935302734375,3.4006469726562614,0.014928213225005536
138,"Donnerstag, 13. Februar 2020 14:21:33",B4 2,25.0,241.7,0.018000000000000002,243.9,258.3,254.4,218.0,VAN057_P3(TS-010c)_1.txt,VAN57_P3,TS-010c,methacrylate,Poly-butyl MA,C=C(C)C(=O)OCCCC,[CH2][C](C)(C(=O)OCCCC),25500.0,1.26,SEC13,20.0,2020-02-13 00:00:00,PVA,3,142.19799999999995,C3[C](C)(C(=O)OCCCC)[CH2][C](C)(C(=O)OCCCC)[CH2][C](C)(C(=O)OCCCC)[CH2][C](C)(C(=O)OCCCC)[CH2][C](C)(C(=O)OCCCC)[CH2][C](C)(C(=O)OCCCC)[CH2][C](C)(C(=O)OCCCC)[CH2][C](C)(C(=O)OCCCC)[CH2][C](C)(C(=O)OCCCC)[CH2][C](C)(C(=O)OCCCC)3,179.3274167006569,1,1,238.9111111111111,1.0,224.39935302734375,17.30064697265624,0.07157901105774199
139,"Donnerstag, 13. Februar 2020 14:21:44",B4 3,25.0,221.5,0.002,239.3,230.7,229.0,208.2,VAN057_P3(TS-010c)_1.txt,VAN57_P3,TS-010c,methacrylate,Poly-butyl MA,C=C(C)C(=O)OCCCC,[CH2][C](C)(C(=O)OCCCC),25500.0,1.26,SEC13,20.0,2020-02-13 00:00:00,PVA,3,142.19799999999995,C3[C](C)(C(=O)OCCCC)[CH2][C](C)(C(=O)OCCCC)[CH2][C](C)(C(=O)OCCCC)[CH2][C](C)(C(=O)OCCCC)[CH2][C](C)(C(=O)OCCCC)[CH2][C](C)(C(=O)OCCCC)[CH2][C](C)(C(=O)OCCCC)[CH2][C](C)(C(=O)OCCCC)[CH2][C](C)(C(=O)OCCCC)[CH2][C](C)(C(=O)OCCCC)3,179.3274167006569,1,1,238.9111111111111,1.0,224.39935302734375,2.89935302734375,0.01308962992028781
140,"Donnerstag, 13. Februar 2020 14:22:23",B5 1,25.0,251.0,0.002,221.7,264.7,260.7,228.3,VAN057_P3(TS-010c)_1.txt,VAN57_P3,TS-010c,methacrylate,Poly-butyl MA,C=C(C)C(=O)OCCCC,[CH2][C](C)(C(=O)OCCCC),25500.0,1.26,SEC13,20.0,2020-02-13 00:00:00,PVA,3,142.19799999999995,C3[C](C)(C(=O)OCCCC)[CH2][C](C)(C(=O)OCCCC)[CH2][C](C)(C(=O)OCCCC)[CH2][C](C)(C(=O)OCCCC)[CH2][C](C)(C(=O)OCCCC)[CH2][C](C)(C(=O)OCCCC)[CH2][C](C)(C(=O)OCCCC)[CH2][C](C)(C(=O)OCCCC)[CH2][C](C)(C(=O)OCCCC)[CH2][C](C)(C(=O)OCCCC)3,179.3274167006569,1,1,238.9111111111111,1.0,224.39935302734375,26.60064697265625,0.10597867319783366
141,"Donnerstag, 13. Februar 2020 14:22:34",B5 2,25.0,246.9,0.08,224.4,277.1,269.1,215.0,VAN057_P3(TS-010c)_1.txt,VAN57_P3,TS-010c,methacrylate,Poly-butyl MA,C=C(C)C(=O)OCCCC,[CH2][C](C)(C(=O)OCCCC),25500.0,1.26,SEC13,20.0,2020-02-13 00:00:00,PVA,3,142.19799999999995,C3[C](C)(C(=O)OCCCC)[CH2][C](C)(C(=O)OCCCC)[CH2][C](C)(C(=O)OCCCC)[CH2][C](C)(C(=O)OCCCC)[CH2][C](C)(C(=O)OCCCC)[CH2][C](C)(C(=O)OCCCC)[CH2][C](C)(C(=O)OCCCC)[CH2][C](C)(C(=O)OCCCC)[CH2][C](C)(C(=O)OCCCC)[CH2][C](C)(C(=O)OCCCC)3,179.3274167006569,1,1,238.9111111111111,1.0,224.39935302734375,22.500646972656256,0.0911326325340472
142,"Donnerstag, 13. Februar 2020 14:22:45",B5 3,25.0,245.6,0.049,224.1,261.5,257.9,228.3,VAN057_P3(TS-010c)_1.txt,VAN57_P3,TS-010c,methacrylate,Poly-butyl MA,C=C(C)C(=O)OCCCC,[CH2][C](C)(C(=O)OCCCC),25500.0,1.26,SEC13,20.0,2020-02-13 00:00:00,PVA,3,142.19799999999995,C3[C](C)(C(=O)OCCCC)[CH2][C](C)(C(=O)OCCCC)[CH2][C](C)(C(=O)OCCCC)[CH2][C](C)(C(=O)OCCCC)[CH2][C](C)(C(=O)OCCCC)[CH2][C](C)(C(=O)OCCCC)[CH2][C](C)(C(=O)OCCCC)[CH2][C](C)(C(=O)OCCCC)[CH2][C](C)(C(=O)OCCCC)[CH2][C](C)(C(=O)OCCCC)3,179.3274167006569,1,1,238.9111111111111,1.0,224.39935302734375,21.200646972656244,0.08632185249452869
143,"Donnerstag, 13. Februar 2020 14:23:23",B6 1,25.0,236.8,0.132,237.1,263.1,258.0,216.7,VAN057_P3(TS-010c)_1.txt,VAN57_P3,TS-010c,methacrylate,Poly-butyl MA,C=C(C)C(=O)OCCCC,[CH2][C](C)(C(=O)OCCCC),25500.0,1.26,SEC13,20.0,2020-02-13 00:00:00,PVA,3,142.19799999999995,C3[C](C)(C(=O)OCCCC)[CH2][C](C)(C(=O)OCCCC)[CH2][C](C)(C(=O)OCCCC)[CH2][C](C)(C(=O)OCCCC)[CH2][C](C)(C(=O)OCCCC)[CH2][C](C)(C(=O)OCCCC)[CH2][C](C)(C(=O)OCCCC)[CH2][C](C)(C(=O)OCCCC)[CH2][C](C)(C(=O)OCCCC)[CH2][C](C)(C(=O)OCCCC)3,179.3274167006569,1,1,238.9111111111111,1.0,224.39935302734375,12.400646972656261,0.052367597012906504
144,"Donnerstag, 13. Februar 2020 14:23:34",B6 2,25.0,246.7,0.027999999999999997,239.3,256.8,253.8,226.8,VAN057_P3(TS-010c)_1.txt,VAN57_P3,TS-010c,methacrylate,Poly-butyl MA,C=C(C)C(=O)OCCCC,[CH2][C](C)(C(=O)OCCCC),25500.0,1.26,SEC13,20.0,2020-02-13 00:00:00,PVA,3,142.19799999999995,C3[C](C)(C(=O)OCCCC)[CH2][C](C)(C(=O)OCCCC)[CH2][C](C)(C(=O)OCCCC)[CH2][C](C)(C(=O)OCCCC)[CH2][C](C)(C(=O)OCCCC)[CH2][C](C)(C(=O)OCCCC)[CH2][C](C)(C(=O)OCCCC)[CH2][C](C)(C(=O)OCCCC)[CH2][C](C)(C(=O)OCCCC)[CH2][C](C)(C(=O)OCCCC)3,179.3274167006569,1,1,238.9111111111111,1.0,224.39935302734375,22.30064697265624,0.09039581261717163
145,"Donnerstag, 13. Februar 2020 14:23:44",B6 3,25.0,232.2,0.147,232.5,273.1,262.9,180.0,VAN057_P3(TS-010c)_1.txt,VAN57_P3,TS-010c,methacrylate,Poly-butyl MA,C=C(C)C(=O)OCCCC,[CH2][C](C)(C(=O)OCCCC),25500.0,1.26,SEC13,20.0,2020-02-13 00:00:00,PVA,3,142.19799999999995,C3[C](C)(C(=O)OCCCC)[CH2][C](C)(C(=O)OCCCC)[CH2][C](C)(C(=O)OCCCC)[CH2][C](C)(C(=O)OCCCC)[CH2][C](C)(C(=O)OCCCC)[CH2][C](C)(C(=O)OCCCC)[CH2][C](C)(C(=O)OCCCC)[CH2][C](C)(C(=O)OCCCC)[CH2][C](C)(C(=O)OCCCC)[CH2][C](C)(C(=O)OCCCC)3,179.3274167006569,1,1,238.9111111111111,1.0,224.39935302734375,7.800646972656239,0.03359451753943255
146,"Donnerstag, 13. Februar 2020 14:24:30",C1 1,25.0,170.6,0.022000000000000002,237.8,176.9,179.9,145.7,VAN057_P3(TS-010c)_1.txt,VAN57_P3,TS-010c,methacrylate,Poly-butyl MA,C=C(C)C(=O)OCCCC,[CH2][C](C)(C(=O)OCCCC),25500.0,1.26,SEC13,20.0,2020-02-13 00:00:00,None,5,142.19799999999995,C3[C](C)(C(=O)OCCCC)[CH2][C](C)(C(=O)OCCCC)[CH2][C](C)(C(=O)OCCCC)[CH2][C](C)(C(=O)OCCCC)[CH2][C](C)(C(=O)OCCCC)[CH2][C](C)(C(=O)OCCCC)[CH2][C](C)(C(=O)OCCCC)[CH2][C](C)(C(=O)OCCCC)[CH2][C](C)(C(=O)OCCCC)[CH2][C](C)(C(=O)OCCCC)3,179.3274167006569,0,1,161.75555555555556,0.9722222222222222,158.74891662597656,11.851083374023432,0.06946707722170828
147,"Donnerstag, 13. Februar 2020 14:24:41",C1 2,25.0,165.3,0.06,213.0,172.8,177.6,136.7,VAN057_P3(TS-010c)_1.txt,VAN57_P3,TS-010c,methacrylate,Poly-butyl MA,C=C(C)C(=O)OCCCC,[CH2][C](C)(C(=O)OCCCC),25500.0,1.26,SEC13,20.0,2020-02-13 00:00:00,None,5,142.19799999999995,C3[C](C)(C(=O)OCCCC)[CH2][C](C)(C(=O)OCCCC)[CH2][C](C)(C(=O)OCCCC)[CH2][C](C)(C(=O)OCCCC)[CH2][C](C)(C(=O)OCCCC)[CH2][C](C)(C(=O)OCCCC)[CH2][C](C)(C(=O)OCCCC)[CH2][C](C)(C(=O)OCCCC)[CH2][C](C)(C(=O)OCCCC)[CH2][C](C)(C(=O)OCCCC)3,179.3274167006569,0,1,161.75555555555556,0.9722222222222222,158.74891662597656,6.551083374023449,0.039631478366748026
148,"Donnerstag, 13. Februar 2020 14:24:52",C1 3,25.0,163.0,0.095,226.3,171.9,176.4,137.6,VAN057_P3(TS-010c)_1.txt,VAN57_P3,TS-010c,methacrylate,Poly-butyl MA,C=C(C)C(=O)OCCCC,[CH2][C](C)(C(=O)OCCCC),25500.0,1.26,SEC13,20.0,2020-02-13 00:00:00,None,5,142.19799999999995,C3[C](C)(C(=O)OCCCC)[CH2][C](C)(C(=O)OCCCC)[CH2][C](C)(C(=O)OCCCC)[CH2][C](C)(C(=O)OCCCC)[CH2][C](C)(C(=O)OCCCC)[CH2][C](C)(C(=O)OCCCC)[CH2][C](C)(C(=O)OCCCC)[CH2][C](C)(C(=O)OCCCC)[CH2][C](C)(C(=O)OCCCC)[CH2][C](C)(C(=O)OCCCC)3,179.3274167006569,0,1,161.75555555555556,0.9722222222222222,158.74891662597656,4.2510833740234375,0.026080266098303297
149,"Donnerstag, 13. Februar 2020 14:25:34",C2 1,25.0,162.6,0.128,226.0,166.8,172.6,131.7,VAN057_P3(TS-010c)_1.txt,VAN57_P3,TS-010c,methacrylate,Poly-butyl MA,C=C(C)C(=O)OCCCC,[CH2][C](C)(C(=O)OCCCC),25500.0,1.26,SEC13,20.0,2020-02-13 00:00:00,None,5,142.19799999999995,C3[C](C)(C(=O)OCCCC)[CH2][C](C)(C(=O)OCCCC)[CH2][C](C)(C(=O)OCCCC)[CH2][C](C)(C(=O)OCCCC)[CH2][C](C)(C(=O)OCCCC)[CH2][C](C)(C(=O)OCCCC)[CH2][C](C)(C(=O)OCCCC)[CH2][C](C)(C(=O)OCCCC)[CH2][C](C)(C(=O)OCCCC)[CH2][C](C)(C(=O)OCCCC)3,179.3274167006569,0,1,161.75555555555556,0.9722222222222222,158.74893188476562,3.8510681152343693,0.023684305751748888
150,"Donnerstag, 13. Februar 2020 14:25:45",C2 2,25.0,156.6,0.11900000000000001,222.5,159.7,167.8,122.9,VAN057_P3(TS-010c)_1.txt,VAN57_P3,TS-010c,methacrylate,Poly-butyl MA,C=C(C)C(=O)OCCCC,[CH2][C](C)(C(=O)OCCCC),25500.0,1.26,SEC13,20.0,2020-02-13 00:00:00,None,5,142.19799999999995,C3[C](C)(C(=O)OCCCC)[CH2][C](C)(C(=O)OCCCC)[CH2][C](C)(C(=O)OCCCC)[CH2][C](C)(C(=O)OCCCC)[CH2][C](C)(C(=O)OCCCC)[CH2][C](C)(C(=O)OCCCC)[CH2][C](C)(C(=O)OCCCC)[CH2][C](C)(C(=O)OCCCC)[CH2][C](C)(C(=O)OCCCC)[CH2][C](C)(C(=O)OCCCC)3,179.3274167006569,0,1,161.75555555555556,0.9722222222222222,158.74891662597656,2.148916625976568,0.013722328390654969
151,"Donnerstag, 13. Februar 2020 14:25:56",C2 3,25.0,158.1,0.08199999999999999,224.3,165.0,172.2,127.3,VAN057_P3(TS-010c)_1.txt,VAN57_P3,TS-010c,methacrylate,Poly-butyl MA,C=C(C)C(=O)OCCCC,[CH2][C](C)(C(=O)OCCCC),25500.0,1.26,SEC13,20.0,2020-02-13 00:00:00,None,5,142.19799999999995,C3[C](C)(C(=O)OCCCC)[CH2][C](C)(C(=O)OCCCC)[CH2][C](C)(C(=O)OCCCC)[CH2][C](C)(C(=O)OCCCC)[CH2][C](C)(C(=O)OCCCC)[CH2][C](C)(C(=O)OCCCC)[CH2][C](C)(C(=O)OCCCC)[CH2][C](C)(C(=O)OCCCC)[CH2][C](C)(C(=O)OCCCC)[CH2][C](C)(C(=O)OCCCC)3,179.3274167006569,0,1,161.75555555555556,0.9722222222222222,158.74891662597656,0.6489166259765682,0.004104469487517825
152,"Donnerstag, 13. Februar 2020 14:26:44",C3 1,25.0,160.8,0.036000000000000004,227.9,165.9,169.2,140.3,VAN057_P3(TS-010c)_1.txt,VAN57_P3,TS-010c,methacrylate,Poly-butyl MA,C=C(C)C(=O)OCCCC,[CH2][C](C)(C(=O)OCCCC),25500.0,1.26,SEC13,20.0,2020-02-13 00:00:00,None,5,142.19799999999995,C3[C](C)(C(=O)OCCCC)[CH2][C](C)(C(=O)OCCCC)[CH2][C](C)(C(=O)OCCCC)[CH2][C](C)(C(=O)OCCCC)[CH2][C](C)(C(=O)OCCCC)[CH2][C](C)(C(=O)OCCCC)[CH2][C](C)(C(=O)OCCCC)[CH2][C](C)(C(=O)OCCCC)[CH2][C](C)(C(=O)OCCCC)[CH2][C](C)(C(=O)OCCCC)3,179.3274167006569,0,1,161.75555555555556,0.9722222222222222,158.74891662597656,2.051083374023449,0.012755493619548811
153,"Donnerstag, 13. Februar 2020 14:26:55",C3 2,25.0,163.5,0.071,228.0,170.9,176.8,132.5,VAN057_P3(TS-010c)_1.txt,VAN57_P3,TS-010c,methacrylate,Poly-butyl MA,C=C(C)C(=O)OCCCC,[CH2][C](C)(C(=O)OCCCC),25500.0,1.26,SEC13,20.0,2020-02-13 00:00:00,None,5,142.19799999999995,C3[C](C)(C(=O)OCCCC)[CH2][C](C)(C(=O)OCCCC)[CH2][C](C)(C(=O)OCCCC)[CH2][C](C)(C(=O)OCCCC)[CH2][C](C)(C(=O)OCCCC)[CH2][C](C)(C(=O)OCCCC)[CH2][C](C)(C(=O)OCCCC)[CH2][C](C)(C(=O)OCCCC)[CH2][C](C)(C(=O)OCCCC)[CH2][C](C)(C(=O)OCCCC)3,179.3274167006569,0,1,161.75555555555556,0.9722222222222222,158.74891662597656,4.7510833740234375,0.02905861390840023
154,"Donnerstag, 13. Februar 2020 14:27:06",C3 3,25.0,155.3,0.10099999999999999,229.7,162.4,169.1,128.1,VAN057_P3(TS-010c)_1.txt,VAN57_P3,TS-010c,methacrylate,Poly-butyl MA,C=C(C)C(=O)OCCCC,[CH2][C](C)(C(=O)OCCCC),25500.0,1.26,SEC13,20.0,2020-02-13 00:00:00,None,5,142.19799999999995,C3[C](C)(C(=O)OCCCC)[CH2][C](C)(C(=O)OCCCC)[CH2][C](C)(C(=O)OCCCC)[CH2][C](C)(C(=O)OCCCC)[CH2][C](C)(C(=O)OCCCC)[CH2][C](C)(C(=O)OCCCC)[CH2][C](C)(C(=O)OCCCC)[CH2][C](C)(C(=O)OCCCC)[CH2][C](C)(C(=O)OCCCC)[CH2][C](C)(C(=O)OCCCC)3,179.3274167006569,0,1,161.75555555555556,0.9722222222222222,158.74891662597656,3.448916625976551,0.022208091603197366
155,"Donnerstag, 13. Februar 2020 14:27:59",C4 1,25.0,261.3,0.015,194.9,273.7,269.6,239.5,VAN057_P3(TS-010c)_1.txt,VAN57_P3,TS-010c,methacrylate,Poly-butyl MA,C=C(C)C(=O)OCCCC,[CH2][C](C)(C(=O)OCCCC),25500.0,1.26,SEC13,20.0,2020-02-13 00:00:00,PVA,5,142.19799999999995,C3[C](C)(C(=O)OCCCC)[CH2][C](C)(C(=O)OCCCC)[CH2][C](C)(C(=O)OCCCC)[CH2][C](C)(C(=O)OCCCC)[CH2][C](C)(C(=O)OCCCC)[CH2][C](C)(C(=O)OCCCC)[CH2][C](C)(C(=O)OCCCC)[CH2][C](C)(C(=O)OCCCC)[CH2][C](C)(C(=O)OCCCC)[CH2][C](C)(C(=O)OCCCC)3,179.3274167006569,1,1,256.1111111111111,0.9166666666666666,241.10069274902344,20.199307250976574,0.07730312763481276
156,"Donnerstag, 13. Februar 2020 14:28:10",C4 2,25.0,260.7,0.053,193.6,285.7,278.2,232.2,VAN057_P3(TS-010c)_1.txt,VAN57_P3,TS-010c,methacrylate,Poly-butyl MA,C=C(C)C(=O)OCCCC,[CH2][C](C)(C(=O)OCCCC),25500.0,1.26,SEC13,20.0,2020-02-13 00:00:00,PVA,5,142.19799999999995,C3[C](C)(C(=O)OCCCC)[CH2][C](C)(C(=O)OCCCC)[CH2][C](C)(C(=O)OCCCC)[CH2][C](C)(C(=O)OCCCC)[CH2][C](C)(C(=O)OCCCC)[CH2][C](C)(C(=O)OCCCC)[CH2][C](C)(C(=O)OCCCC)[CH2][C](C)(C(=O)OCCCC)[CH2][C](C)(C(=O)OCCCC)[CH2][C](C)(C(=O)OCCCC)3,179.3274167006569,1,1,256.1111111111111,0.9166666666666666,241.10072326660156,19.599276733398426,0.07517942743919612
157,"Donnerstag, 13. Februar 2020 14:28:21",C4 3,25.0,263.1,0.043,197.3,283.7,277.9,241.0,VAN057_P3(TS-010c)_1.txt,VAN57_P3,TS-010c,methacrylate,Poly-butyl MA,C=C(C)C(=O)OCCCC,[CH2][C](C)(C(=O)OCCCC),25500.0,1.26,SEC13,20.0,2020-02-13 00:00:00,PVA,5,142.19799999999995,C3[C](C)(C(=O)OCCCC)[CH2][C](C)(C(=O)OCCCC)[CH2][C](C)(C(=O)OCCCC)[CH2][C](C)(C(=O)OCCCC)[CH2][C](C)(C(=O)OCCCC)[CH2][C](C)(C(=O)OCCCC)[CH2][C](C)(C(=O)OCCCC)[CH2][C](C)(C(=O)OCCCC)[CH2][C](C)(C(=O)OCCCC)[CH2][C](C)(C(=O)OCCCC)3,179.3274167006569,1,1,256.1111111111111,0.9166666666666666,241.10072326660156,21.99927673339846,0.08361564702926058
158,"Donnerstag, 13. Februar 2020 14:29:44",C5 1,25.0,256.0,0.006999999999999999,209.8,267.4,264.0,237.9,VAN057_P3(TS-010c)_1.txt,VAN57_P3,TS-010c,methacrylate,Poly-butyl MA,C=C(C)C(=O)OCCCC,[CH2][C](C)(C(=O)OCCCC),25500.0,1.26,SEC13,20.0,2020-02-13 00:00:00,PVA,5,142.19799999999995,C3[C](C)(C(=O)OCCCC)[CH2][C](C)(C(=O)OCCCC)[CH2][C](C)(C(=O)OCCCC)[CH2][C](C)(C(=O)OCCCC)[CH2][C](C)(C(=O)OCCCC)[CH2][C](C)(C(=O)OCCCC)[CH2][C](C)(C(=O)OCCCC)[CH2][C](C)(C(=O)OCCCC)[CH2][C](C)(C(=O)OCCCC)[CH2][C](C)(C(=O)OCCCC)3,179.3274167006569,1,1,256.1111111111111,0.9166666666666666,241.10069274902344,14.899307250976562,0.0582004189491272
159,"Donnerstag, 13. Februar 2020 14:29:54",C5 2,25.0,261.6,0.002,208.5,276.3,271.8,240.1,VAN057_P3(TS-010c)_1.txt,VAN57_P3,TS-010c,methacrylate,Poly-butyl MA,C=C(C)C(=O)OCCCC,[CH2][C](C)(C(=O)OCCCC),25500.0,1.26,SEC13,20.0,2020-02-13 00:00:00,PVA,5,142.19799999999995,C3[C](C)(C(=O)OCCCC)[CH2][C](C)(C(=O)OCCCC)[CH2][C](C)(C(=O)OCCCC)[CH2][C](C)(C(=O)OCCCC)[CH2][C](C)(C(=O)OCCCC)[CH2][C](C)(C(=O)OCCCC)[CH2][C](C)(C(=O)OCCCC)[CH2][C](C)(C(=O)OCCCC)[CH2][C](C)(C(=O)OCCCC)[CH2][C](C)(C(=O)OCCCC)3,179.3274167006569,1,1,256.1111111111111,0.9166666666666666,241.1007080078125,20.499291992187523,0.07836120792120611
160,"Donnerstag, 13. Februar 2020 14:30:05",C5 3,25.0,254.3,0.027000000000000003,209.1,264.8,261.4,234.1,VAN057_P3(TS-010c)_1.txt,VAN57_P3,TS-010c,methacrylate,Poly-butyl MA,C=C(C)C(=O)OCCCC,[CH2][C](C)(C(=O)OCCCC),25500.0,1.26,SEC13,20.0,2020-02-13 00:00:00,PVA,5,142.19799999999995,C3[C](C)(C(=O)OCCCC)[CH2][C](C)(C(=O)OCCCC)[CH2][C](C)(C(=O)OCCCC)[CH2][C](C)(C(=O)OCCCC)[CH2][C](C)(C(=O)OCCCC)[CH2][C](C)(C(=O)OCCCC)[CH2][C](C)(C(=O)OCCCC)[CH2][C](C)(C(=O)OCCCC)[CH2][C](C)(C(=O)OCCCC)[CH2][C](C)(C(=O)OCCCC)3,179.3274167006569,1,1,256.1111111111111,0.9166666666666666,241.10072326660156,13.199276733398449,0.051904352077854696
161,"Donnerstag, 13. Februar 2020 14:30:43",C6 1,25.0,253.2,0.026000000000000002,197.2,265.2,261.5,231.2,VAN057_P3(TS-010c)_1.txt,VAN57_P3,TS-010c,methacrylate,Poly-butyl MA,C=C(C)C(=O)OCCCC,[CH2][C](C)(C(=O)OCCCC),25500.0,1.26,SEC13,20.0,2020-02-13 00:00:00,PVA,5,142.19799999999995,C3[C](C)(C(=O)OCCCC)[CH2][C](C)(C(=O)OCCCC)[CH2][C](C)(C(=O)OCCCC)[CH2][C](C)(C(=O)OCCCC)[CH2][C](C)(C(=O)OCCCC)[CH2][C](C)(C(=O)OCCCC)[CH2][C](C)(C(=O)OCCCC)[CH2][C](C)(C(=O)OCCCC)[CH2][C](C)(C(=O)OCCCC)[CH2][C](C)(C(=O)OCCCC)3,179.3274167006569,1,1,256.1111111111111,0.9166666666666666,241.10069274902344,12.099307250976551,0.047785573661044835
162,"Donnerstag, 13. Februar 2020 14:30:54",C6 2,25.0,249.1,0.016,194.3,263.4,259.6,228.9,VAN057_P3(TS-010c)_1.txt,VAN57_P3,TS-010c,methacrylate,Poly-butyl MA,C=C(C)C(=O)OCCCC,[CH2][C](C)(C(=O)OCCCC),25500.0,1.26,SEC13,20.0,2020-02-13 00:00:00,PVA,5,142.19799999999995,C3[C](C)(C(=O)OCCCC)[CH2][C](C)(C(=O)OCCCC)[CH2][C](C)(C(=O)OCCCC)[CH2][C](C)(C(=O)OCCCC)[CH2][C](C)(C(=O)OCCCC)[CH2][C](C)(C(=O)OCCCC)[CH2][C](C)(C(=O)OCCCC)[CH2][C](C)(C(=O)OCCCC)[CH2][C](C)(C(=O)OCCCC)[CH2][C](C)(C(=O)OCCCC)3,179.3274167006569,1,1,256.1111111111111,0.9166666666666666,241.10069274902344,7.999307250976557,0.032112835210664624
163,"Donnerstag, 13. Februar 2020 14:31:05",C6 3,25.0,245.7,0.087,197.0,263.9,260.3,231.7,VAN057_P3(TS-010c)_1.txt,VAN57_P3,TS-010c,methacrylate,Poly-butyl MA,C=C(C)C(=O)OCCCC,[CH2][C](C)(C(=O)OCCCC),25500.0,1.26,SEC13,20.0,2020-02-13 00:00:00,PVA,5,142.19799999999995,C3[C](C)(C(=O)OCCCC)[CH2][C](C)(C(=O)OCCCC)[CH2][C](C)(C(=O)OCCCC)[CH2][C](C)(C(=O)OCCCC)[CH2][C](C)(C(=O)OCCCC)[CH2][C](C)(C(=O)OCCCC)[CH2][C](C)(C(=O)OCCCC)[CH2][C](C)(C(=O)OCCCC)[CH2][C](C)(C(=O)OCCCC)[CH2][C](C)(C(=O)OCCCC)3,179.3274167006569,1,1,256.1111111111111,0.9166666666666666,241.1007080078125,4.599291992187489,0.018719137127340208
164,"Donnerstag, 13. Februar 2020 14:31:46",D1 1,25.0,184.7,0.125,417.2,200.0,202.0,151.7,VAN057_P3(TS-010c)_1.txt,VAN57_P3,TS-010c,methacrylate,Poly-butyl MA,C=C(C)C(=O)OCCCC,[CH2][C](C)(C(=O)OCCCC),25500.0,1.26,SEC13,20.0,2020-02-13 00:00:00,None,8,142.19799999999995,C3[C](C)(C(=O)OCCCC)[CH2][C](C)(C(=O)OCCCC)[CH2][C](C)(C(=O)OCCCC)[CH2][C](C)(C(=O)OCCCC)[CH2][C](C)(C(=O)OCCCC)[CH2][C](C)(C(=O)OCCCC)[CH2][C](C)(C(=O)OCCCC)[CH2][C](C)(C(=O)OCCCC)[CH2][C](C)(C(=O)OCCCC)[CH2][C](C)(C(=O)OCCCC)3,179.3274167006569,0,1,183.925,0.9722222222222222,177.6446990966797,7.055300903320301,0.03819870548630375
165,"Donnerstag, 13. Februar 2020 14:31:57",D1 2,25.0,186.4,0.092,432.9,203.5,206.4,146.5,VAN057_P3(TS-010c)_1.txt,VAN57_P3,TS-010c,methacrylate,Poly-butyl MA,C=C(C)C(=O)OCCCC,[CH2][C](C)(C(=O)OCCCC),25500.0,1.26,SEC13,20.0,2020-02-13 00:00:00,None,8,142.19799999999995,C3[C](C)(C(=O)OCCCC)[CH2][C](C)(C(=O)OCCCC)[CH2][C](C)(C(=O)OCCCC)[CH2][C](C)(C(=O)OCCCC)[CH2][C](C)(C(=O)OCCCC)[CH2][C](C)(C(=O)OCCCC)[CH2][C](C)(C(=O)OCCCC)[CH2][C](C)(C(=O)OCCCC)[CH2][C](C)(C(=O)OCCCC)[CH2][C](C)(C(=O)OCCCC)3,179.3274167006569,0,1,183.925,0.9722222222222222,177.64471435546875,8.755285644531256,0.04697041654791446
