Repository: JulianKimmig/nanoparticle_size_prediction

File: pretrained/np_model_12/evaluation/train_df.csv (part 4 of 40)
index,measurment_data,sample,temperature,z_average,dispersity,mean_count_rate,volume_mean,intensity_mean,number_mean,file,np_formulation,substance_code,polymer_class,polymer,smiles_monomer,smiles_ru,mn,pdi,mn_method,tg,date,additive,polymer_concentration,mass_ru,circular_smiles_10,dp,with_pva,valid,mean_z_average,roll_valid,predicted_z_average,error,rel_error
166,"Donnerstag, 13. Februar 2020 14:32:07",D1 3,25.0,187.1,0.025,441.2,195.8,195.8,168.1,VAN057_P3(TS-010c)_1.txt,VAN57_P3,TS-010c,methacrylate,Poly-butyl MA,C=C(C)C(=O)OCCCC,[CH2][C](C)(C(=O)OCCCC),25500.0,1.26,SEC13,20.0,2020-02-13 00:00:00,None,8,142.19799999999995,C3[C](C)(C(=O)OCCCC)[CH2][C](C)(C(=O)OCCCC)[CH2][C](C)(C(=O)OCCCC)[CH2][C](C)(C(=O)OCCCC)[CH2][C](C)(C(=O)OCCCC)[CH2][C](C)(C(=O)OCCCC)[CH2][C](C)(C(=O)OCCCC)[CH2][C](C)(C(=O)OCCCC)[CH2][C](C)(C(=O)OCCCC)[CH2][C](C)(C(=O)OCCCC)3,179.3274167006569,0,1,183.925,0.9722222222222222,177.64471435546875,9.455285644531244,0.05053600023800772
167,"Donnerstag, 13. Februar 2020 14:32:45",D2 1,25.0,179.8,0.079,377.5,191.2,192.7,156.5,VAN057_P3(TS-010c)_1.txt,VAN57_P3,TS-010c,methacrylate,Poly-butyl MA,C=C(C)C(=O)OCCCC,[CH2][C](C)(C(=O)OCCCC),25500.0,1.26,SEC13,20.0,2020-02-13 00:00:00,None,8,142.19799999999995,C3[C](C)(C(=O)OCCCC)[CH2][C](C)(C(=O)OCCCC)[CH2][C](C)(C(=O)OCCCC)[CH2][C](C)(C(=O)OCCCC)[CH2][C](C)(C(=O)OCCCC)[CH2][C](C)(C(=O)OCCCC)[CH2][C](C)(C(=O)OCCCC)[CH2][C](C)(C(=O)OCCCC)[CH2][C](C)(C(=O)OCCCC)[CH2][C](C)(C(=O)OCCCC)3,179.3274167006569,0,1,183.925,0.9722222222222222,177.6446990966797,2.155300903320324,0.011987213032927274
168,"Donnerstag, 13. Februar 2020 14:32:56",D2 2,25.0,182.8,0.11800000000000001,378.0,193.7,195.5,153.9,VAN057_P3(TS-010c)_1.txt,VAN57_P3,TS-010c,methacrylate,Poly-butyl MA,C=C(C)C(=O)OCCCC,[CH2][C](C)(C(=O)OCCCC),25500.0,1.26,SEC13,20.0,2020-02-13 00:00:00,None,8,142.19799999999995,C3[C](C)(C(=O)OCCCC)[CH2][C](C)(C(=O)OCCCC)[CH2][C](C)(C(=O)OCCCC)[CH2][C](C)(C(=O)OCCCC)[CH2][C](C)(C(=O)OCCCC)[CH2][C](C)(C(=O)OCCCC)[CH2][C](C)(C(=O)OCCCC)[CH2][C](C)(C(=O)OCCCC)[CH2][C](C)(C(=O)OCCCC)[CH2][C](C)(C(=O)OCCCC)3,179.3274167006569,0,1,183.925,0.9722222222222222,177.6446990966797,5.155300903320324,0.028201864897813587
169,"Donnerstag, 13. Februar 2020 14:33:42",D3 1,25.0,187.9,0.09,365.8,202.9,203.6,161.0,VAN057_P3(TS-010c)_1.txt,VAN57_P3,TS-010c,methacrylate,Poly-butyl MA,C=C(C)C(=O)OCCCC,[CH2][C](C)(C(=O)OCCCC),25500.0,1.26,SEC13,20.0,2020-02-13 00:00:00,None,8,142.19799999999995,C3[C](C)(C(=O)OCCCC)[CH2][C](C)(C(=O)OCCCC)[CH2][C](C)(C(=O)OCCCC)[CH2][C](C)(C(=O)OCCCC)[CH2][C](C)(C(=O)OCCCC)[CH2][C](C)(C(=O)OCCCC)[CH2][C](C)(C(=O)OCCCC)[CH2][C](C)(C(=O)OCCCC)[CH2][C](C)(C(=O)OCCCC)[CH2][C](C)(C(=O)OCCCC)3,179.3274167006569,0,1,183.925,0.9722222222222222,177.64471435546875,10.255285644531256,0.05457842280218869
170,"Donnerstag, 13. Februar 2020 14:33:53",D3 2,25.0,181.3,0.044000000000000004,356.4,190.1,190.4,164.0,VAN057_P3(TS-010c)_1.txt,VAN57_P3,TS-010c,methacrylate,Poly-butyl MA,C=C(C)C(=O)OCCCC,[CH2][C](C)(C(=O)OCCCC),25500.0,1.26,SEC13,20.0,2020-02-13 00:00:00,None,8,142.19799999999995,C3[C](C)(C(=O)OCCCC)[CH2][C](C)(C(=O)OCCCC)[CH2][C](C)(C(=O)OCCCC)[CH2][C](C)(C(=O)OCCCC)[CH2][C](C)(C(=O)OCCCC)[CH2][C](C)(C(=O)OCCCC)[CH2][C](C)(C(=O)OCCCC)[CH2][C](C)(C(=O)OCCCC)[CH2][C](C)(C(=O)OCCCC)[CH2][C](C)(C(=O)OCCCC)3,179.3274167006569,0,1,183.925,0.9722222222222222,177.6446990966797,3.655300903320324,0.020161615572643815
171,"Donnerstag, 13. Februar 2020 14:34:04",D3 3,25.0,181.4,0.105,343.1,196.0,197.3,158.1,VAN057_P3(TS-010c)_1.txt,VAN57_P3,TS-010c,methacrylate,Poly-butyl MA,C=C(C)C(=O)OCCCC,[CH2][C](C)(C(=O)OCCCC),25500.0,1.26,SEC13,20.0,2020-02-13 00:00:00,None,8,142.19799999999995,C3[C](C)(C(=O)OCCCC)[CH2][C](C)(C(=O)OCCCC)[CH2][C](C)(C(=O)OCCCC)[CH2][C](C)(C(=O)OCCCC)[CH2][C](C)(C(=O)OCCCC)[CH2][C](C)(C(=O)OCCCC)[CH2][C](C)(C(=O)OCCCC)[CH2][C](C)(C(=O)OCCCC)[CH2][C](C)(C(=O)OCCCC)[CH2][C](C)(C(=O)OCCCC)3,179.3274167006569,0,1,183.925,0.9722222222222222,177.6446990966797,3.755300903320318,0.020701769037046958
172,"Donnerstag, 13. Februar 2020 14:34:42",D4 1,25.0,267.8,0.125,424.8,283.4,276.3,231.8,VAN057_P3(TS-010c)_1.txt,VAN57_P3,TS-010c,methacrylate,Poly-butyl MA,C=C(C)C(=O)OCCCC,[CH2][C](C)(C(=O)OCCCC),25500.0,1.26,SEC13,20.0,2020-02-13 00:00:00,PVA,8,142.19799999999995,C3[C](C)(C(=O)OCCCC)[CH2][C](C)(C(=O)OCCCC)[CH2][C](C)(C(=O)OCCCC)[CH2][C](C)(C(=O)OCCCC)[CH2][C](C)(C(=O)OCCCC)[CH2][C](C)(C(=O)OCCCC)[CH2][C](C)(C(=O)OCCCC)[CH2][C](C)(C(=O)OCCCC)[CH2][C](C)(C(=O)OCCCC)[CH2][C](C)(C(=O)OCCCC)3,179.3274167006569,1,1,267.03333333333336,0.9166666666666666,265.8790283203125,1.9209716796875114,0.007173157877847316
173,"Donnerstag, 13. Februar 2020 14:34:53",D4 2,25.0,268.1,0.034,425.9,293.7,285.8,240.8,VAN057_P3(TS-010c)_1.txt,VAN57_P3,TS-010c,methacrylate,Poly-butyl MA,C=C(C)C(=O)OCCCC,[CH2][C](C)(C(=O)OCCCC),25500.0,1.26,SEC13,20.0,2020-02-13 00:00:00,PVA,8,142.19799999999995,C3[C](C)(C(=O)OCCCC)[CH2][C](C)(C(=O)OCCCC)[CH2][C](C)(C(=O)OCCCC)[CH2][C](C)(C(=O)OCCCC)[CH2][C](C)(C(=O)OCCCC)[CH2][C](C)(C(=O)OCCCC)[CH2][C](C)(C(=O)OCCCC)[CH2][C](C)(C(=O)OCCCC)[CH2][C](C)(C(=O)OCCCC)[CH2][C](C)(C(=O)OCCCC)3,179.3274167006569,1,1,267.03333333333336,0.9166666666666666,265.8790283203125,2.2209716796875227,0.008284116671717726
174,"Donnerstag, 13. Februar 2020 14:35:04",D4 3,25.0,267.2,0.051,416.4,297.3,287.6,232.1,VAN057_P3(TS-010c)_1.txt,VAN57_P3,TS-010c,methacrylate,Poly-butyl MA,C=C(C)C(=O)OCCCC,[CH2][C](C)(C(=O)OCCCC),25500.0,1.26,SEC13,20.0,2020-02-13 00:00:00,PVA,8,142.19799999999995,C3[C](C)(C(=O)OCCCC)[CH2][C](C)(C(=O)OCCCC)[CH2][C](C)(C(=O)OCCCC)[CH2][C](C)(C(=O)OCCCC)[CH2][C](C)(C(=O)OCCCC)[CH2][C](C)(C(=O)OCCCC)[CH2][C](C)(C(=O)OCCCC)[CH2][C](C)(C(=O)OCCCC)[CH2][C](C)(C(=O)OCCCC)[CH2][C](C)(C(=O)OCCCC)3,179.3274167006569,1,1,267.03333333333336,0.9166666666666666,265.8790283203125,1.3209716796874886,0.004943756286255571
175,"Donnerstag, 13. Februar 2020 14:36:22",D5 1,25.0,265.8,0.077,249.2,290.2,283.5,243.6,VAN057_P3(TS-010c)_1.txt,VAN57_P3,TS-010c,methacrylate,Poly-butyl MA,C=C(C)C(=O)OCCCC,[CH2][C](C)(C(=O)OCCCC),25500.0,1.26,SEC13,20.0,2020-02-13 00:00:00,PVA,8,142.19799999999995,C3[C](C)(C(=O)OCCCC)[CH2][C](C)(C(=O)OCCCC)[CH2][C](C)(C(=O)OCCCC)[CH2][C](C)(C(=O)OCCCC)[CH2][C](C)(C(=O)OCCCC)[CH2][C](C)(C(=O)OCCCC)[CH2][C](C)(C(=O)OCCCC)[CH2][C](C)(C(=O)OCCCC)[CH2][C](C)(C(=O)OCCCC)[CH2][C](C)(C(=O)OCCCC)3,179.3274167006569,1,1,267.03333333333336,0.9166666666666666,265.8790588378906,0.07905883789061363,0.0002974373133582153
176,"Donnerstag, 13. Februar 2020 14:36:43",D5 3,25.0,264.8,0.17600000000000002,254.3,278.2,271.6,227.9,VAN057_P3(TS-010c)_1.txt,VAN57_P3,TS-010c,methacrylate,Poly-butyl MA,C=C(C)C(=O)OCCCC,[CH2][C](C)(C(=O)OCCCC),25500.0,1.26,SEC13,20.0,2020-02-13 00:00:00,PVA,8,142.19799999999995,C3[C](C)(C(=O)OCCCC)[CH2][C](C)(C(=O)OCCCC)[CH2][C](C)(C(=O)OCCCC)[CH2][C](C)(C(=O)OCCCC)[CH2][C](C)(C(=O)OCCCC)[CH2][C](C)(C(=O)OCCCC)[CH2][C](C)(C(=O)OCCCC)[CH2][C](C)(C(=O)OCCCC)[CH2][C](C)(C(=O)OCCCC)[CH2][C](C)(C(=O)OCCCC)3,179.3274167006569,1,1,267.03333333333336,0.9166666666666666,265.87908935546875,1.0790893554687386,0.004075110859020916
177,"Donnerstag, 13. Februar 2020 14:37:28",D6 2,25.0,268.5,0.08800000000000001,315.6,300.0,290.5,240.6,VAN057_P3(TS-010c)_1.txt,VAN57_P3,TS-010c,methacrylate,Poly-butyl MA,C=C(C)C(=O)OCCCC,[CH2][C](C)(C(=O)OCCCC),25500.0,1.26,SEC13,20.0,2020-02-13 00:00:00,PVA,8,142.19799999999995,C3[C](C)(C(=O)OCCCC)[CH2][C](C)(C(=O)OCCCC)[CH2][C](C)(C(=O)OCCCC)[CH2][C](C)(C(=O)OCCCC)[CH2][C](C)(C(=O)OCCCC)[CH2][C](C)(C(=O)OCCCC)[CH2][C](C)(C(=O)OCCCC)[CH2][C](C)(C(=O)OCCCC)[CH2][C](C)(C(=O)OCCCC)[CH2][C](C)(C(=O)OCCCC)3,179.3274167006569,1,1,267.03333333333336,0.9166666666666666,265.87908935546875,2.62091064453125,0.009761305938663874
178,"Donnerstag, 13. Februar 2020 14:38:13",E1 1,25.0,187.1,0.102,330.7,203.6,204.7,157.9,VAN057_P3(TS-010c)_1.txt,VAN57_P3,TS-010c,methacrylate,Poly-butyl MA,C=C(C)C(=O)OCCCC,[CH2][C](C)(C(=O)OCCCC),25500.0,1.26,SEC13,20.0,2020-02-13 00:00:00,None,10,142.19799999999995,C3[C](C)(C(=O)OCCCC)[CH2][C](C)(C(=O)OCCCC)[CH2][C](C)(C(=O)OCCCC)[CH2][C](C)(C(=O)OCCCC)[CH2][C](C)(C(=O)OCCCC)[CH2][C](C)(C(=O)OCCCC)[CH2][C](C)(C(=O)OCCCC)[CH2][C](C)(C(=O)OCCCC)[CH2][C](C)(C(=O)OCCCC)[CH2][C](C)(C(=O)OCCCC)3,179.3274167006569,0,1,196.17777777777775,0.9722222222222222,189.74359130859375,2.6435913085937557,0.014129296144274483
179,"Donnerstag, 13. Februar 2020 14:38:24",E1 2,25.0,198.7,0.028999999999999998,315.0,204.9,203.9,183.1,VAN057_P3(TS-010c)_1.txt,VAN57_P3,TS-010c,methacrylate,Poly-butyl MA,C=C(C)C(=O)OCCCC,[CH2][C](C)(C(=O)OCCCC),25500.0,1.26,SEC13,20.0,2020-02-13 00:00:00,None,10,142.19799999999995,C3[C](C)(C(=O)OCCCC)[CH2][C](C)(C(=O)OCCCC)[CH2][C](C)(C(=O)OCCCC)[CH2][C](C)(C(=O)OCCCC)[CH2][C](C)(C(=O)OCCCC)[CH2][C](C)(C(=O)OCCCC)[CH2][C](C)(C(=O)OCCCC)[CH2][C](C)(C(=O)OCCCC)[CH2][C](C)(C(=O)OCCCC)[CH2][C](C)(C(=O)OCCCC)3,179.3274167006569,0,1,196.17777777777775,0.9722222222222222,189.74359130859375,8.956408691406239,0.04507503115956839
180,"Donnerstag, 13. Februar 2020 14:38:35",E1 3,25.0,185.9,0.085,320.6,201.4,202.8,155.2,VAN057_P3(TS-010c)_1.txt,VAN57_P3,TS-010c,methacrylate,Poly-butyl MA,C=C(C)C(=O)OCCCC,[CH2][C](C)(C(=O)OCCCC),25500.0,1.26,SEC13,20.0,2020-02-13 00:00:00,None,10,142.19799999999995,C3[C](C)(C(=O)OCCCC)[CH2][C](C)(C(=O)OCCCC)[CH2][C](C)(C(=O)OCCCC)[CH2][C](C)(C(=O)OCCCC)[CH2][C](C)(C(=O)OCCCC)[CH2][C](C)(C(=O)OCCCC)[CH2][C](C)(C(=O)OCCCC)[CH2][C](C)(C(=O)OCCCC)[CH2][C](C)(C(=O)OCCCC)[CH2][C](C)(C(=O)OCCCC)3,179.3274167006569,0,1,196.17777777777775,0.9722222222222222,189.74359130859375,3.8435913085937443,0.02067558530712073
181,"Donnerstag, 13. Februar 2020 14:39:13",E2 1,25.0,192.9,0.172,323.4,197.2,198.6,158.1,VAN057_P3(TS-010c)_1.txt,VAN57_P3,TS-010c,methacrylate,Poly-butyl MA,C=C(C)C(=O)OCCCC,[CH2][C](C)(C(=O)OCCCC),25500.0,1.26,SEC13,20.0,2020-02-13 00:00:00,None,10,142.19799999999995,C3[C](C)(C(=O)OCCCC)[CH2][C](C)(C(=O)OCCCC)[CH2][C](C)(C(=O)OCCCC)[CH2][C](C)(C(=O)OCCCC)[CH2][C](C)(C(=O)OCCCC)[CH2][C](C)(C(=O)OCCCC)[CH2][C](C)(C(=O)OCCCC)[CH2][C](C)(C(=O)OCCCC)[CH2][C](C)(C(=O)OCCCC)[CH2][C](C)(C(=O)OCCCC)3,179.3274167006569,0,1,196.17777777777775,0.9722222222222222,189.74359130859375,3.1564086914062557,0.016362927378985256
182,"Donnerstag, 13. Februar 2020 14:39:23",E2 2,25.0,202.8,0.109,326.4,221.9,222.0,154.0,VAN057_P3(TS-010c)_1.txt,VAN57_P3,TS-010c,methacrylate,Poly-butyl MA,C=C(C)C(=O)OCCCC,[CH2][C](C)(C(=O)OCCCC),25500.0,1.26,SEC13,20.0,2020-02-13 00:00:00,None,10,142.19799999999995,C3[C](C)(C(=O)OCCCC)[CH2][C](C)(C(=O)OCCCC)[CH2][C](C)(C(=O)OCCCC)[CH2][C](C)(C(=O)OCCCC)[CH2][C](C)(C(=O)OCCCC)[CH2][C](C)(C(=O)OCCCC)[CH2][C](C)(C(=O)OCCCC)[CH2][C](C)(C(=O)OCCCC)[CH2][C](C)(C(=O)OCCCC)[CH2][C](C)(C(=O)OCCCC)3,179.3274167006569,0,1,196.17777777777775,0.9722222222222222,189.74359130859375,13.056408691406261,0.06438071346847268
183,"Donnerstag, 13. Februar 2020 14:39:34",E2 3,25.0,200.8,0.081,340.2,202.7,202.6,170.1,VAN057_P3(TS-010c)_1.txt,VAN57_P3,TS-010c,methacrylate,Poly-butyl MA,C=C(C)C(=O)OCCCC,[CH2][C](C)(C(=O)OCCCC),25500.0,1.26,SEC13,20.0,2020-02-13 00:00:00,None,10,142.19799999999995,C3[C](C)(C(=O)OCCCC)[CH2][C](C)(C(=O)OCCCC)[CH2][C](C)(C(=O)OCCCC)[CH2][C](C)(C(=O)OCCCC)[CH2][C](C)(C(=O)OCCCC)[CH2][C](C)(C(=O)OCCCC)[CH2][C](C)(C(=O)OCCCC)[CH2][C](C)(C(=O)OCCCC)[CH2][C](C)(C(=O)OCCCC)[CH2][C](C)(C(=O)OCCCC)3,179.3274167006569,0,1,196.17777777777775,0.9722222222222222,189.74359130859375,11.056408691406261,0.055061796271943526
184,"Donnerstag, 13. Februar 2020 14:40:40",E3 1,25.0,198.1,0.15,305.9,209.1,209.6,160.7,VAN057_P3(TS-010c)_1.txt,VAN57_P3,TS-010c,methacrylate,Poly-butyl MA,C=C(C)C(=O)OCCCC,[CH2][C](C)(C(=O)OCCCC),25500.0,1.26,SEC13,20.0,2020-02-13 00:00:00,None,10,142.19799999999995,C3[C](C)(C(=O)OCCCC)[CH2][C](C)(C(=O)OCCCC)[CH2][C](C)(C(=O)OCCCC)[CH2][C](C)(C(=O)OCCCC)[CH2][C](C)(C(=O)OCCCC)[CH2][C](C)(C(=O)OCCCC)[CH2][C](C)(C(=O)OCCCC)[CH2][C](C)(C(=O)OCCCC)[CH2][C](C)(C(=O)OCCCC)[CH2][C](C)(C(=O)OCCCC)3,179.3274167006569,0,1,196.17777777777775,0.9722222222222222,189.74359130859375,8.356408691406244,0.0421827798657559
185,"Donnerstag, 13. Februar 2020 14:40:51",E3 2,25.0,198.8,0.129,305.4,220.9,230.8,79.54,VAN057_P3(TS-010c)_1.txt,VAN57_P3,TS-010c,methacrylate,Poly-butyl MA,C=C(C)C(=O)OCCCC,[CH2][C](C)(C(=O)OCCCC),25500.0,1.26,SEC13,20.0,2020-02-13 00:00:00,None,10,142.19799999999995,C3[C](C)(C(=O)OCCCC)[CH2][C](C)(C(=O)OCCCC)[CH2][C](C)(C(=O)OCCCC)[CH2][C](C)(C(=O)OCCCC)[CH2][C](C)(C(=O)OCCCC)[CH2][C](C)(C(=O)OCCCC)[CH2][C](C)(C(=O)OCCCC)[CH2][C](C)(C(=O)OCCCC)[CH2][C](C)(C(=O)OCCCC)[CH2][C](C)(C(=O)OCCCC)3,179.3274167006569,0,1,196.17777777777775,0.9722222222222222,189.74359130859375,9.056408691406261,0.0455553757112991
186,"Donnerstag, 13. Februar 2020 14:41:01",E3 3,25.0,200.5,0.086,303.4,221.8,221.0,162.4,VAN057_P3(TS-010c)_1.txt,VAN57_P3,TS-010c,methacrylate,Poly-butyl MA,C=C(C)C(=O)OCCCC,[CH2][C](C)(C(=O)OCCCC),25500.0,1.26,SEC13,20.0,2020-02-13 00:00:00,None,10,142.19799999999995,C3[C](C)(C(=O)OCCCC)[CH2][C](C)(C(=O)OCCCC)[CH2][C](C)(C(=O)OCCCC)[CH2][C](C)(C(=O)OCCCC)[CH2][C](C)(C(=O)OCCCC)[CH2][C](C)(C(=O)OCCCC)[CH2][C](C)(C(=O)OCCCC)[CH2][C](C)(C(=O)OCCCC)[CH2][C](C)(C(=O)OCCCC)[CH2][C](C)(C(=O)OCCCC)3,179.3274167006569,0,1,196.17777777777775,0.9722222222222222,189.74359130859375,10.75640869140625,0.053647923647911475
187,"Donnerstag, 13. Februar 2020 14:41:36",E4 1,25.0,293.9,0.05,253.0,306.5,300.5,274.3,VAN057_P3(TS-010c)_1.txt,VAN57_P3,TS-010c,methacrylate,Poly-butyl MA,C=C(C)C(=O)OCCCC,[CH2][C](C)(C(=O)OCCCC),25500.0,1.26,SEC13,20.0,2020-02-13 00:00:00,PVA,10,142.19799999999995,C3[C](C)(C(=O)OCCCC)[CH2][C](C)(C(=O)OCCCC)[CH2][C](C)(C(=O)OCCCC)[CH2][C](C)(C(=O)OCCCC)[CH2][C](C)(C(=O)OCCCC)[CH2][C](C)(C(=O)OCCCC)[CH2][C](C)(C(=O)OCCCC)[CH2][C](C)(C(=O)OCCCC)[CH2][C](C)(C(=O)OCCCC)[CH2][C](C)(C(=O)OCCCC)3,179.3274167006569,1,1,289.35555555555555,0.9166666666666666,279.1385498046875,14.761450195312477,0.05022609797656508
188,"Donnerstag, 13. Februar 2020 14:41:47",E4 2,25.0,294.0,0.028999999999999998,253.2,307.3,301.4,276.3,VAN057_P3(TS-010c)_1.txt,VAN57_P3,TS-010c,methacrylate,Poly-butyl MA,C=C(C)C(=O)OCCCC,[CH2][C](C)(C(=O)OCCCC),25500.0,1.26,SEC13,20.0,2020-02-13 00:00:00,PVA,10,142.19799999999995,C3[C](C)(C(=O)OCCCC)[CH2][C](C)(C(=O)OCCCC)[CH2][C](C)(C(=O)OCCCC)[CH2][C](C)(C(=O)OCCCC)[CH2][C](C)(C(=O)OCCCC)[CH2][C](C)(C(=O)OCCCC)[CH2][C](C)(C(=O)OCCCC)[CH2][C](C)(C(=O)OCCCC)[CH2][C](C)(C(=O)OCCCC)[CH2][C](C)(C(=O)OCCCC)3,179.3274167006569,1,1,289.35555555555555,0.9166666666666666,279.1385498046875,14.8614501953125,0.050549150324192174
189,"Donnerstag, 13. Februar 2020 14:41:58",E4 3,25.0,294.8,0.121,249.6,336.6,319.6,255.3,VAN057_P3(TS-010c)_1.txt,VAN57_P3,TS-010c,methacrylate,Poly-butyl MA,C=C(C)C(=O)OCCCC,[CH2][C](C)(C(=O)OCCCC),25500.0,1.26,SEC13,20.0,2020-02-13 00:00:00,PVA,10,142.19799999999995,C3[C](C)(C(=O)OCCCC)[CH2][C](C)(C(=O)OCCCC)[CH2][C](C)(C(=O)OCCCC)[CH2][C](C)(C(=O)OCCCC)[CH2][C](C)(C(=O)OCCCC)[CH2][C](C)(C(=O)OCCCC)[CH2][C](C)(C(=O)OCCCC)[CH2][C](C)(C(=O)OCCCC)[CH2][C](C)(C(=O)OCCCC)[CH2][C](C)(C(=O)OCCCC)3,179.3274167006569,1,1,289.35555555555555,0.9166666666666666,279.1385803222656,15.661419677734386,0.05312557556897689
190,"Donnerstag, 13. Februar 2020 14:42:34",E5 1,25.0,277.7,0.16699999999999998,239.0,294.1,287.4,250.2,VAN057_P3(TS-010c)_1.txt,VAN57_P3,TS-010c,methacrylate,Poly-butyl MA,C=C(C)C(=O)OCCCC,[CH2][C](C)(C(=O)OCCCC),25500.0,1.26,SEC13,20.0,2020-02-13 00:00:00,PVA,10,142.19799999999995,C3[C](C)(C(=O)OCCCC)[CH2][C](C)(C(=O)OCCCC)[CH2][C](C)(C(=O)OCCCC)[CH2][C](C)(C(=O)OCCCC)[CH2][C](C)(C(=O)OCCCC)[CH2][C](C)(C(=O)OCCCC)[CH2][C](C)(C(=O)OCCCC)[CH2][C](C)(C(=O)OCCCC)[CH2][C](C)(C(=O)OCCCC)[CH2][C](C)(C(=O)OCCCC)3,179.3274167006569,1,1,289.35555555555555,0.9166666666666666,279.1385803222656,1.4385803222656364,0.005180339655259764
191,"Donnerstag, 13. Februar 2020 14:42:45",E5 2,25.0,282.8,0.18899999999999997,257.6,345.1,321.0,229.0,VAN057_P3(TS-010c)_1.txt,VAN57_P3,TS-010c,methacrylate,Poly-butyl MA,C=C(C)C(=O)OCCCC,[CH2][C](C)(C(=O)OCCCC),25500.0,1.26,SEC13,20.0,2020-02-13 00:00:00,PVA,10,142.19799999999995,C3[C](C)(C(=O)OCCCC)[CH2][C](C)(C(=O)OCCCC)[CH2][C](C)(C(=O)OCCCC)[CH2][C](C)(C(=O)OCCCC)[CH2][C](C)(C(=O)OCCCC)[CH2][C](C)(C(=O)OCCCC)[CH2][C](C)(C(=O)OCCCC)[CH2][C](C)(C(=O)OCCCC)[CH2][C](C)(C(=O)OCCCC)[CH2][C](C)(C(=O)OCCCC)3,179.3274167006569,1,1,289.35555555555555,0.9166666666666666,279.1385803222656,3.6614196777343864,0.012947028563417208
192,"Donnerstag, 13. Februar 2020 14:42:56",E5 3,25.0,280.5,0.046,243.5,302.3,295.3,260.1,VAN057_P3(TS-010c)_1.txt,VAN57_P3,TS-010c,methacrylate,Poly-butyl MA,C=C(C)C(=O)OCCCC,[CH2][C](C)(C(=O)OCCCC),25500.0,1.26,SEC13,20.0,2020-02-13 00:00:00,PVA,10,142.19799999999995,C3[C](C)(C(=O)OCCCC)[CH2][C](C)(C(=O)OCCCC)[CH2][C](C)(C(=O)OCCCC)[CH2][C](C)(C(=O)OCCCC)[CH2][C](C)(C(=O)OCCCC)[CH2][C](C)(C(=O)OCCCC)[CH2][C](C)(C(=O)OCCCC)[CH2][C](C)(C(=O)OCCCC)[CH2][C](C)(C(=O)OCCCC)[CH2][C](C)(C(=O)OCCCC)3,179.3274167006569,1,1,289.35555555555555,0.9166666666666666,279.1385803222656,1.361419677734375,0.00485354608817959
193,"Donnerstag, 13. Februar 2020 14:43:59",E6 1,25.0,302.4,0.063,257.9,345.0,328.6,265.5,VAN057_P3(TS-010c)_1.txt,VAN57_P3,TS-010c,methacrylate,Poly-butyl MA,C=C(C)C(=O)OCCCC,[CH2][C](C)(C(=O)OCCCC),25500.0,1.26,SEC13,20.0,2020-02-13 00:00:00,PVA,10,142.19799999999995,C3[C](C)(C(=O)OCCCC)[CH2][C](C)(C(=O)OCCCC)[CH2][C](C)(C(=O)OCCCC)[CH2][C](C)(C(=O)OCCCC)[CH2][C](C)(C(=O)OCCCC)[CH2][C](C)(C(=O)OCCCC)[CH2][C](C)(C(=O)OCCCC)[CH2][C](C)(C(=O)OCCCC)[CH2][C](C)(C(=O)OCCCC)[CH2][C](C)(C(=O)OCCCC)3,179.3274167006569,1,1,289.35555555555555,0.9166666666666666,279.1385803222656,23.261419677734352,0.07692268411949191
194,"Donnerstag, 13. Februar 2020 14:44:10",E6 2,25.0,292.6,0.107,255.9,330.3,314.5,248.7,VAN057_P3(TS-010c)_1.txt,VAN57_P3,TS-010c,methacrylate,Poly-butyl MA,C=C(C)C(=O)OCCCC,[CH2][C](C)(C(=O)OCCCC),25500.0,1.26,SEC13,20.0,2020-02-13 00:00:00,PVA,10,142.19799999999995,C3[C](C)(C(=O)OCCCC)[CH2][C](C)(C(=O)OCCCC)[CH2][C](C)(C(=O)OCCCC)[CH2][C](C)(C(=O)OCCCC)[CH2][C](C)(C(=O)OCCCC)[CH2][C](C)(C(=O)OCCCC)[CH2][C](C)(C(=O)OCCCC)[CH2][C](C)(C(=O)OCCCC)[CH2][C](C)(C(=O)OCCCC)[CH2][C](C)(C(=O)OCCCC)3,179.3274167006569,1,1,289.35555555555555,0.9166666666666666,279.1385803222656,13.461419677734398,0.046006218994307575
195,"Donnerstag, 13. Februar 2020 14:44:21",E6 3,25.0,285.5,0.027999999999999997,254.5,313.8,303.7,254.2,VAN057_P3(TS-010c)_1.txt,VAN57_P3,TS-010c,methacrylate,Poly-butyl MA,C=C(C)C(=O)OCCCC,[CH2][C](C)(C(=O)OCCCC),25500.0,1.26,SEC13,20.0,2020-02-13 00:00:00,PVA,10,142.19799999999995,C3[C](C)(C(=O)OCCCC)[CH2][C](C)(C(=O)OCCCC)[CH2][C](C)(C(=O)OCCCC)[CH2][C](C)(C(=O)OCCCC)[CH2][C](C)(C(=O)OCCCC)[CH2][C](C)(C(=O)OCCCC)[CH2][C](C)(C(=O)OCCCC)[CH2][C](C)(C(=O)OCCCC)[CH2][C](C)(C(=O)OCCCC)[CH2][C](C)(C(=O)OCCCC)3,179.3274167006569,1,1,289.35555555555555,0.9166666666666666,279.1385803222656,6.361419677734375,0.02228168013216944
196,"Donnerstag, 13. Februar 2020 14:45:35",F1 1,25.0,221.8,0.185,423.6,382.5,290.1,145.9,VAN057_P3(TS-010c)_1.txt,VAN57_P3,TS-010c,methacrylate,Poly-butyl MA,C=C(C)C(=O)OCCCC,[CH2][C](C)(C(=O)OCCCC),25500.0,1.26,SEC13,20.0,2020-02-13 00:00:00,None,15,142.19799999999995,C3[C](C)(C(=O)OCCCC)[CH2][C](C)(C(=O)OCCCC)[CH2][C](C)(C(=O)OCCCC)[CH2][C](C)(C(=O)OCCCC)[CH2][C](C)(C(=O)OCCCC)[CH2][C](C)(C(=O)OCCCC)[CH2][C](C)(C(=O)OCCCC)[CH2][C](C)(C(=O)OCCCC)[CH2][C](C)(C(=O)OCCCC)[CH2][C](C)(C(=O)OCCCC)3,179.3274167006569,0,1,215.85555555555558,0.9444444444444444,219.99082946777344,1.8091705322265739,0.008156765248992668
197,"Donnerstag, 13. Februar 2020 14:45:46",F1 2,25.0,221.3,0.146,425.5,245.2,240.5,175.3,VAN057_P3(TS-010c)_1.txt,VAN57_P3,TS-010c,methacrylate,Poly-butyl MA,C=C(C)C(=O)OCCCC,[CH2][C](C)(C(=O)OCCCC),25500.0,1.26,SEC13,20.0,2020-02-13 00:00:00,None,15,142.19799999999995,C3[C](C)(C(=O)OCCCC)[CH2][C](C)(C(=O)OCCCC)[CH2][C](C)(C(=O)OCCCC)[CH2][C](C)(C(=O)OCCCC)[CH2][C](C)(C(=O)OCCCC)[CH2][C](C)(C(=O)OCCCC)[CH2][C](C)(C(=O)OCCCC)[CH2][C](C)(C(=O)OCCCC)[CH2][C](C)(C(=O)OCCCC)[CH2][C](C)(C(=O)OCCCC)3,179.3274167006569,0,1,215.85555555555558,0.9444444444444444,219.99082946777344,1.3091705322265739,0.005915818039885105
198,"Donnerstag, 13. Februar 2020 14:45:57",F1 3,25.0,214.5,0.185,430.8,510.0,359.3,146.8,VAN057_P3(TS-010c)_1.txt,VAN57_P3,TS-010c,methacrylate,Poly-butyl MA,C=C(C)C(=O)OCCCC,[CH2][C](C)(C(=O)OCCCC),25500.0,1.26,SEC13,20.0,2020-02-13 00:00:00,None,15,142.19799999999995,C3[C](C)(C(=O)OCCCC)[CH2][C](C)(C(=O)OCCCC)[CH2][C](C)(C(=O)OCCCC)[CH2][C](C)(C(=O)OCCCC)[CH2][C](C)(C(=O)OCCCC)[CH2][C](C)(C(=O)OCCCC)[CH2][C](C)(C(=O)OCCCC)[CH2][C](C)(C(=O)OCCCC)[CH2][C](C)(C(=O)OCCCC)[CH2][C](C)(C(=O)OCCCC)3,179.3274167006569,0,1,215.85555555555558,0.9444444444444444,219.99082946777344,5.4908294677734375,0.025598272577032344
199,"Donnerstag, 13. Februar 2020 14:46:33",F2 1,25.0,211.8,0.17,424.2,278.8,258.5,142.6,VAN057_P3(TS-010c)_1.txt,VAN57_P3,TS-010c,methacrylate,Poly-butyl MA,C=C(C)C(=O)OCCCC,[CH2][C](C)(C(=O)OCCCC),25500.0,1.26,SEC13,20.0,2020-02-13 00:00:00,None,15,142.19799999999995,C3[C](C)(C(=O)OCCCC)[CH2][C](C)(C(=O)OCCCC)[CH2][C](C)(C(=O)OCCCC)[CH2][C](C)(C(=O)OCCCC)[CH2][C](C)(C(=O)OCCCC)[CH2][C](C)(C(=O)OCCCC)[CH2][C](C)(C(=O)OCCCC)[CH2][C](C)(C(=O)OCCCC)[CH2][C](C)(C(=O)OCCCC)[CH2][C](C)(C(=O)OCCCC)3,179.3274167006569,0,1,215.85555555555558,0.9444444444444444,219.99082946777344,8.190829467773426,0.038672471519232414
200,"Donnerstag, 13. Februar 2020 14:46:43",F2 2,25.0,210.0,0.201,418.4,223.9,222.1,180.5,VAN057_P3(TS-010c)_1.txt,VAN57_P3,TS-010c,methacrylate,Poly-butyl MA,C=C(C)C(=O)OCCCC,[CH2][C](C)(C(=O)OCCCC),25500.0,1.26,SEC13,20.0,2020-02-13 00:00:00,None,15,142.19799999999995,C3[C](C)(C(=O)OCCCC)[CH2][C](C)(C(=O)OCCCC)[CH2][C](C)(C(=O)OCCCC)[CH2][C](C)(C(=O)OCCCC)[CH2][C](C)(C(=O)OCCCC)[CH2][C](C)(C(=O)OCCCC)[CH2][C](C)(C(=O)OCCCC)[CH2][C](C)(C(=O)OCCCC)[CH2][C](C)(C(=O)OCCCC)[CH2][C](C)(C(=O)OCCCC)3,179.3274167006569,0,1,215.85555555555558,0.9444444444444444,219.99082946777344,9.990829467773438,0.04757537841796875
201,"Donnerstag, 13. Februar 2020 14:46:54",F2 3,25.0,216.3,0.114,416.2,224.8,223.0,181.8,VAN057_P3(TS-010c)_1.txt,VAN57_P3,TS-010c,methacrylate,Poly-butyl MA,C=C(C)C(=O)OCCCC,[CH2][C](C)(C(=O)OCCCC),25500.0,1.26,SEC13,20.0,2020-02-13 00:00:00,None,15,142.19799999999995,C3[C](C)(C(=O)OCCCC)[CH2][C](C)(C(=O)OCCCC)[CH2][C](C)(C(=O)OCCCC)[CH2][C](C)(C(=O)OCCCC)[CH2][C](C)(C(=O)OCCCC)[CH2][C](C)(C(=O)OCCCC)[CH2][C](C)(C(=O)OCCCC)[CH2][C](C)(C(=O)OCCCC)[CH2][C](C)(C(=O)OCCCC)[CH2][C](C)(C(=O)OCCCC)3,179.3274167006569,0,1,215.85555555555558,0.9444444444444444,219.99082946777344,3.690829467773426,0.017063474192202617
202,"Donnerstag, 13. Februar 2020 14:47:33",F3 1,25.0,220.2,0.185,419.8,278.1,274.3,111.9,VAN057_P3(TS-010c)_1.txt,VAN57_P3,TS-010c,methacrylate,Poly-butyl MA,C=C(C)C(=O)OCCCC,[CH2][C](C)(C(=O)OCCCC),25500.0,1.26,SEC13,20.0,2020-02-13 00:00:00,None,15,142.19799999999995,C3[C](C)(C(=O)OCCCC)[CH2][C](C)(C(=O)OCCCC)[CH2][C](C)(C(=O)OCCCC)[CH2][C](C)(C(=O)OCCCC)[CH2][C](C)(C(=O)OCCCC)[CH2][C](C)(C(=O)OCCCC)[CH2][C](C)(C(=O)OCCCC)[CH2][C](C)(C(=O)OCCCC)[CH2][C](C)(C(=O)OCCCC)[CH2][C](C)(C(=O)OCCCC)3,179.3274167006569,0,1,215.85555555555558,0.9444444444444444,219.99082946777344,0.20917053222655113,0.0009499115904929662
203,"Donnerstag, 13. Februar 2020 14:47:44",F3 2,25.0,216.8,0.153,433.4,261.9,251.8,149.9,VAN057_P3(TS-010c)_1.txt,VAN57_P3,TS-010c,methacrylate,Poly-butyl MA,C=C(C)C(=O)OCCCC,[CH2][C](C)(C(=O)OCCCC),25500.0,1.26,SEC13,20.0,2020-02-13 00:00:00,None,15,142.19799999999995,C3[C](C)(C(=O)OCCCC)[CH2][C](C)(C(=O)OCCCC)[CH2][C](C)(C(=O)OCCCC)[CH2][C](C)(C(=O)OCCCC)[CH2][C](C)(C(=O)OCCCC)[CH2][C](C)(C(=O)OCCCC)[CH2][C](C)(C(=O)OCCCC)[CH2][C](C)(C(=O)OCCCC)[CH2][C](C)(C(=O)OCCCC)[CH2][C](C)(C(=O)OCCCC)3,179.3274167006569,0,1,215.85555555555558,0.9444444444444444,219.99082946777344,3.190829467773426,0.014717848098585912
204,"Donnerstag, 13. Februar 2020 14:47:55",F3 3,25.0,210.0,0.08900000000000001,426.6,230.9,228.4,181.9,VAN057_P3(TS-010c)_1.txt,VAN57_P3,TS-010c,methacrylate,Poly-butyl MA,C=C(C)C(=O)OCCCC,[CH2][C](C)(C(=O)OCCCC),25500.0,1.26,SEC13,20.0,2020-02-13 00:00:00,None,15,142.19799999999995,C3[C](C)(C(=O)OCCCC)[CH2][C](C)(C(=O)OCCCC)[CH2][C](C)(C(=O)OCCCC)[CH2][C](C)(C(=O)OCCCC)[CH2][C](C)(C(=O)OCCCC)[CH2][C](C)(C(=O)OCCCC)[CH2][C](C)(C(=O)OCCCC)[CH2][C](C)(C(=O)OCCCC)[CH2][C](C)(C(=O)OCCCC)[CH2][C](C)(C(=O)OCCCC)3,179.3274167006569,0,1,215.85555555555558,0.9444444444444444,219.99082946777344,9.990829467773438,0.04757537841796875
205,"Donnerstag, 13. Februar 2020 14:48:28",F4 1,25.0,321.9,0.027000000000000003,169.1,348.2,336.9,298.8,VAN057_P3(TS-010c)_1.txt,VAN57_P3,TS-010c,methacrylate,Poly-butyl MA,C=C(C)C(=O)OCCCC,[CH2][C](C)(C(=O)OCCCC),25500.0,1.26,SEC13,20.0,2020-02-13 00:00:00,PVA,15,142.19799999999995,C3[C](C)(C(=O)OCCCC)[CH2][C](C)(C(=O)OCCCC)[CH2][C](C)(C(=O)OCCCC)[CH2][C](C)(C(=O)OCCCC)[CH2][C](C)(C(=O)OCCCC)[CH2][C](C)(C(=O)OCCCC)[CH2][C](C)(C(=O)OCCCC)[CH2][C](C)(C(=O)OCCCC)[CH2][C](C)(C(=O)OCCCC)[CH2][C](C)(C(=O)OCCCC)3,179.3274167006569,1,1,306.02222222222224,0.8611111111111109,312.3883361816406,9.511663818359352,0.029548505182849807
206,"Donnerstag, 13. Februar 2020 14:48:39",F4 2,25.0,311.7,0.102,176.9,343.5,330.1,281.6,VAN057_P3(TS-010c)_1.txt,VAN57_P3,TS-010c,methacrylate,Poly-butyl MA,C=C(C)C(=O)OCCCC,[CH2][C](C)(C(=O)OCCCC),25500.0,1.26,SEC13,20.0,2020-02-13 00:00:00,PVA,15,142.19799999999995,C3[C](C)(C(=O)OCCCC)[CH2][C](C)(C(=O)OCCCC)[CH2][C](C)(C(=O)OCCCC)[CH2][C](C)(C(=O)OCCCC)[CH2][C](C)(C(=O)OCCCC)[CH2][C](C)(C(=O)OCCCC)[CH2][C](C)(C(=O)OCCCC)[CH2][C](C)(C(=O)OCCCC)[CH2][C](C)(C(=O)OCCCC)[CH2][C](C)(C(=O)OCCCC)3,179.3274167006569,1,1,306.02222222222224,0.8611111111111109,312.3883056640625,0.6883056640625114,0.0022082311968640083
207,"Donnerstag, 13. Februar 2020 14:48:50",F4 3,25.0,311.0,0.10800000000000001,174.9,339.7,331.7,305.7,VAN057_P3(TS-010c)_1.txt,VAN57_P3,TS-010c,methacrylate,Poly-butyl MA,C=C(C)C(=O)OCCCC,[CH2][C](C)(C(=O)OCCCC),25500.0,1.26,SEC13,20.0,2020-02-13 00:00:00,PVA,15,142.19799999999995,C3[C](C)(C(=O)OCCCC)[CH2][C](C)(C(=O)OCCCC)[CH2][C](C)(C(=O)OCCCC)[CH2][C](C)(C(=O)OCCCC)[CH2][C](C)(C(=O)OCCCC)[CH2][C](C)(C(=O)OCCCC)[CH2][C](C)(C(=O)OCCCC)[CH2][C](C)(C(=O)OCCCC)[CH2][C](C)(C(=O)OCCCC)[CH2][C](C)(C(=O)OCCCC)3,179.3274167006569,1,1,306.02222222222224,0.8611111111111109,312.3883056640625,1.3883056640625,0.004464005350683279
208,"Donnerstag, 13. Februar 2020 14:49:26",F5 1,25.0,309.9,0.179,401.2,626.3,417.1,243.4,VAN057_P3(TS-010c)_1.txt,VAN57_P3,TS-010c,methacrylate,Poly-butyl MA,C=C(C)C(=O)OCCCC,[CH2][C](C)(C(=O)OCCCC),25500.0,1.26,SEC13,20.0,2020-02-13 00:00:00,PVA,15,142.19799999999995,C3[C](C)(C(=O)OCCCC)[CH2][C](C)(C(=O)OCCCC)[CH2][C](C)(C(=O)OCCCC)[CH2][C](C)(C(=O)OCCCC)[CH2][C](C)(C(=O)OCCCC)[CH2][C](C)(C(=O)OCCCC)[CH2][C](C)(C(=O)OCCCC)[CH2][C](C)(C(=O)OCCCC)[CH2][C](C)(C(=O)OCCCC)[CH2][C](C)(C(=O)OCCCC)3,179.3274167006569,1,1,306.02222222222224,0.8611111111111109,312.3883056640625,2.4883056640625227,0.008029382588133342
209,"Donnerstag, 13. Februar 2020 14:49:36",F5 2,25.0,310.0,0.204,378.0,947.1,538.3,244.7,VAN057_P3(TS-010c)_1.txt,VAN57_P3,TS-010c,methacrylate,Poly-butyl MA,C=C(C)C(=O)OCCCC,[CH2][C](C)(C(=O)OCCCC),25500.0,1.26,SEC13,20.0,2020-02-13 00:00:00,PVA,15,142.19799999999995,C3[C](C)(C(=O)OCCCC)[CH2][C](C)(C(=O)OCCCC)[CH2][C](C)(C(=O)OCCCC)[CH2][C](C)(C(=O)OCCCC)[CH2][C](C)(C(=O)OCCCC)[CH2][C](C)(C(=O)OCCCC)[CH2][C](C)(C(=O)OCCCC)[CH2][C](C)(C(=O)OCCCC)[CH2][C](C)(C(=O)OCCCC)[CH2][C](C)(C(=O)OCCCC)3,179.3274167006569,1,1,306.02222222222224,0.8611111111111109,312.3883056640625,2.3883056640625,0.007704211819556451
210,"Donnerstag, 13. Februar 2020 14:49:47",F5 3,25.0,292.6,0.12,382.3,322.5,314.0,278.6,VAN057_P3(TS-010c)_1.txt,VAN57_P3,TS-010c,methacrylate,Poly-butyl MA,C=C(C)C(=O)OCCCC,[CH2][C](C)(C(=O)OCCCC),25500.0,1.26,SEC13,20.0,2020-02-13 00:00:00,PVA,15,142.19799999999995,C3[C](C)(C(=O)OCCCC)[CH2][C](C)(C(=O)OCCCC)[CH2][C](C)(C(=O)OCCCC)[CH2][C](C)(C(=O)OCCCC)[CH2][C](C)(C(=O)OCCCC)[CH2][C](C)(C(=O)OCCCC)[CH2][C](C)(C(=O)OCCCC)[CH2][C](C)(C(=O)OCCCC)[CH2][C](C)(C(=O)OCCCC)[CH2][C](C)(C(=O)OCCCC)3,179.3274167006569,1,1,306.02222222222224,0.8611111111111109,312.38836669921875,19.788366699218727,0.06762941455645498
211,"Donnerstag, 13. Februar 2020 14:50:54",F6 1,25.0,304.1,0.075,351.5,345.0,331.2,280.5,VAN057_P3(TS-010c)_1.txt,VAN57_P3,TS-010c,methacrylate,Poly-butyl MA,C=C(C)C(=O)OCCCC,[CH2][C](C)(C(=O)OCCCC),25500.0,1.26,SEC13,20.0,2020-02-13 00:00:00,PVA,15,142.19799999999995,C3[C](C)(C(=O)OCCCC)[CH2][C](C)(C(=O)OCCCC)[CH2][C](C)(C(=O)OCCCC)[CH2][C](C)(C(=O)OCCCC)[CH2][C](C)(C(=O)OCCCC)[CH2][C](C)(C(=O)OCCCC)[CH2][C](C)(C(=O)OCCCC)[CH2][C](C)(C(=O)OCCCC)[CH2][C](C)(C(=O)OCCCC)[CH2][C](C)(C(=O)OCCCC)3,179.3274167006569,1,1,306.02222222222224,0.8611111111111109,312.3883361816406,8.288336181640602,0.027255298196779354
212,"Donnerstag, 13. Februar 2020 14:51:05",F6 2,25.0,290.7,0.163,378.5,305.9,296.1,246.4,VAN057_P3(TS-010c)_1.txt,VAN57_P3,TS-010c,methacrylate,Poly-butyl MA,C=C(C)C(=O)OCCCC,[CH2][C](C)(C(=O)OCCCC),25500.0,1.26,SEC13,20.0,2020-02-13 00:00:00,PVA,15,142.19799999999995,C3[C](C)(C(=O)OCCCC)[CH2][C](C)(C(=O)OCCCC)[CH2][C](C)(C(=O)OCCCC)[CH2][C](C)(C(=O)OCCCC)[CH2][C](C)(C(=O)OCCCC)[CH2][C](C)(C(=O)OCCCC)[CH2][C](C)(C(=O)OCCCC)[CH2][C](C)(C(=O)OCCCC)[CH2][C](C)(C(=O)OCCCC)[CH2][C](C)(C(=O)OCCCC)3,179.3274167006569,1,1,306.02222222222224,0.8611111111111109,312.3883056640625,21.68830566406251,0.07460717462697802
213,"Donnerstag, 13. Februar 2020 14:51:16",F6 3,25.0,302.3,0.16699999999999998,356.9,566.4,397.4,242.6,VAN057_P3(TS-010c)_1.txt,VAN57_P3,TS-010c,methacrylate,Poly-butyl MA,C=C(C)C(=O)OCCCC,[CH2][C](C)(C(=O)OCCCC),25500.0,1.26,SEC13,20.0,2020-02-13 00:00:00,PVA,15,142.19799999999995,C3[C](C)(C(=O)OCCCC)[CH2][C](C)(C(=O)OCCCC)[CH2][C](C)(C(=O)OCCCC)[CH2][C](C)(C(=O)OCCCC)[CH2][C](C)(C(=O)OCCCC)[CH2][C](C)(C(=O)OCCCC)[CH2][C](C)(C(=O)OCCCC)[CH2][C](C)(C(=O)OCCCC)[CH2][C](C)(C(=O)OCCCC)[CH2][C](C)(C(=O)OCCCC)3,179.3274167006569,1,1,306.02222222222224,0.8611111111111109,312.3883056640625,10.088305664062489,0.03337183481330628
214,"Donnerstag, 13. Februar 2020 14:52:02",G1 1,25.0,261.5,0.252,250.2,276.0,269.5,221.3,VAN057_P3(TS-010c)_1.txt,VAN57_P3,TS-010c,methacrylate,Poly-butyl MA,C=C(C)C(=O)OCCCC,[CH2][C](C)(C(=O)OCCCC),25500.0,1.26,SEC13,20.0,2020-02-13 00:00:00,None,20,142.19799999999995,C3[C](C)(C(=O)OCCCC)[CH2][C](C)(C(=O)OCCCC)[CH2][C](C)(C(=O)OCCCC)[CH2][C](C)(C(=O)OCCCC)[CH2][C](C)(C(=O)OCCCC)[CH2][C](C)(C(=O)OCCCC)[CH2][C](C)(C(=O)OCCCC)[CH2][C](C)(C(=O)OCCCC)[CH2][C](C)(C(=O)OCCCC)[CH2][C](C)(C(=O)OCCCC)3,179.3274167006569,0,1,253.3,0.7222222222222222,250.23805236816406,11.261947631835938,0.04306672134545292
215,"Donnerstag, 13. Februar 2020 14:52:13",G1 2,25.0,253.5,0.157,238.0,312.9,301.2,241.0,VAN057_P3(TS-010c)_1.txt,VAN57_P3,TS-010c,methacrylate,Poly-butyl MA,C=C(C)C(=O)OCCCC,[CH2][C](C)(C(=O)OCCCC),25500.0,1.26,SEC13,20.0,2020-02-13 00:00:00,None,20,142.19799999999995,C3[C](C)(C(=O)OCCCC)[CH2][C](C)(C(=O)OCCCC)[CH2][C](C)(C(=O)OCCCC)[CH2][C](C)(C(=O)OCCCC)[CH2][C](C)(C(=O)OCCCC)[CH2][C](C)(C(=O)OCCCC)[CH2][C](C)(C(=O)OCCCC)[CH2][C](C)(C(=O)OCCCC)[CH2][C](C)(C(=O)OCCCC)[CH2][C](C)(C(=O)OCCCC)3,179.3274167006569,0,1,253.3,0.7222222222222222,250.23805236816406,3.2619476318359375,0.012867643518090483
216,"Donnerstag, 13. Februar 2020 14:52:23",G1 3,25.0,229.0,0.10099999999999999,225.3,241.0,237.5,190.5,VAN057_P3(TS-010c)_1.txt,VAN57_P3,TS-010c,methacrylate,Poly-butyl MA,C=C(C)C(=O)OCCCC,[CH2][C](C)(C(=O)OCCCC),25500.0,1.26,SEC13,20.0,2020-02-13 00:00:00,None,20,142.19799999999995,C3[C](C)(C(=O)OCCCC)[CH2][C](C)(C(=O)OCCCC)[CH2][C](C)(C(=O)OCCCC)[CH2][C](C)(C(=O)OCCCC)[CH2][C](C)(C(=O)OCCCC)[CH2][C](C)(C(=O)OCCCC)[CH2][C](C)(C(=O)OCCCC)[CH2][C](C)(C(=O)OCCCC)[CH2][C](C)(C(=O)OCCCC)[CH2][C](C)(C(=O)OCCCC)3,179.3274167006569,0,1,253.3,0.7222222222222222,250.23805236816406,21.238052368164062,0.09274258676054176
217,"Donnerstag, 13. Februar 2020 14:53:34",G2 1,25.0,263.8,0.249,286.9,224.5,222.9,198.4,VAN057_P3(TS-010c)_1.txt,VAN57_P3,TS-010c,methacrylate,Poly-butyl MA,C=C(C)C(=O)OCCCC,[CH2][C](C)(C(=O)OCCCC),25500.0,1.26,SEC13,20.0,2020-02-13 00:00:00,None,20,142.19799999999995,C3[C](C)(C(=O)OCCCC)[CH2][C](C)(C(=O)OCCCC)[CH2][C](C)(C(=O)OCCCC)[CH2][C](C)(C(=O)OCCCC)[CH2][C](C)(C(=O)OCCCC)[CH2][C](C)(C(=O)OCCCC)[CH2][C](C)(C(=O)OCCCC)[CH2][C](C)(C(=O)OCCCC)[CH2][C](C)(C(=O)OCCCC)[CH2][C](C)(C(=O)OCCCC)3,179.3274167006569,0,1,253.3,0.7222222222222222,250.23805236816406,13.561947631835949,0.05140996069687623
218,"Donnerstag, 13. Februar 2020 14:53:45",G2 2,25.0,265.4,0.251,265.6,240.2,237.3,202.4,VAN057_P3(TS-010c)_1.txt,VAN57_P3,TS-010c,methacrylate,Poly-butyl MA,C=C(C)C(=O)OCCCC,[CH2][C](C)(C(=O)OCCCC),25500.0,1.26,SEC13,20.0,2020-02-13 00:00:00,None,20,142.19799999999995,C3[C](C)(C(=O)OCCCC)[CH2][C](C)(C(=O)OCCCC)[CH2][C](C)(C(=O)OCCCC)[CH2][C](C)(C(=O)OCCCC)[CH2][C](C)(C(=O)OCCCC)[CH2][C](C)(C(=O)OCCCC)[CH2][C](C)(C(=O)OCCCC)[CH2][C](C)(C(=O)OCCCC)[CH2][C](C)(C(=O)OCCCC)[CH2][C](C)(C(=O)OCCCC)3,179.3274167006569,0,1,253.3,0.7222222222222222,250.23805236816406,15.161947631835915,0.057128664777075795
219,"Donnerstag, 13. Februar 2020 14:54:52",G3 1,25.0,241.0,0.20199999999999999,233.3,214.8,275.7,53.72,VAN057_P3(TS-010c)_1.txt,VAN57_P3,TS-010c,methacrylate,Poly-butyl MA,C=C(C)C(=O)OCCCC,[CH2][C](C)(C(=O)OCCCC),25500.0,1.26,SEC13,20.0,2020-02-13 00:00:00,None,20,142.19799999999995,C3[C](C)(C(=O)OCCCC)[CH2][C](C)(C(=O)OCCCC)[CH2][C](C)(C(=O)OCCCC)[CH2][C](C)(C(=O)OCCCC)[CH2][C](C)(C(=O)OCCCC)[CH2][C](C)(C(=O)OCCCC)[CH2][C](C)(C(=O)OCCCC)[CH2][C](C)(C(=O)OCCCC)[CH2][C](C)(C(=O)OCCCC)[CH2][C](C)(C(=O)OCCCC)3,179.3274167006569,0,1,253.3,0.7222222222222222,250.23805236816406,9.238052368164062,0.03833216750275545
220,"Donnerstag, 13. Februar 2020 14:55:03",G3 2,25.0,255.8,0.233,270.1,364.8,326.1,109.2,VAN057_P3(TS-010c)_1.txt,VAN57_P3,TS-010c,methacrylate,Poly-butyl MA,C=C(C)C(=O)OCCCC,[CH2][C](C)(C(=O)OCCCC),25500.0,1.26,SEC13,20.0,2020-02-13 00:00:00,None,20,142.19799999999995,C3[C](C)(C(=O)OCCCC)[CH2][C](C)(C(=O)OCCCC)[CH2][C](C)(C(=O)OCCCC)[CH2][C](C)(C(=O)OCCCC)[CH2][C](C)(C(=O)OCCCC)[CH2][C](C)(C(=O)OCCCC)[CH2][C](C)(C(=O)OCCCC)[CH2][C](C)(C(=O)OCCCC)[CH2][C](C)(C(=O)OCCCC)[CH2][C](C)(C(=O)OCCCC)3,179.3274167006569,0,1,253.3,0.7222222222222222,250.23805236816406,5.561947631835949,0.021743344925081894
221,"Donnerstag, 13. Februar 2020 14:55:14",G3 3,25.0,256.4,0.188,251.0,230.9,229.1,203.0,VAN057_P3(TS-010c)_1.txt,VAN57_P3,TS-010c,methacrylate,Poly-butyl MA,C=C(C)C(=O)OCCCC,[CH2][C](C)(C(=O)OCCCC),25500.0,1.26,SEC13,20.0,2020-02-13 00:00:00,None,20,142.19799999999995,C3[C](C)(C(=O)OCCCC)[CH2][C](C)(C(=O)OCCCC)[CH2][C](C)(C(=O)OCCCC)[CH2][C](C)(C(=O)OCCCC)[CH2][C](C)(C(=O)OCCCC)[CH2][C](C)(C(=O)OCCCC)[CH2][C](C)(C(=O)OCCCC)[CH2][C](C)(C(=O)OCCCC)[CH2][C](C)(C(=O)OCCCC)[CH2][C](C)(C(=O)OCCCC)3,179.3274167006569,0,1,253.3,0.7222222222222222,250.23805236816406,6.161947631835915,0.024032557066442726
222,"Donnerstag, 13. Februar 2020 14:55:49",G4 1,25.0,353.7,0.19899999999999998,209.7,375.2,357.7,304.9,VAN057_P3(TS-010c)_1.txt,VAN57_P3,TS-010c,methacrylate,Poly-butyl MA,C=C(C)C(=O)OCCCC,[CH2][C](C)(C(=O)OCCCC),25500.0,1.26,SEC13,20.0,2020-02-13 00:00:00,PVA,20,142.19799999999995,C3[C](C)(C(=O)OCCCC)[CH2][C](C)(C(=O)OCCCC)[CH2][C](C)(C(=O)OCCCC)[CH2][C](C)(C(=O)OCCCC)[CH2][C](C)(C(=O)OCCCC)[CH2][C](C)(C(=O)OCCCC)[CH2][C](C)(C(=O)OCCCC)[CH2][C](C)(C(=O)OCCCC)[CH2][C](C)(C(=O)OCCCC)[CH2][C](C)(C(=O)OCCCC)3,179.3274167006569,1,1,354.0142857142857,0.8333333333333333,345.95941162109375,7.740588378906239,0.02188461515099304
223,"Donnerstag, 13. Februar 2020 14:56:10",G4 3,25.0,362.7,0.046,249.1,331.7,323.7,295.4,VAN057_P3(TS-010c)_1.txt,VAN57_P3,TS-010c,methacrylate,Poly-butyl MA,C=C(C)C(=O)OCCCC,[CH2][C](C)(C(=O)OCCCC),25500.0,1.26,SEC13,20.0,2020-02-13 00:00:00,PVA,20,142.19799999999995,C3[C](C)(C(=O)OCCCC)[CH2][C](C)(C(=O)OCCCC)[CH2][C](C)(C(=O)OCCCC)[CH2][C](C)(C(=O)OCCCC)[CH2][C](C)(C(=O)OCCCC)[CH2][C](C)(C(=O)OCCCC)[CH2][C](C)(C(=O)OCCCC)[CH2][C](C)(C(=O)OCCCC)[CH2][C](C)(C(=O)OCCCC)[CH2][C](C)(C(=O)OCCCC)3,179.3274167006569,1,1,354.0142857142857,0.8333333333333333,345.95941162109375,16.74058837890624,0.04615546837305277
224,"Donnerstag, 13. Februar 2020 14:56:59",G5 2,25.0,344.9,0.06,227.9,401.1,374.6,306.1,VAN057_P3(TS-010c)_1.txt,VAN57_P3,TS-010c,methacrylate,Poly-butyl MA,C=C(C)C(=O)OCCCC,[CH2][C](C)(C(=O)OCCCC),25500.0,1.26,SEC13,20.0,2020-02-13 00:00:00,PVA,20,142.19799999999995,C3[C](C)(C(=O)OCCCC)[CH2][C](C)(C(=O)OCCCC)[CH2][C](C)(C(=O)OCCCC)[CH2][C](C)(C(=O)OCCCC)[CH2][C](C)(C(=O)OCCCC)[CH2][C](C)(C(=O)OCCCC)[CH2][C](C)(C(=O)OCCCC)[CH2][C](C)(C(=O)OCCCC)[CH2][C](C)(C(=O)OCCCC)[CH2][C](C)(C(=O)OCCCC)3,179.3274167006569,1,1,354.0142857142857,0.8333333333333333,345.95941162109375,1.0594116210937727,0.003071648654954401
225,"Donnerstag, 13. Februar 2020 14:57:10",G5 3,25.0,354.8,0.011000000000000001,233.0,365.4,353.9,319.9,VAN057_P3(TS-010c)_1.txt,VAN57_P3,TS-010c,methacrylate,Poly-butyl MA,C=C(C)C(=O)OCCCC,[CH2][C](C)(C(=O)OCCCC),25500.0,1.26,SEC13,20.0,2020-02-13 00:00:00,PVA,20,142.19799999999995,C3[C](C)(C(=O)OCCCC)[CH2][C](C)(C(=O)OCCCC)[CH2][C](C)(C(=O)OCCCC)[CH2][C](C)(C(=O)OCCCC)[CH2][C](C)(C(=O)OCCCC)[CH2][C](C)(C(=O)OCCCC)[CH2][C](C)(C(=O)OCCCC)[CH2][C](C)(C(=O)OCCCC)[CH2][C](C)(C(=O)OCCCC)[CH2][C](C)(C(=O)OCCCC)3,179.3274167006569,1,1,354.0142857142857,0.8333333333333333,345.95941162109375,8.840588378906261,0.024917103660953385
226,"Donnerstag, 13. Februar 2020 14:57:44",G6 1,25.0,332.9,0.171,203.6,337.3,325.9,280.3,VAN057_P3(TS-010c)_1.txt,VAN57_P3,TS-010c,methacrylate,Poly-butyl MA,C=C(C)C(=O)OCCCC,[CH2][C](C)(C(=O)OCCCC),25500.0,1.26,SEC13,20.0,2020-02-13 00:00:00,PVA,20,142.19799999999995,C3[C](C)(C(=O)OCCCC)[CH2][C](C)(C(=O)OCCCC)[CH2][C](C)(C(=O)OCCCC)[CH2][C](C)(C(=O)OCCCC)[CH2][C](C)(C(=O)OCCCC)[CH2][C](C)(C(=O)OCCCC)[CH2][C](C)(C(=O)OCCCC)[CH2][C](C)(C(=O)OCCCC)[CH2][C](C)(C(=O)OCCCC)[CH2][C](C)(C(=O)OCCCC)3,179.3274167006569,1,1,354.0142857142857,0.8333333333333333,345.95941162109375,13.059411621093773,0.03922923286600713
227,"Donnerstag, 13. Februar 2020 14:57:55",G6 2,25.0,370.1,0.133,224.7,338.7,330.7,303.9,VAN057_P3(TS-010c)_1.txt,VAN57_P3,TS-010c,methacrylate,Poly-butyl MA,C=C(C)C(=O)OCCCC,[CH2][C](C)(C(=O)OCCCC),25500.0,1.26,SEC13,20.0,2020-02-13 00:00:00,PVA,20,142.19799999999995,C3[C](C)(C(=O)OCCCC)[CH2][C](C)(C(=O)OCCCC)[CH2][C](C)(C(=O)OCCCC)[CH2][C](C)(C(=O)OCCCC)[CH2][C](C)(C(=O)OCCCC)[CH2][C](C)(C(=O)OCCCC)[CH2][C](C)(C(=O)OCCCC)[CH2][C](C)(C(=O)OCCCC)[CH2][C](C)(C(=O)OCCCC)[CH2][C](C)(C(=O)OCCCC)3,179.3274167006569,1,1,354.0142857142857,0.8333333333333333,345.9594421386719,24.140557861328148,0.065227122024664
228,"Donnerstag, 13. Februar 2020 14:58:06",G6 3,25.0,359.0,0.025,211.2,337.5,329.6,302.9,VAN057_P3(TS-010c)_1.txt,VAN57_P3,TS-010c,methacrylate,Poly-butyl MA,C=C(C)C(=O)OCCCC,[CH2][C](C)(C(=O)OCCCC),25500.0,1.26,SEC13,20.0,2020-02-13 00:00:00,PVA,20,142.19799999999995,C3[C](C)(C(=O)OCCCC)[CH2][C](C)(C(=O)OCCCC)[CH2][C](C)(C(=O)OCCCC)[CH2][C](C)(C(=O)OCCCC)[CH2][C](C)(C(=O)OCCCC)[CH2][C](C)(C(=O)OCCCC)[CH2][C](C)(C(=O)OCCCC)[CH2][C](C)(C(=O)OCCCC)[CH2][C](C)(C(=O)OCCCC)[CH2][C](C)(C(=O)OCCCC)3,179.3274167006569,1,1,354.0142857142857,0.8333333333333333,345.95941162109375,13.04058837890625,0.036324758715616294
229,"Donnerstag, 13. Februar 2020 15:01:39",H4 2,25.0,375.6,0.053,190.2,344.0,334.5,303.2,VAN057_P3(TS-010c)_1.txt,VAN57_P3,TS-010c,methacrylate,Poly-butyl MA,C=C(C)C(=O)OCCCC,[CH2][C](C)(C(=O)OCCCC),25500.0,1.26,SEC13,20.0,2020-02-13 00:00:00,PVA,30,142.19799999999995,C3[C](C)(C(=O)OCCCC)[CH2][C](C)(C(=O)OCCCC)[CH2][C](C)(C(=O)OCCCC)[CH2][C](C)(C(=O)OCCCC)[CH2][C](C)(C(=O)OCCCC)[CH2][C](C)(C(=O)OCCCC)[CH2][C](C)(C(=O)OCCCC)[CH2][C](C)(C(=O)OCCCC)[CH2][C](C)(C(=O)OCCCC)[CH2][C](C)(C(=O)OCCCC)3,179.3274167006569,1,1,362.66,0.7777777777777777,413.1016845703125,37.50168457031248,0.09984474060253587
