Repository: JulianKimmig/nanoparticle_size_prediction

File: pretrained/np_model_12/evaluation/train_df.csv (part 5 of 40)
index,measurment_data,sample,temperature,z_average,dispersity,mean_count_rate,volume_mean,intensity_mean,number_mean,file,np_formulation,substance_code,polymer_class,polymer,smiles_monomer,smiles_ru,mn,pdi,mn_method,tg,date,additive,polymer_concentration,mass_ru,circular_smiles_10,dp,with_pva,valid,mean_z_average,roll_valid,predicted_z_average,error,rel_error
230,"Donnerstag, 13. Februar 2020 15:01:50",H4 3,25.0,356.8,0.233,177.1,325.7,319.0,296.4,VAN057_P3(TS-010c)_1.txt,VAN57_P3,TS-010c,methacrylate,Poly-butyl MA,C=C(C)C(=O)OCCCC,[CH2][C](C)(C(=O)OCCCC),25500.0,1.26,SEC13,20.0,2020-02-13 00:00:00,PVA,30,142.19799999999995,C3[C](C)(C(=O)OCCCC)[CH2][C](C)(C(=O)OCCCC)[CH2][C](C)(C(=O)OCCCC)[CH2][C](C)(C(=O)OCCCC)[CH2][C](C)(C(=O)OCCCC)[CH2][C](C)(C(=O)OCCCC)[CH2][C](C)(C(=O)OCCCC)[CH2][C](C)(C(=O)OCCCC)[CH2][C](C)(C(=O)OCCCC)[CH2][C](C)(C(=O)OCCCC)3,179.3274167006569,1,1,362.66,0.7777777777777777,413.1016845703125,56.30168457031249,0.15779620114997894
231,"Donnerstag, 13. Februar 2020 15:02:23",H5 1,25.0,338.8,0.298,172.6,679.3,455.3,70.95,VAN057_P3(TS-010c)_1.txt,VAN57_P3,TS-010c,methacrylate,Poly-butyl MA,C=C(C)C(=O)OCCCC,[CH2][C](C)(C(=O)OCCCC),25500.0,1.26,SEC13,20.0,2020-02-13 00:00:00,PVA,30,142.19799999999995,C3[C](C)(C(=O)OCCCC)[CH2][C](C)(C(=O)OCCCC)[CH2][C](C)(C(=O)OCCCC)[CH2][C](C)(C(=O)OCCCC)[CH2][C](C)(C(=O)OCCCC)[CH2][C](C)(C(=O)OCCCC)[CH2][C](C)(C(=O)OCCCC)[CH2][C](C)(C(=O)OCCCC)[CH2][C](C)(C(=O)OCCCC)[CH2][C](C)(C(=O)OCCCC)3,179.3274167006569,1,1,362.66,0.7777777777777777,413.1016845703125,74.30168457031249,0.2193083960162706
232,"Donnerstag, 13. Februar 2020 15:02:34",H5 2,25.0,346.8,0.071,172.6,412.7,383.5,311.8,VAN057_P3(TS-010c)_1.txt,VAN57_P3,TS-010c,methacrylate,Poly-butyl MA,C=C(C)C(=O)OCCCC,[CH2][C](C)(C(=O)OCCCC),25500.0,1.26,SEC13,20.0,2020-02-13 00:00:00,PVA,30,142.19799999999995,C3[C](C)(C(=O)OCCCC)[CH2][C](C)(C(=O)OCCCC)[CH2][C](C)(C(=O)OCCCC)[CH2][C](C)(C(=O)OCCCC)[CH2][C](C)(C(=O)OCCCC)[CH2][C](C)(C(=O)OCCCC)[CH2][C](C)(C(=O)OCCCC)[CH2][C](C)(C(=O)OCCCC)[CH2][C](C)(C(=O)OCCCC)[CH2][C](C)(C(=O)OCCCC)3,179.3274167006569,1,1,362.66,0.7777777777777777,413.10162353515625,66.30162353515624,0.19118115206215755
233,"Donnerstag, 13. Februar 2020 15:04:20",H6 2,25.0,395.3,0.24600000000000002,223.6,365.6,353.4,315.2,VAN057_P3(TS-010c)_1.txt,VAN57_P3,TS-010c,methacrylate,Poly-butyl MA,C=C(C)C(=O)OCCCC,[CH2][C](C)(C(=O)OCCCC),25500.0,1.26,SEC13,20.0,2020-02-13 00:00:00,PVA,30,142.19799999999995,C3[C](C)(C(=O)OCCCC)[CH2][C](C)(C(=O)OCCCC)[CH2][C](C)(C(=O)OCCCC)[CH2][C](C)(C(=O)OCCCC)[CH2][C](C)(C(=O)OCCCC)[CH2][C](C)(C(=O)OCCCC)[CH2][C](C)(C(=O)OCCCC)[CH2][C](C)(C(=O)OCCCC)[CH2][C](C)(C(=O)OCCCC)[CH2][C](C)(C(=O)OCCCC)3,179.3274167006569,1,1,362.66,0.7777777777777777,413.10162353515625,17.80162353515624,0.045033198925262426
234,"Donnerstag, 16. Januar 2020 14:37:26",VAN 54_P2 A1 1,25.0,178.0,0.017,328.6,182.9,182.9,164.2,VAN054_P2(TS-005)_1.txt,VAN54_P2,TS-005,methacrylate,PMMA,C=C(C)(C(=O)OC),[CH2][C](C)(C(=O)OC),16500.0,1.15,SEC13,105.0,2020-01-16 00:00:00,None,1,100.11699999999998,C3[C](C)(C(=O)OC)[CH2][C](C)(C(=O)OC)[CH2][C](C)(C(=O)OC)[CH2][C](C)(C(=O)OC)[CH2][C](C)(C(=O)OC)[CH2][C](C)(C(=O)OC)[CH2][C](C)(C(=O)OC)[CH2][C](C)(C(=O)OC)[CH2][C](C)(C(=O)OC)[CH2][C](C)(C(=O)OC)3,164.80717560454272,0,1,189.05555555555557,1.0,167.3013153076172,10.698684692382812,0.06010497018192591
235,"Donnerstag, 16. Januar 2020 14:37:37",VAN 54_P2 A1 2,25.0,183.4,0.064,327.5,196.4,198.9,149.7,VAN054_P2(TS-005)_1.txt,VAN54_P2,TS-005,methacrylate,PMMA,C=C(C)(C(=O)OC),[CH2][C](C)(C(=O)OC),16500.0,1.15,SEC13,105.0,2020-01-16 00:00:00,None,1,100.11699999999998,C3[C](C)(C(=O)OC)[CH2][C](C)(C(=O)OC)[CH2][C](C)(C(=O)OC)[CH2][C](C)(C(=O)OC)[CH2][C](C)(C(=O)OC)[CH2][C](C)(C(=O)OC)[CH2][C](C)(C(=O)OC)[CH2][C](C)(C(=O)OC)[CH2][C](C)(C(=O)OC)[CH2][C](C)(C(=O)OC)3,164.80717560454272,0,1,189.05555555555557,1.0,167.3013153076172,16.098684692382818,0.08777908774472638
236,"Donnerstag, 16. Januar 2020 14:37:48",VAN 54_P2 A1 3,25.0,183.4,0.006999999999999999,326.5,190.3,190.5,165.9,VAN054_P2(TS-005)_1.txt,VAN54_P2,TS-005,methacrylate,PMMA,C=C(C)(C(=O)OC),[CH2][C](C)(C(=O)OC),16500.0,1.15,SEC13,105.0,2020-01-16 00:00:00,None,1,100.11699999999998,C3[C](C)(C(=O)OC)[CH2][C](C)(C(=O)OC)[CH2][C](C)(C(=O)OC)[CH2][C](C)(C(=O)OC)[CH2][C](C)(C(=O)OC)[CH2][C](C)(C(=O)OC)[CH2][C](C)(C(=O)OC)[CH2][C](C)(C(=O)OC)[CH2][C](C)(C(=O)OC)[CH2][C](C)(C(=O)OC)3,164.80717560454272,0,1,189.05555555555557,1.0,167.3013153076172,16.098684692382818,0.08777908774472638
237,"Donnerstag, 16. Januar 2020 14:38:20",VAN 54_P2 A2 1,25.0,197.1,0.013999999999999999,282.6,205.3,204.5,181.2,VAN054_P2(TS-005)_1.txt,VAN54_P2,TS-005,methacrylate,PMMA,C=C(C)(C(=O)OC),[CH2][C](C)(C(=O)OC),16500.0,1.15,SEC13,105.0,2020-01-16 00:00:00,None,1,100.11699999999998,C3[C](C)(C(=O)OC)[CH2][C](C)(C(=O)OC)[CH2][C](C)(C(=O)OC)[CH2][C](C)(C(=O)OC)[CH2][C](C)(C(=O)OC)[CH2][C](C)(C(=O)OC)[CH2][C](C)(C(=O)OC)[CH2][C](C)(C(=O)OC)[CH2][C](C)(C(=O)OC)[CH2][C](C)(C(=O)OC)3,164.80717560454272,0,1,189.05555555555557,1.0,167.3013153076172,29.798684692382807,0.15118561487763982
238,"Donnerstag, 16. Januar 2020 14:38:31",VAN 54_P2 A2 2,25.0,199.0,0.028999999999999998,293.9,205.1,204.2,183.1,VAN054_P2(TS-005)_1.txt,VAN54_P2,TS-005,methacrylate,PMMA,C=C(C)(C(=O)OC),[CH2][C](C)(C(=O)OC),16500.0,1.15,SEC13,105.0,2020-01-16 00:00:00,None,1,100.11699999999998,C3[C](C)(C(=O)OC)[CH2][C](C)(C(=O)OC)[CH2][C](C)(C(=O)OC)[CH2][C](C)(C(=O)OC)[CH2][C](C)(C(=O)OC)[CH2][C](C)(C(=O)OC)[CH2][C](C)(C(=O)OC)[CH2][C](C)(C(=O)OC)[CH2][C](C)(C(=O)OC)[CH2][C](C)(C(=O)OC)3,164.80717560454272,0,1,189.05555555555557,1.0,167.30133056640625,31.69866943359375,0.1592897961487123
239,"Donnerstag, 16. Januar 2020 14:38:42",VAN 54_P2 A2 3,25.0,194.0,0.12300000000000001,319.7,206.0,205.5,172.9,VAN054_P2(TS-005)_1.txt,VAN54_P2,TS-005,methacrylate,PMMA,C=C(C)(C(=O)OC),[CH2][C](C)(C(=O)OC),16500.0,1.15,SEC13,105.0,2020-01-16 00:00:00,None,1,100.11699999999998,C3[C](C)(C(=O)OC)[CH2][C](C)(C(=O)OC)[CH2][C](C)(C(=O)OC)[CH2][C](C)(C(=O)OC)[CH2][C](C)(C(=O)OC)[CH2][C](C)(C(=O)OC)[CH2][C](C)(C(=O)OC)[CH2][C](C)(C(=O)OC)[CH2][C](C)(C(=O)OC)[CH2][C](C)(C(=O)OC)3,164.80717560454272,0,1,189.05555555555557,1.0,167.30133056640625,26.69866943359375,0.13762200738965852
240,"Donnerstag, 16. Januar 2020 14:39:15",VAN 54_P2 A3 1,25.0,190.5,0.016,305.4,196.7,196.2,174.4,VAN054_P2(TS-005)_1.txt,VAN54_P2,TS-005,methacrylate,PMMA,C=C(C)(C(=O)OC),[CH2][C](C)(C(=O)OC),16500.0,1.15,SEC13,105.0,2020-01-16 00:00:00,None,1,100.11699999999998,C3[C](C)(C(=O)OC)[CH2][C](C)(C(=O)OC)[CH2][C](C)(C(=O)OC)[CH2][C](C)(C(=O)OC)[CH2][C](C)(C(=O)OC)[CH2][C](C)(C(=O)OC)[CH2][C](C)(C(=O)OC)[CH2][C](C)(C(=O)OC)[CH2][C](C)(C(=O)OC)[CH2][C](C)(C(=O)OC)3,164.80717560454272,0,1,189.05555555555557,1.0,167.3013153076172,23.198684692382812,0.12177787240095965
241,"Donnerstag, 16. Januar 2020 14:39:25",VAN 54_P2 A3 2,25.0,189.5,0.078,312.3,192.3,191.4,176.7,VAN054_P2(TS-005)_1.txt,VAN54_P2,TS-005,methacrylate,PMMA,C=C(C)(C(=O)OC),[CH2][C](C)(C(=O)OC),16500.0,1.15,SEC13,105.0,2020-01-16 00:00:00,None,1,100.11699999999998,C3[C](C)(C(=O)OC)[CH2][C](C)(C(=O)OC)[CH2][C](C)(C(=O)OC)[CH2][C](C)(C(=O)OC)[CH2][C](C)(C(=O)OC)[CH2][C](C)(C(=O)OC)[CH2][C](C)(C(=O)OC)[CH2][C](C)(C(=O)OC)[CH2][C](C)(C(=O)OC)[CH2][C](C)(C(=O)OC)3,164.80717560454272,0,1,189.05555555555557,1.0,167.30130004882812,22.198699951171875,0.11714353536238456
242,"Donnerstag, 16. Januar 2020 14:39:36",VAN 54_P2 A3 3,25.0,186.6,0.247,309.1,183.4,182.7,168.7,VAN054_P2(TS-005)_1.txt,VAN54_P2,TS-005,methacrylate,PMMA,C=C(C)(C(=O)OC),[CH2][C](C)(C(=O)OC),16500.0,1.15,SEC13,105.0,2020-01-16 00:00:00,None,1,100.11699999999998,C3[C](C)(C(=O)OC)[CH2][C](C)(C(=O)OC)[CH2][C](C)(C(=O)OC)[CH2][C](C)(C(=O)OC)[CH2][C](C)(C(=O)OC)[CH2][C](C)(C(=O)OC)[CH2][C](C)(C(=O)OC)[CH2][C](C)(C(=O)OC)[CH2][C](C)(C(=O)OC)[CH2][C](C)(C(=O)OC)3,164.80717560454272,0,1,189.05555555555557,1.0,167.3013153076172,19.298684692382807,0.10342274754760347
243,"Donnerstag, 16. Januar 2020 14:40:10",VAN 54_P2 A4 1,25.0,287.1,0.095,366.6,319.1,309.1,264.6,VAN054_P2(TS-005)_1.txt,VAN54_P2,TS-005,methacrylate,PMMA,C=C(C)(C(=O)OC),[CH2][C](C)(C(=O)OC),16500.0,1.15,SEC13,105.0,2020-01-16 00:00:00,PVA,1,100.11699999999998,C3[C](C)(C(=O)OC)[CH2][C](C)(C(=O)OC)[CH2][C](C)(C(=O)OC)[CH2][C](C)(C(=O)OC)[CH2][C](C)(C(=O)OC)[CH2][C](C)(C(=O)OC)[CH2][C](C)(C(=O)OC)[CH2][C](C)(C(=O)OC)[CH2][C](C)(C(=O)OC)[CH2][C](C)(C(=O)OC)3,164.80717560454272,1,1,267.1666666666667,1.0,242.85340881347656,44.24659118652346,0.15411560845184066
244,"Donnerstag, 16. Januar 2020 14:40:21",VAN 54_P2 A4 2,25.0,278.8,0.10400000000000001,360.4,323.2,307.6,241.0,VAN054_P2(TS-005)_1.txt,VAN54_P2,TS-005,methacrylate,PMMA,C=C(C)(C(=O)OC),[CH2][C](C)(C(=O)OC),16500.0,1.15,SEC13,105.0,2020-01-16 00:00:00,PVA,1,100.11699999999998,C3[C](C)(C(=O)OC)[CH2][C](C)(C(=O)OC)[CH2][C](C)(C(=O)OC)[CH2][C](C)(C(=O)OC)[CH2][C](C)(C(=O)OC)[CH2][C](C)(C(=O)OC)[CH2][C](C)(C(=O)OC)[CH2][C](C)(C(=O)OC)[CH2][C](C)(C(=O)OC)[CH2][C](C)(C(=O)OC)3,164.80717560454272,1,1,267.1666666666667,1.0,242.85345458984375,35.94654541015626,0.12893308970644282
245,"Donnerstag, 16. Januar 2020 14:40:32",VAN 54_P2 A4 3,25.0,285.6,0.128,369.0,340.1,316.6,234.9,VAN054_P2(TS-005)_1.txt,VAN54_P2,TS-005,methacrylate,PMMA,C=C(C)(C(=O)OC),[CH2][C](C)(C(=O)OC),16500.0,1.15,SEC13,105.0,2020-01-16 00:00:00,PVA,1,100.11699999999998,C3[C](C)(C(=O)OC)[CH2][C](C)(C(=O)OC)[CH2][C](C)(C(=O)OC)[CH2][C](C)(C(=O)OC)[CH2][C](C)(C(=O)OC)[CH2][C](C)(C(=O)OC)[CH2][C](C)(C(=O)OC)[CH2][C](C)(C(=O)OC)[CH2][C](C)(C(=O)OC)[CH2][C](C)(C(=O)OC)3,164.80717560454272,1,1,267.1666666666667,1.0,242.85340881347656,42.74659118652346,0.14967293832816336
246,"Donnerstag, 16. Januar 2020 14:41:02",VAN 54_P2 A5 1,25.0,259.9,0.153,351.0,287.3,277.0,217.5,VAN054_P2(TS-005)_1.txt,VAN54_P2,TS-005,methacrylate,PMMA,C=C(C)(C(=O)OC),[CH2][C](C)(C(=O)OC),16500.0,1.15,SEC13,105.0,2020-01-16 00:00:00,PVA,1,100.11699999999998,C3[C](C)(C(=O)OC)[CH2][C](C)(C(=O)OC)[CH2][C](C)(C(=O)OC)[CH2][C](C)(C(=O)OC)[CH2][C](C)(C(=O)OC)[CH2][C](C)(C(=O)OC)[CH2][C](C)(C(=O)OC)[CH2][C](C)(C(=O)OC)[CH2][C](C)(C(=O)OC)[CH2][C](C)(C(=O)OC)3,164.80717560454272,1,1,267.1666666666667,1.0,242.85345458984375,17.046545410156227,0.06558886267855417
247,"Donnerstag, 16. Januar 2020 14:41:13",VAN 54_P2 A5 2,25.0,260.9,0.019,349.3,280.7,274.7,235.6,VAN054_P2(TS-005)_1.txt,VAN54_P2,TS-005,methacrylate,PMMA,C=C(C)(C(=O)OC),[CH2][C](C)(C(=O)OC),16500.0,1.15,SEC13,105.0,2020-01-16 00:00:00,PVA,1,100.11699999999998,C3[C](C)(C(=O)OC)[CH2][C](C)(C(=O)OC)[CH2][C](C)(C(=O)OC)[CH2][C](C)(C(=O)OC)[CH2][C](C)(C(=O)OC)[CH2][C](C)(C(=O)OC)[CH2][C](C)(C(=O)OC)[CH2][C](C)(C(=O)OC)[CH2][C](C)(C(=O)OC)[CH2][C](C)(C(=O)OC)3,164.80717560454272,1,1,267.1666666666667,1.0,242.85342407226562,18.046575927734352,0.06917047116801209
248,"Donnerstag, 16. Januar 2020 14:41:24",VAN 54_P2 A5 3,25.0,260.3,0.059000000000000004,350.6,287.5,279.5,229.8,VAN054_P2(TS-005)_1.txt,VAN54_P2,TS-005,methacrylate,PMMA,C=C(C)(C(=O)OC),[CH2][C](C)(C(=O)OC),16500.0,1.15,SEC13,105.0,2020-01-16 00:00:00,PVA,1,100.11699999999998,C3[C](C)(C(=O)OC)[CH2][C](C)(C(=O)OC)[CH2][C](C)(C(=O)OC)[CH2][C](C)(C(=O)OC)[CH2][C](C)(C(=O)OC)[CH2][C](C)(C(=O)OC)[CH2][C](C)(C(=O)OC)[CH2][C](C)(C(=O)OC)[CH2][C](C)(C(=O)OC)[CH2][C](C)(C(=O)OC)3,164.80717560454272,1,1,267.1666666666667,1.0,242.85342407226562,17.446575927734386,0.0670248787081613
249,"Donnerstag, 16. Januar 2020 14:41:54",VAN 54_P2 A6 1,25.0,256.4,0.133,360.3,284.7,276.2,223.8,VAN054_P2(TS-005)_1.txt,VAN54_P2,TS-005,methacrylate,PMMA,C=C(C)(C(=O)OC),[CH2][C](C)(C(=O)OC),16500.0,1.15,SEC13,105.0,2020-01-16 00:00:00,PVA,1,100.11699999999998,C3[C](C)(C(=O)OC)[CH2][C](C)(C(=O)OC)[CH2][C](C)(C(=O)OC)[CH2][C](C)(C(=O)OC)[CH2][C](C)(C(=O)OC)[CH2][C](C)(C(=O)OC)[CH2][C](C)(C(=O)OC)[CH2][C](C)(C(=O)OC)[CH2][C](C)(C(=O)OC)[CH2][C](C)(C(=O)OC)3,164.80717560454272,1,1,267.1666666666667,1.0,242.8534393310547,13.54656066894529,0.05283369995688491
250,"Donnerstag, 16. Januar 2020 14:42:05",VAN 54_P2 A6 2,25.0,257.4,0.004,363.0,270.1,266.3,237.9,VAN054_P2(TS-005)_1.txt,VAN54_P2,TS-005,methacrylate,PMMA,C=C(C)(C(=O)OC),[CH2][C](C)(C(=O)OC),16500.0,1.15,SEC13,105.0,2020-01-16 00:00:00,PVA,1,100.11699999999998,C3[C](C)(C(=O)OC)[CH2][C](C)(C(=O)OC)[CH2][C](C)(C(=O)OC)[CH2][C](C)(C(=O)OC)[CH2][C](C)(C(=O)OC)[CH2][C](C)(C(=O)OC)[CH2][C](C)(C(=O)OC)[CH2][C](C)(C(=O)OC)[CH2][C](C)(C(=O)OC)[CH2][C](C)(C(=O)OC)3,164.80717560454272,1,1,267.1666666666667,1.0,242.8534393310547,14.54656066894529,0.05651344471229717
251,"Donnerstag, 16. Januar 2020 14:42:16",VAN 54_P2 A6 3,25.0,258.1,0.10800000000000001,356.7,310.0,292.3,207.3,VAN054_P2(TS-005)_1.txt,VAN54_P2,TS-005,methacrylate,PMMA,C=C(C)(C(=O)OC),[CH2][C](C)(C(=O)OC),16500.0,1.15,SEC13,105.0,2020-01-16 00:00:00,PVA,1,100.11699999999998,C3[C](C)(C(=O)OC)[CH2][C](C)(C(=O)OC)[CH2][C](C)(C(=O)OC)[CH2][C](C)(C(=O)OC)[CH2][C](C)(C(=O)OC)[CH2][C](C)(C(=O)OC)[CH2][C](C)(C(=O)OC)[CH2][C](C)(C(=O)OC)[CH2][C](C)(C(=O)OC)[CH2][C](C)(C(=O)OC)3,164.80717560454272,1,1,267.1666666666667,1.0,242.85342407226562,15.246575927734398,0.059072359270571084
252,"Donnerstag, 16. Januar 2020 14:42:56",VAN 54_P2 B1 1,24.9,192.5,0.026000000000000002,308.8,198.2,197.3,179.4,VAN054_P2(TS-005)_1.txt,VAN54_P2,TS-005,methacrylate,PMMA,C=C(C)(C(=O)OC),[CH2][C](C)(C(=O)OC),16500.0,1.15,SEC13,105.0,2020-01-16 00:00:00,None,3,100.11699999999998,C3[C](C)(C(=O)OC)[CH2][C](C)(C(=O)OC)[CH2][C](C)(C(=O)OC)[CH2][C](C)(C(=O)OC)[CH2][C](C)(C(=O)OC)[CH2][C](C)(C(=O)OC)[CH2][C](C)(C(=O)OC)[CH2][C](C)(C(=O)OC)[CH2][C](C)(C(=O)OC)[CH2][C](C)(C(=O)OC)3,164.80717560454272,0,1,191.83333333333331,0.8888888888888888,182.76199340820312,9.738006591796875,0.05058704723011364
253,"Donnerstag, 16. Januar 2020 14:43:06",VAN 54_P2 B1 2,25.0,186.8,0.063,321.1,197.8,197.8,169.0,VAN054_P2(TS-005)_1.txt,VAN54_P2,TS-005,methacrylate,PMMA,C=C(C)(C(=O)OC),[CH2][C](C)(C(=O)OC),16500.0,1.15,SEC13,105.0,2020-01-16 00:00:00,None,3,100.11699999999998,C3[C](C)(C(=O)OC)[CH2][C](C)(C(=O)OC)[CH2][C](C)(C(=O)OC)[CH2][C](C)(C(=O)OC)[CH2][C](C)(C(=O)OC)[CH2][C](C)(C(=O)OC)[CH2][C](C)(C(=O)OC)[CH2][C](C)(C(=O)OC)[CH2][C](C)(C(=O)OC)[CH2][C](C)(C(=O)OC)3,164.80717560454272,0,1,191.83333333333331,0.8888888888888888,182.76199340820312,4.038006591796886,0.02161673764345228
254,"Donnerstag, 16. Januar 2020 14:43:17",VAN 54_P2 B1 3,25.0,186.0,0.153,315.2,397.3,253.5,149.5,VAN054_P2(TS-005)_1.txt,VAN54_P2,TS-005,methacrylate,PMMA,C=C(C)(C(=O)OC),[CH2][C](C)(C(=O)OC),16500.0,1.15,SEC13,105.0,2020-01-16 00:00:00,None,3,100.11699999999998,C3[C](C)(C(=O)OC)[CH2][C](C)(C(=O)OC)[CH2][C](C)(C(=O)OC)[CH2][C](C)(C(=O)OC)[CH2][C](C)(C(=O)OC)[CH2][C](C)(C(=O)OC)[CH2][C](C)(C(=O)OC)[CH2][C](C)(C(=O)OC)[CH2][C](C)(C(=O)OC)[CH2][C](C)(C(=O)OC)3,164.80717560454272,0,1,191.83333333333331,0.8888888888888888,182.76199340820312,3.238006591796875,0.01740863759030578
255,"Donnerstag, 16. Januar 2020 14:43:44",VAN 54_P2 B2 1,25.0,190.5,0.121,299.2,204.1,204.8,159.7,VAN054_P2(TS-005)_1.txt,VAN54_P2,TS-005,methacrylate,PMMA,C=C(C)(C(=O)OC),[CH2][C](C)(C(=O)OC),16500.0,1.15,SEC13,105.0,2020-01-16 00:00:00,None,3,100.11699999999998,C3[C](C)(C(=O)OC)[CH2][C](C)(C(=O)OC)[CH2][C](C)(C(=O)OC)[CH2][C](C)(C(=O)OC)[CH2][C](C)(C(=O)OC)[CH2][C](C)(C(=O)OC)[CH2][C](C)(C(=O)OC)[CH2][C](C)(C(=O)OC)[CH2][C](C)(C(=O)OC)[CH2][C](C)(C(=O)OC)3,164.80717560454272,0,1,191.83333333333331,0.8888888888888888,182.76199340820312,7.738006591796875,0.040619457174786745
256,"Donnerstag, 16. Januar 2020 14:43:55",VAN 54_P2 B2 2,25.0,191.5,0.115,301.1,214.1,220.8,121.7,VAN054_P2(TS-005)_1.txt,VAN54_P2,TS-005,methacrylate,PMMA,C=C(C)(C(=O)OC),[CH2][C](C)(C(=O)OC),16500.0,1.15,SEC13,105.0,2020-01-16 00:00:00,None,3,100.11699999999998,C3[C](C)(C(=O)OC)[CH2][C](C)(C(=O)OC)[CH2][C](C)(C(=O)OC)[CH2][C](C)(C(=O)OC)[CH2][C](C)(C(=O)OC)[CH2][C](C)(C(=O)OC)[CH2][C](C)(C(=O)OC)[CH2][C](C)(C(=O)OC)[CH2][C](C)(C(=O)OC)[CH2][C](C)(C(=O)OC)3,164.80717560454272,0,1,191.83333333333331,0.8888888888888888,182.7620086669922,8.737991333007812,0.0456291975613985
257,"Donnerstag, 16. Januar 2020 14:44:05",VAN 54_P2 B2 3,25.0,190.1,0.035,289.7,200.6,200.5,168.7,VAN054_P2(TS-005)_1.txt,VAN54_P2,TS-005,methacrylate,PMMA,C=C(C)(C(=O)OC),[CH2][C](C)(C(=O)OC),16500.0,1.15,SEC13,105.0,2020-01-16 00:00:00,None,3,100.11699999999998,C3[C](C)(C(=O)OC)[CH2][C](C)(C(=O)OC)[CH2][C](C)(C(=O)OC)[CH2][C](C)(C(=O)OC)[CH2][C](C)(C(=O)OC)[CH2][C](C)(C(=O)OC)[CH2][C](C)(C(=O)OC)[CH2][C](C)(C(=O)OC)[CH2][C](C)(C(=O)OC)[CH2][C](C)(C(=O)OC)3,164.80717560454272,0,1,191.83333333333331,0.8888888888888888,182.76199340820312,7.338006591796869,0.03860077112991515
258,"Donnerstag, 16. Januar 2020 14:44:32",VAN 54_P2 B3 1,25.0,200.5,0.011000000000000001,322.3,208.5,207.6,181.1,VAN054_P2(TS-005)_1.txt,VAN54_P2,TS-005,methacrylate,PMMA,C=C(C)(C(=O)OC),[CH2][C](C)(C(=O)OC),16500.0,1.15,SEC13,105.0,2020-01-16 00:00:00,None,3,100.11699999999998,C3[C](C)(C(=O)OC)[CH2][C](C)(C(=O)OC)[CH2][C](C)(C(=O)OC)[CH2][C](C)(C(=O)OC)[CH2][C](C)(C(=O)OC)[CH2][C](C)(C(=O)OC)[CH2][C](C)(C(=O)OC)[CH2][C](C)(C(=O)OC)[CH2][C](C)(C(=O)OC)[CH2][C](C)(C(=O)OC)3,164.80717560454272,0,1,191.83333333333331,0.8888888888888888,182.76199340820312,17.738006591796875,0.08846886080696696
259,"Donnerstag, 16. Januar 2020 14:44:43",VAN 54_P2 B3 2,25.0,197.3,0.035,314.0,209.6,209.1,174.1,VAN054_P2(TS-005)_1.txt,VAN54_P2,TS-005,methacrylate,PMMA,C=C(C)(C(=O)OC),[CH2][C](C)(C(=O)OC),16500.0,1.15,SEC13,105.0,2020-01-16 00:00:00,None,3,100.11699999999998,C3[C](C)(C(=O)OC)[CH2][C](C)(C(=O)OC)[CH2][C](C)(C(=O)OC)[CH2][C](C)(C(=O)OC)[CH2][C](C)(C(=O)OC)[CH2][C](C)(C(=O)OC)[CH2][C](C)(C(=O)OC)[CH2][C](C)(C(=O)OC)[CH2][C](C)(C(=O)OC)[CH2][C](C)(C(=O)OC)3,164.80717560454272,0,1,191.83333333333331,0.8888888888888888,182.76199340820312,14.538006591796886,0.07368477745462182
260,"Donnerstag, 16. Januar 2020 14:44:54",VAN 54_P2 B3 3,25.0,191.3,0.114,309.9,210.6,211.4,154.2,VAN054_P2(TS-005)_1.txt,VAN54_P2,TS-005,methacrylate,PMMA,C=C(C)(C(=O)OC),[CH2][C](C)(C(=O)OC),16500.0,1.15,SEC13,105.0,2020-01-16 00:00:00,None,3,100.11699999999998,C3[C](C)(C(=O)OC)[CH2][C](C)(C(=O)OC)[CH2][C](C)(C(=O)OC)[CH2][C](C)(C(=O)OC)[CH2][C](C)(C(=O)OC)[CH2][C](C)(C(=O)OC)[CH2][C](C)(C(=O)OC)[CH2][C](C)(C(=O)OC)[CH2][C](C)(C(=O)OC)[CH2][C](C)(C(=O)OC)3,164.80717560454272,0,1,191.83333333333331,0.8888888888888888,182.76199340820312,8.538006591796886,0.04463150335492361
261,"Donnerstag, 16. Januar 2020 14:45:21",VAN 54_P2 B4 1,25.0,291.9,0.179,425.6,320.5,310.6,268.5,VAN054_P2(TS-005)_1.txt,VAN54_P2,TS-005,methacrylate,PMMA,C=C(C)(C(=O)OC),[CH2][C](C)(C(=O)OC),16500.0,1.15,SEC13,105.0,2020-01-16 00:00:00,PVA,3,100.11699999999998,C3[C](C)(C(=O)OC)[CH2][C](C)(C(=O)OC)[CH2][C](C)(C(=O)OC)[CH2][C](C)(C(=O)OC)[CH2][C](C)(C(=O)OC)[CH2][C](C)(C(=O)OC)[CH2][C](C)(C(=O)OC)[CH2][C](C)(C(=O)OC)[CH2][C](C)(C(=O)OC)[CH2][C](C)(C(=O)OC)3,164.80717560454272,1,1,308.8111111111112,1.0,264.12579345703125,27.774206542968727,0.09514973121948862
262,"Donnerstag, 16. Januar 2020 14:45:31",VAN 54_P2 B4 2,25.0,295.8,0.124,416.9,333.1,317.6,256.7,VAN054_P2(TS-005)_1.txt,VAN54_P2,TS-005,methacrylate,PMMA,C=C(C)(C(=O)OC),[CH2][C](C)(C(=O)OC),16500.0,1.15,SEC13,105.0,2020-01-16 00:00:00,PVA,3,100.11699999999998,C3[C](C)(C(=O)OC)[CH2][C](C)(C(=O)OC)[CH2][C](C)(C(=O)OC)[CH2][C](C)(C(=O)OC)[CH2][C](C)(C(=O)OC)[CH2][C](C)(C(=O)OC)[CH2][C](C)(C(=O)OC)[CH2][C](C)(C(=O)OC)[CH2][C](C)(C(=O)OC)[CH2][C](C)(C(=O)OC)3,164.80717560454272,1,1,308.8111111111112,1.0,264.12579345703125,31.67420654296876,0.10707980575716282
263,"Donnerstag, 16. Januar 2020 14:45:42",VAN 54_P2 B4 3,25.0,313.6,0.106,423.1,367.2,344.4,276.2,VAN054_P2(TS-005)_1.txt,VAN54_P2,TS-005,methacrylate,PMMA,C=C(C)(C(=O)OC),[CH2][C](C)(C(=O)OC),16500.0,1.15,SEC13,105.0,2020-01-16 00:00:00,PVA,3,100.11699999999998,C3[C](C)(C(=O)OC)[CH2][C](C)(C(=O)OC)[CH2][C](C)(C(=O)OC)[CH2][C](C)(C(=O)OC)[CH2][C](C)(C(=O)OC)[CH2][C](C)(C(=O)OC)[CH2][C](C)(C(=O)OC)[CH2][C](C)(C(=O)OC)[CH2][C](C)(C(=O)OC)[CH2][C](C)(C(=O)OC)3,164.80717560454272,1,1,308.8111111111112,1.0,264.12579345703125,49.47420654296877,0.15776213821099735
264,"Donnerstag, 16. Januar 2020 14:46:10",VAN 54_P2 B5 1,25.0,316.4,0.156,407.5,529.2,391.5,262.3,VAN054_P2(TS-005)_1.txt,VAN54_P2,TS-005,methacrylate,PMMA,C=C(C)(C(=O)OC),[CH2][C](C)(C(=O)OC),16500.0,1.15,SEC13,105.0,2020-01-16 00:00:00,PVA,3,100.11699999999998,C3[C](C)(C(=O)OC)[CH2][C](C)(C(=O)OC)[CH2][C](C)(C(=O)OC)[CH2][C](C)(C(=O)OC)[CH2][C](C)(C(=O)OC)[CH2][C](C)(C(=O)OC)[CH2][C](C)(C(=O)OC)[CH2][C](C)(C(=O)OC)[CH2][C](C)(C(=O)OC)[CH2][C](C)(C(=O)OC)3,164.80717560454272,1,1,308.8111111111112,1.0,264.12579345703125,52.27420654296873,0.16521557061620964
265,"Donnerstag, 16. Januar 2020 14:46:20",VAN 54_P2 B5 2,25.0,301.8,0.165,412.1,574.2,399.1,242.9,VAN054_P2(TS-005)_1.txt,VAN54_P2,TS-005,methacrylate,PMMA,C=C(C)(C(=O)OC),[CH2][C](C)(C(=O)OC),16500.0,1.15,SEC13,105.0,2020-01-16 00:00:00,PVA,3,100.11699999999998,C3[C](C)(C(=O)OC)[CH2][C](C)(C(=O)OC)[CH2][C](C)(C(=O)OC)[CH2][C](C)(C(=O)OC)[CH2][C](C)(C(=O)OC)[CH2][C](C)(C(=O)OC)[CH2][C](C)(C(=O)OC)[CH2][C](C)(C(=O)OC)[CH2][C](C)(C(=O)OC)[CH2][C](C)(C(=O)OC)3,164.80717560454272,1,1,308.8111111111112,1.0,264.12579345703125,37.67420654296876,0.12483169828684149
266,"Donnerstag, 16. Januar 2020 14:46:31",VAN 54_P2 B5 3,25.0,301.6,0.113,410.0,375.4,346.6,188.9,VAN054_P2(TS-005)_1.txt,VAN54_P2,TS-005,methacrylate,PMMA,C=C(C)(C(=O)OC),[CH2][C](C)(C(=O)OC),16500.0,1.15,SEC13,105.0,2020-01-16 00:00:00,PVA,3,100.11699999999998,C3[C](C)(C(=O)OC)[CH2][C](C)(C(=O)OC)[CH2][C](C)(C(=O)OC)[CH2][C](C)(C(=O)OC)[CH2][C](C)(C(=O)OC)[CH2][C](C)(C(=O)OC)[CH2][C](C)(C(=O)OC)[CH2][C](C)(C(=O)OC)[CH2][C](C)(C(=O)OC)[CH2][C](C)(C(=O)OC)3,164.80717560454272,1,1,308.8111111111112,1.0,264.12579345703125,37.47420654296877,0.12425134795414049
267,"Donnerstag, 16. Januar 2020 14:46:59",VAN 54_P2 B6 1,25.0,320.0,0.053,385.4,365.7,347.0,282.8,VAN054_P2(TS-005)_1.txt,VAN54_P2,TS-005,methacrylate,PMMA,C=C(C)(C(=O)OC),[CH2][C](C)(C(=O)OC),16500.0,1.15,SEC13,105.0,2020-01-16 00:00:00,PVA,3,100.11699999999998,C3[C](C)(C(=O)OC)[CH2][C](C)(C(=O)OC)[CH2][C](C)(C(=O)OC)[CH2][C](C)(C(=O)OC)[CH2][C](C)(C(=O)OC)[CH2][C](C)(C(=O)OC)[CH2][C](C)(C(=O)OC)[CH2][C](C)(C(=O)OC)[CH2][C](C)(C(=O)OC)[CH2][C](C)(C(=O)OC)3,164.80717560454272,1,1,308.8111111111112,1.0,264.12579345703125,55.87420654296875,0.17460689544677735
268,"Donnerstag, 16. Januar 2020 14:47:09",VAN 54_P2 B6 2,25.0,311.4,0.012,382.1,334.3,324.6,288.0,VAN054_P2(TS-005)_1.txt,VAN54_P2,TS-005,methacrylate,PMMA,C=C(C)(C(=O)OC),[CH2][C](C)(C(=O)OC),16500.0,1.15,SEC13,105.0,2020-01-16 00:00:00,PVA,3,100.11699999999998,C3[C](C)(C(=O)OC)[CH2][C](C)(C(=O)OC)[CH2][C](C)(C(=O)OC)[CH2][C](C)(C(=O)OC)[CH2][C](C)(C(=O)OC)[CH2][C](C)(C(=O)OC)[CH2][C](C)(C(=O)OC)[CH2][C](C)(C(=O)OC)[CH2][C](C)(C(=O)OC)[CH2][C](C)(C(=O)OC)3,164.80717560454272,1,1,308.8111111111112,1.0,264.12579345703125,47.27420654296873,0.15181183860940503
269,"Donnerstag, 16. Januar 2020 14:47:20",VAN 54_P2 B6 3,25.0,326.8,0.098,393.8,393.8,363.4,283.1,VAN054_P2(TS-005)_1.txt,VAN54_P2,TS-005,methacrylate,PMMA,C=C(C)(C(=O)OC),[CH2][C](C)(C(=O)OC),16500.0,1.15,SEC13,105.0,2020-01-16 00:00:00,PVA,3,100.11699999999998,C3[C](C)(C(=O)OC)[CH2][C](C)(C(=O)OC)[CH2][C](C)(C(=O)OC)[CH2][C](C)(C(=O)OC)[CH2][C](C)(C(=O)OC)[CH2][C](C)(C(=O)OC)[CH2][C](C)(C(=O)OC)[CH2][C](C)(C(=O)OC)[CH2][C](C)(C(=O)OC)[CH2][C](C)(C(=O)OC)3,164.80717560454272,1,1,308.8111111111112,1.0,264.12579345703125,62.67420654296876,0.19178153776918225
270,"Donnerstag, 16. Januar 2020 14:48:37",VAN 54_P2 C2 1,25.0,216.2,0.051,506.7,234.1,231.6,187.4,VAN054_P2(TS-005)_1.txt,VAN54_P2,TS-005,methacrylate,PMMA,C=C(C)(C(=O)OC),[CH2][C](C)(C(=O)OC),16500.0,1.15,SEC13,105.0,2020-01-16 00:00:00,None,5,100.11699999999998,C3[C](C)(C(=O)OC)[CH2][C](C)(C(=O)OC)[CH2][C](C)(C(=O)OC)[CH2][C](C)(C(=O)OC)[CH2][C](C)(C(=O)OC)[CH2][C](C)(C(=O)OC)[CH2][C](C)(C(=O)OC)[CH2][C](C)(C(=O)OC)[CH2][C](C)(C(=O)OC)[CH2][C](C)(C(=O)OC)3,164.80717560454272,0,1,211.76666666666668,0.9166666666666666,191.3220672607422,24.8779327392578,0.11506906909924978
271,"Donnerstag, 16. Januar 2020 14:48:48",VAN 54_P2 C2 2,25.0,212.4,0.109,517.8,239.9,236.1,172.8,VAN054_P2(TS-005)_1.txt,VAN54_P2,TS-005,methacrylate,PMMA,C=C(C)(C(=O)OC),[CH2][C](C)(C(=O)OC),16500.0,1.15,SEC13,105.0,2020-01-16 00:00:00,None,5,100.11699999999998,C3[C](C)(C(=O)OC)[CH2][C](C)(C(=O)OC)[CH2][C](C)(C(=O)OC)[CH2][C](C)(C(=O)OC)[CH2][C](C)(C(=O)OC)[CH2][C](C)(C(=O)OC)[CH2][C](C)(C(=O)OC)[CH2][C](C)(C(=O)OC)[CH2][C](C)(C(=O)OC)[CH2][C](C)(C(=O)OC)3,164.80717560454272,0,1,211.76666666666668,0.9166666666666666,191.32208251953125,21.077917480468756,0.09923689962555911
272,"Donnerstag, 16. Januar 2020 14:48:59",VAN 54_P2 C2 3,25.0,209.4,0.055,510.8,227.2,225.4,179.5,VAN054_P2(TS-005)_1.txt,VAN54_P2,TS-005,methacrylate,PMMA,C=C(C)(C(=O)OC),[CH2][C](C)(C(=O)OC),16500.0,1.15,SEC13,105.0,2020-01-16 00:00:00,None,5,100.11699999999998,C3[C](C)(C(=O)OC)[CH2][C](C)(C(=O)OC)[CH2][C](C)(C(=O)OC)[CH2][C](C)(C(=O)OC)[CH2][C](C)(C(=O)OC)[CH2][C](C)(C(=O)OC)[CH2][C](C)(C(=O)OC)[CH2][C](C)(C(=O)OC)[CH2][C](C)(C(=O)OC)[CH2][C](C)(C(=O)OC)3,164.80717560454272,0,1,211.76666666666668,0.9166666666666666,191.32208251953125,18.077917480468756,0.08633198414741526
273,"Donnerstag, 16. Januar 2020 14:49:30",VAN 54_P2 C3 1,25.0,218.1,0.065,220.4,238.9,235.5,187.8,VAN054_P2(TS-005)_1.txt,VAN54_P2,TS-005,methacrylate,PMMA,C=C(C)(C(=O)OC),[CH2][C](C)(C(=O)OC),16500.0,1.15,SEC13,105.0,2020-01-16 00:00:00,None,5,100.11699999999998,C3[C](C)(C(=O)OC)[CH2][C](C)(C(=O)OC)[CH2][C](C)(C(=O)OC)[CH2][C](C)(C(=O)OC)[CH2][C](C)(C(=O)OC)[CH2][C](C)(C(=O)OC)[CH2][C](C)(C(=O)OC)[CH2][C](C)(C(=O)OC)[CH2][C](C)(C(=O)OC)[CH2][C](C)(C(=O)OC)3,164.80717560454272,0,1,211.76666666666668,0.9166666666666666,191.3220672607422,26.777932739257807,0.12277823355918298
274,"Donnerstag, 16. Januar 2020 14:49:41",VAN 54_P2 C3 2,25.0,207.6,0.17800000000000002,205.5,217.8,216.5,176.6,VAN054_P2(TS-005)_1.txt,VAN54_P2,TS-005,methacrylate,PMMA,C=C(C)(C(=O)OC),[CH2][C](C)(C(=O)OC),16500.0,1.15,SEC13,105.0,2020-01-16 00:00:00,None,5,100.11699999999998,C3[C](C)(C(=O)OC)[CH2][C](C)(C(=O)OC)[CH2][C](C)(C(=O)OC)[CH2][C](C)(C(=O)OC)[CH2][C](C)(C(=O)OC)[CH2][C](C)(C(=O)OC)[CH2][C](C)(C(=O)OC)[CH2][C](C)(C(=O)OC)[CH2][C](C)(C(=O)OC)[CH2][C](C)(C(=O)OC)3,164.80717560454272,0,1,211.76666666666668,0.9166666666666666,191.32208251953125,16.277917480468744,0.07841000713135234
275,"Donnerstag, 16. Januar 2020 14:49:52",VAN 54_P2 C3 3,25.0,206.9,0.039,191.0,221.9,220.5,180.5,VAN054_P2(TS-005)_1.txt,VAN54_P2,TS-005,methacrylate,PMMA,C=C(C)(C(=O)OC),[CH2][C](C)(C(=O)OC),16500.0,1.15,SEC13,105.0,2020-01-16 00:00:00,None,5,100.11699999999998,C3[C](C)(C(=O)OC)[CH2][C](C)(C(=O)OC)[CH2][C](C)(C(=O)OC)[CH2][C](C)(C(=O)OC)[CH2][C](C)(C(=O)OC)[CH2][C](C)(C(=O)OC)[CH2][C](C)(C(=O)OC)[CH2][C](C)(C(=O)OC)[CH2][C](C)(C(=O)OC)[CH2][C](C)(C(=O)OC)3,164.80717560454272,0,1,211.76666666666668,0.9166666666666666,191.32208251953125,15.577917480468756,0.07529201295538306
276,"Donnerstag, 16. Januar 2020 14:50:18",VAN 54_P2 C4 1,25.0,331.4,0.075,290.0,376.3,357.6,299.2,VAN054_P2(TS-005)_1.txt,VAN54_P2,TS-005,methacrylate,PMMA,C=C(C)(C(=O)OC),[CH2][C](C)(C(=O)OC),16500.0,1.15,SEC13,105.0,2020-01-16 00:00:00,PVA,5,100.11699999999998,C3[C](C)(C(=O)OC)[CH2][C](C)(C(=O)OC)[CH2][C](C)(C(=O)OC)[CH2][C](C)(C(=O)OC)[CH2][C](C)(C(=O)OC)[CH2][C](C)(C(=O)OC)[CH2][C](C)(C(=O)OC)[CH2][C](C)(C(=O)OC)[CH2][C](C)(C(=O)OC)[CH2][C](C)(C(=O)OC)3,164.80717560454272,1,1,338.23333333333335,0.9166666666666666,272.4451904296875,58.95480957031248,0.17789622682653133
277,"Donnerstag, 16. Januar 2020 14:50:29",VAN 54_P2 C4 2,25.0,344.6,0.033,292.7,380.0,363.8,318.7,VAN054_P2(TS-005)_1.txt,VAN54_P2,TS-005,methacrylate,PMMA,C=C(C)(C(=O)OC),[CH2][C](C)(C(=O)OC),16500.0,1.15,SEC13,105.0,2020-01-16 00:00:00,PVA,5,100.11699999999998,C3[C](C)(C(=O)OC)[CH2][C](C)(C(=O)OC)[CH2][C](C)(C(=O)OC)[CH2][C](C)(C(=O)OC)[CH2][C](C)(C(=O)OC)[CH2][C](C)(C(=O)OC)[CH2][C](C)(C(=O)OC)[CH2][C](C)(C(=O)OC)[CH2][C](C)(C(=O)OC)[CH2][C](C)(C(=O)OC)3,164.80717560454272,1,1,338.23333333333335,0.9166666666666666,272.4451904296875,72.15480957031252,0.2093871432684635
278,"Donnerstag, 16. Januar 2020 14:50:40",VAN 54_P2 C4 3,25.0,334.0,0.14,276.0,432.5,389.4,298.7,VAN054_P2(TS-005)_1.txt,VAN54_P2,TS-005,methacrylate,PMMA,C=C(C)(C(=O)OC),[CH2][C](C)(C(=O)OC),16500.0,1.15,SEC13,105.0,2020-01-16 00:00:00,PVA,5,100.11699999999998,C3[C](C)(C(=O)OC)[CH2][C](C)(C(=O)OC)[CH2][C](C)(C(=O)OC)[CH2][C](C)(C(=O)OC)[CH2][C](C)(C(=O)OC)[CH2][C](C)(C(=O)OC)[CH2][C](C)(C(=O)OC)[CH2][C](C)(C(=O)OC)[CH2][C](C)(C(=O)OC)[CH2][C](C)(C(=O)OC)3,164.80717560454272,1,1,338.23333333333335,0.9166666666666666,272.4451904296875,61.5548095703125,0.18429583703686378
279,"Donnerstag, 16. Januar 2020 14:51:06",VAN 54_P2 C5 1,25.0,343.3,0.15,262.6,388.8,363.3,296.6,VAN054_P2(TS-005)_1.txt,VAN54_P2,TS-005,methacrylate,PMMA,C=C(C)(C(=O)OC),[CH2][C](C)(C(=O)OC),16500.0,1.15,SEC13,105.0,2020-01-16 00:00:00,PVA,5,100.11699999999998,C3[C](C)(C(=O)OC)[CH2][C](C)(C(=O)OC)[CH2][C](C)(C(=O)OC)[CH2][C](C)(C(=O)OC)[CH2][C](C)(C(=O)OC)[CH2][C](C)(C(=O)OC)[CH2][C](C)(C(=O)OC)[CH2][C](C)(C(=O)OC)[CH2][C](C)(C(=O)OC)[CH2][C](C)(C(=O)OC)3,164.80717560454272,1,1,338.23333333333335,0.9166666666666666,272.4451904296875,70.85480957031251,0.20639326993973933
280,"Donnerstag, 16. Januar 2020 14:51:17",VAN 54_P2 C5 2,25.0,346.2,0.068,257.2,411.4,381.4,305.2,VAN054_P2(TS-005)_1.txt,VAN54_P2,TS-005,methacrylate,PMMA,C=C(C)(C(=O)OC),[CH2][C](C)(C(=O)OC),16500.0,1.15,SEC13,105.0,2020-01-16 00:00:00,PVA,5,100.11699999999998,C3[C](C)(C(=O)OC)[CH2][C](C)(C(=O)OC)[CH2][C](C)(C(=O)OC)[CH2][C](C)(C(=O)OC)[CH2][C](C)(C(=O)OC)[CH2][C](C)(C(=O)OC)[CH2][C](C)(C(=O)OC)[CH2][C](C)(C(=O)OC)[CH2][C](C)(C(=O)OC)[CH2][C](C)(C(=O)OC)3,164.80717560454272,1,1,338.23333333333335,0.9166666666666666,272.4451904296875,73.75480957031249,0.21304104439720534
281,"Donnerstag, 16. Januar 2020 14:51:27",VAN 54_P2 C5 3,25.0,324.0,0.155,260.2,385.7,354.9,273.1,VAN054_P2(TS-005)_1.txt,VAN54_P2,TS-005,methacrylate,PMMA,C=C(C)(C(=O)OC),[CH2][C](C)(C(=O)OC),16500.0,1.15,SEC13,105.0,2020-01-16 00:00:00,PVA,5,100.11699999999998,C3[C](C)(C(=O)OC)[CH2][C](C)(C(=O)OC)[CH2][C](C)(C(=O)OC)[CH2][C](C)(C(=O)OC)[CH2][C](C)(C(=O)OC)[CH2][C](C)(C(=O)OC)[CH2][C](C)(C(=O)OC)[CH2][C](C)(C(=O)OC)[CH2][C](C)(C(=O)OC)[CH2][C](C)(C(=O)OC)3,164.80717560454272,1,1,338.23333333333335,0.9166666666666666,272.4451904296875,51.5548095703125,0.1591197826244213
282,"Donnerstag, 16. Januar 2020 14:51:53",VAN 54_P2 C6 1,25.0,341.4,0.162,277.5,376.5,357.2,301.0,VAN054_P2(TS-005)_1.txt,VAN54_P2,TS-005,methacrylate,PMMA,C=C(C)(C(=O)OC),[CH2][C](C)(C(=O)OC),16500.0,1.15,SEC13,105.0,2020-01-16 00:00:00,PVA,5,100.11699999999998,C3[C](C)(C(=O)OC)[CH2][C](C)(C(=O)OC)[CH2][C](C)(C(=O)OC)[CH2][C](C)(C(=O)OC)[CH2][C](C)(C(=O)OC)[CH2][C](C)(C(=O)OC)[CH2][C](C)(C(=O)OC)[CH2][C](C)(C(=O)OC)[CH2][C](C)(C(=O)OC)[CH2][C](C)(C(=O)OC)3,164.80717560454272,1,1,338.23333333333335,0.9166666666666666,272.4451904296875,68.95480957031248,0.20197659510929256
283,"Donnerstag, 16. Januar 2020 14:52:04",VAN 54_P2 C6 2,25.0,346.1,0.067,266.8,406.7,377.2,303.2,VAN054_P2(TS-005)_1.txt,VAN54_P2,TS-005,methacrylate,PMMA,C=C(C)(C(=O)OC),[CH2][C](C)(C(=O)OC),16500.0,1.15,SEC13,105.0,2020-01-16 00:00:00,PVA,5,100.11699999999998,C3[C](C)(C(=O)OC)[CH2][C](C)(C(=O)OC)[CH2][C](C)(C(=O)OC)[CH2][C](C)(C(=O)OC)[CH2][C](C)(C(=O)OC)[CH2][C](C)(C(=O)OC)[CH2][C](C)(C(=O)OC)[CH2][C](C)(C(=O)OC)[CH2][C](C)(C(=O)OC)[CH2][C](C)(C(=O)OC)3,164.80717560454272,1,1,338.23333333333335,0.9166666666666666,272.4451904296875,73.65480957031252,0.21281366532884288
284,"Donnerstag, 16. Januar 2020 14:52:15",VAN 54_P2 C6 3,25.0,333.1,0.102,263.1,386.3,363.1,300.9,VAN054_P2(TS-005)_1.txt,VAN54_P2,TS-005,methacrylate,PMMA,C=C(C)(C(=O)OC),[CH2][C](C)(C(=O)OC),16500.0,1.15,SEC13,105.0,2020-01-16 00:00:00,PVA,5,100.11699999999998,C3[C](C)(C(=O)OC)[CH2][C](C)(C(=O)OC)[CH2][C](C)(C(=O)OC)[CH2][C](C)(C(=O)OC)[CH2][C](C)(C(=O)OC)[CH2][C](C)(C(=O)OC)[CH2][C](C)(C(=O)OC)[CH2][C](C)(C(=O)OC)[CH2][C](C)(C(=O)OC)[CH2][C](C)(C(=O)OC)3,164.80717560454272,1,1,338.23333333333335,0.9166666666666666,272.4451904296875,60.65480957031252,0.1820918930360628
285,"Donnerstag, 16. Januar 2020 14:52:42",VAN 54_P2 D1 1,25.0,304.8,0.14300000000000002,301.5,343.9,325.7,258.5,VAN054_P2(TS-005)_1.txt,VAN54_P2,TS-005,methacrylate,PMMA,C=C(C)(C(=O)OC),[CH2][C](C)(C(=O)OC),16500.0,1.15,SEC13,105.0,2020-01-16 00:00:00,None,8,100.11699999999998,C3[C](C)(C(=O)OC)[CH2][C](C)(C(=O)OC)[CH2][C](C)(C(=O)OC)[CH2][C](C)(C(=O)OC)[CH2][C](C)(C(=O)OC)[CH2][C](C)(C(=O)OC)[CH2][C](C)(C(=O)OC)[CH2][C](C)(C(=O)OC)[CH2][C](C)(C(=O)OC)[CH2][C](C)(C(=O)OC)3,164.80717560454272,0,1,275.03333333333336,0.8888888888888888,208.01260375976562,96.78739624023439,0.3175439509194041
286,"Donnerstag, 16. Januar 2020 14:52:53",VAN 54_P2 D1 2,25.0,324.5,0.21100000000000002,317.9,621.6,434.9,266.0,VAN054_P2(TS-005)_1.txt,VAN54_P2,TS-005,methacrylate,PMMA,C=C(C)(C(=O)OC),[CH2][C](C)(C(=O)OC),16500.0,1.15,SEC13,105.0,2020-01-16 00:00:00,None,8,100.11699999999998,C3[C](C)(C(=O)OC)[CH2][C](C)(C(=O)OC)[CH2][C](C)(C(=O)OC)[CH2][C](C)(C(=O)OC)[CH2][C](C)(C(=O)OC)[CH2][C](C)(C(=O)OC)[CH2][C](C)(C(=O)OC)[CH2][C](C)(C(=O)OC)[CH2][C](C)(C(=O)OC)[CH2][C](C)(C(=O)OC)3,164.80717560454272,0,1,275.03333333333336,0.8888888888888888,208.01258850097656,116.48741149902344,0.3589750739569289
287,"Donnerstag, 16. Januar 2020 14:53:04",VAN 54_P2 D1 3,25.0,310.2,0.081,301.5,356.9,339.5,277.8,VAN054_P2(TS-005)_1.txt,VAN54_P2,TS-005,methacrylate,PMMA,C=C(C)(C(=O)OC),[CH2][C](C)(C(=O)OC),16500.0,1.15,SEC13,105.0,2020-01-16 00:00:00,None,8,100.11699999999998,C3[C](C)(C(=O)OC)[CH2][C](C)(C(=O)OC)[CH2][C](C)(C(=O)OC)[CH2][C](C)(C(=O)OC)[CH2][C](C)(C(=O)OC)[CH2][C](C)(C(=O)OC)[CH2][C](C)(C(=O)OC)[CH2][C](C)(C(=O)OC)[CH2][C](C)(C(=O)OC)[CH2][C](C)(C(=O)OC)3,164.80717560454272,0,1,275.03333333333336,0.8888888888888888,208.01260375976562,102.18739624023436,0.3294242303037858
288,"Donnerstag, 16. Januar 2020 14:53:27",VAN 54_P2 D2 1,25.0,263.8,0.249,423.7,1026.0,542.1,193.6,VAN054_P2(TS-005)_1.txt,VAN54_P2,TS-005,methacrylate,PMMA,C=C(C)(C(=O)OC),[CH2][C](C)(C(=O)OC),16500.0,1.15,SEC13,105.0,2020-01-16 00:00:00,None,8,100.11699999999998,C3[C](C)(C(=O)OC)[CH2][C](C)(C(=O)OC)[CH2][C](C)(C(=O)OC)[CH2][C](C)(C(=O)OC)[CH2][C](C)(C(=O)OC)[CH2][C](C)(C(=O)OC)[CH2][C](C)(C(=O)OC)[CH2][C](C)(C(=O)OC)[CH2][C](C)(C(=O)OC)[CH2][C](C)(C(=O)OC)3,164.80717560454272,0,1,275.03333333333336,0.8888888888888888,208.01260375976562,55.787396240234386,0.2114761040190841
289,"Donnerstag, 16. Januar 2020 14:53:38",VAN 54_P2 D2 2,25.0,273.6,0.162,445.3,352.2,326.8,236.5,VAN054_P2(TS-005)_1.txt,VAN54_P2,TS-005,methacrylate,PMMA,C=C(C)(C(=O)OC),[CH2][C](C)(C(=O)OC),16500.0,1.15,SEC13,105.0,2020-01-16 00:00:00,None,8,100.11699999999998,C3[C](C)(C(=O)OC)[CH2][C](C)(C(=O)OC)[CH2][C](C)(C(=O)OC)[CH2][C](C)(C(=O)OC)[CH2][C](C)(C(=O)OC)[CH2][C](C)(C(=O)OC)[CH2][C](C)(C(=O)OC)[CH2][C](C)(C(=O)OC)[CH2][C](C)(C(=O)OC)[CH2][C](C)(C(=O)OC)3,164.80717560454272,0,1,275.03333333333336,0.8888888888888888,208.01260375976562,65.5873962402344,0.23972001549793273
290,"Donnerstag, 16. Januar 2020 14:53:49",VAN 54_P2 D2 3,25.0,263.0,0.19399999999999998,428.0,361.4,320.1,163.7,VAN054_P2(TS-005)_1.txt,VAN54_P2,TS-005,methacrylate,PMMA,C=C(C)(C(=O)OC),[CH2][C](C)(C(=O)OC),16500.0,1.15,SEC13,105.0,2020-01-16 00:00:00,None,8,100.11699999999998,C3[C](C)(C(=O)OC)[CH2][C](C)(C(=O)OC)[CH2][C](C)(C(=O)OC)[CH2][C](C)(C(=O)OC)[CH2][C](C)(C(=O)OC)[CH2][C](C)(C(=O)OC)[CH2][C](C)(C(=O)OC)[CH2][C](C)(C(=O)OC)[CH2][C](C)(C(=O)OC)[CH2][C](C)(C(=O)OC)3,164.80717560454272,0,1,275.03333333333336,0.8888888888888888,208.01258850097656,54.98741149902344,0.20907761026244653
291,"Donnerstag, 16. Januar 2020 14:54:15",VAN 54_P2 D3 1,25.0,240.9,0.195,243.8,782.4,401.3,194.0,VAN054_P2(TS-005)_1.txt,VAN54_P2,TS-005,methacrylate,PMMA,C=C(C)(C(=O)OC),[CH2][C](C)(C(=O)OC),16500.0,1.15,SEC13,105.0,2020-01-16 00:00:00,None,8,100.11699999999998,C3[C](C)(C(=O)OC)[CH2][C](C)(C(=O)OC)[CH2][C](C)(C(=O)OC)[CH2][C](C)(C(=O)OC)[CH2][C](C)(C(=O)OC)[CH2][C](C)(C(=O)OC)[CH2][C](C)(C(=O)OC)[CH2][C](C)(C(=O)OC)[CH2][C](C)(C(=O)OC)[CH2][C](C)(C(=O)OC)3,164.80717560454272,0,1,275.03333333333336,0.8888888888888888,208.01260375976562,32.88739624023438,0.13651887189802564
292,"Donnerstag, 16. Januar 2020 14:54:26",VAN 54_P2 D3 2,25.0,247.8,0.16399999999999998,234.9,321.1,301.0,202.6,VAN054_P2(TS-005)_1.txt,VAN54_P2,TS-005,methacrylate,PMMA,C=C(C)(C(=O)OC),[CH2][C](C)(C(=O)OC),16500.0,1.15,SEC13,105.0,2020-01-16 00:00:00,None,8,100.11699999999998,C3[C](C)(C(=O)OC)[CH2][C](C)(C(=O)OC)[CH2][C](C)(C(=O)OC)[CH2][C](C)(C(=O)OC)[CH2][C](C)(C(=O)OC)[CH2][C](C)(C(=O)OC)[CH2][C](C)(C(=O)OC)[CH2][C](C)(C(=O)OC)[CH2][C](C)(C(=O)OC)[CH2][C](C)(C(=O)OC)3,164.80717560454272,0,1,275.03333333333336,0.8888888888888888,208.01258850097656,39.78741149902345,0.16056259684835936
293,"Donnerstag, 16. Januar 2020 14:54:36",VAN 54_P2 D3 3,25.0,246.7,0.153,253.3,276.5,267.8,204.6,VAN054_P2(TS-005)_1.txt,VAN54_P2,TS-005,methacrylate,PMMA,C=C(C)(C(=O)OC),[CH2][C](C)(C(=O)OC),16500.0,1.15,SEC13,105.0,2020-01-16 00:00:00,None,8,100.11699999999998,C3[C](C)(C(=O)OC)[CH2][C](C)(C(=O)OC)[CH2][C](C)(C(=O)OC)[CH2][C](C)(C(=O)OC)[CH2][C](C)(C(=O)OC)[CH2][C](C)(C(=O)OC)[CH2][C](C)(C(=O)OC)[CH2][C](C)(C(=O)OC)[CH2][C](C)(C(=O)OC)[CH2][C](C)(C(=O)OC)3,164.80717560454272,0,1,275.03333333333336,0.8888888888888888,208.01260375976562,38.687396240234364,0.15681960373017578
294,"Donnerstag, 16. Januar 2020 14:55:02",VAN 54_P2 D4 1,25.0,423.7,0.254,341.9,625.3,457.8,346.5,VAN054_P2(TS-005)_1.txt,VAN54_P2,TS-005,methacrylate,PMMA,C=C(C)(C(=O)OC),[CH2][C](C)(C(=O)OC),16500.0,1.15,SEC13,105.0,2020-01-16 00:00:00,PVA,8,100.11699999999998,C3[C](C)(C(=O)OC)[CH2][C](C)(C(=O)OC)[CH2][C](C)(C(=O)OC)[CH2][C](C)(C(=O)OC)[CH2][C](C)(C(=O)OC)[CH2][C](C)(C(=O)OC)[CH2][C](C)(C(=O)OC)[CH2][C](C)(C(=O)OC)[CH2][C](C)(C(=O)OC)[CH2][C](C)(C(=O)OC)3,164.80717560454272,1,1,407.73333333333335,0.8888888888888888,286.8148193359375,136.8851806640625,0.3230709951948607
295,"Donnerstag, 16. Januar 2020 14:55:13",VAN 54_P2 D4 2,25.0,395.8,0.235,315.3,871.3,593.1,288.0,VAN054_P2(TS-005)_1.txt,VAN54_P2,TS-005,methacrylate,PMMA,C=C(C)(C(=O)OC),[CH2][C](C)(C(=O)OC),16500.0,1.15,SEC13,105.0,2020-01-16 00:00:00,PVA,8,100.11699999999998,C3[C](C)(C(=O)OC)[CH2][C](C)(C(=O)OC)[CH2][C](C)(C(=O)OC)[CH2][C](C)(C(=O)OC)[CH2][C](C)(C(=O)OC)[CH2][C](C)(C(=O)OC)[CH2][C](C)(C(=O)OC)[CH2][C](C)(C(=O)OC)[CH2][C](C)(C(=O)OC)[CH2][C](C)(C(=O)OC)3,164.80717560454272,1,1,407.73333333333335,0.8888888888888888,286.8148193359375,108.98518066406251,0.27535417044988003
296,"Donnerstag, 16. Januar 2020 14:55:48",VAN 54_P2 D5 1,25.0,393.0,0.187,323.6,730.6,523.4,318.0,VAN054_P2(TS-005)_1.txt,VAN54_P2,TS-005,methacrylate,PMMA,C=C(C)(C(=O)OC),[CH2][C](C)(C(=O)OC),16500.0,1.15,SEC13,105.0,2020-01-16 00:00:00,PVA,8,100.11699999999998,C3[C](C)(C(=O)OC)[CH2][C](C)(C(=O)OC)[CH2][C](C)(C(=O)OC)[CH2][C](C)(C(=O)OC)[CH2][C](C)(C(=O)OC)[CH2][C](C)(C(=O)OC)[CH2][C](C)(C(=O)OC)[CH2][C](C)(C(=O)OC)[CH2][C](C)(C(=O)OC)[CH2][C](C)(C(=O)OC)3,164.80717560454272,1,1,407.73333333333335,0.8888888888888888,286.8148193359375,106.1851806640625,0.27019129939965014
297,"Donnerstag, 16. Januar 2020 14:55:59",VAN 54_P2 D5 2,25.0,410.5,0.166,327.8,601.6,497.1,381.5,VAN054_P2(TS-005)_1.txt,VAN54_P2,TS-005,methacrylate,PMMA,C=C(C)(C(=O)OC),[CH2][C](C)(C(=O)OC),16500.0,1.15,SEC13,105.0,2020-01-16 00:00:00,PVA,8,100.11699999999998,C3[C](C)(C(=O)OC)[CH2][C](C)(C(=O)OC)[CH2][C](C)(C(=O)OC)[CH2][C](C)(C(=O)OC)[CH2][C](C)(C(=O)OC)[CH2][C](C)(C(=O)OC)[CH2][C](C)(C(=O)OC)[CH2][C](C)(C(=O)OC)[CH2][C](C)(C(=O)OC)[CH2][C](C)(C(=O)OC)3,164.80717560454272,1,1,407.73333333333335,0.8888888888888888,286.8148193359375,123.6851806640625,0.3013037287796894
298,"Donnerstag, 16. Januar 2020 14:56:09",VAN 54_P2 D5 3,25.0,398.7,0.242,325.0,918.9,638.4,292.2,VAN054_P2(TS-005)_1.txt,VAN54_P2,TS-005,methacrylate,PMMA,C=C(C)(C(=O)OC),[CH2][C](C)(C(=O)OC),16500.0,1.15,SEC13,105.0,2020-01-16 00:00:00,PVA,8,100.11699999999998,C3[C](C)(C(=O)OC)[CH2][C](C)(C(=O)OC)[CH2][C](C)(C(=O)OC)[CH2][C](C)(C(=O)OC)[CH2][C](C)(C(=O)OC)[CH2][C](C)(C(=O)OC)[CH2][C](C)(C(=O)OC)[CH2][C](C)(C(=O)OC)[CH2][C](C)(C(=O)OC)[CH2][C](C)(C(=O)OC)3,164.80717560454272,1,1,407.73333333333335,0.8888888888888888,286.8148193359375,111.88518066406249,0.28062498285443316
