Repository: JulianKimmig/nanoparticle_size_prediction

File: pretrained/np_model_12/evaluation/train_df.csv (part 6 of 40)
index,measurment_data,sample,temperature,z_average,dispersity,mean_count_rate,volume_mean,intensity_mean,number_mean,file,np_formulation,substance_code,polymer_class,polymer,smiles_monomer,smiles_ru,mn,pdi,mn_method,tg,date,additive,polymer_concentration,mass_ru,circular_smiles_10,dp,with_pva,valid,mean_z_average,roll_valid,predicted_z_average,error,rel_error
299,"Donnerstag, 16. Januar 2020 14:56:35",VAN 54_P2 D6 1,25.0,424.7,0.217,251.8,865.6,569.0,312.3,VAN054_P2(TS-005)_1.txt,VAN54_P2,TS-005,methacrylate,PMMA,C=C(C)(C(=O)OC),[CH2][C](C)(C(=O)OC),16500.0,1.15,SEC13,105.0,2020-01-16 00:00:00,PVA,8,100.11699999999998,C3[C](C)(C(=O)OC)[CH2][C](C)(C(=O)OC)[CH2][C](C)(C(=O)OC)[CH2][C](C)(C(=O)OC)[CH2][C](C)(C(=O)OC)[CH2][C](C)(C(=O)OC)[CH2][C](C)(C(=O)OC)[CH2][C](C)(C(=O)OC)[CH2][C](C)(C(=O)OC)[CH2][C](C)(C(=O)OC)3,164.80717560454272,1,1,407.73333333333335,0.8888888888888888,286.8148193359375,137.8851806640625,0.32466489442915586
300,"Montag, 17. Februar 2020 12:23:07",A1 1,25.0,116.8,0.073,401.4,113.1,128.0,90.01,VAN063_P2(TS-015b)_1.txt,VAN63_P2,TS-015b,methacrylate,Poly-Ethyl MA,C=C(C)C(=O)OCC,[CH2][C](C)(C(=O)OCC),15200.0,1.18,SEC13,65.0,2020-02-17 00:00:00,None,1,114.14399999999998,C3[C](C)(C(=O)OCC)[CH2][C](C)(C(=O)OCC)[CH2][C](C)(C(=O)OCC)[CH2][C](C)(C(=O)OCC)[CH2][C](C)(C(=O)OCC)[CH2][C](C)(C(=O)OCC)[CH2][C](C)(C(=O)OCC)[CH2][C](C)(C(=O)OCC)[CH2][C](C)(C(=O)OCC)[CH2][C](C)(C(=O)OCC)3,133.16512475469582,0,1,94.34333333333332,1.0,93.60100555419922,23.19899444580078,0.19862152778939024
301,"Montag, 17. Februar 2020 12:23:18",A1 2,25.0,115.4,0.106,406.2,108.2,130.1,78.98,VAN063_P2(TS-015b)_1.txt,VAN63_P2,TS-015b,methacrylate,Poly-Ethyl MA,C=C(C)C(=O)OCC,[CH2][C](C)(C(=O)OCC),15200.0,1.18,SEC13,65.0,2020-02-17 00:00:00,None,1,114.14399999999998,C3[C](C)(C(=O)OCC)[CH2][C](C)(C(=O)OCC)[CH2][C](C)(C(=O)OCC)[CH2][C](C)(C(=O)OCC)[CH2][C](C)(C(=O)OCC)[CH2][C](C)(C(=O)OCC)[CH2][C](C)(C(=O)OCC)[CH2][C](C)(C(=O)OCC)[CH2][C](C)(C(=O)OCC)[CH2][C](C)(C(=O)OCC)3,133.16512475469582,0,1,94.34333333333332,1.0,93.60101318359375,21.798986816406256,0.18889936582674396
302,"Montag, 17. Februar 2020 12:23:29",A1 3,25.0,111.0,0.136,409.6,104.1,119.5,84.11,VAN063_P2(TS-015b)_1.txt,VAN63_P2,TS-015b,methacrylate,Poly-Ethyl MA,C=C(C)C(=O)OCC,[CH2][C](C)(C(=O)OCC),15200.0,1.18,SEC13,65.0,2020-02-17 00:00:00,None,1,114.14399999999998,C3[C](C)(C(=O)OCC)[CH2][C](C)(C(=O)OCC)[CH2][C](C)(C(=O)OCC)[CH2][C](C)(C(=O)OCC)[CH2][C](C)(C(=O)OCC)[CH2][C](C)(C(=O)OCC)[CH2][C](C)(C(=O)OCC)[CH2][C](C)(C(=O)OCC)[CH2][C](C)(C(=O)OCC)[CH2][C](C)(C(=O)OCC)3,133.16512475469582,0,1,94.34333333333332,1.0,93.60101318359375,17.39898681640625,0.15674762897663289
303,"Montag, 17. Februar 2020 12:24:07",A2 1,25.0,86.26,0.057,199.1,80.06,91.62,68.93,VAN063_P2(TS-015b)_1.txt,VAN63_P2,TS-015b,methacrylate,Poly-Ethyl MA,C=C(C)C(=O)OCC,[CH2][C](C)(C(=O)OCC),15200.0,1.18,SEC13,65.0,2020-02-17 00:00:00,None,1,114.14399999999998,C3[C](C)(C(=O)OCC)[CH2][C](C)(C(=O)OCC)[CH2][C](C)(C(=O)OCC)[CH2][C](C)(C(=O)OCC)[CH2][C](C)(C(=O)OCC)[CH2][C](C)(C(=O)OCC)[CH2][C](C)(C(=O)OCC)[CH2][C](C)(C(=O)OCC)[CH2][C](C)(C(=O)OCC)[CH2][C](C)(C(=O)OCC)3,133.16512475469582,0,1,94.34333333333332,1.0,93.60101318359375,7.341013183593745,0.08510332927885167
304,"Montag, 17. Februar 2020 12:24:17",A2 2,25.0,87.1,0.040999999999999995,204.0,80.61,92.05,69.45,VAN063_P2(TS-015b)_1.txt,VAN63_P2,TS-015b,methacrylate,Poly-Ethyl MA,C=C(C)C(=O)OCC,[CH2][C](C)(C(=O)OCC),15200.0,1.18,SEC13,65.0,2020-02-17 00:00:00,None,1,114.14399999999998,C3[C](C)(C(=O)OCC)[CH2][C](C)(C(=O)OCC)[CH2][C](C)(C(=O)OCC)[CH2][C](C)(C(=O)OCC)[CH2][C](C)(C(=O)OCC)[CH2][C](C)(C(=O)OCC)[CH2][C](C)(C(=O)OCC)[CH2][C](C)(C(=O)OCC)[CH2][C](C)(C(=O)OCC)[CH2][C](C)(C(=O)OCC)3,133.16512475469582,0,1,94.34333333333332,1.0,93.60101318359375,6.501013183593756,0.07463849808948055
305,"Montag, 17. Februar 2020 12:24:28",A2 3,25.0,86.73,0.034,204.5,81.75,91.13,72.55,VAN063_P2(TS-015b)_1.txt,VAN63_P2,TS-015b,methacrylate,Poly-Ethyl MA,C=C(C)C(=O)OCC,[CH2][C](C)(C(=O)OCC),15200.0,1.18,SEC13,65.0,2020-02-17 00:00:00,None,1,114.14399999999998,C3[C](C)(C(=O)OCC)[CH2][C](C)(C(=O)OCC)[CH2][C](C)(C(=O)OCC)[CH2][C](C)(C(=O)OCC)[CH2][C](C)(C(=O)OCC)[CH2][C](C)(C(=O)OCC)[CH2][C](C)(C(=O)OCC)[CH2][C](C)(C(=O)OCC)[CH2][C](C)(C(=O)OCC)[CH2][C](C)(C(=O)OCC)3,133.16512475469582,0,1,94.34333333333332,1.0,93.60101318359375,6.871013183593746,0.07922302759822145
306,"Montag, 17. Februar 2020 12:25:13",A3 1,25.0,82.25,0.022000000000000002,168.5,75.77,86.34,65.9,VAN063_P2(TS-015b)_1.txt,VAN63_P2,TS-015b,methacrylate,Poly-Ethyl MA,C=C(C)C(=O)OCC,[CH2][C](C)(C(=O)OCC),15200.0,1.18,SEC13,65.0,2020-02-17 00:00:00,None,1,114.14399999999998,C3[C](C)(C(=O)OCC)[CH2][C](C)(C(=O)OCC)[CH2][C](C)(C(=O)OCC)[CH2][C](C)(C(=O)OCC)[CH2][C](C)(C(=O)OCC)[CH2][C](C)(C(=O)OCC)[CH2][C](C)(C(=O)OCC)[CH2][C](C)(C(=O)OCC)[CH2][C](C)(C(=O)OCC)[CH2][C](C)(C(=O)OCC)3,133.16512475469582,0,1,94.34333333333332,1.0,93.60101318359375,11.35101318359375,0.13800623931420972
307,"Montag, 17. Februar 2020 12:25:23",A3 2,25.0,84.22,0.106,176.4,78.24,84.86,71.41,VAN063_P2(TS-015b)_1.txt,VAN63_P2,TS-015b,methacrylate,Poly-Ethyl MA,C=C(C)C(=O)OCC,[CH2][C](C)(C(=O)OCC),15200.0,1.18,SEC13,65.0,2020-02-17 00:00:00,None,1,114.14399999999998,C3[C](C)(C(=O)OCC)[CH2][C](C)(C(=O)OCC)[CH2][C](C)(C(=O)OCC)[CH2][C](C)(C(=O)OCC)[CH2][C](C)(C(=O)OCC)[CH2][C](C)(C(=O)OCC)[CH2][C](C)(C(=O)OCC)[CH2][C](C)(C(=O)OCC)[CH2][C](C)(C(=O)OCC)[CH2][C](C)(C(=O)OCC)3,133.16512475469582,0,1,94.34333333333332,1.0,93.60100555419922,9.38100555419922,0.11138690992874875
308,"Montag, 17. Februar 2020 12:25:34",A3 3,25.0,79.33,0.087,165.2,70.69,86.66,58.17,VAN063_P2(TS-015b)_1.txt,VAN63_P2,TS-015b,methacrylate,Poly-Ethyl MA,C=C(C)C(=O)OCC,[CH2][C](C)(C(=O)OCC),15200.0,1.18,SEC13,65.0,2020-02-17 00:00:00,None,1,114.14399999999998,C3[C](C)(C(=O)OCC)[CH2][C](C)(C(=O)OCC)[CH2][C](C)(C(=O)OCC)[CH2][C](C)(C(=O)OCC)[CH2][C](C)(C(=O)OCC)[CH2][C](C)(C(=O)OCC)[CH2][C](C)(C(=O)OCC)[CH2][C](C)(C(=O)OCC)[CH2][C](C)(C(=O)OCC)[CH2][C](C)(C(=O)OCC)3,133.16512475469582,0,1,94.34333333333332,1.0,93.60101318359375,14.271013183593752,0.17989427938476935
309,"Montag, 17. Februar 2020 12:29:18",B1 1,25.0,139.1,0.177,451.8,144.3,156.8,107.5,VAN063_P2(TS-015b)_1.txt,VAN63_P2,TS-015b,methacrylate,Poly-Ethyl MA,C=C(C)C(=O)OCC,[CH2][C](C)(C(=O)OCC),15200.0,1.18,SEC13,65.0,2020-02-17 00:00:00,None,3,114.14399999999998,C3[C](C)(C(=O)OCC)[CH2][C](C)(C(=O)OCC)[CH2][C](C)(C(=O)OCC)[CH2][C](C)(C(=O)OCC)[CH2][C](C)(C(=O)OCC)[CH2][C](C)(C(=O)OCC)[CH2][C](C)(C(=O)OCC)[CH2][C](C)(C(=O)OCC)[CH2][C](C)(C(=O)OCC)[CH2][C](C)(C(=O)OCC)3,133.16512475469582,0,1,133.81111111111107,1.0,133.90184020996094,5.198159790039057,0.03736994816706727
310,"Montag, 17. Februar 2020 12:29:29",B1 2,25.0,143.6,0.145,447.0,142.2,157.2,102.4,VAN063_P2(TS-015b)_1.txt,VAN63_P2,TS-015b,methacrylate,Poly-Ethyl MA,C=C(C)C(=O)OCC,[CH2][C](C)(C(=O)OCC),15200.0,1.18,SEC13,65.0,2020-02-17 00:00:00,None,3,114.14399999999998,C3[C](C)(C(=O)OCC)[CH2][C](C)(C(=O)OCC)[CH2][C](C)(C(=O)OCC)[CH2][C](C)(C(=O)OCC)[CH2][C](C)(C(=O)OCC)[CH2][C](C)(C(=O)OCC)[CH2][C](C)(C(=O)OCC)[CH2][C](C)(C(=O)OCC)[CH2][C](C)(C(=O)OCC)[CH2][C](C)(C(=O)OCC)3,133.16512475469582,0,1,133.81111111111107,1.0,133.90184020996094,9.698159790039057,0.06753593168550875
311,"Montag, 17. Februar 2020 12:29:40",B1 3,25.0,141.3,0.081,448.1,142.6,154.2,109.3,VAN063_P2(TS-015b)_1.txt,VAN63_P2,TS-015b,methacrylate,Poly-Ethyl MA,C=C(C)C(=O)OCC,[CH2][C](C)(C(=O)OCC),15200.0,1.18,SEC13,65.0,2020-02-17 00:00:00,None,3,114.14399999999998,C3[C](C)(C(=O)OCC)[CH2][C](C)(C(=O)OCC)[CH2][C](C)(C(=O)OCC)[CH2][C](C)(C(=O)OCC)[CH2][C](C)(C(=O)OCC)[CH2][C](C)(C(=O)OCC)[CH2][C](C)(C(=O)OCC)[CH2][C](C)(C(=O)OCC)[CH2][C](C)(C(=O)OCC)[CH2][C](C)(C(=O)OCC)3,133.16512475469582,0,1,133.81111111111107,1.0,133.90184020996094,7.398159790039074,0.05235781875469974
312,"Montag, 17. Februar 2020 12:30:15",B2 1,25.0,126.1,0.085,315.0,122.6,138.4,93.8,VAN063_P2(TS-015b)_1.txt,VAN63_P2,TS-015b,methacrylate,Poly-Ethyl MA,C=C(C)C(=O)OCC,[CH2][C](C)(C(=O)OCC),15200.0,1.18,SEC13,65.0,2020-02-17 00:00:00,None,3,114.14399999999998,C3[C](C)(C(=O)OCC)[CH2][C](C)(C(=O)OCC)[CH2][C](C)(C(=O)OCC)[CH2][C](C)(C(=O)OCC)[CH2][C](C)(C(=O)OCC)[CH2][C](C)(C(=O)OCC)[CH2][C](C)(C(=O)OCC)[CH2][C](C)(C(=O)OCC)[CH2][C](C)(C(=O)OCC)[CH2][C](C)(C(=O)OCC)3,133.16512475469582,0,1,133.81111111111107,1.0,133.90182495117188,7.801824951171881,0.06187014235663665
313,"Montag, 17. Februar 2020 12:30:26",B2 2,25.0,130.5,0.147,312.7,94.32,152.8,34.46,VAN063_P2(TS-015b)_1.txt,VAN63_P2,TS-015b,methacrylate,Poly-Ethyl MA,C=C(C)C(=O)OCC,[CH2][C](C)(C(=O)OCC),15200.0,1.18,SEC13,65.0,2020-02-17 00:00:00,None,3,114.14399999999998,C3[C](C)(C(=O)OCC)[CH2][C](C)(C(=O)OCC)[CH2][C](C)(C(=O)OCC)[CH2][C](C)(C(=O)OCC)[CH2][C](C)(C(=O)OCC)[CH2][C](C)(C(=O)OCC)[CH2][C](C)(C(=O)OCC)[CH2][C](C)(C(=O)OCC)[CH2][C](C)(C(=O)OCC)[CH2][C](C)(C(=O)OCC)3,133.16512475469582,0,1,133.81111111111107,1.0,133.90184020996094,3.4018402099609375,0.026067741072497607
314,"Montag, 17. Februar 2020 12:30:37",B2 3,25.0,125.8,0.145,312.3,123.1,148.7,79.58,VAN063_P2(TS-015b)_1.txt,VAN63_P2,TS-015b,methacrylate,Poly-Ethyl MA,C=C(C)C(=O)OCC,[CH2][C](C)(C(=O)OCC),15200.0,1.18,SEC13,65.0,2020-02-17 00:00:00,None,3,114.14399999999998,C3[C](C)(C(=O)OCC)[CH2][C](C)(C(=O)OCC)[CH2][C](C)(C(=O)OCC)[CH2][C](C)(C(=O)OCC)[CH2][C](C)(C(=O)OCC)[CH2][C](C)(C(=O)OCC)[CH2][C](C)(C(=O)OCC)[CH2][C](C)(C(=O)OCC)[CH2][C](C)(C(=O)OCC)[CH2][C](C)(C(=O)OCC)3,133.16512475469582,0,1,133.81111111111107,1.0,133.90184020996094,8.10184020996094,0.06440254538919667
315,"Montag, 17. Februar 2020 12:31:16",B3 1,25.0,134.8,0.04,378.8,133.4,143.2,109.1,VAN063_P2(TS-015b)_1.txt,VAN63_P2,TS-015b,methacrylate,Poly-Ethyl MA,C=C(C)C(=O)OCC,[CH2][C](C)(C(=O)OCC),15200.0,1.18,SEC13,65.0,2020-02-17 00:00:00,None,3,114.14399999999998,C3[C](C)(C(=O)OCC)[CH2][C](C)(C(=O)OCC)[CH2][C](C)(C(=O)OCC)[CH2][C](C)(C(=O)OCC)[CH2][C](C)(C(=O)OCC)[CH2][C](C)(C(=O)OCC)[CH2][C](C)(C(=O)OCC)[CH2][C](C)(C(=O)OCC)[CH2][C](C)(C(=O)OCC)[CH2][C](C)(C(=O)OCC)3,133.16512475469582,0,1,133.81111111111107,1.0,133.90184020996094,0.8981597900390739,0.0066629064542957995
316,"Montag, 17. Februar 2020 12:31:26",B3 2,25.0,131.1,0.11,402.5,128.3,142.1,99.54,VAN063_P2(TS-015b)_1.txt,VAN63_P2,TS-015b,methacrylate,Poly-Ethyl MA,C=C(C)C(=O)OCC,[CH2][C](C)(C(=O)OCC),15200.0,1.18,SEC13,65.0,2020-02-17 00:00:00,None,3,114.14399999999998,C3[C](C)(C(=O)OCC)[CH2][C](C)(C(=O)OCC)[CH2][C](C)(C(=O)OCC)[CH2][C](C)(C(=O)OCC)[CH2][C](C)(C(=O)OCC)[CH2][C](C)(C(=O)OCC)[CH2][C](C)(C(=O)OCC)[CH2][C](C)(C(=O)OCC)[CH2][C](C)(C(=O)OCC)[CH2][C](C)(C(=O)OCC)3,133.16512475469582,0,1,133.81111111111107,1.0,133.90184020996094,2.801840209960943,0.021371778870792855
317,"Montag, 17. Februar 2020 12:31:37",B3 3,25.0,132.0,0.11599999999999999,385.7,128.2,144.9,95.08,VAN063_P2(TS-015b)_1.txt,VAN63_P2,TS-015b,methacrylate,Poly-Ethyl MA,C=C(C)C(=O)OCC,[CH2][C](C)(C(=O)OCC),15200.0,1.18,SEC13,65.0,2020-02-17 00:00:00,None,3,114.14399999999998,C3[C](C)(C(=O)OCC)[CH2][C](C)(C(=O)OCC)[CH2][C](C)(C(=O)OCC)[CH2][C](C)(C(=O)OCC)[CH2][C](C)(C(=O)OCC)[CH2][C](C)(C(=O)OCC)[CH2][C](C)(C(=O)OCC)[CH2][C](C)(C(=O)OCC)[CH2][C](C)(C(=O)OCC)[CH2][C](C)(C(=O)OCC)3,133.16512475469582,0,1,133.81111111111107,1.0,133.90184020996094,1.9018402099609375,0.014407880378491951
318,"Montag, 17. Februar 2020 12:35:56",C1 1,25.0,201.5,0.004,396.2,212.7,211.9,179.1,VAN063_P2(TS-015b)_1.txt,VAN63_P2,TS-015b,methacrylate,Poly-Ethyl MA,C=C(C)C(=O)OCC,[CH2][C](C)(C(=O)OCC),15200.0,1.18,SEC13,65.0,2020-02-17 00:00:00,None,5,114.14399999999998,C3[C](C)(C(=O)OCC)[CH2][C](C)(C(=O)OCC)[CH2][C](C)(C(=O)OCC)[CH2][C](C)(C(=O)OCC)[CH2][C](C)(C(=O)OCC)[CH2][C](C)(C(=O)OCC)[CH2][C](C)(C(=O)OCC)[CH2][C](C)(C(=O)OCC)[CH2][C](C)(C(=O)OCC)[CH2][C](C)(C(=O)OCC)3,133.16512475469582,0,1,168.42222222222222,1.0,160.1027069091797,41.39729309082031,0.20544562327950527
319,"Montag, 17. Februar 2020 12:36:07",C1 2,25.0,195.2,0.162,404.5,393.2,273.0,140.5,VAN063_P2(TS-015b)_1.txt,VAN63_P2,TS-015b,methacrylate,Poly-Ethyl MA,C=C(C)C(=O)OCC,[CH2][C](C)(C(=O)OCC),15200.0,1.18,SEC13,65.0,2020-02-17 00:00:00,None,5,114.14399999999998,C3[C](C)(C(=O)OCC)[CH2][C](C)(C(=O)OCC)[CH2][C](C)(C(=O)OCC)[CH2][C](C)(C(=O)OCC)[CH2][C](C)(C(=O)OCC)[CH2][C](C)(C(=O)OCC)[CH2][C](C)(C(=O)OCC)[CH2][C](C)(C(=O)OCC)[CH2][C](C)(C(=O)OCC)[CH2][C](C)(C(=O)OCC)3,133.16512475469582,0,1,168.42222222222222,1.0,160.1027069091797,35.0972930908203,0.1798017064078909
320,"Montag, 17. Februar 2020 12:36:18",C1 3,25.0,196.3,0.121,406.8,225.0,226.9,139.4,VAN063_P2(TS-015b)_1.txt,VAN63_P2,TS-015b,methacrylate,Poly-Ethyl MA,C=C(C)C(=O)OCC,[CH2][C](C)(C(=O)OCC),15200.0,1.18,SEC13,65.0,2020-02-17 00:00:00,None,5,114.14399999999998,C3[C](C)(C(=O)OCC)[CH2][C](C)(C(=O)OCC)[CH2][C](C)(C(=O)OCC)[CH2][C](C)(C(=O)OCC)[CH2][C](C)(C(=O)OCC)[CH2][C](C)(C(=O)OCC)[CH2][C](C)(C(=O)OCC)[CH2][C](C)(C(=O)OCC)[CH2][C](C)(C(=O)OCC)[CH2][C](C)(C(=O)OCC)3,133.16512475469582,0,1,168.42222222222222,1.0,160.1027069091797,36.197293090820324,0.18439782522068426
321,"Montag, 17. Februar 2020 12:37:02",C2 1,25.0,157.4,0.069,430.9,164.7,172.3,125.4,VAN063_P2(TS-015b)_1.txt,VAN63_P2,TS-015b,methacrylate,Poly-Ethyl MA,C=C(C)C(=O)OCC,[CH2][C](C)(C(=O)OCC),15200.0,1.18,SEC13,65.0,2020-02-17 00:00:00,None,5,114.14399999999998,C3[C](C)(C(=O)OCC)[CH2][C](C)(C(=O)OCC)[CH2][C](C)(C(=O)OCC)[CH2][C](C)(C(=O)OCC)[CH2][C](C)(C(=O)OCC)[CH2][C](C)(C(=O)OCC)[CH2][C](C)(C(=O)OCC)[CH2][C](C)(C(=O)OCC)[CH2][C](C)(C(=O)OCC)[CH2][C](C)(C(=O)OCC)3,133.16512475469582,0,1,168.42222222222222,1.0,160.1027069091797,2.702706909179682,0.017170946055779426
322,"Montag, 17. Februar 2020 12:37:13",C2 2,25.0,152.1,0.18100000000000002,420.2,454.8,271.1,111.0,VAN063_P2(TS-015b)_1.txt,VAN63_P2,TS-015b,methacrylate,Poly-Ethyl MA,C=C(C)C(=O)OCC,[CH2][C](C)(C(=O)OCC),15200.0,1.18,SEC13,65.0,2020-02-17 00:00:00,None,5,114.14399999999998,C3[C](C)(C(=O)OCC)[CH2][C](C)(C(=O)OCC)[CH2][C](C)(C(=O)OCC)[CH2][C](C)(C(=O)OCC)[CH2][C](C)(C(=O)OCC)[CH2][C](C)(C(=O)OCC)[CH2][C](C)(C(=O)OCC)[CH2][C](C)(C(=O)OCC)[CH2][C](C)(C(=O)OCC)[CH2][C](C)(C(=O)OCC)3,133.16512475469582,0,1,168.42222222222222,1.0,160.1027069091797,8.002706909179693,0.05261477257843322
323,"Montag, 17. Februar 2020 12:37:24",C2 3,25.0,154.6,0.17300000000000001,414.2,159.5,190.8,77.8,VAN063_P2(TS-015b)_1.txt,VAN63_P2,TS-015b,methacrylate,Poly-Ethyl MA,C=C(C)C(=O)OCC,[CH2][C](C)(C(=O)OCC),15200.0,1.18,SEC13,65.0,2020-02-17 00:00:00,None,5,114.14399999999998,C3[C](C)(C(=O)OCC)[CH2][C](C)(C(=O)OCC)[CH2][C](C)(C(=O)OCC)[CH2][C](C)(C(=O)OCC)[CH2][C](C)(C(=O)OCC)[CH2][C](C)(C(=O)OCC)[CH2][C](C)(C(=O)OCC)[CH2][C](C)(C(=O)OCC)[CH2][C](C)(C(=O)OCC)[CH2][C](C)(C(=O)OCC)3,133.16512475469582,0,1,168.42222222222222,1.0,160.1027069091797,5.502706909179693,0.03559318828706141
324,"Montag, 17. Februar 2020 12:38:00",C3 1,25.0,153.8,0.168,431.2,162.0,173.3,115.0,VAN063_P2(TS-015b)_1.txt,VAN63_P2,TS-015b,methacrylate,Poly-Ethyl MA,C=C(C)C(=O)OCC,[CH2][C](C)(C(=O)OCC),15200.0,1.18,SEC13,65.0,2020-02-17 00:00:00,None,5,114.14399999999998,C3[C](C)(C(=O)OCC)[CH2][C](C)(C(=O)OCC)[CH2][C](C)(C(=O)OCC)[CH2][C](C)(C(=O)OCC)[CH2][C](C)(C(=O)OCC)[CH2][C](C)(C(=O)OCC)[CH2][C](C)(C(=O)OCC)[CH2][C](C)(C(=O)OCC)[CH2][C](C)(C(=O)OCC)[CH2][C](C)(C(=O)OCC)3,133.16512475469582,0,1,168.42222222222222,1.0,160.10269165039062,6.302691650390614,0.04097978966443832
325,"Montag, 17. Februar 2020 12:38:11",C3 2,25.0,157.6,0.065,431.0,165.4,173.4,124.2,VAN063_P2(TS-015b)_1.txt,VAN63_P2,TS-015b,methacrylate,Poly-Ethyl MA,C=C(C)C(=O)OCC,[CH2][C](C)(C(=O)OCC),15200.0,1.18,SEC13,65.0,2020-02-17 00:00:00,None,5,114.14399999999998,C3[C](C)(C(=O)OCC)[CH2][C](C)(C(=O)OCC)[CH2][C](C)(C(=O)OCC)[CH2][C](C)(C(=O)OCC)[CH2][C](C)(C(=O)OCC)[CH2][C](C)(C(=O)OCC)[CH2][C](C)(C(=O)OCC)[CH2][C](C)(C(=O)OCC)[CH2][C](C)(C(=O)OCC)[CH2][C](C)(C(=O)OCC)3,133.16512475469582,0,1,168.42222222222222,1.0,160.1027069091797,2.502706909179693,0.015880119982104653
326,"Montag, 17. Februar 2020 12:38:22",C3 3,25.0,147.3,0.132,421.6,150.6,163.9,108.0,VAN063_P2(TS-015b)_1.txt,VAN63_P2,TS-015b,methacrylate,Poly-Ethyl MA,C=C(C)C(=O)OCC,[CH2][C](C)(C(=O)OCC),15200.0,1.18,SEC13,65.0,2020-02-17 00:00:00,None,5,114.14399999999998,C3[C](C)(C(=O)OCC)[CH2][C](C)(C(=O)OCC)[CH2][C](C)(C(=O)OCC)[CH2][C](C)(C(=O)OCC)[CH2][C](C)(C(=O)OCC)[CH2][C](C)(C(=O)OCC)[CH2][C](C)(C(=O)OCC)[CH2][C](C)(C(=O)OCC)[CH2][C](C)(C(=O)OCC)[CH2][C](C)(C(=O)OCC)3,133.16512475469582,0,1,168.42222222222222,1.0,160.1027069091797,12.802706909179676,0.08691586496388103
327,"Montag, 17. Februar 2020 12:42:29",D1 1,25.0,205.3,0.11199999999999999,291.1,228.1,226.5,168.3,VAN063_P2(TS-015b)_1.txt,VAN63_P2,TS-015b,methacrylate,Poly-Ethyl MA,C=C(C)C(=O)OCC,[CH2][C](C)(C(=O)OCC),15200.0,1.18,SEC13,65.0,2020-02-17 00:00:00,None,8,114.14399999999998,C3[C](C)(C(=O)OCC)[CH2][C](C)(C(=O)OCC)[CH2][C](C)(C(=O)OCC)[CH2][C](C)(C(=O)OCC)[CH2][C](C)(C(=O)OCC)[CH2][C](C)(C(=O)OCC)[CH2][C](C)(C(=O)OCC)[CH2][C](C)(C(=O)OCC)[CH2][C](C)(C(=O)OCC)[CH2][C](C)(C(=O)OCC)3,133.16512475469582,0,1,193.30000000000004,1.0,184.63381958007812,20.666180419921886,0.10066332401325809
328,"Montag, 17. Februar 2020 12:42:40",D1 2,25.0,206.0,0.19,285.4,500.5,316.2,145.1,VAN063_P2(TS-015b)_1.txt,VAN63_P2,TS-015b,methacrylate,Poly-Ethyl MA,C=C(C)C(=O)OCC,[CH2][C](C)(C(=O)OCC),15200.0,1.18,SEC13,65.0,2020-02-17 00:00:00,None,8,114.14399999999998,C3[C](C)(C(=O)OCC)[CH2][C](C)(C(=O)OCC)[CH2][C](C)(C(=O)OCC)[CH2][C](C)(C(=O)OCC)[CH2][C](C)(C(=O)OCC)[CH2][C](C)(C(=O)OCC)[CH2][C](C)(C(=O)OCC)[CH2][C](C)(C(=O)OCC)[CH2][C](C)(C(=O)OCC)[CH2][C](C)(C(=O)OCC)3,133.16512475469582,0,1,193.30000000000004,1.0,184.63381958007812,21.366180419921875,0.10371932242680522
329,"Montag, 17. Februar 2020 12:42:51",D1 3,25.0,196.6,0.096,284.9,204.8,205.1,164.7,VAN063_P2(TS-015b)_1.txt,VAN63_P2,TS-015b,methacrylate,Poly-Ethyl MA,C=C(C)C(=O)OCC,[CH2][C](C)(C(=O)OCC),15200.0,1.18,SEC13,65.0,2020-02-17 00:00:00,None,8,114.14399999999998,C3[C](C)(C(=O)OCC)[CH2][C](C)(C(=O)OCC)[CH2][C](C)(C(=O)OCC)[CH2][C](C)(C(=O)OCC)[CH2][C](C)(C(=O)OCC)[CH2][C](C)(C(=O)OCC)[CH2][C](C)(C(=O)OCC)[CH2][C](C)(C(=O)OCC)[CH2][C](C)(C(=O)OCC)[CH2][C](C)(C(=O)OCC)3,133.16512475469582,0,1,193.30000000000004,1.0,184.6338348388672,11.966165161132807,0.06086553998541611
330,"Montag, 17. Februar 2020 12:43:24",D2 1,25.0,194.8,0.08900000000000001,328.2,211.5,210.9,173.6,VAN063_P2(TS-015b)_1.txt,VAN63_P2,TS-015b,methacrylate,Poly-Ethyl MA,C=C(C)C(=O)OCC,[CH2][C](C)(C(=O)OCC),15200.0,1.18,SEC13,65.0,2020-02-17 00:00:00,None,8,114.14399999999998,C3[C](C)(C(=O)OCC)[CH2][C](C)(C(=O)OCC)[CH2][C](C)(C(=O)OCC)[CH2][C](C)(C(=O)OCC)[CH2][C](C)(C(=O)OCC)[CH2][C](C)(C(=O)OCC)[CH2][C](C)(C(=O)OCC)[CH2][C](C)(C(=O)OCC)[CH2][C](C)(C(=O)OCC)[CH2][C](C)(C(=O)OCC)3,133.16512475469582,0,1,193.30000000000004,1.0,184.63381958007812,10.166180419921886,0.052187784496518924
331,"Montag, 17. Februar 2020 12:43:35",D2 2,25.0,190.0,0.129,325.2,206.6,209.0,143.7,VAN063_P2(TS-015b)_1.txt,VAN63_P2,TS-015b,methacrylate,Poly-Ethyl MA,C=C(C)C(=O)OCC,[CH2][C](C)(C(=O)OCC),15200.0,1.18,SEC13,65.0,2020-02-17 00:00:00,None,8,114.14399999999998,C3[C](C)(C(=O)OCC)[CH2][C](C)(C(=O)OCC)[CH2][C](C)(C(=O)OCC)[CH2][C](C)(C(=O)OCC)[CH2][C](C)(C(=O)OCC)[CH2][C](C)(C(=O)OCC)[CH2][C](C)(C(=O)OCC)[CH2][C](C)(C(=O)OCC)[CH2][C](C)(C(=O)OCC)[CH2][C](C)(C(=O)OCC)3,133.16512475469582,0,1,193.30000000000004,1.0,184.6338348388672,5.3661651611328125,0.028242974532277962
332,"Montag, 17. Februar 2020 12:43:45",D2 3,25.0,210.8,0.22899999999999998,339.4,167.2,168.9,147.5,VAN063_P2(TS-015b)_1.txt,VAN63_P2,TS-015b,methacrylate,Poly-Ethyl MA,C=C(C)C(=O)OCC,[CH2][C](C)(C(=O)OCC),15200.0,1.18,SEC13,65.0,2020-02-17 00:00:00,None,8,114.14399999999998,C3[C](C)(C(=O)OCC)[CH2][C](C)(C(=O)OCC)[CH2][C](C)(C(=O)OCC)[CH2][C](C)(C(=O)OCC)[CH2][C](C)(C(=O)OCC)[CH2][C](C)(C(=O)OCC)[CH2][C](C)(C(=O)OCC)[CH2][C](C)(C(=O)OCC)[CH2][C](C)(C(=O)OCC)[CH2][C](C)(C(=O)OCC)3,133.16512475469582,0,1,193.30000000000004,1.0,184.6338348388672,26.166165161132824,0.12412791822169271
333,"Montag, 17. Februar 2020 12:44:40",D3 1,25.0,188.5,0.128,348.9,211.6,215.0,139.0,VAN063_P2(TS-015b)_1.txt,VAN63_P2,TS-015b,methacrylate,Poly-Ethyl MA,C=C(C)C(=O)OCC,[CH2][C](C)(C(=O)OCC),15200.0,1.18,SEC13,65.0,2020-02-17 00:00:00,None,8,114.14399999999998,C3[C](C)(C(=O)OCC)[CH2][C](C)(C(=O)OCC)[CH2][C](C)(C(=O)OCC)[CH2][C](C)(C(=O)OCC)[CH2][C](C)(C(=O)OCC)[CH2][C](C)(C(=O)OCC)[CH2][C](C)(C(=O)OCC)[CH2][C](C)(C(=O)OCC)[CH2][C](C)(C(=O)OCC)[CH2][C](C)(C(=O)OCC)3,133.16512475469582,0,1,193.30000000000004,1.0,184.6338348388672,3.8661651611328125,0.020510160006009616
334,"Montag, 17. Februar 2020 12:44:51",D3 2,25.0,173.8,0.17300000000000001,360.8,182.7,190.3,127.0,VAN063_P2(TS-015b)_1.txt,VAN63_P2,TS-015b,methacrylate,Poly-Ethyl MA,C=C(C)C(=O)OCC,[CH2][C](C)(C(=O)OCC),15200.0,1.18,SEC13,65.0,2020-02-17 00:00:00,None,8,114.14399999999998,C3[C](C)(C(=O)OCC)[CH2][C](C)(C(=O)OCC)[CH2][C](C)(C(=O)OCC)[CH2][C](C)(C(=O)OCC)[CH2][C](C)(C(=O)OCC)[CH2][C](C)(C(=O)OCC)[CH2][C](C)(C(=O)OCC)[CH2][C](C)(C(=O)OCC)[CH2][C](C)(C(=O)OCC)[CH2][C](C)(C(=O)OCC)3,133.16512475469582,0,1,193.30000000000004,1.0,184.6338348388672,10.833834838867176,0.06233506811776281
335,"Montag, 17. Februar 2020 12:45:02",D3 3,25.0,173.9,0.135,347.1,185.4,189.3,142.1,VAN063_P2(TS-015b)_1.txt,VAN63_P2,TS-015b,methacrylate,Poly-Ethyl MA,C=C(C)C(=O)OCC,[CH2][C](C)(C(=O)OCC),15200.0,1.18,SEC13,65.0,2020-02-17 00:00:00,None,8,114.14399999999998,C3[C](C)(C(=O)OCC)[CH2][C](C)(C(=O)OCC)[CH2][C](C)(C(=O)OCC)[CH2][C](C)(C(=O)OCC)[CH2][C](C)(C(=O)OCC)[CH2][C](C)(C(=O)OCC)[CH2][C](C)(C(=O)OCC)[CH2][C](C)(C(=O)OCC)[CH2][C](C)(C(=O)OCC)[CH2][C](C)(C(=O)OCC)3,133.16512475469582,0,1,193.30000000000004,1.0,184.6338348388672,10.733834838867182,0.061724179636959066
336,"Montag, 17. Februar 2020 12:49:52",E1 1,25.0,209.4,0.168,374.2,245.1,240.9,147.4,VAN063_P2(TS-015b)_1.txt,VAN63_P2,TS-015b,methacrylate,Poly-Ethyl MA,C=C(C)C(=O)OCC,[CH2][C](C)(C(=O)OCC),15200.0,1.18,SEC13,65.0,2020-02-17 00:00:00,None,10,114.14399999999998,C3[C](C)(C(=O)OCC)[CH2][C](C)(C(=O)OCC)[CH2][C](C)(C(=O)OCC)[CH2][C](C)(C(=O)OCC)[CH2][C](C)(C(=O)OCC)[CH2][C](C)(C(=O)OCC)[CH2][C](C)(C(=O)OCC)[CH2][C](C)(C(=O)OCC)[CH2][C](C)(C(=O)OCC)[CH2][C](C)(C(=O)OCC)3,133.16512475469582,0,1,206.87777777777782,0.9166666666666666,195.6790008544922,13.720999145507818,0.06552530633002779
337,"Montag, 17. Februar 2020 12:50:03",E1 2,25.0,212.9,0.183,388.9,256.4,250.0,156.9,VAN063_P2(TS-015b)_1.txt,VAN63_P2,TS-015b,methacrylate,Poly-Ethyl MA,C=C(C)C(=O)OCC,[CH2][C](C)(C(=O)OCC),15200.0,1.18,SEC13,65.0,2020-02-17 00:00:00,None,10,114.14399999999998,C3[C](C)(C(=O)OCC)[CH2][C](C)(C(=O)OCC)[CH2][C](C)(C(=O)OCC)[CH2][C](C)(C(=O)OCC)[CH2][C](C)(C(=O)OCC)[CH2][C](C)(C(=O)OCC)[CH2][C](C)(C(=O)OCC)[CH2][C](C)(C(=O)OCC)[CH2][C](C)(C(=O)OCC)[CH2][C](C)(C(=O)OCC)3,133.16512475469582,0,1,206.87777777777782,0.9166666666666666,195.6790008544922,17.220999145507818,0.0808877367097596
338,"Montag, 17. Februar 2020 12:50:14",E1 3,25.0,212.5,0.16,388.5,253.6,247.7,172.2,VAN063_P2(TS-015b)_1.txt,VAN63_P2,TS-015b,methacrylate,Poly-Ethyl MA,C=C(C)C(=O)OCC,[CH2][C](C)(C(=O)OCC),15200.0,1.18,SEC13,65.0,2020-02-17 00:00:00,None,10,114.14399999999998,C3[C](C)(C(=O)OCC)[CH2][C](C)(C(=O)OCC)[CH2][C](C)(C(=O)OCC)[CH2][C](C)(C(=O)OCC)[CH2][C](C)(C(=O)OCC)[CH2][C](C)(C(=O)OCC)[CH2][C](C)(C(=O)OCC)[CH2][C](C)(C(=O)OCC)[CH2][C](C)(C(=O)OCC)[CH2][C](C)(C(=O)OCC)3,133.16512475469582,0,1,206.87777777777782,0.9166666666666666,195.6790008544922,16.820999145507812,0.07915764303768383
339,"Montag, 17. Februar 2020 12:50:51",E2 1,25.0,205.8,0.161,485.6,408.3,308.1,143.7,VAN063_P2(TS-015b)_1.txt,VAN63_P2,TS-015b,methacrylate,Poly-Ethyl MA,C=C(C)C(=O)OCC,[CH2][C](C)(C(=O)OCC),15200.0,1.18,SEC13,65.0,2020-02-17 00:00:00,None,10,114.14399999999998,C3[C](C)(C(=O)OCC)[CH2][C](C)(C(=O)OCC)[CH2][C](C)(C(=O)OCC)[CH2][C](C)(C(=O)OCC)[CH2][C](C)(C(=O)OCC)[CH2][C](C)(C(=O)OCC)[CH2][C](C)(C(=O)OCC)[CH2][C](C)(C(=O)OCC)[CH2][C](C)(C(=O)OCC)[CH2][C](C)(C(=O)OCC)3,133.16512475469582,0,1,206.87777777777782,0.9166666666666666,195.6790008544922,10.120999145507824,0.049178810230844625
340,"Montag, 17. Februar 2020 12:51:02",E2 2,25.0,205.6,0.191,503.0,419.6,323.9,132.2,VAN063_P2(TS-015b)_1.txt,VAN63_P2,TS-015b,methacrylate,Poly-Ethyl MA,C=C(C)C(=O)OCC,[CH2][C](C)(C(=O)OCC),15200.0,1.18,SEC13,65.0,2020-02-17 00:00:00,None,10,114.14399999999998,C3[C](C)(C(=O)OCC)[CH2][C](C)(C(=O)OCC)[CH2][C](C)(C(=O)OCC)[CH2][C](C)(C(=O)OCC)[CH2][C](C)(C(=O)OCC)[CH2][C](C)(C(=O)OCC)[CH2][C](C)(C(=O)OCC)[CH2][C](C)(C(=O)OCC)[CH2][C](C)(C(=O)OCC)[CH2][C](C)(C(=O)OCC)3,133.16512475469582,0,1,206.87777777777782,0.9166666666666666,195.6790008544922,9.920999145507807,0.048253886894493225
341,"Montag, 17. Februar 2020 12:51:13",E2 3,25.0,203.9,0.107,472.8,234.0,232.4,163.2,VAN063_P2(TS-015b)_1.txt,VAN63_P2,TS-015b,methacrylate,Poly-Ethyl MA,C=C(C)C(=O)OCC,[CH2][C](C)(C(=O)OCC),15200.0,1.18,SEC13,65.0,2020-02-17 00:00:00,None,10,114.14399999999998,C3[C](C)(C(=O)OCC)[CH2][C](C)(C(=O)OCC)[CH2][C](C)(C(=O)OCC)[CH2][C](C)(C(=O)OCC)[CH2][C](C)(C(=O)OCC)[CH2][C](C)(C(=O)OCC)[CH2][C](C)(C(=O)OCC)[CH2][C](C)(C(=O)OCC)[CH2][C](C)(C(=O)OCC)[CH2][C](C)(C(=O)OCC)3,133.16512475469582,0,1,206.87777777777782,0.9166666666666666,195.6790008544922,8.220999145507818,0.04031877952676713
342,"Montag, 17. Februar 2020 12:51:49",E3 1,25.0,203.6,0.18899999999999997,396.4,439.6,289.3,154.3,VAN063_P2(TS-015b)_1.txt,VAN63_P2,TS-015b,methacrylate,Poly-Ethyl MA,C=C(C)C(=O)OCC,[CH2][C](C)(C(=O)OCC),15200.0,1.18,SEC13,65.0,2020-02-17 00:00:00,None,10,114.14399999999998,C3[C](C)(C(=O)OCC)[CH2][C](C)(C(=O)OCC)[CH2][C](C)(C(=O)OCC)[CH2][C](C)(C(=O)OCC)[CH2][C](C)(C(=O)OCC)[CH2][C](C)(C(=O)OCC)[CH2][C](C)(C(=O)OCC)[CH2][C](C)(C(=O)OCC)[CH2][C](C)(C(=O)OCC)[CH2][C](C)(C(=O)OCC)3,133.16512475469582,0,1,206.87777777777782,0.9166666666666666,195.6790008544922,7.920999145507807,0.03890471093078491
343,"Montag, 17. Februar 2020 12:52:00",E3 2,25.0,199.5,0.215,397.3,618.0,322.9,155.8,VAN063_P2(TS-015b)_1.txt,VAN63_P2,TS-015b,methacrylate,Poly-Ethyl MA,C=C(C)C(=O)OCC,[CH2][C](C)(C(=O)OCC),15200.0,1.18,SEC13,65.0,2020-02-17 00:00:00,None,10,114.14399999999998,C3[C](C)(C(=O)OCC)[CH2][C](C)(C(=O)OCC)[CH2][C](C)(C(=O)OCC)[CH2][C](C)(C(=O)OCC)[CH2][C](C)(C(=O)OCC)[CH2][C](C)(C(=O)OCC)[CH2][C](C)(C(=O)OCC)[CH2][C](C)(C(=O)OCC)[CH2][C](C)(C(=O)OCC)[CH2][C](C)(C(=O)OCC)3,133.16512475469582,0,1,206.87777777777782,0.9166666666666666,195.6790008544922,3.8209991455078125,0.019152877922344925
344,"Montag, 17. Februar 2020 12:52:10",E3 3,25.0,208.7,0.09300000000000001,425.8,235.0,233.0,164.4,VAN063_P2(TS-015b)_1.txt,VAN63_P2,TS-015b,methacrylate,Poly-Ethyl MA,C=C(C)C(=O)OCC,[CH2][C](C)(C(=O)OCC),15200.0,1.18,SEC13,65.0,2020-02-17 00:00:00,None,10,114.14399999999998,C3[C](C)(C(=O)OCC)[CH2][C](C)(C(=O)OCC)[CH2][C](C)(C(=O)OCC)[CH2][C](C)(C(=O)OCC)[CH2][C](C)(C(=O)OCC)[CH2][C](C)(C(=O)OCC)[CH2][C](C)(C(=O)OCC)[CH2][C](C)(C(=O)OCC)[CH2][C](C)(C(=O)OCC)[CH2][C](C)(C(=O)OCC)3,133.16512475469582,0,1,206.87777777777782,0.9166666666666666,195.6790008544922,13.020999145507801,0.062390987759979886
345,"Montag, 17. Februar 2020 12:55:55",F1 2,25.0,222.5,0.166,225.5,228.0,226.0,188.7,VAN063_P2(TS-015b)_1.txt,VAN63_P2,TS-015b,methacrylate,Poly-Ethyl MA,C=C(C)C(=O)OCC,[CH2][C](C)(C(=O)OCC),15200.0,1.18,SEC13,65.0,2020-02-17 00:00:00,None,15,114.14399999999998,C3[C](C)(C(=O)OCC)[CH2][C](C)(C(=O)OCC)[CH2][C](C)(C(=O)OCC)[CH2][C](C)(C(=O)OCC)[CH2][C](C)(C(=O)OCC)[CH2][C](C)(C(=O)OCC)[CH2][C](C)(C(=O)OCC)[CH2][C](C)(C(=O)OCC)[CH2][C](C)(C(=O)OCC)[CH2][C](C)(C(=O)OCC)3,133.16512475469582,0,1,216.13333333333333,0.8888888888888888,224.71002197265625,2.21002197265625,0.009932683023174156
346,"Montag, 17. Februar 2020 12:56:06",F1 3,25.0,211.0,0.155,226.9,201.9,202.0,167.9,VAN063_P2(TS-015b)_1.txt,VAN63_P2,TS-015b,methacrylate,Poly-Ethyl MA,C=C(C)C(=O)OCC,[CH2][C](C)(C(=O)OCC),15200.0,1.18,SEC13,65.0,2020-02-17 00:00:00,None,15,114.14399999999998,C3[C](C)(C(=O)OCC)[CH2][C](C)(C(=O)OCC)[CH2][C](C)(C(=O)OCC)[CH2][C](C)(C(=O)OCC)[CH2][C](C)(C(=O)OCC)[CH2][C](C)(C(=O)OCC)[CH2][C](C)(C(=O)OCC)[CH2][C](C)(C(=O)OCC)[CH2][C](C)(C(=O)OCC)[CH2][C](C)(C(=O)OCC)3,133.16512475469582,0,1,216.13333333333333,0.8888888888888888,224.71005249023438,13.710052490234375,0.06497655208641884
347,"Montag, 17. Februar 2020 12:56:49",F2 2,25.0,224.0,0.299,291.7,432.4,255.2,159.9,VAN063_P2(TS-015b)_1.txt,VAN63_P2,TS-015b,methacrylate,Poly-Ethyl MA,C=C(C)C(=O)OCC,[CH2][C](C)(C(=O)OCC),15200.0,1.18,SEC13,65.0,2020-02-17 00:00:00,None,15,114.14399999999998,C3[C](C)(C(=O)OCC)[CH2][C](C)(C(=O)OCC)[CH2][C](C)(C(=O)OCC)[CH2][C](C)(C(=O)OCC)[CH2][C](C)(C(=O)OCC)[CH2][C](C)(C(=O)OCC)[CH2][C](C)(C(=O)OCC)[CH2][C](C)(C(=O)OCC)[CH2][C](C)(C(=O)OCC)[CH2][C](C)(C(=O)OCC)3,133.16512475469582,0,1,216.13333333333333,0.8888888888888888,224.7100372314453,0.7100372314453125,0.003169809068952288
348,"Montag, 17. Februar 2020 12:57:33",F3 1,25.0,206.6,0.188,263.4,235.8,234.2,153.5,VAN063_P2(TS-015b)_1.txt,VAN63_P2,TS-015b,methacrylate,Poly-Ethyl MA,C=C(C)C(=O)OCC,[CH2][C](C)(C(=O)OCC),15200.0,1.18,SEC13,65.0,2020-02-17 00:00:00,None,15,114.14399999999998,C3[C](C)(C(=O)OCC)[CH2][C](C)(C(=O)OCC)[CH2][C](C)(C(=O)OCC)[CH2][C](C)(C(=O)OCC)[CH2][C](C)(C(=O)OCC)[CH2][C](C)(C(=O)OCC)[CH2][C](C)(C(=O)OCC)[CH2][C](C)(C(=O)OCC)[CH2][C](C)(C(=O)OCC)[CH2][C](C)(C(=O)OCC)3,133.16512475469582,0,1,216.13333333333333,0.8888888888888888,224.7100372314453,18.110037231445318,0.08765748901958044
349,"Montag, 17. Februar 2020 12:57:44",F3 2,25.0,224.3,0.282,314.8,191.2,190.9,170.4,VAN063_P2(TS-015b)_1.txt,VAN63_P2,TS-015b,methacrylate,Poly-Ethyl MA,C=C(C)C(=O)OCC,[CH2][C](C)(C(=O)OCC),15200.0,1.18,SEC13,65.0,2020-02-17 00:00:00,None,15,114.14399999999998,C3[C](C)(C(=O)OCC)[CH2][C](C)(C(=O)OCC)[CH2][C](C)(C(=O)OCC)[CH2][C](C)(C(=O)OCC)[CH2][C](C)(C(=O)OCC)[CH2][C](C)(C(=O)OCC)[CH2][C](C)(C(=O)OCC)[CH2][C](C)(C(=O)OCC)[CH2][C](C)(C(=O)OCC)[CH2][C](C)(C(=O)OCC)3,133.16512475469582,0,1,216.13333333333333,0.8888888888888888,224.71005249023438,0.41005249023436363,0.0018281430683654196
350,"Montag, 17. Februar 2020 12:57:55",F3 3,25.0,208.4,0.22399999999999998,300.9,178.8,179.0,160.9,VAN063_P2(TS-015b)_1.txt,VAN63_P2,TS-015b,methacrylate,Poly-Ethyl MA,C=C(C)C(=O)OCC,[CH2][C](C)(C(=O)OCC),15200.0,1.18,SEC13,65.0,2020-02-17 00:00:00,None,15,114.14399999999998,C3[C](C)(C(=O)OCC)[CH2][C](C)(C(=O)OCC)[CH2][C](C)(C(=O)OCC)[CH2][C](C)(C(=O)OCC)[CH2][C](C)(C(=O)OCC)[CH2][C](C)(C(=O)OCC)[CH2][C](C)(C(=O)OCC)[CH2][C](C)(C(=O)OCC)[CH2][C](C)(C(=O)OCC)[CH2][C](C)(C(=O)OCC)3,133.16512475469582,0,1,216.13333333333333,0.8888888888888888,224.71005249023438,16.31005249023437,0.07826320772665245
351,"Donnerstag, 30. Januar 2020 14:40:41",A7 1,25.0,108.0,0.081,471.9,99.57,119.0,76.55,VAN054_P6(SB355)_1.txt,VAN54_P6,SB355,methacrylate,PMMA,C=C(C)(C(=O)OC),[CH2][C](C)(C(=O)OC),8200.0,1.1,SEC13,105.0,2020-01-30 00:00:00,None,1,100.11699999999998,C3[C](C)(C(=O)OC)[CH2][C](C)(C(=O)OC)[CH2][C](C)(C(=O)OC)[CH2][C](C)(C(=O)OC)[CH2][C](C)(C(=O)OC)[CH2][C](C)(C(=O)OC)[CH2][C](C)(C(=O)OC)[CH2][C](C)(C(=O)OC)[CH2][C](C)(C(=O)OC)[CH2][C](C)(C(=O)OC)3,81.90417211862123,0,1,98.46666666666664,1.0,106.7846908569336,1.2153091430664062,0.011252862435800058
352,"Donnerstag, 30. Januar 2020 14:40:52",A7 2,25.0,104.8,0.129,465.8,98.0,117.1,76.61,VAN054_P6(SB355)_1.txt,VAN54_P6,SB355,methacrylate,PMMA,C=C(C)(C(=O)OC),[CH2][C](C)(C(=O)OC),8200.0,1.1,SEC13,105.0,2020-01-30 00:00:00,None,1,100.11699999999998,C3[C](C)(C(=O)OC)[CH2][C](C)(C(=O)OC)[CH2][C](C)(C(=O)OC)[CH2][C](C)(C(=O)OC)[CH2][C](C)(C(=O)OC)[CH2][C](C)(C(=O)OC)[CH2][C](C)(C(=O)OC)[CH2][C](C)(C(=O)OC)[CH2][C](C)(C(=O)OC)[CH2][C](C)(C(=O)OC)3,81.90417211862123,0,1,98.46666666666664,1.0,106.78469848632812,1.9846984863281278,0.018937962655802748
353,"Donnerstag, 30. Januar 2020 14:41:03",A7 3,25.0,106.2,0.131,470.6,92.75,124.5,63.08,VAN054_P6(SB355)_1.txt,VAN54_P6,SB355,methacrylate,PMMA,C=C(C)(C(=O)OC),[CH2][C](C)(C(=O)OC),8200.0,1.1,SEC13,105.0,2020-01-30 00:00:00,None,1,100.11699999999998,C3[C](C)(C(=O)OC)[CH2][C](C)(C(=O)OC)[CH2][C](C)(C(=O)OC)[CH2][C](C)(C(=O)OC)[CH2][C](C)(C(=O)OC)[CH2][C](C)(C(=O)OC)[CH2][C](C)(C(=O)OC)[CH2][C](C)(C(=O)OC)[CH2][C](C)(C(=O)OC)[CH2][C](C)(C(=O)OC)3,81.90417211862123,0,1,98.46666666666664,1.0,106.7846908569336,0.5846908569335909,0.005505563624610084
354,"Donnerstag, 30. Januar 2020 14:41:42",A8 1,25.0,88.69,0.115,347.5,76.74,100.7,58.92,VAN054_P6(SB355)_1.txt,VAN54_P6,SB355,methacrylate,PMMA,C=C(C)(C(=O)OC),[CH2][C](C)(C(=O)OC),8200.0,1.1,SEC13,105.0,2020-01-30 00:00:00,None,1,100.11699999999998,C3[C](C)(C(=O)OC)[CH2][C](C)(C(=O)OC)[CH2][C](C)(C(=O)OC)[CH2][C](C)(C(=O)OC)[CH2][C](C)(C(=O)OC)[CH2][C](C)(C(=O)OC)[CH2][C](C)(C(=O)OC)[CH2][C](C)(C(=O)OC)[CH2][C](C)(C(=O)OC)[CH2][C](C)(C(=O)OC)3,81.90417211862123,0,1,98.46666666666664,1.0,106.78469848632812,18.094698486328127,0.20402185687595137
355,"Donnerstag, 30. Januar 2020 14:41:53",A8 2,25.0,89.04,0.129,356.3,78.64,92.77,66.16,VAN054_P6(SB355)_1.txt,VAN54_P6,SB355,methacrylate,PMMA,C=C(C)(C(=O)OC),[CH2][C](C)(C(=O)OC),8200.0,1.1,SEC13,105.0,2020-01-30 00:00:00,None,1,100.11699999999998,C3[C](C)(C(=O)OC)[CH2][C](C)(C(=O)OC)[CH2][C](C)(C(=O)OC)[CH2][C](C)(C(=O)OC)[CH2][C](C)(C(=O)OC)[CH2][C](C)(C(=O)OC)[CH2][C](C)(C(=O)OC)[CH2][C](C)(C(=O)OC)[CH2][C](C)(C(=O)OC)[CH2][C](C)(C(=O)OC)3,81.90417211862123,0,1,98.46666666666664,1.0,106.7846908569336,17.744690856933587,0.19928898087301872
356,"Donnerstag, 30. Januar 2020 14:42:04",A8 3,25.0,88.99,0.07,333.4,79.12,97.31,63.36,VAN054_P6(SB355)_1.txt,VAN54_P6,SB355,methacrylate,PMMA,C=C(C)(C(=O)OC),[CH2][C](C)(C(=O)OC),8200.0,1.1,SEC13,105.0,2020-01-30 00:00:00,None,1,100.11699999999998,C3[C](C)(C(=O)OC)[CH2][C](C)(C(=O)OC)[CH2][C](C)(C(=O)OC)[CH2][C](C)(C(=O)OC)[CH2][C](C)(C(=O)OC)[CH2][C](C)(C(=O)OC)[CH2][C](C)(C(=O)OC)[CH2][C](C)(C(=O)OC)[CH2][C](C)(C(=O)OC)[CH2][C](C)(C(=O)OC)3,81.90417211862123,0,1,98.46666666666664,1.0,106.78469848632812,17.79469848632813,0.19996290017224555
357,"Donnerstag, 30. Januar 2020 14:42:41",A9 1,25.0,101.7,0.125,268.3,87.21,118.1,58.68,VAN054_P6(SB355)_1.txt,VAN54_P6,SB355,methacrylate,PMMA,C=C(C)(C(=O)OC),[CH2][C](C)(C(=O)OC),8200.0,1.1,SEC13,105.0,2020-01-30 00:00:00,None,1,100.11699999999998,C3[C](C)(C(=O)OC)[CH2][C](C)(C(=O)OC)[CH2][C](C)(C(=O)OC)[CH2][C](C)(C(=O)OC)[CH2][C](C)(C(=O)OC)[CH2][C](C)(C(=O)OC)[CH2][C](C)(C(=O)OC)[CH2][C](C)(C(=O)OC)[CH2][C](C)(C(=O)OC)[CH2][C](C)(C(=O)OC)3,81.90417211862123,0,1,98.46666666666664,1.0,106.78469848632812,5.084698486328122,0.049997035263796674
358,"Donnerstag, 30. Januar 2020 14:42:52",A9 2,25.0,101.9,0.013999999999999999,269.6,93.98,107.9,78.42,VAN054_P6(SB355)_1.txt,VAN54_P6,SB355,methacrylate,PMMA,C=C(C)(C(=O)OC),[CH2][C](C)(C(=O)OC),8200.0,1.1,SEC13,105.0,2020-01-30 00:00:00,None,1,100.11699999999998,C3[C](C)(C(=O)OC)[CH2][C](C)(C(=O)OC)[CH2][C](C)(C(=O)OC)[CH2][C](C)(C(=O)OC)[CH2][C](C)(C(=O)OC)[CH2][C](C)(C(=O)OC)[CH2][C](C)(C(=O)OC)[CH2][C](C)(C(=O)OC)[CH2][C](C)(C(=O)OC)[CH2][C](C)(C(=O)OC)3,81.90417211862123,0,1,98.46666666666664,1.0,106.7846908569336,4.884690856933588,0.04793612224664954
359,"Donnerstag, 30. Januar 2020 14:43:02",A9 3,25.0,96.88,0.159,269.6,149.2,175.2,60.17,VAN054_P6(SB355)_1.txt,VAN54_P6,SB355,methacrylate,PMMA,C=C(C)(C(=O)OC),[CH2][C](C)(C(=O)OC),8200.0,1.1,SEC13,105.0,2020-01-30 00:00:00,None,1,100.11699999999998,C3[C](C)(C(=O)OC)[CH2][C](C)(C(=O)OC)[CH2][C](C)(C(=O)OC)[CH2][C](C)(C(=O)OC)[CH2][C](C)(C(=O)OC)[CH2][C](C)(C(=O)OC)[CH2][C](C)(C(=O)OC)[CH2][C](C)(C(=O)OC)[CH2][C](C)(C(=O)OC)[CH2][C](C)(C(=O)OC)3,81.90417211862123,0,1,98.46666666666664,1.0,106.78469848632812,9.90469848632813,0.10223677215450175
360,"Donnerstag, 30. Januar 2020 14:44:02",A10 1,25.0,140.1,0.13699999999999998,381.5,136.0,153.3,96.51,VAN054_P6(SB355)_1.txt,VAN54_P6,SB355,methacrylate,PMMA,C=C(C)(C(=O)OC),[CH2][C](C)(C(=O)OC),8200.0,1.1,SEC13,105.0,2020-01-30 00:00:00,PVA,1,100.11699999999998,C3[C](C)(C(=O)OC)[CH2][C](C)(C(=O)OC)[CH2][C](C)(C(=O)OC)[CH2][C](C)(C(=O)OC)[CH2][C](C)(C(=O)OC)[CH2][C](C)(C(=O)OC)[CH2][C](C)(C(=O)OC)[CH2][C](C)(C(=O)OC)[CH2][C](C)(C(=O)OC)[CH2][C](C)(C(=O)OC)3,81.90417211862123,1,1,145.0444444444444,1.0,153.59449768066406,13.494497680664068,0.09632046881273425
361,"Donnerstag, 30. Januar 2020 14:44:13",A10 2,25.0,141.9,0.10300000000000001,379.6,146.5,157.0,112.7,VAN054_P6(SB355)_1.txt,VAN54_P6,SB355,methacrylate,PMMA,C=C(C)(C(=O)OC),[CH2][C](C)(C(=O)OC),8200.0,1.1,SEC13,105.0,2020-01-30 00:00:00,PVA,1,100.11699999999998,C3[C](C)(C(=O)OC)[CH2][C](C)(C(=O)OC)[CH2][C](C)(C(=O)OC)[CH2][C](C)(C(=O)OC)[CH2][C](C)(C(=O)OC)[CH2][C](C)(C(=O)OC)[CH2][C](C)(C(=O)OC)[CH2][C](C)(C(=O)OC)[CH2][C](C)(C(=O)OC)[CH2][C](C)(C(=O)OC)3,81.90417211862123,1,1,145.0444444444444,1.0,153.59449768066406,11.694497680664057,0.08241365525485593
362,"Donnerstag, 30. Januar 2020 14:44:24",A10 3,25.0,139.4,0.155,382.3,138.1,156.2,96.33,VAN054_P6(SB355)_1.txt,VAN54_P6,SB355,methacrylate,PMMA,C=C(C)(C(=O)OC),[CH2][C](C)(C(=O)OC),8200.0,1.1,SEC13,105.0,2020-01-30 00:00:00,PVA,1,100.11699999999998,C3[C](C)(C(=O)OC)[CH2][C](C)(C(=O)OC)[CH2][C](C)(C(=O)OC)[CH2][C](C)(C(=O)OC)[CH2][C](C)(C(=O)OC)[CH2][C](C)(C(=O)OC)[CH2][C](C)(C(=O)OC)[CH2][C](C)(C(=O)OC)[CH2][C](C)(C(=O)OC)[CH2][C](C)(C(=O)OC)3,81.90417211862123,1,1,145.0444444444444,1.0,153.59449768066406,14.194497680664057,0.10182566485411805
363,"Donnerstag, 30. Januar 2020 14:45:01",A11 1,25.0,150.5,0.087,411.8,155.9,166.2,115.8,VAN054_P6(SB355)_1.txt,VAN54_P6,SB355,methacrylate,PMMA,C=C(C)(C(=O)OC),[CH2][C](C)(C(=O)OC),8200.0,1.1,SEC13,105.0,2020-01-30 00:00:00,PVA,1,100.11699999999998,C3[C](C)(C(=O)OC)[CH2][C](C)(C(=O)OC)[CH2][C](C)(C(=O)OC)[CH2][C](C)(C(=O)OC)[CH2][C](C)(C(=O)OC)[CH2][C](C)(C(=O)OC)[CH2][C](C)(C(=O)OC)[CH2][C](C)(C(=O)OC)[CH2][C](C)(C(=O)OC)[CH2][C](C)(C(=O)OC)3,81.90417211862123,1,1,145.0444444444444,1.0,153.594482421875,3.094482421875,0.020561344995847178
364,"Donnerstag, 30. Januar 2020 14:45:11",A11 2,25.0,155.3,0.107,414.6,164.6,176.9,111.9,VAN054_P6(SB355)_1.txt,VAN54_P6,SB355,methacrylate,PMMA,C=C(C)(C(=O)OC),[CH2][C](C)(C(=O)OC),8200.0,1.1,SEC13,105.0,2020-01-30 00:00:00,PVA,1,100.11699999999998,C3[C](C)(C(=O)OC)[CH2][C](C)(C(=O)OC)[CH2][C](C)(C(=O)OC)[CH2][C](C)(C(=O)OC)[CH2][C](C)(C(=O)OC)[CH2][C](C)(C(=O)OC)[CH2][C](C)(C(=O)OC)[CH2][C](C)(C(=O)OC)[CH2][C](C)(C(=O)OC)[CH2][C](C)(C(=O)OC)3,81.90417211862123,1,1,145.0444444444444,1.0,153.594482421875,1.7055175781250114,0.010982083568094084
365,"Donnerstag, 30. Januar 2020 14:45:22",A11 3,25.0,151.9,0.047,413.6,156.0,162.2,126.9,VAN054_P6(SB355)_1.txt,VAN54_P6,SB355,methacrylate,PMMA,C=C(C)(C(=O)OC),[CH2][C](C)(C(=O)OC),8200.0,1.1,SEC13,105.0,2020-01-30 00:00:00,PVA,1,100.11699999999998,C3[C](C)(C(=O)OC)[CH2][C](C)(C(=O)OC)[CH2][C](C)(C(=O)OC)[CH2][C](C)(C(=O)OC)[CH2][C](C)(C(=O)OC)[CH2][C](C)(C(=O)OC)[CH2][C](C)(C(=O)OC)[CH2][C](C)(C(=O)OC)[CH2][C](C)(C(=O)OC)[CH2][C](C)(C(=O)OC)3,81.90417211862123,1,1,145.0444444444444,1.0,153.594482421875,1.6944824218749943,0.011155249650263294
366,"Donnerstag, 30. Januar 2020 14:46:00",A12 1,25.0,145.5,0.03,392.7,146.4,154.6,118.1,VAN054_P6(SB355)_1.txt,VAN54_P6,SB355,methacrylate,PMMA,C=C(C)(C(=O)OC),[CH2][C](C)(C(=O)OC),8200.0,1.1,SEC13,105.0,2020-01-30 00:00:00,PVA,1,100.11699999999998,C3[C](C)(C(=O)OC)[CH2][C](C)(C(=O)OC)[CH2][C](C)(C(=O)OC)[CH2][C](C)(C(=O)OC)[CH2][C](C)(C(=O)OC)[CH2][C](C)(C(=O)OC)[CH2][C](C)(C(=O)OC)[CH2][C](C)(C(=O)OC)[CH2][C](C)(C(=O)OC)[CH2][C](C)(C(=O)OC)3,81.90417211862123,1,1,145.0444444444444,1.0,153.594482421875,8.094482421875,0.05563218159364261
367,"Donnerstag, 30. Januar 2020 14:46:11",A12 2,25.0,139.5,0.092,393.4,141.5,152.3,110.5,VAN054_P6(SB355)_1.txt,VAN54_P6,SB355,methacrylate,PMMA,C=C(C)(C(=O)OC),[CH2][C](C)(C(=O)OC),8200.0,1.1,SEC13,105.0,2020-01-30 00:00:00,PVA,1,100.11699999999998,C3[C](C)(C(=O)OC)[CH2][C](C)(C(=O)OC)[CH2][C](C)(C(=O)OC)[CH2][C](C)(C(=O)OC)[CH2][C](C)(C(=O)OC)[CH2][C](C)(C(=O)OC)[CH2][C](C)(C(=O)OC)[CH2][C](C)(C(=O)OC)[CH2][C](C)(C(=O)OC)[CH2][C](C)(C(=O)OC)3,81.90417211862123,1,1,145.0444444444444,1.0,153.594482421875,14.094482421875,0.10103571628584229
