Repository: JulianKimmig/nanoparticle_size_prediction

File: pretrained/np_model_12/evaluation/train_df.csv (part 7 of 40)
index,measurment_data,sample,temperature,z_average,dispersity,mean_count_rate,volume_mean,intensity_mean,number_mean,file,np_formulation,substance_code,polymer_class,polymer,smiles_monomer,smiles_ru,mn,pdi,mn_method,tg,date,additive,polymer_concentration,mass_ru,circular_smiles_10,dp,with_pva,valid,mean_z_average,roll_valid,predicted_z_average,error,rel_error
368,"Donnerstag, 30. Januar 2020 14:46:22",A12 3,25.0,141.3,0.106,409.4,144.2,154.7,112.0,VAN054_P6(SB355)_1.txt,VAN54_P6,SB355,methacrylate,PMMA,C=C(C)(C(=O)OC),[CH2][C](C)(C(=O)OC),8200.0,1.1,SEC13,105.0,2020-01-30 00:00:00,PVA,1,100.11699999999998,C3[C](C)(C(=O)OC)[CH2][C](C)(C(=O)OC)[CH2][C](C)(C(=O)OC)[CH2][C](C)(C(=O)OC)[CH2][C](C)(C(=O)OC)[CH2][C](C)(C(=O)OC)[CH2][C](C)(C(=O)OC)[CH2][C](C)(C(=O)OC)[CH2][C](C)(C(=O)OC)[CH2][C](C)(C(=O)OC)3,81.90417211862123,1,1,145.0444444444444,1.0,153.594482421875,12.294482421874989,0.08700978359430281
369,"Donnerstag, 30. Januar 2020 14:47:05",B7 1,25.0,116.4,0.098,234.7,109.4,129.5,81.8,VAN054_P6(SB355)_1.txt,VAN54_P6,SB355,methacrylate,PMMA,C=C(C)(C(=O)OC),[CH2][C](C)(C(=O)OC),8200.0,1.1,SEC13,105.0,2020-01-30 00:00:00,None,3,100.11699999999998,C3[C](C)(C(=O)OC)[CH2][C](C)(C(=O)OC)[CH2][C](C)(C(=O)OC)[CH2][C](C)(C(=O)OC)[CH2][C](C)(C(=O)OC)[CH2][C](C)(C(=O)OC)[CH2][C](C)(C(=O)OC)[CH2][C](C)(C(=O)OC)[CH2][C](C)(C(=O)OC)[CH2][C](C)(C(=O)OC)3,81.90417211862123,0,1,110.5,0.7777777777777778,112.89222717285156,3.507772827148443,0.030135505387873223
370,"Donnerstag, 30. Januar 2020 14:47:16",B7 2,25.0,114.0,0.004,233.8,109.9,118.2,97.58,VAN054_P6(SB355)_1.txt,VAN54_P6,SB355,methacrylate,PMMA,C=C(C)(C(=O)OC),[CH2][C](C)(C(=O)OC),8200.0,1.1,SEC13,105.0,2020-01-30 00:00:00,None,3,100.11699999999998,C3[C](C)(C(=O)OC)[CH2][C](C)(C(=O)OC)[CH2][C](C)(C(=O)OC)[CH2][C](C)(C(=O)OC)[CH2][C](C)(C(=O)OC)[CH2][C](C)(C(=O)OC)[CH2][C](C)(C(=O)OC)[CH2][C](C)(C(=O)OC)[CH2][C](C)(C(=O)OC)[CH2][C](C)(C(=O)OC)3,81.90417211862123,0,1,110.5,0.7777777777777778,112.89222717285156,1.1077728271484375,0.009717305501302084
371,"Donnerstag, 30. Januar 2020 14:47:27",B7 3,25.0,110.7,0.11900000000000001,235.5,103.0,125.1,76.42,VAN054_P6(SB355)_1.txt,VAN54_P6,SB355,methacrylate,PMMA,C=C(C)(C(=O)OC),[CH2][C](C)(C(=O)OC),8200.0,1.1,SEC13,105.0,2020-01-30 00:00:00,None,3,100.11699999999998,C3[C](C)(C(=O)OC)[CH2][C](C)(C(=O)OC)[CH2][C](C)(C(=O)OC)[CH2][C](C)(C(=O)OC)[CH2][C](C)(C(=O)OC)[CH2][C](C)(C(=O)OC)[CH2][C](C)(C(=O)OC)[CH2][C](C)(C(=O)OC)[CH2][C](C)(C(=O)OC)[CH2][C](C)(C(=O)OC)3,81.90417211862123,0,1,110.5,0.7777777777777778,112.89222717285156,2.1922271728515597,0.019803316827927367
372,"Donnerstag, 30. Januar 2020 14:48:10",B8 1,25.0,111.0,0.012,236.3,105.3,116.7,89.73,VAN054_P6(SB355)_1.txt,VAN54_P6,SB355,methacrylate,PMMA,C=C(C)(C(=O)OC),[CH2][C](C)(C(=O)OC),8200.0,1.1,SEC13,105.0,2020-01-30 00:00:00,None,3,100.11699999999998,C3[C](C)(C(=O)OC)[CH2][C](C)(C(=O)OC)[CH2][C](C)(C(=O)OC)[CH2][C](C)(C(=O)OC)[CH2][C](C)(C(=O)OC)[CH2][C](C)(C(=O)OC)[CH2][C](C)(C(=O)OC)[CH2][C](C)(C(=O)OC)[CH2][C](C)(C(=O)OC)[CH2][C](C)(C(=O)OC)3,81.90417211862123,0,1,110.5,0.7777777777777778,112.89222717285156,1.8922271728515625,0.017047091647311375
373,"Donnerstag, 30. Januar 2020 14:48:21",B8 2,25.0,110.1,0.099,240.0,103.2,120.8,81.32,VAN054_P6(SB355)_1.txt,VAN54_P6,SB355,methacrylate,PMMA,C=C(C)(C(=O)OC),[CH2][C](C)(C(=O)OC),8200.0,1.1,SEC13,105.0,2020-01-30 00:00:00,None,3,100.11699999999998,C3[C](C)(C(=O)OC)[CH2][C](C)(C(=O)OC)[CH2][C](C)(C(=O)OC)[CH2][C](C)(C(=O)OC)[CH2][C](C)(C(=O)OC)[CH2][C](C)(C(=O)OC)[CH2][C](C)(C(=O)OC)[CH2][C](C)(C(=O)OC)[CH2][C](C)(C(=O)OC)[CH2][C](C)(C(=O)OC)3,81.90417211862123,0,1,110.5,0.7777777777777778,112.89222717285156,2.792227172851568,0.025360828091294897
374,"Donnerstag, 30. Januar 2020 14:48:32",B8 3,25.0,105.8,0.02,236.9,101.0,110.2,88.9,VAN054_P6(SB355)_1.txt,VAN54_P6,SB355,methacrylate,PMMA,C=C(C)(C(=O)OC),[CH2][C](C)(C(=O)OC),8200.0,1.1,SEC13,105.0,2020-01-30 00:00:00,None,3,100.11699999999998,C3[C](C)(C(=O)OC)[CH2][C](C)(C(=O)OC)[CH2][C](C)(C(=O)OC)[CH2][C](C)(C(=O)OC)[CH2][C](C)(C(=O)OC)[CH2][C](C)(C(=O)OC)[CH2][C](C)(C(=O)OC)[CH2][C](C)(C(=O)OC)[CH2][C](C)(C(=O)OC)[CH2][C](C)(C(=O)OC)3,81.90417211862123,0,1,110.5,0.7777777777777778,112.89222717285156,7.092227172851565,0.06703428329727378
375,"Donnerstag, 30. Januar 2020 14:49:15",B9 1,25.0,111.1,0.094,249.6,100.8,124.9,72.57,VAN054_P6(SB355)_1.txt,VAN54_P6,SB355,methacrylate,PMMA,C=C(C)(C(=O)OC),[CH2][C](C)(C(=O)OC),8200.0,1.1,SEC13,105.0,2020-01-30 00:00:00,None,3,100.11699999999998,C3[C](C)(C(=O)OC)[CH2][C](C)(C(=O)OC)[CH2][C](C)(C(=O)OC)[CH2][C](C)(C(=O)OC)[CH2][C](C)(C(=O)OC)[CH2][C](C)(C(=O)OC)[CH2][C](C)(C(=O)OC)[CH2][C](C)(C(=O)OC)[CH2][C](C)(C(=O)OC)[CH2][C](C)(C(=O)OC)3,81.90417211862123,0,1,110.5,0.7777777777777778,112.89222717285156,1.7922271728515682,0.01613165772143626
376,"Donnerstag, 30. Januar 2020 14:49:26",B9 2,25.0,106.7,0.131,243.1,99.47,117.6,78.1,VAN054_P6(SB355)_1.txt,VAN54_P6,SB355,methacrylate,PMMA,C=C(C)(C(=O)OC),[CH2][C](C)(C(=O)OC),8200.0,1.1,SEC13,105.0,2020-01-30 00:00:00,None,3,100.11699999999998,C3[C](C)(C(=O)OC)[CH2][C](C)(C(=O)OC)[CH2][C](C)(C(=O)OC)[CH2][C](C)(C(=O)OC)[CH2][C](C)(C(=O)OC)[CH2][C](C)(C(=O)OC)[CH2][C](C)(C(=O)OC)[CH2][C](C)(C(=O)OC)[CH2][C](C)(C(=O)OC)[CH2][C](C)(C(=O)OC)3,81.90417211862123,0,1,110.5,0.7777777777777778,112.89222717285156,6.19222717285156,0.058033994122320146
377,"Donnerstag, 30. Januar 2020 14:49:37",B9 3,25.0,108.7,0.087,243.3,101.8,118.7,80.75,VAN054_P6(SB355)_1.txt,VAN54_P6,SB355,methacrylate,PMMA,C=C(C)(C(=O)OC),[CH2][C](C)(C(=O)OC),8200.0,1.1,SEC13,105.0,2020-01-30 00:00:00,None,3,100.11699999999998,C3[C](C)(C(=O)OC)[CH2][C](C)(C(=O)OC)[CH2][C](C)(C(=O)OC)[CH2][C](C)(C(=O)OC)[CH2][C](C)(C(=O)OC)[CH2][C](C)(C(=O)OC)[CH2][C](C)(C(=O)OC)[CH2][C](C)(C(=O)OC)[CH2][C](C)(C(=O)OC)[CH2][C](C)(C(=O)OC)3,81.90417211862123,0,1,110.5,0.7777777777777778,112.89222717285156,4.19222717285156,0.03856694731234185
378,"Donnerstag, 30. Januar 2020 14:50:17",B10 1,25.0,160.9,0.11199999999999999,242.0,170.1,174.3,138.6,VAN054_P6(SB355)_1.txt,VAN54_P6,SB355,methacrylate,PMMA,C=C(C)(C(=O)OC),[CH2][C](C)(C(=O)OC),8200.0,1.1,SEC13,105.0,2020-01-30 00:00:00,PVA,3,100.11699999999998,C3[C](C)(C(=O)OC)[CH2][C](C)(C(=O)OC)[CH2][C](C)(C(=O)OC)[CH2][C](C)(C(=O)OC)[CH2][C](C)(C(=O)OC)[CH2][C](C)(C(=O)OC)[CH2][C](C)(C(=O)OC)[CH2][C](C)(C(=O)OC)[CH2][C](C)(C(=O)OC)[CH2][C](C)(C(=O)OC)3,81.90417211862123,1,1,159.9333333333333,1.0,166.48699951171875,5.586999511718744,0.034723427667611835
379,"Donnerstag, 30. Januar 2020 14:50:28",B10 2,25.0,159.6,0.053,241.2,167.0,171.8,135.4,VAN054_P6(SB355)_1.txt,VAN54_P6,SB355,methacrylate,PMMA,C=C(C)(C(=O)OC),[CH2][C](C)(C(=O)OC),8200.0,1.1,SEC13,105.0,2020-01-30 00:00:00,PVA,3,100.11699999999998,C3[C](C)(C(=O)OC)[CH2][C](C)(C(=O)OC)[CH2][C](C)(C(=O)OC)[CH2][C](C)(C(=O)OC)[CH2][C](C)(C(=O)OC)[CH2][C](C)(C(=O)OC)[CH2][C](C)(C(=O)OC)[CH2][C](C)(C(=O)OC)[CH2][C](C)(C(=O)OC)[CH2][C](C)(C(=O)OC)3,81.90417211862123,1,1,159.9333333333333,1.0,166.48699951171875,6.886999511718756,0.043151626013275414
380,"Donnerstag, 30. Januar 2020 14:50:39",B10 3,25.0,161.6,0.08800000000000001,239.1,171.2,178.2,128.8,VAN054_P6(SB355)_1.txt,VAN54_P6,SB355,methacrylate,PMMA,C=C(C)(C(=O)OC),[CH2][C](C)(C(=O)OC),8200.0,1.1,SEC13,105.0,2020-01-30 00:00:00,PVA,3,100.11699999999998,C3[C](C)(C(=O)OC)[CH2][C](C)(C(=O)OC)[CH2][C](C)(C(=O)OC)[CH2][C](C)(C(=O)OC)[CH2][C](C)(C(=O)OC)[CH2][C](C)(C(=O)OC)[CH2][C](C)(C(=O)OC)[CH2][C](C)(C(=O)OC)[CH2][C](C)(C(=O)OC)[CH2][C](C)(C(=O)OC)3,81.90417211862123,1,1,159.9333333333333,1.0,166.48699951171875,4.886999511718756,0.030241333612121012
381,"Donnerstag, 30. Januar 2020 14:51:20",B11 1,25.0,160.8,0.153,256.3,164.1,171.2,127.0,VAN054_P6(SB355)_1.txt,VAN54_P6,SB355,methacrylate,PMMA,C=C(C)(C(=O)OC),[CH2][C](C)(C(=O)OC),8200.0,1.1,SEC13,105.0,2020-01-30 00:00:00,PVA,3,100.11699999999998,C3[C](C)(C(=O)OC)[CH2][C](C)(C(=O)OC)[CH2][C](C)(C(=O)OC)[CH2][C](C)(C(=O)OC)[CH2][C](C)(C(=O)OC)[CH2][C](C)(C(=O)OC)[CH2][C](C)(C(=O)OC)[CH2][C](C)(C(=O)OC)[CH2][C](C)(C(=O)OC)[CH2][C](C)(C(=O)OC)3,81.90417211862123,1,1,159.9333333333333,1.0,166.48699951171875,5.686999511718739,0.03536691238631056
382,"Donnerstag, 30. Januar 2020 14:51:31",B11 2,25.0,160.7,0.113,257.4,167.3,173.8,129.6,VAN054_P6(SB355)_1.txt,VAN54_P6,SB355,methacrylate,PMMA,C=C(C)(C(=O)OC),[CH2][C](C)(C(=O)OC),8200.0,1.1,SEC13,105.0,2020-01-30 00:00:00,PVA,3,100.11699999999998,C3[C](C)(C(=O)OC)[CH2][C](C)(C(=O)OC)[CH2][C](C)(C(=O)OC)[CH2][C](C)(C(=O)OC)[CH2][C](C)(C(=O)OC)[CH2][C](C)(C(=O)OC)[CH2][C](C)(C(=O)OC)[CH2][C](C)(C(=O)OC)[CH2][C](C)(C(=O)OC)[CH2][C](C)(C(=O)OC)3,81.90417211862123,1,1,159.9333333333333,1.0,166.48699951171875,5.786999511718761,0.0360111979571796
383,"Donnerstag, 30. Januar 2020 14:51:42",B11 3,25.0,165.4,0.091,258.4,174.8,180.5,133.8,VAN054_P6(SB355)_1.txt,VAN54_P6,SB355,methacrylate,PMMA,C=C(C)(C(=O)OC),[CH2][C](C)(C(=O)OC),8200.0,1.1,SEC13,105.0,2020-01-30 00:00:00,PVA,3,100.11699999999998,C3[C](C)(C(=O)OC)[CH2][C](C)(C(=O)OC)[CH2][C](C)(C(=O)OC)[CH2][C](C)(C(=O)OC)[CH2][C](C)(C(=O)OC)[CH2][C](C)(C(=O)OC)[CH2][C](C)(C(=O)OC)[CH2][C](C)(C(=O)OC)[CH2][C](C)(C(=O)OC)[CH2][C](C)(C(=O)OC)3,81.90417211862123,1,1,159.9333333333333,1.0,166.48699951171875,1.0869995117187443,0.006571943843523242
384,"Donnerstag, 30. Januar 2020 14:52:22",B12 1,25.0,155.9,0.10099999999999999,246.7,163.7,170.9,126.7,VAN054_P6(SB355)_1.txt,VAN54_P6,SB355,methacrylate,PMMA,C=C(C)(C(=O)OC),[CH2][C](C)(C(=O)OC),8200.0,1.1,SEC13,105.0,2020-01-30 00:00:00,PVA,3,100.11699999999998,C3[C](C)(C(=O)OC)[CH2][C](C)(C(=O)OC)[CH2][C](C)(C(=O)OC)[CH2][C](C)(C(=O)OC)[CH2][C](C)(C(=O)OC)[CH2][C](C)(C(=O)OC)[CH2][C](C)(C(=O)OC)[CH2][C](C)(C(=O)OC)[CH2][C](C)(C(=O)OC)[CH2][C](C)(C(=O)OC)3,81.90417211862123,1,1,159.9333333333333,1.0,166.48699951171875,10.586999511718744,0.06790891283976103
385,"Donnerstag, 30. Januar 2020 14:52:33",B12 2,25.0,156.2,0.068,248.9,162.7,169.0,129.0,VAN054_P6(SB355)_1.txt,VAN54_P6,SB355,methacrylate,PMMA,C=C(C)(C(=O)OC),[CH2][C](C)(C(=O)OC),8200.0,1.1,SEC13,105.0,2020-01-30 00:00:00,PVA,3,100.11699999999998,C3[C](C)(C(=O)OC)[CH2][C](C)(C(=O)OC)[CH2][C](C)(C(=O)OC)[CH2][C](C)(C(=O)OC)[CH2][C](C)(C(=O)OC)[CH2][C](C)(C(=O)OC)[CH2][C](C)(C(=O)OC)[CH2][C](C)(C(=O)OC)[CH2][C](C)(C(=O)OC)[CH2][C](C)(C(=O)OC)3,81.90417211862123,1,1,159.9333333333333,1.0,166.48699951171875,10.286999511718761,0.0658578713938461
386,"Donnerstag, 30. Januar 2020 14:52:44",B12 3,25.0,158.3,0.08199999999999999,248.7,165.5,172.7,127.1,VAN054_P6(SB355)_1.txt,VAN54_P6,SB355,methacrylate,PMMA,C=C(C)(C(=O)OC),[CH2][C](C)(C(=O)OC),8200.0,1.1,SEC13,105.0,2020-01-30 00:00:00,PVA,3,100.11699999999998,C3[C](C)(C(=O)OC)[CH2][C](C)(C(=O)OC)[CH2][C](C)(C(=O)OC)[CH2][C](C)(C(=O)OC)[CH2][C](C)(C(=O)OC)[CH2][C](C)(C(=O)OC)[CH2][C](C)(C(=O)OC)[CH2][C](C)(C(=O)OC)[CH2][C](C)(C(=O)OC)[CH2][C](C)(C(=O)OC)3,81.90417211862123,1,1,159.9333333333333,1.0,166.48699951171875,8.186999511718739,0.05171825339051635
387,"Donnerstag, 30. Januar 2020 14:53:29",C7 1,25.0,118.8,0.04,222.6,115.3,125.1,99.18,VAN054_P6(SB355)_1.txt,VAN54_P6,SB355,methacrylate,PMMA,C=C(C)(C(=O)OC),[CH2][C](C)(C(=O)OC),8200.0,1.1,SEC13,105.0,2020-01-30 00:00:00,None,5,100.11699999999998,C3[C](C)(C(=O)OC)[CH2][C](C)(C(=O)OC)[CH2][C](C)(C(=O)OC)[CH2][C](C)(C(=O)OC)[CH2][C](C)(C(=O)OC)[CH2][C](C)(C(=O)OC)[CH2][C](C)(C(=O)OC)[CH2][C](C)(C(=O)OC)[CH2][C](C)(C(=O)OC)[CH2][C](C)(C(=O)OC)3,81.90417211862123,0,1,121.06666666666666,0.8333333333333334,117.68438720703125,1.1156127929687472,0.009390680075494505
388,"Donnerstag, 30. Januar 2020 14:53:40",C7 2,25.0,123.9,0.027999999999999997,227.7,119.6,127.4,105.1,VAN054_P6(SB355)_1.txt,VAN54_P6,SB355,methacrylate,PMMA,C=C(C)(C(=O)OC),[CH2][C](C)(C(=O)OC),8200.0,1.1,SEC13,105.0,2020-01-30 00:00:00,None,5,100.11699999999998,C3[C](C)(C(=O)OC)[CH2][C](C)(C(=O)OC)[CH2][C](C)(C(=O)OC)[CH2][C](C)(C(=O)OC)[CH2][C](C)(C(=O)OC)[CH2][C](C)(C(=O)OC)[CH2][C](C)(C(=O)OC)[CH2][C](C)(C(=O)OC)[CH2][C](C)(C(=O)OC)[CH2][C](C)(C(=O)OC)3,81.90417211862123,0,1,121.06666666666666,0.8333333333333334,117.68438720703125,6.215612792968756,0.05016636636778656
389,"Donnerstag, 30. Januar 2020 14:53:51",C7 3,25.0,120.5,0.002,226.5,116.1,125.2,100.8,VAN054_P6(SB355)_1.txt,VAN54_P6,SB355,methacrylate,PMMA,C=C(C)(C(=O)OC),[CH2][C](C)(C(=O)OC),8200.0,1.1,SEC13,105.0,2020-01-30 00:00:00,None,5,100.11699999999998,C3[C](C)(C(=O)OC)[CH2][C](C)(C(=O)OC)[CH2][C](C)(C(=O)OC)[CH2][C](C)(C(=O)OC)[CH2][C](C)(C(=O)OC)[CH2][C](C)(C(=O)OC)[CH2][C](C)(C(=O)OC)[CH2][C](C)(C(=O)OC)[CH2][C](C)(C(=O)OC)[CH2][C](C)(C(=O)OC)3,81.90417211862123,0,1,121.06666666666666,0.8333333333333334,117.68438720703125,2.81561279296875,0.02336608126945021
390,"Donnerstag, 30. Januar 2020 14:56:48",C10 1,25.0,166.3,0.045,211.0,172.8,174.9,147.9,VAN054_P6(SB355)_1.txt,VAN54_P6,SB355,methacrylate,PMMA,C=C(C)(C(=O)OC),[CH2][C](C)(C(=O)OC),8200.0,1.1,SEC13,105.0,2020-01-30 00:00:00,PVA,5,100.11699999999998,C3[C](C)(C(=O)OC)[CH2][C](C)(C(=O)OC)[CH2][C](C)(C(=O)OC)[CH2][C](C)(C(=O)OC)[CH2][C](C)(C(=O)OC)[CH2][C](C)(C(=O)OC)[CH2][C](C)(C(=O)OC)[CH2][C](C)(C(=O)OC)[CH2][C](C)(C(=O)OC)[CH2][C](C)(C(=O)OC)3,81.90417211862123,1,1,170.1222222222222,1.0,179.60687255859375,13.306872558593739,0.08001727335293889
391,"Donnerstag, 30. Januar 2020 14:56:59",C10 2,25.0,168.6,0.105,215.5,178.5,181.8,144.0,VAN054_P6(SB355)_1.txt,VAN54_P6,SB355,methacrylate,PMMA,C=C(C)(C(=O)OC),[CH2][C](C)(C(=O)OC),8200.0,1.1,SEC13,105.0,2020-01-30 00:00:00,PVA,5,100.11699999999998,C3[C](C)(C(=O)OC)[CH2][C](C)(C(=O)OC)[CH2][C](C)(C(=O)OC)[CH2][C](C)(C(=O)OC)[CH2][C](C)(C(=O)OC)[CH2][C](C)(C(=O)OC)[CH2][C](C)(C(=O)OC)[CH2][C](C)(C(=O)OC)[CH2][C](C)(C(=O)OC)[CH2][C](C)(C(=O)OC)3,81.90417211862123,1,1,170.1222222222222,1.0,179.60687255859375,11.006872558593756,0.06528394162866996
392,"Donnerstag, 30. Januar 2020 14:57:10",C10 3,25.0,167.1,0.161,220.8,173.1,179.8,129.9,VAN054_P6(SB355)_1.txt,VAN54_P6,SB355,methacrylate,PMMA,C=C(C)(C(=O)OC),[CH2][C](C)(C(=O)OC),8200.0,1.1,SEC13,105.0,2020-01-30 00:00:00,PVA,5,100.11699999999998,C3[C](C)(C(=O)OC)[CH2][C](C)(C(=O)OC)[CH2][C](C)(C(=O)OC)[CH2][C](C)(C(=O)OC)[CH2][C](C)(C(=O)OC)[CH2][C](C)(C(=O)OC)[CH2][C](C)(C(=O)OC)[CH2][C](C)(C(=O)OC)[CH2][C](C)(C(=O)OC)[CH2][C](C)(C(=O)OC)3,81.90417211862123,1,1,170.1222222222222,1.0,179.60687255859375,12.506872558593756,0.07484663410289501
393,"Donnerstag, 30. Januar 2020 14:57:53",C11 1,25.0,168.2,0.10800000000000001,209.2,180.2,186.3,132.9,VAN054_P6(SB355)_1.txt,VAN54_P6,SB355,methacrylate,PMMA,C=C(C)(C(=O)OC),[CH2][C](C)(C(=O)OC),8200.0,1.1,SEC13,105.0,2020-01-30 00:00:00,PVA,5,100.11699999999998,C3[C](C)(C(=O)OC)[CH2][C](C)(C(=O)OC)[CH2][C](C)(C(=O)OC)[CH2][C](C)(C(=O)OC)[CH2][C](C)(C(=O)OC)[CH2][C](C)(C(=O)OC)[CH2][C](C)(C(=O)OC)[CH2][C](C)(C(=O)OC)[CH2][C](C)(C(=O)OC)[CH2][C](C)(C(=O)OC)3,81.90417211862123,1,1,170.1222222222222,1.0,179.60687255859375,11.406872558593761,0.06781731604395816
394,"Donnerstag, 30. Januar 2020 14:58:04",C11 2,25.0,170.1,0.028999999999999998,212.7,176.7,179.2,147.8,VAN054_P6(SB355)_1.txt,VAN54_P6,SB355,methacrylate,PMMA,C=C(C)(C(=O)OC),[CH2][C](C)(C(=O)OC),8200.0,1.1,SEC13,105.0,2020-01-30 00:00:00,PVA,5,100.11699999999998,C3[C](C)(C(=O)OC)[CH2][C](C)(C(=O)OC)[CH2][C](C)(C(=O)OC)[CH2][C](C)(C(=O)OC)[CH2][C](C)(C(=O)OC)[CH2][C](C)(C(=O)OC)[CH2][C](C)(C(=O)OC)[CH2][C](C)(C(=O)OC)[CH2][C](C)(C(=O)OC)[CH2][C](C)(C(=O)OC)3,81.90417211862123,1,1,170.1222222222222,1.0,179.60687255859375,9.506872558593756,0.05588990334270286
395,"Donnerstag, 30. Januar 2020 14:58:15",C11 3,25.0,167.0,0.127,210.9,181.7,191.3,120.2,VAN054_P6(SB355)_1.txt,VAN54_P6,SB355,methacrylate,PMMA,C=C(C)(C(=O)OC),[CH2][C](C)(C(=O)OC),8200.0,1.1,SEC13,105.0,2020-01-30 00:00:00,PVA,5,100.11699999999998,C3[C](C)(C(=O)OC)[CH2][C](C)(C(=O)OC)[CH2][C](C)(C(=O)OC)[CH2][C](C)(C(=O)OC)[CH2][C](C)(C(=O)OC)[CH2][C](C)(C(=O)OC)[CH2][C](C)(C(=O)OC)[CH2][C](C)(C(=O)OC)[CH2][C](C)(C(=O)OC)[CH2][C](C)(C(=O)OC)3,81.90417211862123,1,1,170.1222222222222,1.0,179.6068878173828,12.606887817382812,0.07549034621187313
396,"Donnerstag, 30. Januar 2020 14:58:58",C12 1,25.0,176.3,0.064,226.5,186.5,188.3,153.8,VAN054_P6(SB355)_1.txt,VAN54_P6,SB355,methacrylate,PMMA,C=C(C)(C(=O)OC),[CH2][C](C)(C(=O)OC),8200.0,1.1,SEC13,105.0,2020-01-30 00:00:00,PVA,5,100.11699999999998,C3[C](C)(C(=O)OC)[CH2][C](C)(C(=O)OC)[CH2][C](C)(C(=O)OC)[CH2][C](C)(C(=O)OC)[CH2][C](C)(C(=O)OC)[CH2][C](C)(C(=O)OC)[CH2][C](C)(C(=O)OC)[CH2][C](C)(C(=O)OC)[CH2][C](C)(C(=O)OC)[CH2][C](C)(C(=O)OC)3,81.90417211862123,1,1,170.1222222222222,1.0,179.6068878173828,3.306887817382801,0.018757162889295523
397,"Donnerstag, 30. Januar 2020 14:59:09",C12 2,25.0,171.4,0.115,230.1,186.9,196.2,120.5,VAN054_P6(SB355)_1.txt,VAN54_P6,SB355,methacrylate,PMMA,C=C(C)(C(=O)OC),[CH2][C](C)(C(=O)OC),8200.0,1.1,SEC13,105.0,2020-01-30 00:00:00,PVA,5,100.11699999999998,C3[C](C)(C(=O)OC)[CH2][C](C)(C(=O)OC)[CH2][C](C)(C(=O)OC)[CH2][C](C)(C(=O)OC)[CH2][C](C)(C(=O)OC)[CH2][C](C)(C(=O)OC)[CH2][C](C)(C(=O)OC)[CH2][C](C)(C(=O)OC)[CH2][C](C)(C(=O)OC)[CH2][C](C)(C(=O)OC)3,81.90417211862123,1,1,170.1222222222222,1.0,179.60690307617188,8.20690307617187,0.047881581541259446
398,"Donnerstag, 30. Januar 2020 14:59:20",C12 3,25.0,176.1,0.08,231.8,188.7,192.6,142.9,VAN054_P6(SB355)_1.txt,VAN54_P6,SB355,methacrylate,PMMA,C=C(C)(C(=O)OC),[CH2][C](C)(C(=O)OC),8200.0,1.1,SEC13,105.0,2020-01-30 00:00:00,PVA,5,100.11699999999998,C3[C](C)(C(=O)OC)[CH2][C](C)(C(=O)OC)[CH2][C](C)(C(=O)OC)[CH2][C](C)(C(=O)OC)[CH2][C](C)(C(=O)OC)[CH2][C](C)(C(=O)OC)[CH2][C](C)(C(=O)OC)[CH2][C](C)(C(=O)OC)[CH2][C](C)(C(=O)OC)[CH2][C](C)(C(=O)OC)3,81.90417211862123,1,1,170.1222222222222,1.0,179.60687255859375,3.5068725585937557,0.019914097436648244
399,"Donnerstag, 30. Januar 2020 15:00:00",D7 1,25.0,165.0,0.2,295.2,650.1,368.5,115.8,VAN054_P6(SB355)_1.txt,VAN54_P6,SB355,methacrylate,PMMA,C=C(C)(C(=O)OC),[CH2][C](C)(C(=O)OC),8200.0,1.1,SEC13,105.0,2020-01-30 00:00:00,None,8,100.11699999999998,C3[C](C)(C(=O)OC)[CH2][C](C)(C(=O)OC)[CH2][C](C)(C(=O)OC)[CH2][C](C)(C(=O)OC)[CH2][C](C)(C(=O)OC)[CH2][C](C)(C(=O)OC)[CH2][C](C)(C(=O)OC)[CH2][C](C)(C(=O)OC)[CH2][C](C)(C(=O)OC)[CH2][C](C)(C(=O)OC)3,81.90417211862123,0,1,162.63333333333333,0.8333333333333333,158.53875732421875,6.46124267578125,0.039159046519886366
400,"Donnerstag, 30. Januar 2020 15:00:11",D7 2,25.0,164.3,0.057,302.9,171.2,177.2,132.5,VAN054_P6(SB355)_1.txt,VAN54_P6,SB355,methacrylate,PMMA,C=C(C)(C(=O)OC),[CH2][C](C)(C(=O)OC),8200.0,1.1,SEC13,105.0,2020-01-30 00:00:00,None,8,100.11699999999998,C3[C](C)(C(=O)OC)[CH2][C](C)(C(=O)OC)[CH2][C](C)(C(=O)OC)[CH2][C](C)(C(=O)OC)[CH2][C](C)(C(=O)OC)[CH2][C](C)(C(=O)OC)[CH2][C](C)(C(=O)OC)[CH2][C](C)(C(=O)OC)[CH2][C](C)(C(=O)OC)[CH2][C](C)(C(=O)OC)3,81.90417211862123,0,1,162.63333333333333,0.8333333333333333,158.5387725830078,5.761227416992199,0.03506529164328788
401,"Donnerstag, 30. Januar 2020 15:00:22",D7 3,25.0,160.5,0.04,293.8,165.4,170.6,133.2,VAN054_P6(SB355)_1.txt,VAN54_P6,SB355,methacrylate,PMMA,C=C(C)(C(=O)OC),[CH2][C](C)(C(=O)OC),8200.0,1.1,SEC13,105.0,2020-01-30 00:00:00,None,8,100.11699999999998,C3[C](C)(C(=O)OC)[CH2][C](C)(C(=O)OC)[CH2][C](C)(C(=O)OC)[CH2][C](C)(C(=O)OC)[CH2][C](C)(C(=O)OC)[CH2][C](C)(C(=O)OC)[CH2][C](C)(C(=O)OC)[CH2][C](C)(C(=O)OC)[CH2][C](C)(C(=O)OC)[CH2][C](C)(C(=O)OC)3,81.90417211862123,0,1,162.63333333333333,0.8333333333333333,158.5387725830078,1.9612274169921875,0.012219485464125778
402,"Donnerstag, 30. Januar 2020 15:01:01",D8 1,25.0,167.5,0.064,284.1,176.2,182.9,130.9,VAN054_P6(SB355)_1.txt,VAN54_P6,SB355,methacrylate,PMMA,C=C(C)(C(=O)OC),[CH2][C](C)(C(=O)OC),8200.0,1.1,SEC13,105.0,2020-01-30 00:00:00,None,8,100.11699999999998,C3[C](C)(C(=O)OC)[CH2][C](C)(C(=O)OC)[CH2][C](C)(C(=O)OC)[CH2][C](C)(C(=O)OC)[CH2][C](C)(C(=O)OC)[CH2][C](C)(C(=O)OC)[CH2][C](C)(C(=O)OC)[CH2][C](C)(C(=O)OC)[CH2][C](C)(C(=O)OC)[CH2][C](C)(C(=O)OC)3,81.90417211862123,0,1,162.63333333333333,0.8333333333333333,158.5387725830078,8.961227416992188,0.05349986517607276
403,"Donnerstag, 30. Januar 2020 15:01:12",D8 2,25.0,157.0,0.207,283.4,487.9,268.8,119.7,VAN054_P6(SB355)_1.txt,VAN54_P6,SB355,methacrylate,PMMA,C=C(C)(C(=O)OC),[CH2][C](C)(C(=O)OC),8200.0,1.1,SEC13,105.0,2020-01-30 00:00:00,None,8,100.11699999999998,C3[C](C)(C(=O)OC)[CH2][C](C)(C(=O)OC)[CH2][C](C)(C(=O)OC)[CH2][C](C)(C(=O)OC)[CH2][C](C)(C(=O)OC)[CH2][C](C)(C(=O)OC)[CH2][C](C)(C(=O)OC)[CH2][C](C)(C(=O)OC)[CH2][C](C)(C(=O)OC)[CH2][C](C)(C(=O)OC)3,81.90417211862123,0,1,162.63333333333333,0.8333333333333333,158.53875732421875,1.53875732421875,0.009801002065087579
404,"Donnerstag, 30. Januar 2020 15:01:23",D8 3,25.0,161.1,0.061,278.3,168.8,174.9,131.4,VAN054_P6(SB355)_1.txt,VAN54_P6,SB355,methacrylate,PMMA,C=C(C)(C(=O)OC),[CH2][C](C)(C(=O)OC),8200.0,1.1,SEC13,105.0,2020-01-30 00:00:00,None,8,100.11699999999998,C3[C](C)(C(=O)OC)[CH2][C](C)(C(=O)OC)[CH2][C](C)(C(=O)OC)[CH2][C](C)(C(=O)OC)[CH2][C](C)(C(=O)OC)[CH2][C](C)(C(=O)OC)[CH2][C](C)(C(=O)OC)[CH2][C](C)(C(=O)OC)[CH2][C](C)(C(=O)OC)[CH2][C](C)(C(=O)OC)3,81.90417211862123,0,1,162.63333333333333,0.8333333333333333,158.53875732421875,2.5612426757812443,0.01589846477828209
405,"Donnerstag, 30. Januar 2020 15:02:06",D9 1,25.0,165.0,0.115,249.1,175.6,179.7,139.8,VAN054_P6(SB355)_1.txt,VAN54_P6,SB355,methacrylate,PMMA,C=C(C)(C(=O)OC),[CH2][C](C)(C(=O)OC),8200.0,1.1,SEC13,105.0,2020-01-30 00:00:00,None,8,100.11699999999998,C3[C](C)(C(=O)OC)[CH2][C](C)(C(=O)OC)[CH2][C](C)(C(=O)OC)[CH2][C](C)(C(=O)OC)[CH2][C](C)(C(=O)OC)[CH2][C](C)(C(=O)OC)[CH2][C](C)(C(=O)OC)[CH2][C](C)(C(=O)OC)[CH2][C](C)(C(=O)OC)[CH2][C](C)(C(=O)OC)3,81.90417211862123,0,1,162.63333333333333,0.8333333333333333,158.53875732421875,6.46124267578125,0.039159046519886366
406,"Donnerstag, 30. Januar 2020 15:02:17",D9 2,25.0,165.4,0.16699999999999998,249.8,394.2,240.5,129.3,VAN054_P6(SB355)_1.txt,VAN54_P6,SB355,methacrylate,PMMA,C=C(C)(C(=O)OC),[CH2][C](C)(C(=O)OC),8200.0,1.1,SEC13,105.0,2020-01-30 00:00:00,None,8,100.11699999999998,C3[C](C)(C(=O)OC)[CH2][C](C)(C(=O)OC)[CH2][C](C)(C(=O)OC)[CH2][C](C)(C(=O)OC)[CH2][C](C)(C(=O)OC)[CH2][C](C)(C(=O)OC)[CH2][C](C)(C(=O)OC)[CH2][C](C)(C(=O)OC)[CH2][C](C)(C(=O)OC)[CH2][C](C)(C(=O)OC)3,81.90417211862123,0,1,162.63333333333333,0.8333333333333333,158.53875732421875,6.861242675781256,0.04148272476288546
407,"Donnerstag, 30. Januar 2020 15:02:28",D9 3,25.0,157.9,0.11599999999999999,253.8,163.3,168.1,133.9,VAN054_P6(SB355)_1.txt,VAN54_P6,SB355,methacrylate,PMMA,C=C(C)(C(=O)OC),[CH2][C](C)(C(=O)OC),8200.0,1.1,SEC13,105.0,2020-01-30 00:00:00,None,8,100.11699999999998,C3[C](C)(C(=O)OC)[CH2][C](C)(C(=O)OC)[CH2][C](C)(C(=O)OC)[CH2][C](C)(C(=O)OC)[CH2][C](C)(C(=O)OC)[CH2][C](C)(C(=O)OC)[CH2][C](C)(C(=O)OC)[CH2][C](C)(C(=O)OC)[CH2][C](C)(C(=O)OC)[CH2][C](C)(C(=O)OC)3,81.90417211862123,0,1,162.63333333333333,0.8333333333333333,158.5387725830078,0.6387725830078068,0.004045424844887947
408,"Donnerstag, 30. Januar 2020 15:03:05",D10 1,25.0,216.6,0.134,312.6,226.2,224.4,172.9,VAN054_P6(SB355)_1.txt,VAN54_P6,SB355,methacrylate,PMMA,C=C(C)(C(=O)OC),[CH2][C](C)(C(=O)OC),8200.0,1.1,SEC13,105.0,2020-01-30 00:00:00,PVA,8,100.11699999999998,C3[C](C)(C(=O)OC)[CH2][C](C)(C(=O)OC)[CH2][C](C)(C(=O)OC)[CH2][C](C)(C(=O)OC)[CH2][C](C)(C(=O)OC)[CH2][C](C)(C(=O)OC)[CH2][C](C)(C(=O)OC)[CH2][C](C)(C(=O)OC)[CH2][C](C)(C(=O)OC)[CH2][C](C)(C(=O)OC)3,81.90417211862123,1,1,218.82222222222225,1.0,211.9745330810547,4.625466918945307,0.021354879588851832
409,"Donnerstag, 30. Januar 2020 15:03:16",D10 2,25.0,218.5,0.067,314.7,242.0,238.4,184.8,VAN054_P6(SB355)_1.txt,VAN54_P6,SB355,methacrylate,PMMA,C=C(C)(C(=O)OC),[CH2][C](C)(C(=O)OC),8200.0,1.1,SEC13,105.0,2020-01-30 00:00:00,PVA,8,100.11699999999998,C3[C](C)(C(=O)OC)[CH2][C](C)(C(=O)OC)[CH2][C](C)(C(=O)OC)[CH2][C](C)(C(=O)OC)[CH2][C](C)(C(=O)OC)[CH2][C](C)(C(=O)OC)[CH2][C](C)(C(=O)OC)[CH2][C](C)(C(=O)OC)[CH2][C](C)(C(=O)OC)[CH2][C](C)(C(=O)OC)3,81.90417211862123,1,1,218.82222222222225,1.0,211.97451782226562,6.525482177734375,0.029864906991919335
410,"Donnerstag, 30. Januar 2020 15:03:27",D10 3,25.0,221.6,0.085,321.8,250.8,246.2,180.7,VAN054_P6(SB355)_1.txt,VAN54_P6,SB355,methacrylate,PMMA,C=C(C)(C(=O)OC),[CH2][C](C)(C(=O)OC),8200.0,1.1,SEC13,105.0,2020-01-30 00:00:00,PVA,8,100.11699999999998,C3[C](C)(C(=O)OC)[CH2][C](C)(C(=O)OC)[CH2][C](C)(C(=O)OC)[CH2][C](C)(C(=O)OC)[CH2][C](C)(C(=O)OC)[CH2][C](C)(C(=O)OC)[CH2][C](C)(C(=O)OC)[CH2][C](C)(C(=O)OC)[CH2][C](C)(C(=O)OC)[CH2][C](C)(C(=O)OC)3,81.90417211862123,1,1,218.82222222222225,1.0,211.97451782226562,9.62548217773437,0.04343629141576882
411,"Donnerstag, 30. Januar 2020 15:04:06",D11 1,25.0,213.5,0.09300000000000001,306.3,233.5,231.0,188.3,VAN054_P6(SB355)_1.txt,VAN54_P6,SB355,methacrylate,PMMA,C=C(C)(C(=O)OC),[CH2][C](C)(C(=O)OC),8200.0,1.1,SEC13,105.0,2020-01-30 00:00:00,PVA,8,100.11699999999998,C3[C](C)(C(=O)OC)[CH2][C](C)(C(=O)OC)[CH2][C](C)(C(=O)OC)[CH2][C](C)(C(=O)OC)[CH2][C](C)(C(=O)OC)[CH2][C](C)(C(=O)OC)[CH2][C](C)(C(=O)OC)[CH2][C](C)(C(=O)OC)[CH2][C](C)(C(=O)OC)[CH2][C](C)(C(=O)OC)3,81.90417211862123,1,1,218.82222222222225,1.0,211.97451782226562,1.525482177734375,0.007145115586577869
412,"Donnerstag, 30. Januar 2020 15:04:17",D11 2,25.0,226.2,0.044000000000000004,313.0,233.4,231.6,208.9,VAN054_P6(SB355)_1.txt,VAN54_P6,SB355,methacrylate,PMMA,C=C(C)(C(=O)OC),[CH2][C](C)(C(=O)OC),8200.0,1.1,SEC13,105.0,2020-01-30 00:00:00,PVA,8,100.11699999999998,C3[C](C)(C(=O)OC)[CH2][C](C)(C(=O)OC)[CH2][C](C)(C(=O)OC)[CH2][C](C)(C(=O)OC)[CH2][C](C)(C(=O)OC)[CH2][C](C)(C(=O)OC)[CH2][C](C)(C(=O)OC)[CH2][C](C)(C(=O)OC)[CH2][C](C)(C(=O)OC)[CH2][C](C)(C(=O)OC)3,81.90417211862123,1,1,218.82222222222225,1.0,211.97454833984375,14.225451660156239,0.06288882254710981
413,"Donnerstag, 30. Januar 2020 15:04:28",D11 3,25.0,217.0,0.046,308.8,224.1,222.5,197.5,VAN054_P6(SB355)_1.txt,VAN54_P6,SB355,methacrylate,PMMA,C=C(C)(C(=O)OC),[CH2][C](C)(C(=O)OC),8200.0,1.1,SEC13,105.0,2020-01-30 00:00:00,PVA,8,100.11699999999998,C3[C](C)(C(=O)OC)[CH2][C](C)(C(=O)OC)[CH2][C](C)(C(=O)OC)[CH2][C](C)(C(=O)OC)[CH2][C](C)(C(=O)OC)[CH2][C](C)(C(=O)OC)[CH2][C](C)(C(=O)OC)[CH2][C](C)(C(=O)OC)[CH2][C](C)(C(=O)OC)[CH2][C](C)(C(=O)OC)3,81.90417211862123,1,1,218.82222222222225,1.0,211.97451782226562,5.025482177734375,0.02315890404485887
414,"Donnerstag, 30. Januar 2020 15:05:04",D12 1,25.0,219.8,0.1,338.6,253.7,248.1,170.0,VAN054_P6(SB355)_1.txt,VAN54_P6,SB355,methacrylate,PMMA,C=C(C)(C(=O)OC),[CH2][C](C)(C(=O)OC),8200.0,1.1,SEC13,105.0,2020-01-30 00:00:00,PVA,8,100.11699999999998,C3[C](C)(C(=O)OC)[CH2][C](C)(C(=O)OC)[CH2][C](C)(C(=O)OC)[CH2][C](C)(C(=O)OC)[CH2][C](C)(C(=O)OC)[CH2][C](C)(C(=O)OC)[CH2][C](C)(C(=O)OC)[CH2][C](C)(C(=O)OC)[CH2][C](C)(C(=O)OC)[CH2][C](C)(C(=O)OC)3,81.90417211862123,1,1,218.82222222222225,1.0,211.97451782226562,7.825482177734386,0.035602739662121866
415,"Donnerstag, 30. Januar 2020 15:05:15",D12 2,25.0,220.4,0.087,335.9,239.4,236.3,199.1,VAN054_P6(SB355)_1.txt,VAN54_P6,SB355,methacrylate,PMMA,C=C(C)(C(=O)OC),[CH2][C](C)(C(=O)OC),8200.0,1.1,SEC13,105.0,2020-01-30 00:00:00,PVA,8,100.11699999999998,C3[C](C)(C(=O)OC)[CH2][C](C)(C(=O)OC)[CH2][C](C)(C(=O)OC)[CH2][C](C)(C(=O)OC)[CH2][C](C)(C(=O)OC)[CH2][C](C)(C(=O)OC)[CH2][C](C)(C(=O)OC)[CH2][C](C)(C(=O)OC)[CH2][C](C)(C(=O)OC)[CH2][C](C)(C(=O)OC)3,81.90417211862123,1,1,218.82222222222225,1.0,211.97451782226562,8.42548217773438,0.03822814055233385
416,"Donnerstag, 30. Januar 2020 15:05:26",D12 3,25.0,215.8,0.049,323.0,231.5,229.2,192.1,VAN054_P6(SB355)_1.txt,VAN54_P6,SB355,methacrylate,PMMA,C=C(C)(C(=O)OC),[CH2][C](C)(C(=O)OC),8200.0,1.1,SEC13,105.0,2020-01-30 00:00:00,PVA,8,100.11699999999998,C3[C](C)(C(=O)OC)[CH2][C](C)(C(=O)OC)[CH2][C](C)(C(=O)OC)[CH2][C](C)(C(=O)OC)[CH2][C](C)(C(=O)OC)[CH2][C](C)(C(=O)OC)[CH2][C](C)(C(=O)OC)[CH2][C](C)(C(=O)OC)[CH2][C](C)(C(=O)OC)[CH2][C](C)(C(=O)OC)3,81.90417211862123,1,1,218.82222222222225,1.0,211.97451782226562,3.8254821777343864,0.017726979507573615
417,"Donnerstag, 30. Januar 2020 15:06:10",E7 1,25.0,175.7,0.162,192.3,180.2,183.6,143.8,VAN054_P6(SB355)_1.txt,VAN54_P6,SB355,methacrylate,PMMA,C=C(C)(C(=O)OC),[CH2][C](C)(C(=O)OC),8200.0,1.1,SEC13,105.0,2020-01-30 00:00:00,None,10,100.11699999999998,C3[C](C)(C(=O)OC)[CH2][C](C)(C(=O)OC)[CH2][C](C)(C(=O)OC)[CH2][C](C)(C(=O)OC)[CH2][C](C)(C(=O)OC)[CH2][C](C)(C(=O)OC)[CH2][C](C)(C(=O)OC)[CH2][C](C)(C(=O)OC)[CH2][C](C)(C(=O)OC)[CH2][C](C)(C(=O)OC)3,81.90417211862123,0,1,181.05555555555557,0.8333333333333333,179.2684326171875,3.5684326171875114,0.02030980430954759
418,"Donnerstag, 30. Januar 2020 15:06:21",E7 2,25.0,180.3,0.106,193.8,194.2,197.5,144.4,VAN054_P6(SB355)_1.txt,VAN54_P6,SB355,methacrylate,PMMA,C=C(C)(C(=O)OC),[CH2][C](C)(C(=O)OC),8200.0,1.1,SEC13,105.0,2020-01-30 00:00:00,None,10,100.11699999999998,C3[C](C)(C(=O)OC)[CH2][C](C)(C(=O)OC)[CH2][C](C)(C(=O)OC)[CH2][C](C)(C(=O)OC)[CH2][C](C)(C(=O)OC)[CH2][C](C)(C(=O)OC)[CH2][C](C)(C(=O)OC)[CH2][C](C)(C(=O)OC)[CH2][C](C)(C(=O)OC)[CH2][C](C)(C(=O)OC)3,81.90417211862123,0,1,181.05555555555557,0.8333333333333333,179.2684326171875,1.0315673828125114,0.005721394247434893
419,"Donnerstag, 30. Januar 2020 15:06:31",E7 3,25.0,181.8,0.155,197.6,211.2,218.6,114.5,VAN054_P6(SB355)_1.txt,VAN54_P6,SB355,methacrylate,PMMA,C=C(C)(C(=O)OC),[CH2][C](C)(C(=O)OC),8200.0,1.1,SEC13,105.0,2020-01-30 00:00:00,None,10,100.11699999999998,C3[C](C)(C(=O)OC)[CH2][C](C)(C(=O)OC)[CH2][C](C)(C(=O)OC)[CH2][C](C)(C(=O)OC)[CH2][C](C)(C(=O)OC)[CH2][C](C)(C(=O)OC)[CH2][C](C)(C(=O)OC)[CH2][C](C)(C(=O)OC)[CH2][C](C)(C(=O)OC)[CH2][C](C)(C(=O)OC)3,81.90417211862123,0,1,181.05555555555557,0.8333333333333333,179.2684326171875,2.5315673828125114,0.01392501310677949
420,"Donnerstag, 30. Januar 2020 15:07:16",E8 1,25.0,176.9,0.138,187.6,184.8,187.6,147.7,VAN054_P6(SB355)_1.txt,VAN54_P6,SB355,methacrylate,PMMA,C=C(C)(C(=O)OC),[CH2][C](C)(C(=O)OC),8200.0,1.1,SEC13,105.0,2020-01-30 00:00:00,None,10,100.11699999999998,C3[C](C)(C(=O)OC)[CH2][C](C)(C(=O)OC)[CH2][C](C)(C(=O)OC)[CH2][C](C)(C(=O)OC)[CH2][C](C)(C(=O)OC)[CH2][C](C)(C(=O)OC)[CH2][C](C)(C(=O)OC)[CH2][C](C)(C(=O)OC)[CH2][C](C)(C(=O)OC)[CH2][C](C)(C(=O)OC)3,81.90417211862123,0,1,181.05555555555557,0.8333333333333333,179.2684326171875,2.3684326171874943,0.013388539384892562
421,"Donnerstag, 30. Januar 2020 15:07:27",E8 2,25.0,183.1,0.102,212.2,190.4,192.1,154.5,VAN054_P6(SB355)_1.txt,VAN54_P6,SB355,methacrylate,PMMA,C=C(C)(C(=O)OC),[CH2][C](C)(C(=O)OC),8200.0,1.1,SEC13,105.0,2020-01-30 00:00:00,None,10,100.11699999999998,C3[C](C)(C(=O)OC)[CH2][C](C)(C(=O)OC)[CH2][C](C)(C(=O)OC)[CH2][C](C)(C(=O)OC)[CH2][C](C)(C(=O)OC)[CH2][C](C)(C(=O)OC)[CH2][C](C)(C(=O)OC)[CH2][C](C)(C(=O)OC)[CH2][C](C)(C(=O)OC)[CH2][C](C)(C(=O)OC)3,81.90417211862123,0,1,181.05555555555557,0.8333333333333333,179.2684326171875,3.8315673828124943,0.02092609165927086
422,"Donnerstag, 30. Januar 2020 15:07:38",E8 3,25.0,187.0,0.114,208.1,209.9,213.2,137.5,VAN054_P6(SB355)_1.txt,VAN54_P6,SB355,methacrylate,PMMA,C=C(C)(C(=O)OC),[CH2][C](C)(C(=O)OC),8200.0,1.1,SEC13,105.0,2020-01-30 00:00:00,None,10,100.11699999999998,C3[C](C)(C(=O)OC)[CH2][C](C)(C(=O)OC)[CH2][C](C)(C(=O)OC)[CH2][C](C)(C(=O)OC)[CH2][C](C)(C(=O)OC)[CH2][C](C)(C(=O)OC)[CH2][C](C)(C(=O)OC)[CH2][C](C)(C(=O)OC)[CH2][C](C)(C(=O)OC)[CH2][C](C)(C(=O)OC)3,81.90417211862123,0,1,181.05555555555557,0.8333333333333333,179.26846313476562,7.731536865234375,0.04134511692638703
423,"Donnerstag, 30. Januar 2020 15:08:25",E9 1,25.0,178.7,0.059000000000000004,214.3,188.2,189.2,159.5,VAN054_P6(SB355)_1.txt,VAN54_P6,SB355,methacrylate,PMMA,C=C(C)(C(=O)OC),[CH2][C](C)(C(=O)OC),8200.0,1.1,SEC13,105.0,2020-01-30 00:00:00,None,10,100.11699999999998,C3[C](C)(C(=O)OC)[CH2][C](C)(C(=O)OC)[CH2][C](C)(C(=O)OC)[CH2][C](C)(C(=O)OC)[CH2][C](C)(C(=O)OC)[CH2][C](C)(C(=O)OC)[CH2][C](C)(C(=O)OC)[CH2][C](C)(C(=O)OC)[CH2][C](C)(C(=O)OC)[CH2][C](C)(C(=O)OC)3,81.90417211862123,0,1,181.05555555555557,0.8333333333333333,179.2684326171875,0.5684326171875114,0.003180932384932912
424,"Donnerstag, 30. Januar 2020 15:08:35",E9 2,25.0,186.6,0.006,210.6,195.6,196.6,160.7,VAN054_P6(SB355)_1.txt,VAN54_P6,SB355,methacrylate,PMMA,C=C(C)(C(=O)OC),[CH2][C](C)(C(=O)OC),8200.0,1.1,SEC13,105.0,2020-01-30 00:00:00,None,10,100.11699999999998,C3[C](C)(C(=O)OC)[CH2][C](C)(C(=O)OC)[CH2][C](C)(C(=O)OC)[CH2][C](C)(C(=O)OC)[CH2][C](C)(C(=O)OC)[CH2][C](C)(C(=O)OC)[CH2][C](C)(C(=O)OC)[CH2][C](C)(C(=O)OC)[CH2][C](C)(C(=O)OC)[CH2][C](C)(C(=O)OC)3,81.90417211862123,0,1,181.05555555555557,0.8333333333333333,179.26846313476562,7.331536865234369,0.03929012253608987
425,"Donnerstag, 30. Januar 2020 15:08:46",E9 3,25.0,179.4,0.068,206.1,190.9,193.4,150.5,VAN054_P6(SB355)_1.txt,VAN54_P6,SB355,methacrylate,PMMA,C=C(C)(C(=O)OC),[CH2][C](C)(C(=O)OC),8200.0,1.1,SEC13,105.0,2020-01-30 00:00:00,None,10,100.11699999999998,C3[C](C)(C(=O)OC)[CH2][C](C)(C(=O)OC)[CH2][C](C)(C(=O)OC)[CH2][C](C)(C(=O)OC)[CH2][C](C)(C(=O)OC)[CH2][C](C)(C(=O)OC)[CH2][C](C)(C(=O)OC)[CH2][C](C)(C(=O)OC)[CH2][C](C)(C(=O)OC)[CH2][C](C)(C(=O)OC)3,81.90417211862123,0,1,181.05555555555557,0.8333333333333333,179.2684326171875,0.13156738281250568,0.0007333744861343683
426,"Donnerstag, 30. Januar 2020 15:09:39",E10 1,25.0,241.4,0.109,240.4,267.9,260.9,210.2,VAN054_P6(SB355)_1.txt,VAN54_P6,SB355,methacrylate,PMMA,C=C(C)(C(=O)OC),[CH2][C](C)(C(=O)OC),8200.0,1.1,SEC13,105.0,2020-01-30 00:00:00,PVA,10,100.11699999999998,C3[C](C)(C(=O)OC)[CH2][C](C)(C(=O)OC)[CH2][C](C)(C(=O)OC)[CH2][C](C)(C(=O)OC)[CH2][C](C)(C(=O)OC)[CH2][C](C)(C(=O)OC)[CH2][C](C)(C(=O)OC)[CH2][C](C)(C(=O)OC)[CH2][C](C)(C(=O)OC)[CH2][C](C)(C(=O)OC)3,81.90417211862123,1,1,239.06666666666663,1.0,236.98214721679688,4.417852783203131,0.01830096430490112
427,"Donnerstag, 30. Januar 2020 15:09:50",E10 2,25.0,238.3,0.21600000000000005,241.8,820.8,416.6,186.7,VAN054_P6(SB355)_1.txt,VAN54_P6,SB355,methacrylate,PMMA,C=C(C)(C(=O)OC),[CH2][C](C)(C(=O)OC),8200.0,1.1,SEC13,105.0,2020-01-30 00:00:00,PVA,10,100.11699999999998,C3[C](C)(C(=O)OC)[CH2][C](C)(C(=O)OC)[CH2][C](C)(C(=O)OC)[CH2][C](C)(C(=O)OC)[CH2][C](C)(C(=O)OC)[CH2][C](C)(C(=O)OC)[CH2][C](C)(C(=O)OC)[CH2][C](C)(C(=O)OC)[CH2][C](C)(C(=O)OC)[CH2][C](C)(C(=O)OC)3,81.90417211862123,1,1,239.06666666666663,1.0,236.98214721679688,1.3178527832031364,0.005530225695355167
428,"Donnerstag, 30. Januar 2020 15:10:01",E10 3,25.0,240.8,0.166,240.9,499.4,316.4,199.5,VAN054_P6(SB355)_1.txt,VAN54_P6,SB355,methacrylate,PMMA,C=C(C)(C(=O)OC),[CH2][C](C)(C(=O)OC),8200.0,1.1,SEC13,105.0,2020-01-30 00:00:00,PVA,10,100.11699999999998,C3[C](C)(C(=O)OC)[CH2][C](C)(C(=O)OC)[CH2][C](C)(C(=O)OC)[CH2][C](C)(C(=O)OC)[CH2][C](C)(C(=O)OC)[CH2][C](C)(C(=O)OC)[CH2][C](C)(C(=O)OC)[CH2][C](C)(C(=O)OC)[CH2][C](C)(C(=O)OC)[CH2][C](C)(C(=O)OC)3,81.90417211862123,1,1,239.06666666666663,1.0,236.98216247558594,3.817837524414074,0.015854806995075056
429,"Donnerstag, 30. Januar 2020 15:10:46",E11 1,25.0,247.6,0.126,238.1,274.4,266.6,214.1,VAN054_P6(SB355)_1.txt,VAN54_P6,SB355,methacrylate,PMMA,C=C(C)(C(=O)OC),[CH2][C](C)(C(=O)OC),8200.0,1.1,SEC13,105.0,2020-01-30 00:00:00,PVA,10,100.11699999999998,C3[C](C)(C(=O)OC)[CH2][C](C)(C(=O)OC)[CH2][C](C)(C(=O)OC)[CH2][C](C)(C(=O)OC)[CH2][C](C)(C(=O)OC)[CH2][C](C)(C(=O)OC)[CH2][C](C)(C(=O)OC)[CH2][C](C)(C(=O)OC)[CH2][C](C)(C(=O)OC)[CH2][C](C)(C(=O)OC)3,81.90417211862123,1,1,239.06666666666663,1.0,236.98216247558594,10.617837524414057,0.04288302715837664
430,"Donnerstag, 30. Januar 2020 15:10:57",E11 2,25.0,241.3,0.064,225.4,264.1,258.8,215.6,VAN054_P6(SB355)_1.txt,VAN54_P6,SB355,methacrylate,PMMA,C=C(C)(C(=O)OC),[CH2][C](C)(C(=O)OC),8200.0,1.1,SEC13,105.0,2020-01-30 00:00:00,PVA,10,100.11699999999998,C3[C](C)(C(=O)OC)[CH2][C](C)(C(=O)OC)[CH2][C](C)(C(=O)OC)[CH2][C](C)(C(=O)OC)[CH2][C](C)(C(=O)OC)[CH2][C](C)(C(=O)OC)[CH2][C](C)(C(=O)OC)[CH2][C](C)(C(=O)OC)[CH2][C](C)(C(=O)OC)[CH2][C](C)(C(=O)OC)3,81.90417211862123,1,1,239.06666666666663,1.0,236.98216247558594,4.317837524414074,0.017894063507725128
431,"Donnerstag, 30. Januar 2020 15:11:08",E11 3,25.0,228.3,0.08800000000000001,230.7,251.4,246.9,202.7,VAN054_P6(SB355)_1.txt,VAN54_P6,SB355,methacrylate,PMMA,C=C(C)(C(=O)OC),[CH2][C](C)(C(=O)OC),8200.0,1.1,SEC13,105.0,2020-01-30 00:00:00,PVA,10,100.11699999999998,C3[C](C)(C(=O)OC)[CH2][C](C)(C(=O)OC)[CH2][C](C)(C(=O)OC)[CH2][C](C)(C(=O)OC)[CH2][C](C)(C(=O)OC)[CH2][C](C)(C(=O)OC)[CH2][C](C)(C(=O)OC)[CH2][C](C)(C(=O)OC)[CH2][C](C)(C(=O)OC)[CH2][C](C)(C(=O)OC)3,81.90417211862123,1,1,239.06666666666663,1.0,236.9821319580078,8.682131958007801,0.03802948733249146
432,"Donnerstag, 30. Januar 2020 15:13:15",E12 1,25.0,240.1,0.17,236.3,484.3,318.6,189.0,VAN054_P6(SB355)_1.txt,VAN54_P6,SB355,methacrylate,PMMA,C=C(C)(C(=O)OC),[CH2][C](C)(C(=O)OC),8200.0,1.1,SEC13,105.0,2020-01-30 00:00:00,PVA,10,100.11699999999998,C3[C](C)(C(=O)OC)[CH2][C](C)(C(=O)OC)[CH2][C](C)(C(=O)OC)[CH2][C](C)(C(=O)OC)[CH2][C](C)(C(=O)OC)[CH2][C](C)(C(=O)OC)[CH2][C](C)(C(=O)OC)[CH2][C](C)(C(=O)OC)[CH2][C](C)(C(=O)OC)[CH2][C](C)(C(=O)OC)3,81.90417211862123,1,1,239.06666666666663,1.0,236.98216247558594,3.117837524414057,0.012985579027130599
433,"Donnerstag, 30. Januar 2020 15:13:26",E12 2,25.0,240.6,0.165,236.4,460.4,298.9,203.2,VAN054_P6(SB355)_1.txt,VAN54_P6,SB355,methacrylate,PMMA,C=C(C)(C(=O)OC),[CH2][C](C)(C(=O)OC),8200.0,1.1,SEC13,105.0,2020-01-30 00:00:00,PVA,10,100.11699999999998,C3[C](C)(C(=O)OC)[CH2][C](C)(C(=O)OC)[CH2][C](C)(C(=O)OC)[CH2][C](C)(C(=O)OC)[CH2][C](C)(C(=O)OC)[CH2][C](C)(C(=O)OC)[CH2][C](C)(C(=O)OC)[CH2][C](C)(C(=O)OC)[CH2][C](C)(C(=O)OC)[CH2][C](C)(C(=O)OC)3,81.90417211862123,1,1,239.06666666666663,1.0,236.98216247558594,3.617837524414057,0.015036731190415865
434,"Donnerstag, 30. Januar 2020 15:13:36",E12 3,25.0,233.2,0.14300000000000002,238.9,250.0,246.0,206.9,VAN054_P6(SB355)_1.txt,VAN54_P6,SB355,methacrylate,PMMA,C=C(C)(C(=O)OC),[CH2][C](C)(C(=O)OC),8200.0,1.1,SEC13,105.0,2020-01-30 00:00:00,PVA,10,100.11699999999998,C3[C](C)(C(=O)OC)[CH2][C](C)(C(=O)OC)[CH2][C](C)(C(=O)OC)[CH2][C](C)(C(=O)OC)[CH2][C](C)(C(=O)OC)[CH2][C](C)(C(=O)OC)[CH2][C](C)(C(=O)OC)[CH2][C](C)(C(=O)OC)[CH2][C](C)(C(=O)OC)[CH2][C](C)(C(=O)OC)3,81.90417211862123,1,1,239.06666666666663,1.0,236.98214721679688,3.7821472167968864,0.016218470054875155
435,"Donnerstag, 30. Januar 2020 15:14:17",F7 1,25.0,214.2,0.27899999999999997,433.7,1067.0,579.0,140.1,VAN054_P6(SB355)_1.txt,VAN54_P6,SB355,methacrylate,PMMA,C=C(C)(C(=O)OC),[CH2][C](C)(C(=O)OC),8200.0,1.1,SEC13,105.0,2020-01-30 00:00:00,None,15,100.11699999999998,C3[C](C)(C(=O)OC)[CH2][C](C)(C(=O)OC)[CH2][C](C)(C(=O)OC)[CH2][C](C)(C(=O)OC)[CH2][C](C)(C(=O)OC)[CH2][C](C)(C(=O)OC)[CH2][C](C)(C(=O)OC)[CH2][C](C)(C(=O)OC)[CH2][C](C)(C(=O)OC)[CH2][C](C)(C(=O)OC)3,81.90417211862123,0,1,214.17777777777783,1.0,211.5345458984375,2.6654541015624886,0.012443763312616662
436,"Donnerstag, 30. Januar 2020 15:14:28",F7 2,25.0,217.9,0.278,438.5,1096.0,600.4,139.9,VAN054_P6(SB355)_1.txt,VAN54_P6,SB355,methacrylate,PMMA,C=C(C)(C(=O)OC),[CH2][C](C)(C(=O)OC),8200.0,1.1,SEC13,105.0,2020-01-30 00:00:00,None,15,100.11699999999998,C3[C](C)(C(=O)OC)[CH2][C](C)(C(=O)OC)[CH2][C](C)(C(=O)OC)[CH2][C](C)(C(=O)OC)[CH2][C](C)(C(=O)OC)[CH2][C](C)(C(=O)OC)[CH2][C](C)(C(=O)OC)[CH2][C](C)(C(=O)OC)[CH2][C](C)(C(=O)OC)[CH2][C](C)(C(=O)OC)3,81.90417211862123,0,1,214.17777777777783,1.0,211.5345458984375,6.365454101562506,0.02921273107646859
437,"Donnerstag, 30. Januar 2020 15:14:39",F7 3,25.0,215.3,0.212,430.5,249.1,273.0,72.0,VAN054_P6(SB355)_1.txt,VAN54_P6,SB355,methacrylate,PMMA,C=C(C)(C(=O)OC),[CH2][C](C)(C(=O)OC),8200.0,1.1,SEC13,105.0,2020-01-30 00:00:00,None,15,100.11699999999998,C3[C](C)(C(=O)OC)[CH2][C](C)(C(=O)OC)[CH2][C](C)(C(=O)OC)[CH2][C](C)(C(=O)OC)[CH2][C](C)(C(=O)OC)[CH2][C](C)(C(=O)OC)[CH2][C](C)(C(=O)OC)[CH2][C](C)(C(=O)OC)[CH2][C](C)(C(=O)OC)[CH2][C](C)(C(=O)OC)3,81.90417211862123,0,1,214.17777777777783,1.0,211.5345458984375,3.7654541015625114,0.01748933628222253
438,"Donnerstag, 30. Januar 2020 15:15:15",F8 1,25.0,220.0,0.225,357.1,277.9,287.5,86.21,VAN054_P6(SB355)_1.txt,VAN54_P6,SB355,methacrylate,PMMA,C=C(C)(C(=O)OC),[CH2][C](C)(C(=O)OC),8200.0,1.1,SEC13,105.0,2020-01-30 00:00:00,None,15,100.11699999999998,C3[C](C)(C(=O)OC)[CH2][C](C)(C(=O)OC)[CH2][C](C)(C(=O)OC)[CH2][C](C)(C(=O)OC)[CH2][C](C)(C(=O)OC)[CH2][C](C)(C(=O)OC)[CH2][C](C)(C(=O)OC)[CH2][C](C)(C(=O)OC)[CH2][C](C)(C(=O)OC)[CH2][C](C)(C(=O)OC)3,81.90417211862123,0,1,214.17777777777783,1.0,211.5345458984375,8.4654541015625,0.038479336825284094
