Repository: JulianKimmig/nanoparticle_size_prediction

File: pretrained/np_model_12/evaluation/train_df.csv (part 9 of 40)
index,measurment_data,sample,temperature,z_average,dispersity,mean_count_rate,volume_mean,intensity_mean,number_mean,file,np_formulation,substance_code,polymer_class,polymer,smiles_monomer,smiles_ru,mn,pdi,mn_method,tg,date,additive,polymer_concentration,mass_ru,circular_smiles_10,dp,with_pva,valid,mean_z_average,roll_valid,predicted_z_average,error,rel_error
505,"Mittwoch, 6. Mai 2020 15:41:26",C6 2,25.0,201.4,0.005,239.6,209.3,208.3,184.0,VAN#59_P1.txt,VAN59_P1,TS-012a,methacrylate,Poly-i-Butyl MA,C=C(C)C(=O)OCC(C)C,[CH2][C](C)(C(=O)OCC(C)C),9500.0,1.11,SEC13,53.0,2020-05-06 00:00:00,PVA,5,142.19799999999995,C3[C](C)(C(=O)OCC(C)C)[CH2][C](C)(C(=O)OCC(C)C)[CH2][C](C)(C(=O)OCC(C)C)[CH2][C](C)(C(=O)OCC(C)C)[CH2][C](C)(C(=O)OCC(C)C)[CH2][C](C)(C(=O)OCC(C)C)[CH2][C](C)(C(=O)OCC(C)C)[CH2][C](C)(C(=O)OCC(C)C)[CH2][C](C)(C(=O)OCC(C)C)[CH2][C](C)(C(=O)OCC(C)C)3,66.80825328063686,1,1,205.17777777777783,1.0,204.390625,2.9906249999999943,0.01484918073485598
506,"Mittwoch, 6. Mai 2020 15:41:37",C6 3,25.0,193.9,0.15,229.1,207.1,206.7,171.6,VAN#59_P1.txt,VAN59_P1,TS-012a,methacrylate,Poly-i-Butyl MA,C=C(C)C(=O)OCC(C)C,[CH2][C](C)(C(=O)OCC(C)C),9500.0,1.11,SEC13,53.0,2020-05-06 00:00:00,PVA,5,142.19799999999995,C3[C](C)(C(=O)OCC(C)C)[CH2][C](C)(C(=O)OCC(C)C)[CH2][C](C)(C(=O)OCC(C)C)[CH2][C](C)(C(=O)OCC(C)C)[CH2][C](C)(C(=O)OCC(C)C)[CH2][C](C)(C(=O)OCC(C)C)[CH2][C](C)(C(=O)OCC(C)C)[CH2][C](C)(C(=O)OCC(C)C)[CH2][C](C)(C(=O)OCC(C)C)[CH2][C](C)(C(=O)OCC(C)C)3,66.80825328063686,1,1,205.17777777777783,1.0,204.390625,10.490624999999994,0.05410327488396077
507,"Mittwoch, 6. Mai 2020 15:42:16",D1 1,25.0,188.5,0.139,307.6,218.8,223.0,124.7,VAN#59_P1.txt,VAN59_P1,TS-012a,methacrylate,Poly-i-Butyl MA,C=C(C)C(=O)OCC(C)C,[CH2][C](C)(C(=O)OCC(C)C),9500.0,1.11,SEC13,53.0,2020-05-06 00:00:00,None,8,142.19799999999995,C3[C](C)(C(=O)OCC(C)C)[CH2][C](C)(C(=O)OCC(C)C)[CH2][C](C)(C(=O)OCC(C)C)[CH2][C](C)(C(=O)OCC(C)C)[CH2][C](C)(C(=O)OCC(C)C)[CH2][C](C)(C(=O)OCC(C)C)[CH2][C](C)(C(=O)OCC(C)C)[CH2][C](C)(C(=O)OCC(C)C)[CH2][C](C)(C(=O)OCC(C)C)[CH2][C](C)(C(=O)OCC(C)C)3,66.80825328063686,0,1,190.27777777777774,1.0,185.99488830566406,2.5051116943359375,0.013289717211331233
508,"Mittwoch, 6. Mai 2020 15:42:26",D1 2,25.0,190.4,0.201,305.6,688.2,365.7,138.9,VAN#59_P1.txt,VAN59_P1,TS-012a,methacrylate,Poly-i-Butyl MA,C=C(C)C(=O)OCC(C)C,[CH2][C](C)(C(=O)OCC(C)C),9500.0,1.11,SEC13,53.0,2020-05-06 00:00:00,None,8,142.19799999999995,C3[C](C)(C(=O)OCC(C)C)[CH2][C](C)(C(=O)OCC(C)C)[CH2][C](C)(C(=O)OCC(C)C)[CH2][C](C)(C(=O)OCC(C)C)[CH2][C](C)(C(=O)OCC(C)C)[CH2][C](C)(C(=O)OCC(C)C)[CH2][C](C)(C(=O)OCC(C)C)[CH2][C](C)(C(=O)OCC(C)C)[CH2][C](C)(C(=O)OCC(C)C)[CH2][C](C)(C(=O)OCC(C)C)3,66.80825328063686,0,1,190.27777777777774,1.0,185.99488830566406,4.405111694335943,0.02313609083159634
509,"Mittwoch, 6. Mai 2020 15:42:37",D1 3,25.0,190.8,0.16699999999999998,305.1,504.1,308.9,137.5,VAN#59_P1.txt,VAN59_P1,TS-012a,methacrylate,Poly-i-Butyl MA,C=C(C)C(=O)OCC(C)C,[CH2][C](C)(C(=O)OCC(C)C),9500.0,1.11,SEC13,53.0,2020-05-06 00:00:00,None,8,142.19799999999995,C3[C](C)(C(=O)OCC(C)C)[CH2][C](C)(C(=O)OCC(C)C)[CH2][C](C)(C(=O)OCC(C)C)[CH2][C](C)(C(=O)OCC(C)C)[CH2][C](C)(C(=O)OCC(C)C)[CH2][C](C)(C(=O)OCC(C)C)[CH2][C](C)(C(=O)OCC(C)C)[CH2][C](C)(C(=O)OCC(C)C)[CH2][C](C)(C(=O)OCC(C)C)[CH2][C](C)(C(=O)OCC(C)C)3,66.80825328063686,0,1,190.27777777777774,1.0,185.99488830566406,4.805111694335949,0.025184023555219856
510,"Mittwoch, 6. Mai 2020 15:43:14",D2 1,25.0,187.0,0.131,291.8,201.3,204.8,140.0,VAN#59_P1.txt,VAN59_P1,TS-012a,methacrylate,Poly-i-Butyl MA,C=C(C)C(=O)OCC(C)C,[CH2][C](C)(C(=O)OCC(C)C),9500.0,1.11,SEC13,53.0,2020-05-06 00:00:00,None,8,142.19799999999995,C3[C](C)(C(=O)OCC(C)C)[CH2][C](C)(C(=O)OCC(C)C)[CH2][C](C)(C(=O)OCC(C)C)[CH2][C](C)(C(=O)OCC(C)C)[CH2][C](C)(C(=O)OCC(C)C)[CH2][C](C)(C(=O)OCC(C)C)[CH2][C](C)(C(=O)OCC(C)C)[CH2][C](C)(C(=O)OCC(C)C)[CH2][C](C)(C(=O)OCC(C)C)[CH2][C](C)(C(=O)OCC(C)C)3,66.80825328063686,0,1,190.27777777777774,1.0,185.99488830566406,1.0051116943359375,0.005374928846716243
511,"Mittwoch, 6. Mai 2020 15:43:24",D2 2,25.0,192.9,0.14,305.1,209.7,210.2,160.6,VAN#59_P1.txt,VAN59_P1,TS-012a,methacrylate,Poly-i-Butyl MA,C=C(C)C(=O)OCC(C)C,[CH2][C](C)(C(=O)OCC(C)C),9500.0,1.11,SEC13,53.0,2020-05-06 00:00:00,None,8,142.19799999999995,C3[C](C)(C(=O)OCC(C)C)[CH2][C](C)(C(=O)OCC(C)C)[CH2][C](C)(C(=O)OCC(C)C)[CH2][C](C)(C(=O)OCC(C)C)[CH2][C](C)(C(=O)OCC(C)C)[CH2][C](C)(C(=O)OCC(C)C)[CH2][C](C)(C(=O)OCC(C)C)[CH2][C](C)(C(=O)OCC(C)C)[CH2][C](C)(C(=O)OCC(C)C)[CH2][C](C)(C(=O)OCC(C)C)3,66.80825328063686,0,1,190.27777777777774,1.0,185.99488830566406,6.905111694335943,0.03579632811993749
512,"Mittwoch, 6. Mai 2020 15:43:35",D2 3,25.0,188.1,0.165,302.7,194.4,196.5,152.0,VAN#59_P1.txt,VAN59_P1,TS-012a,methacrylate,Poly-i-Butyl MA,C=C(C)C(=O)OCC(C)C,[CH2][C](C)(C(=O)OCC(C)C),9500.0,1.11,SEC13,53.0,2020-05-06 00:00:00,None,8,142.19799999999995,C3[C](C)(C(=O)OCC(C)C)[CH2][C](C)(C(=O)OCC(C)C)[CH2][C](C)(C(=O)OCC(C)C)[CH2][C](C)(C(=O)OCC(C)C)[CH2][C](C)(C(=O)OCC(C)C)[CH2][C](C)(C(=O)OCC(C)C)[CH2][C](C)(C(=O)OCC(C)C)[CH2][C](C)(C(=O)OCC(C)C)[CH2][C](C)(C(=O)OCC(C)C)[CH2][C](C)(C(=O)OCC(C)C)3,66.80825328063686,0,1,190.27777777777774,1.0,185.99488830566406,2.105111694335932,0.011191449730653545
513,"Mittwoch, 6. Mai 2020 15:44:11",D3 1,25.0,196.3,0.225,298.9,417.6,264.9,125.9,VAN#59_P1.txt,VAN59_P1,TS-012a,methacrylate,Poly-i-Butyl MA,C=C(C)C(=O)OCC(C)C,[CH2][C](C)(C(=O)OCC(C)C),9500.0,1.11,SEC13,53.0,2020-05-06 00:00:00,None,8,142.19799999999995,C3[C](C)(C(=O)OCC(C)C)[CH2][C](C)(C(=O)OCC(C)C)[CH2][C](C)(C(=O)OCC(C)C)[CH2][C](C)(C(=O)OCC(C)C)[CH2][C](C)(C(=O)OCC(C)C)[CH2][C](C)(C(=O)OCC(C)C)[CH2][C](C)(C(=O)OCC(C)C)[CH2][C](C)(C(=O)OCC(C)C)[CH2][C](C)(C(=O)OCC(C)C)[CH2][C](C)(C(=O)OCC(C)C)3,66.80825328063686,0,1,190.27777777777774,1.0,185.99490356445312,10.305096435546886,0.05249667058352973
514,"Mittwoch, 6. Mai 2020 15:44:22",D3 2,25.0,190.1,0.17800000000000002,275.4,498.1,288.9,146.7,VAN#59_P1.txt,VAN59_P1,TS-012a,methacrylate,Poly-i-Butyl MA,C=C(C)C(=O)OCC(C)C,[CH2][C](C)(C(=O)OCC(C)C),9500.0,1.11,SEC13,53.0,2020-05-06 00:00:00,None,8,142.19799999999995,C3[C](C)(C(=O)OCC(C)C)[CH2][C](C)(C(=O)OCC(C)C)[CH2][C](C)(C(=O)OCC(C)C)[CH2][C](C)(C(=O)OCC(C)C)[CH2][C](C)(C(=O)OCC(C)C)[CH2][C](C)(C(=O)OCC(C)C)[CH2][C](C)(C(=O)OCC(C)C)[CH2][C](C)(C(=O)OCC(C)C)[CH2][C](C)(C(=O)OCC(C)C)[CH2][C](C)(C(=O)OCC(C)C)3,66.80825328063686,0,1,190.27777777777774,1.0,185.99488830566406,4.105111694335932,0.021594485504134307
515,"Mittwoch, 6. Mai 2020 15:44:32",D3 3,25.0,188.4,0.171,268.7,218.7,222.6,126.8,VAN#59_P1.txt,VAN59_P1,TS-012a,methacrylate,Poly-i-Butyl MA,C=C(C)C(=O)OCC(C)C,[CH2][C](C)(C(=O)OCC(C)C),9500.0,1.11,SEC13,53.0,2020-05-06 00:00:00,None,8,142.19799999999995,C3[C](C)(C(=O)OCC(C)C)[CH2][C](C)(C(=O)OCC(C)C)[CH2][C](C)(C(=O)OCC(C)C)[CH2][C](C)(C(=O)OCC(C)C)[CH2][C](C)(C(=O)OCC(C)C)[CH2][C](C)(C(=O)OCC(C)C)[CH2][C](C)(C(=O)OCC(C)C)[CH2][C](C)(C(=O)OCC(C)C)[CH2][C](C)(C(=O)OCC(C)C)[CH2][C](C)(C(=O)OCC(C)C)3,66.80825328063686,0,1,190.27777777777774,1.0,185.99488830566406,2.405111694335943,0.012765985638725812
516,"Mittwoch, 6. Mai 2020 15:45:08",D4 1,25.0,258.4,0.11599999999999999,331.8,289.4,281.7,235.5,VAN#59_P1.txt,VAN59_P1,TS-012a,methacrylate,Poly-i-Butyl MA,C=C(C)C(=O)OCC(C)C,[CH2][C](C)(C(=O)OCC(C)C),9500.0,1.11,SEC13,53.0,2020-05-06 00:00:00,PVA,8,142.19799999999995,C3[C](C)(C(=O)OCC(C)C)[CH2][C](C)(C(=O)OCC(C)C)[CH2][C](C)(C(=O)OCC(C)C)[CH2][C](C)(C(=O)OCC(C)C)[CH2][C](C)(C(=O)OCC(C)C)[CH2][C](C)(C(=O)OCC(C)C)[CH2][C](C)(C(=O)OCC(C)C)[CH2][C](C)(C(=O)OCC(C)C)[CH2][C](C)(C(=O)OCC(C)C)[CH2][C](C)(C(=O)OCC(C)C)3,66.80825328063686,1,1,246.52222222222218,1.0,251.84280395507812,6.557196044921852,0.02537614568468209
517,"Mittwoch, 6. Mai 2020 15:45:19",D4 2,25.0,245.1,0.222,330.6,530.0,314.1,207.4,VAN#59_P1.txt,VAN59_P1,TS-012a,methacrylate,Poly-i-Butyl MA,C=C(C)C(=O)OCC(C)C,[CH2][C](C)(C(=O)OCC(C)C),9500.0,1.11,SEC13,53.0,2020-05-06 00:00:00,PVA,8,142.19799999999995,C3[C](C)(C(=O)OCC(C)C)[CH2][C](C)(C(=O)OCC(C)C)[CH2][C](C)(C(=O)OCC(C)C)[CH2][C](C)(C(=O)OCC(C)C)[CH2][C](C)(C(=O)OCC(C)C)[CH2][C](C)(C(=O)OCC(C)C)[CH2][C](C)(C(=O)OCC(C)C)[CH2][C](C)(C(=O)OCC(C)C)[CH2][C](C)(C(=O)OCC(C)C)[CH2][C](C)(C(=O)OCC(C)C)3,66.80825328063686,1,1,246.52222222222218,1.0,251.84278869628906,6.742788696289068,0.027510357797997015
518,"Mittwoch, 6. Mai 2020 15:45:29",D4 3,25.0,246.3,0.048,289.5,273.0,265.8,212.0,VAN#59_P1.txt,VAN59_P1,TS-012a,methacrylate,Poly-i-Butyl MA,C=C(C)C(=O)OCC(C)C,[CH2][C](C)(C(=O)OCC(C)C),9500.0,1.11,SEC13,53.0,2020-05-06 00:00:00,PVA,8,142.19799999999995,C3[C](C)(C(=O)OCC(C)C)[CH2][C](C)(C(=O)OCC(C)C)[CH2][C](C)(C(=O)OCC(C)C)[CH2][C](C)(C(=O)OCC(C)C)[CH2][C](C)(C(=O)OCC(C)C)[CH2][C](C)(C(=O)OCC(C)C)[CH2][C](C)(C(=O)OCC(C)C)[CH2][C](C)(C(=O)OCC(C)C)[CH2][C](C)(C(=O)OCC(C)C)[CH2][C](C)(C(=O)OCC(C)C)3,66.80825328063686,1,1,246.52222222222218,1.0,251.84280395507812,5.542803955078114,0.02250427915175848
519,"Mittwoch, 6. Mai 2020 15:46:07",D5 1,25.0,252.6,0.18899999999999997,343.3,267.3,260.5,204.8,VAN#59_P1.txt,VAN59_P1,TS-012a,methacrylate,Poly-i-Butyl MA,C=C(C)C(=O)OCC(C)C,[CH2][C](C)(C(=O)OCC(C)C),9500.0,1.11,SEC13,53.0,2020-05-06 00:00:00,PVA,8,142.19799999999995,C3[C](C)(C(=O)OCC(C)C)[CH2][C](C)(C(=O)OCC(C)C)[CH2][C](C)(C(=O)OCC(C)C)[CH2][C](C)(C(=O)OCC(C)C)[CH2][C](C)(C(=O)OCC(C)C)[CH2][C](C)(C(=O)OCC(C)C)[CH2][C](C)(C(=O)OCC(C)C)[CH2][C](C)(C(=O)OCC(C)C)[CH2][C](C)(C(=O)OCC(C)C)[CH2][C](C)(C(=O)OCC(C)C)3,66.80825328063686,1,1,246.52222222222218,1.0,251.84278869628906,0.7572113037109318,0.002997669452537339
520,"Mittwoch, 6. Mai 2020 15:46:17",D5 2,25.0,248.3,0.051,351.6,268.8,263.5,224.2,VAN#59_P1.txt,VAN59_P1,TS-012a,methacrylate,Poly-i-Butyl MA,C=C(C)C(=O)OCC(C)C,[CH2][C](C)(C(=O)OCC(C)C),9500.0,1.11,SEC13,53.0,2020-05-06 00:00:00,PVA,8,142.19799999999995,C3[C](C)(C(=O)OCC(C)C)[CH2][C](C)(C(=O)OCC(C)C)[CH2][C](C)(C(=O)OCC(C)C)[CH2][C](C)(C(=O)OCC(C)C)[CH2][C](C)(C(=O)OCC(C)C)[CH2][C](C)(C(=O)OCC(C)C)[CH2][C](C)(C(=O)OCC(C)C)[CH2][C](C)(C(=O)OCC(C)C)[CH2][C](C)(C(=O)OCC(C)C)[CH2][C](C)(C(=O)OCC(C)C)3,66.80825328063686,1,1,246.52222222222218,1.0,251.84278869628906,3.542788696289051,0.014268178398264402
521,"Mittwoch, 6. Mai 2020 15:46:28",D5 3,25.0,240.9,0.102,326.0,261.1,257.3,225.3,VAN#59_P1.txt,VAN59_P1,TS-012a,methacrylate,Poly-i-Butyl MA,C=C(C)C(=O)OCC(C)C,[CH2][C](C)(C(=O)OCC(C)C),9500.0,1.11,SEC13,53.0,2020-05-06 00:00:00,PVA,8,142.19799999999995,C3[C](C)(C(=O)OCC(C)C)[CH2][C](C)(C(=O)OCC(C)C)[CH2][C](C)(C(=O)OCC(C)C)[CH2][C](C)(C(=O)OCC(C)C)[CH2][C](C)(C(=O)OCC(C)C)[CH2][C](C)(C(=O)OCC(C)C)[CH2][C](C)(C(=O)OCC(C)C)[CH2][C](C)(C(=O)OCC(C)C)[CH2][C](C)(C(=O)OCC(C)C)[CH2][C](C)(C(=O)OCC(C)C)3,66.80825328063686,1,1,246.52222222222218,1.0,251.84278869628906,10.942788696289057,0.045424610611411606
522,"Mittwoch, 6. Mai 2020 15:47:02",D6 1,25.0,241.1,0.134,359.6,249.3,245.9,209.4,VAN#59_P1.txt,VAN59_P1,TS-012a,methacrylate,Poly-i-Butyl MA,C=C(C)C(=O)OCC(C)C,[CH2][C](C)(C(=O)OCC(C)C),9500.0,1.11,SEC13,53.0,2020-05-06 00:00:00,PVA,8,142.19799999999995,C3[C](C)(C(=O)OCC(C)C)[CH2][C](C)(C(=O)OCC(C)C)[CH2][C](C)(C(=O)OCC(C)C)[CH2][C](C)(C(=O)OCC(C)C)[CH2][C](C)(C(=O)OCC(C)C)[CH2][C](C)(C(=O)OCC(C)C)[CH2][C](C)(C(=O)OCC(C)C)[CH2][C](C)(C(=O)OCC(C)C)[CH2][C](C)(C(=O)OCC(C)C)[CH2][C](C)(C(=O)OCC(C)C)3,66.80825328063686,1,1,246.52222222222218,1.0,251.84278869628906,10.742788696289068,0.04455739815963944
523,"Mittwoch, 6. Mai 2020 15:47:13",D6 2,25.0,247.9,0.021,336.9,266.2,261.3,222.2,VAN#59_P1.txt,VAN59_P1,TS-012a,methacrylate,Poly-i-Butyl MA,C=C(C)C(=O)OCC(C)C,[CH2][C](C)(C(=O)OCC(C)C),9500.0,1.11,SEC13,53.0,2020-05-06 00:00:00,PVA,8,142.19799999999995,C3[C](C)(C(=O)OCC(C)C)[CH2][C](C)(C(=O)OCC(C)C)[CH2][C](C)(C(=O)OCC(C)C)[CH2][C](C)(C(=O)OCC(C)C)[CH2][C](C)(C(=O)OCC(C)C)[CH2][C](C)(C(=O)OCC(C)C)[CH2][C](C)(C(=O)OCC(C)C)[CH2][C](C)(C(=O)OCC(C)C)[CH2][C](C)(C(=O)OCC(C)C)[CH2][C](C)(C(=O)OCC(C)C)3,66.80825328063686,1,1,246.52222222222218,1.0,251.8427734375,3.9427734374999943,0.01590469317265024
524,"Mittwoch, 6. Mai 2020 15:47:24",D6 3,25.0,238.1,0.066,352.2,261.6,256.1,209.8,VAN#59_P1.txt,VAN59_P1,TS-012a,methacrylate,Poly-i-Butyl MA,C=C(C)C(=O)OCC(C)C,[CH2][C](C)(C(=O)OCC(C)C),9500.0,1.11,SEC13,53.0,2020-05-06 00:00:00,PVA,8,142.19799999999995,C3[C](C)(C(=O)OCC(C)C)[CH2][C](C)(C(=O)OCC(C)C)[CH2][C](C)(C(=O)OCC(C)C)[CH2][C](C)(C(=O)OCC(C)C)[CH2][C](C)(C(=O)OCC(C)C)[CH2][C](C)(C(=O)OCC(C)C)[CH2][C](C)(C(=O)OCC(C)C)[CH2][C](C)(C(=O)OCC(C)C)[CH2][C](C)(C(=O)OCC(C)C)[CH2][C](C)(C(=O)OCC(C)C)3,66.80825328063686,1,1,246.52222222222218,1.0,251.8428192138672,13.742819213867193,0.057718686324515725
525,"Mittwoch, 6. Mai 2020 15:47:59",E1 1,25.0,205.2,0.233,436.6,544.1,349.7,101.3,VAN#59_P1.txt,VAN59_P1,TS-012a,methacrylate,Poly-i-Butyl MA,C=C(C)C(=O)OCC(C)C,[CH2][C](C)(C(=O)OCC(C)C),9500.0,1.11,SEC13,53.0,2020-05-06 00:00:00,None,10,142.19799999999995,C3[C](C)(C(=O)OCC(C)C)[CH2][C](C)(C(=O)OCC(C)C)[CH2][C](C)(C(=O)OCC(C)C)[CH2][C](C)(C(=O)OCC(C)C)[CH2][C](C)(C(=O)OCC(C)C)[CH2][C](C)(C(=O)OCC(C)C)[CH2][C](C)(C(=O)OCC(C)C)[CH2][C](C)(C(=O)OCC(C)C)[CH2][C](C)(C(=O)OCC(C)C)[CH2][C](C)(C(=O)OCC(C)C)3,66.80825328063686,0,1,204.34444444444446,0.9166666666666666,197.57293701171875,7.627062988281239,0.037168922944840345
526,"Mittwoch, 6. Mai 2020 15:48:10",E1 2,25.0,204.4,0.165,433.2,249.3,244.5,152.2,VAN#59_P1.txt,VAN59_P1,TS-012a,methacrylate,Poly-i-Butyl MA,C=C(C)C(=O)OCC(C)C,[CH2][C](C)(C(=O)OCC(C)C),9500.0,1.11,SEC13,53.0,2020-05-06 00:00:00,None,10,142.19799999999995,C3[C](C)(C(=O)OCC(C)C)[CH2][C](C)(C(=O)OCC(C)C)[CH2][C](C)(C(=O)OCC(C)C)[CH2][C](C)(C(=O)OCC(C)C)[CH2][C](C)(C(=O)OCC(C)C)[CH2][C](C)(C(=O)OCC(C)C)[CH2][C](C)(C(=O)OCC(C)C)[CH2][C](C)(C(=O)OCC(C)C)[CH2][C](C)(C(=O)OCC(C)C)[CH2][C](C)(C(=O)OCC(C)C)3,66.80825328063686,0,1,204.34444444444446,0.9166666666666666,197.57293701171875,6.827062988281256,0.03340050385656192
527,"Mittwoch, 6. Mai 2020 15:48:21",E1 3,25.0,205.2,0.083,434.1,223.6,221.9,178.4,VAN#59_P1.txt,VAN59_P1,TS-012a,methacrylate,Poly-i-Butyl MA,C=C(C)C(=O)OCC(C)C,[CH2][C](C)(C(=O)OCC(C)C),9500.0,1.11,SEC13,53.0,2020-05-06 00:00:00,None,10,142.19799999999995,C3[C](C)(C(=O)OCC(C)C)[CH2][C](C)(C(=O)OCC(C)C)[CH2][C](C)(C(=O)OCC(C)C)[CH2][C](C)(C(=O)OCC(C)C)[CH2][C](C)(C(=O)OCC(C)C)[CH2][C](C)(C(=O)OCC(C)C)[CH2][C](C)(C(=O)OCC(C)C)[CH2][C](C)(C(=O)OCC(C)C)[CH2][C](C)(C(=O)OCC(C)C)[CH2][C](C)(C(=O)OCC(C)C)3,66.80825328063686,0,1,204.34444444444446,0.9166666666666666,197.57293701171875,7.627062988281239,0.037168922944840345
528,"Mittwoch, 6. Mai 2020 15:48:55",E2 1,25.0,207.2,0.14300000000000002,425.4,224.1,242.8,66.75,VAN#59_P1.txt,VAN59_P1,TS-012a,methacrylate,Poly-i-Butyl MA,C=C(C)C(=O)OCC(C)C,[CH2][C](C)(C(=O)OCC(C)C),9500.0,1.11,SEC13,53.0,2020-05-06 00:00:00,None,10,142.19799999999995,C3[C](C)(C(=O)OCC(C)C)[CH2][C](C)(C(=O)OCC(C)C)[CH2][C](C)(C(=O)OCC(C)C)[CH2][C](C)(C(=O)OCC(C)C)[CH2][C](C)(C(=O)OCC(C)C)[CH2][C](C)(C(=O)OCC(C)C)[CH2][C](C)(C(=O)OCC(C)C)[CH2][C](C)(C(=O)OCC(C)C)[CH2][C](C)(C(=O)OCC(C)C)[CH2][C](C)(C(=O)OCC(C)C)3,66.80825328063686,0,1,204.34444444444446,0.9166666666666666,197.57293701171875,9.627062988281239,0.04646265920985154
529,"Mittwoch, 6. Mai 2020 15:49:06",E2 2,25.0,198.5,0.21,418.5,209.6,209.8,164.2,VAN#59_P1.txt,VAN59_P1,TS-012a,methacrylate,Poly-i-Butyl MA,C=C(C)C(=O)OCC(C)C,[CH2][C](C)(C(=O)OCC(C)C),9500.0,1.11,SEC13,53.0,2020-05-06 00:00:00,None,10,142.19799999999995,C3[C](C)(C(=O)OCC(C)C)[CH2][C](C)(C(=O)OCC(C)C)[CH2][C](C)(C(=O)OCC(C)C)[CH2][C](C)(C(=O)OCC(C)C)[CH2][C](C)(C(=O)OCC(C)C)[CH2][C](C)(C(=O)OCC(C)C)[CH2][C](C)(C(=O)OCC(C)C)[CH2][C](C)(C(=O)OCC(C)C)[CH2][C](C)(C(=O)OCC(C)C)[CH2][C](C)(C(=O)OCC(C)C)3,66.80825328063686,0,1,204.34444444444446,0.9166666666666666,197.57293701171875,0.92706298828125,0.004670342510232997
530,"Mittwoch, 6. Mai 2020 15:49:17",E2 3,25.0,209.0,0.191,435.0,203.8,203.3,175.6,VAN#59_P1.txt,VAN59_P1,TS-012a,methacrylate,Poly-i-Butyl MA,C=C(C)C(=O)OCC(C)C,[CH2][C](C)(C(=O)OCC(C)C),9500.0,1.11,SEC13,53.0,2020-05-06 00:00:00,None,10,142.19799999999995,C3[C](C)(C(=O)OCC(C)C)[CH2][C](C)(C(=O)OCC(C)C)[CH2][C](C)(C(=O)OCC(C)C)[CH2][C](C)(C(=O)OCC(C)C)[CH2][C](C)(C(=O)OCC(C)C)[CH2][C](C)(C(=O)OCC(C)C)[CH2][C](C)(C(=O)OCC(C)C)[CH2][C](C)(C(=O)OCC(C)C)[CH2][C](C)(C(=O)OCC(C)C)[CH2][C](C)(C(=O)OCC(C)C)3,66.80825328063686,0,1,204.34444444444446,0.9166666666666666,197.57293701171875,11.42706298828125,0.05467494252766148
531,"Mittwoch, 6. Mai 2020 15:49:48",E3 1,25.0,197.4,0.139,368.7,221.7,221.0,161.6,VAN#59_P1.txt,VAN59_P1,TS-012a,methacrylate,Poly-i-Butyl MA,C=C(C)C(=O)OCC(C)C,[CH2][C](C)(C(=O)OCC(C)C),9500.0,1.11,SEC13,53.0,2020-05-06 00:00:00,None,10,142.19799999999995,C3[C](C)(C(=O)OCC(C)C)[CH2][C](C)(C(=O)OCC(C)C)[CH2][C](C)(C(=O)OCC(C)C)[CH2][C](C)(C(=O)OCC(C)C)[CH2][C](C)(C(=O)OCC(C)C)[CH2][C](C)(C(=O)OCC(C)C)[CH2][C](C)(C(=O)OCC(C)C)[CH2][C](C)(C(=O)OCC(C)C)[CH2][C](C)(C(=O)OCC(C)C)[CH2][C](C)(C(=O)OCC(C)C)3,66.80825328063686,0,1,204.34444444444446,0.9166666666666666,197.57293701171875,0.17293701171874432,0.0008760740208649661
532,"Mittwoch, 6. Mai 2020 15:49:59",E3 2,25.0,205.5,0.14400000000000002,393.4,247.8,245.5,132.8,VAN#59_P1.txt,VAN59_P1,TS-012a,methacrylate,Poly-i-Butyl MA,C=C(C)C(=O)OCC(C)C,[CH2][C](C)(C(=O)OCC(C)C),9500.0,1.11,SEC13,53.0,2020-05-06 00:00:00,None,10,142.19799999999995,C3[C](C)(C(=O)OCC(C)C)[CH2][C](C)(C(=O)OCC(C)C)[CH2][C](C)(C(=O)OCC(C)C)[CH2][C](C)(C(=O)OCC(C)C)[CH2][C](C)(C(=O)OCC(C)C)[CH2][C](C)(C(=O)OCC(C)C)[CH2][C](C)(C(=O)OCC(C)C)[CH2][C](C)(C(=O)OCC(C)C)[CH2][C](C)(C(=O)OCC(C)C)[CH2][C](C)(C(=O)OCC(C)C)3,66.80825328063686,0,1,204.34444444444446,0.9166666666666666,197.57293701171875,7.92706298828125,0.03857451575805961
533,"Mittwoch, 6. Mai 2020 15:50:10",E3 3,25.0,206.7,0.134,402.9,253.8,248.9,182.1,VAN#59_P1.txt,VAN59_P1,TS-012a,methacrylate,Poly-i-Butyl MA,C=C(C)C(=O)OCC(C)C,[CH2][C](C)(C(=O)OCC(C)C),9500.0,1.11,SEC13,53.0,2020-05-06 00:00:00,None,10,142.19799999999995,C3[C](C)(C(=O)OCC(C)C)[CH2][C](C)(C(=O)OCC(C)C)[CH2][C](C)(C(=O)OCC(C)C)[CH2][C](C)(C(=O)OCC(C)C)[CH2][C](C)(C(=O)OCC(C)C)[CH2][C](C)(C(=O)OCC(C)C)[CH2][C](C)(C(=O)OCC(C)C)[CH2][C](C)(C(=O)OCC(C)C)[CH2][C](C)(C(=O)OCC(C)C)[CH2][C](C)(C(=O)OCC(C)C)3,66.80825328063686,0,1,204.34444444444446,0.9166666666666666,197.57293701171875,9.127062988281239,0.04415608605844818
534,"Mittwoch, 6. Mai 2020 15:50:42",E4 1,25.0,275.1,0.16899999999999998,379.0,332.6,316.7,250.5,VAN#59_P1.txt,VAN59_P1,TS-012a,methacrylate,Poly-i-Butyl MA,C=C(C)C(=O)OCC(C)C,[CH2][C](C)(C(=O)OCC(C)C),9500.0,1.11,SEC13,53.0,2020-05-06 00:00:00,PVA,10,142.19799999999995,C3[C](C)(C(=O)OCC(C)C)[CH2][C](C)(C(=O)OCC(C)C)[CH2][C](C)(C(=O)OCC(C)C)[CH2][C](C)(C(=O)OCC(C)C)[CH2][C](C)(C(=O)OCC(C)C)[CH2][C](C)(C(=O)OCC(C)C)[CH2][C](C)(C(=O)OCC(C)C)[CH2][C](C)(C(=O)OCC(C)C)[CH2][C](C)(C(=O)OCC(C)C)[CH2][C](C)(C(=O)OCC(C)C)3,66.80825328063686,1,1,275.47777777777776,1.0,268.336669921875,6.763330078125023,0.02458498756134141
535,"Mittwoch, 6. Mai 2020 15:50:53",E4 2,25.0,266.0,0.222,386.8,291.0,282.4,230.7,VAN#59_P1.txt,VAN59_P1,TS-012a,methacrylate,Poly-i-Butyl MA,C=C(C)C(=O)OCC(C)C,[CH2][C](C)(C(=O)OCC(C)C),9500.0,1.11,SEC13,53.0,2020-05-06 00:00:00,PVA,10,142.19799999999995,C3[C](C)(C(=O)OCC(C)C)[CH2][C](C)(C(=O)OCC(C)C)[CH2][C](C)(C(=O)OCC(C)C)[CH2][C](C)(C(=O)OCC(C)C)[CH2][C](C)(C(=O)OCC(C)C)[CH2][C](C)(C(=O)OCC(C)C)[CH2][C](C)(C(=O)OCC(C)C)[CH2][C](C)(C(=O)OCC(C)C)[CH2][C](C)(C(=O)OCC(C)C)[CH2][C](C)(C(=O)OCC(C)C)3,66.80825328063686,1,1,275.47777777777776,1.0,268.336669921875,2.336669921875,0.00878447339050752
536,"Mittwoch, 6. Mai 2020 15:51:04",E4 3,25.0,281.0,0.21899999999999997,401.4,319.4,309.0,262.4,VAN#59_P1.txt,VAN59_P1,TS-012a,methacrylate,Poly-i-Butyl MA,C=C(C)C(=O)OCC(C)C,[CH2][C](C)(C(=O)OCC(C)C),9500.0,1.11,SEC13,53.0,2020-05-06 00:00:00,PVA,10,142.19799999999995,C3[C](C)(C(=O)OCC(C)C)[CH2][C](C)(C(=O)OCC(C)C)[CH2][C](C)(C(=O)OCC(C)C)[CH2][C](C)(C(=O)OCC(C)C)[CH2][C](C)(C(=O)OCC(C)C)[CH2][C](C)(C(=O)OCC(C)C)[CH2][C](C)(C(=O)OCC(C)C)[CH2][C](C)(C(=O)OCC(C)C)[CH2][C](C)(C(=O)OCC(C)C)[CH2][C](C)(C(=O)OCC(C)C)3,66.80825328063686,1,1,275.47777777777776,1.0,268.33660888671875,12.66339111328125,0.045065448801712635
537,"Mittwoch, 6. Mai 2020 15:51:42",E5 1,25.0,275.5,0.11599999999999999,415.8,332.3,314.9,239.3,VAN#59_P1.txt,VAN59_P1,TS-012a,methacrylate,Poly-i-Butyl MA,C=C(C)C(=O)OCC(C)C,[CH2][C](C)(C(=O)OCC(C)C),9500.0,1.11,SEC13,53.0,2020-05-06 00:00:00,PVA,10,142.19799999999995,C3[C](C)(C(=O)OCC(C)C)[CH2][C](C)(C(=O)OCC(C)C)[CH2][C](C)(C(=O)OCC(C)C)[CH2][C](C)(C(=O)OCC(C)C)[CH2][C](C)(C(=O)OCC(C)C)[CH2][C](C)(C(=O)OCC(C)C)[CH2][C](C)(C(=O)OCC(C)C)[CH2][C](C)(C(=O)OCC(C)C)[CH2][C](C)(C(=O)OCC(C)C)[CH2][C](C)(C(=O)OCC(C)C)3,66.80825328063686,1,1,275.47777777777776,1.0,268.33660888671875,7.16339111328125,0.026001419648933755
538,"Mittwoch, 6. Mai 2020 15:51:53",E5 2,25.0,271.2,0.127,439.3,272.6,267.0,226.4,VAN#59_P1.txt,VAN59_P1,TS-012a,methacrylate,Poly-i-Butyl MA,C=C(C)C(=O)OCC(C)C,[CH2][C](C)(C(=O)OCC(C)C),9500.0,1.11,SEC13,53.0,2020-05-06 00:00:00,PVA,10,142.19799999999995,C3[C](C)(C(=O)OCC(C)C)[CH2][C](C)(C(=O)OCC(C)C)[CH2][C](C)(C(=O)OCC(C)C)[CH2][C](C)(C(=O)OCC(C)C)[CH2][C](C)(C(=O)OCC(C)C)[CH2][C](C)(C(=O)OCC(C)C)[CH2][C](C)(C(=O)OCC(C)C)[CH2][C](C)(C(=O)OCC(C)C)[CH2][C](C)(C(=O)OCC(C)C)[CH2][C](C)(C(=O)OCC(C)C)3,66.80825328063686,1,1,275.47777777777776,1.0,268.33660888671875,2.8633911132812386,0.010558226818883625
539,"Mittwoch, 6. Mai 2020 15:52:04",E5 3,25.0,270.9,0.085,438.1,315.5,300.0,227.8,VAN#59_P1.txt,VAN59_P1,TS-012a,methacrylate,Poly-i-Butyl MA,C=C(C)C(=O)OCC(C)C,[CH2][C](C)(C(=O)OCC(C)C),9500.0,1.11,SEC13,53.0,2020-05-06 00:00:00,PVA,10,142.19799999999995,C3[C](C)(C(=O)OCC(C)C)[CH2][C](C)(C(=O)OCC(C)C)[CH2][C](C)(C(=O)OCC(C)C)[CH2][C](C)(C(=O)OCC(C)C)[CH2][C](C)(C(=O)OCC(C)C)[CH2][C](C)(C(=O)OCC(C)C)[CH2][C](C)(C(=O)OCC(C)C)[CH2][C](C)(C(=O)OCC(C)C)[CH2][C](C)(C(=O)OCC(C)C)[CH2][C](C)(C(=O)OCC(C)C)3,66.80825328063686,1,1,275.47777777777776,1.0,268.33660888671875,2.5633911132812273,0.009462499495316454
540,"Mittwoch, 6. Mai 2020 15:52:39",E6 1,25.0,280.5,0.179,400.3,387.5,344.4,100.4,VAN#59_P1.txt,VAN59_P1,TS-012a,methacrylate,Poly-i-Butyl MA,C=C(C)C(=O)OCC(C)C,[CH2][C](C)(C(=O)OCC(C)C),9500.0,1.11,SEC13,53.0,2020-05-06 00:00:00,PVA,10,142.19799999999995,C3[C](C)(C(=O)OCC(C)C)[CH2][C](C)(C(=O)OCC(C)C)[CH2][C](C)(C(=O)OCC(C)C)[CH2][C](C)(C(=O)OCC(C)C)[CH2][C](C)(C(=O)OCC(C)C)[CH2][C](C)(C(=O)OCC(C)C)[CH2][C](C)(C(=O)OCC(C)C)[CH2][C](C)(C(=O)OCC(C)C)[CH2][C](C)(C(=O)OCC(C)C)[CH2][C](C)(C(=O)OCC(C)C)3,66.80825328063686,1,1,275.47777777777776,1.0,268.336669921875,12.163330078125,0.043363030581550804
541,"Mittwoch, 6. Mai 2020 15:52:50",E6 2,25.0,285.5,0.17,407.8,302.9,293.3,242.7,VAN#59_P1.txt,VAN59_P1,TS-012a,methacrylate,Poly-i-Butyl MA,C=C(C)C(=O)OCC(C)C,[CH2][C](C)(C(=O)OCC(C)C),9500.0,1.11,SEC13,53.0,2020-05-06 00:00:00,PVA,10,142.19799999999995,C3[C](C)(C(=O)OCC(C)C)[CH2][C](C)(C(=O)OCC(C)C)[CH2][C](C)(C(=O)OCC(C)C)[CH2][C](C)(C(=O)OCC(C)C)[CH2][C](C)(C(=O)OCC(C)C)[CH2][C](C)(C(=O)OCC(C)C)[CH2][C](C)(C(=O)OCC(C)C)[CH2][C](C)(C(=O)OCC(C)C)[CH2][C](C)(C(=O)OCC(C)C)[CH2][C](C)(C(=O)OCC(C)C)3,66.80825328063686,1,1,275.47777777777776,1.0,268.33660888671875,17.16339111328125,0.06011695661394483
542,"Mittwoch, 6. Mai 2020 15:53:01",E6 3,25.0,273.6,0.135,383.3,308.5,294.7,229.2,VAN#59_P1.txt,VAN59_P1,TS-012a,methacrylate,Poly-i-Butyl MA,C=C(C)C(=O)OCC(C)C,[CH2][C](C)(C(=O)OCC(C)C),9500.0,1.11,SEC13,53.0,2020-05-06 00:00:00,PVA,10,142.19799999999995,C3[C](C)(C(=O)OCC(C)C)[CH2][C](C)(C(=O)OCC(C)C)[CH2][C](C)(C(=O)OCC(C)C)[CH2][C](C)(C(=O)OCC(C)C)[CH2][C](C)(C(=O)OCC(C)C)[CH2][C](C)(C(=O)OCC(C)C)[CH2][C](C)(C(=O)OCC(C)C)[CH2][C](C)(C(=O)OCC(C)C)[CH2][C](C)(C(=O)OCC(C)C)[CH2][C](C)(C(=O)OCC(C)C)3,66.80825328063686,1,1,275.47777777777776,1.0,268.33660888671875,5.263391113281273,0.019237540618718102
543,"Mittwoch, 6. Mai 2020 15:53:46",F1 2,25.0,222.5,0.158,254.0,423.9,311.6,161.6,VAN#59_P1.txt,VAN59_P1,TS-012a,methacrylate,Poly-i-Butyl MA,C=C(C)C(=O)OCC(C)C,[CH2][C](C)(C(=O)OCC(C)C),9500.0,1.11,SEC13,53.0,2020-05-06 00:00:00,None,15,142.19799999999995,C3[C](C)(C(=O)OCC(C)C)[CH2][C](C)(C(=O)OCC(C)C)[CH2][C](C)(C(=O)OCC(C)C)[CH2][C](C)(C(=O)OCC(C)C)[CH2][C](C)(C(=O)OCC(C)C)[CH2][C](C)(C(=O)OCC(C)C)[CH2][C](C)(C(=O)OCC(C)C)[CH2][C](C)(C(=O)OCC(C)C)[CH2][C](C)(C(=O)OCC(C)C)[CH2][C](C)(C(=O)OCC(C)C)3,66.80825328063686,0,1,230.51666666666665,0.6666666666666666,226.51809692382812,4.018096923828125,0.01805886257900281
544,"Mittwoch, 6. Mai 2020 15:53:57",F1 3,25.0,234.1,0.124,250.5,276.2,269.5,219.9,VAN#59_P1.txt,VAN59_P1,TS-012a,methacrylate,Poly-i-Butyl MA,C=C(C)C(=O)OCC(C)C,[CH2][C](C)(C(=O)OCC(C)C),9500.0,1.11,SEC13,53.0,2020-05-06 00:00:00,None,15,142.19799999999995,C3[C](C)(C(=O)OCC(C)C)[CH2][C](C)(C(=O)OCC(C)C)[CH2][C](C)(C(=O)OCC(C)C)[CH2][C](C)(C(=O)OCC(C)C)[CH2][C](C)(C(=O)OCC(C)C)[CH2][C](C)(C(=O)OCC(C)C)[CH2][C](C)(C(=O)OCC(C)C)[CH2][C](C)(C(=O)OCC(C)C)[CH2][C](C)(C(=O)OCC(C)C)[CH2][C](C)(C(=O)OCC(C)C)3,66.80825328063686,0,1,230.51666666666665,0.6666666666666666,226.51809692382812,7.581903076171869,0.03238745440483498
545,"Mittwoch, 6. Mai 2020 15:54:43",F2 2,25.0,225.4,0.187,283.9,275.7,279.5,95.09,VAN#59_P1.txt,VAN59_P1,TS-012a,methacrylate,Poly-i-Butyl MA,C=C(C)C(=O)OCC(C)C,[CH2][C](C)(C(=O)OCC(C)C),9500.0,1.11,SEC13,53.0,2020-05-06 00:00:00,None,15,142.19799999999995,C3[C](C)(C(=O)OCC(C)C)[CH2][C](C)(C(=O)OCC(C)C)[CH2][C](C)(C(=O)OCC(C)C)[CH2][C](C)(C(=O)OCC(C)C)[CH2][C](C)(C(=O)OCC(C)C)[CH2][C](C)(C(=O)OCC(C)C)[CH2][C](C)(C(=O)OCC(C)C)[CH2][C](C)(C(=O)OCC(C)C)[CH2][C](C)(C(=O)OCC(C)C)[CH2][C](C)(C(=O)OCC(C)C)3,66.80825328063686,0,1,230.51666666666665,0.6666666666666666,226.51806640625,1.1180664062499943,0.00496036560004434
546,"Mittwoch, 6. Mai 2020 15:54:54",F2 3,25.0,239.0,0.19699999999999998,303.4,231.1,228.8,197.0,VAN#59_P1.txt,VAN59_P1,TS-012a,methacrylate,Poly-i-Butyl MA,C=C(C)C(=O)OCC(C)C,[CH2][C](C)(C(=O)OCC(C)C),9500.0,1.11,SEC13,53.0,2020-05-06 00:00:00,None,15,142.19799999999995,C3[C](C)(C(=O)OCC(C)C)[CH2][C](C)(C(=O)OCC(C)C)[CH2][C](C)(C(=O)OCC(C)C)[CH2][C](C)(C(=O)OCC(C)C)[CH2][C](C)(C(=O)OCC(C)C)[CH2][C](C)(C(=O)OCC(C)C)[CH2][C](C)(C(=O)OCC(C)C)[CH2][C](C)(C(=O)OCC(C)C)[CH2][C](C)(C(=O)OCC(C)C)[CH2][C](C)(C(=O)OCC(C)C)3,66.80825328063686,0,1,230.51666666666665,0.6666666666666666,226.51809692382812,12.481903076171875,0.05222553588356433
547,"Mittwoch, 6. Mai 2020 15:55:41",F3 2,25.0,231.1,0.20600000000000002,257.4,556.9,330.8,132.0,VAN#59_P1.txt,VAN59_P1,TS-012a,methacrylate,Poly-i-Butyl MA,C=C(C)C(=O)OCC(C)C,[CH2][C](C)(C(=O)OCC(C)C),9500.0,1.11,SEC13,53.0,2020-05-06 00:00:00,None,15,142.19799999999995,C3[C](C)(C(=O)OCC(C)C)[CH2][C](C)(C(=O)OCC(C)C)[CH2][C](C)(C(=O)OCC(C)C)[CH2][C](C)(C(=O)OCC(C)C)[CH2][C](C)(C(=O)OCC(C)C)[CH2][C](C)(C(=O)OCC(C)C)[CH2][C](C)(C(=O)OCC(C)C)[CH2][C](C)(C(=O)OCC(C)C)[CH2][C](C)(C(=O)OCC(C)C)[CH2][C](C)(C(=O)OCC(C)C)3,66.80825328063686,0,1,230.51666666666665,0.6666666666666666,226.51806640625,4.581933593749994,0.019826627406966658
548,"Mittwoch, 6. Mai 2020 15:55:51",F3 3,25.0,231.0,0.122,257.9,228.1,226.1,190.2,VAN#59_P1.txt,VAN59_P1,TS-012a,methacrylate,Poly-i-Butyl MA,C=C(C)C(=O)OCC(C)C,[CH2][C](C)(C(=O)OCC(C)C),9500.0,1.11,SEC13,53.0,2020-05-06 00:00:00,None,15,142.19799999999995,C3[C](C)(C(=O)OCC(C)C)[CH2][C](C)(C(=O)OCC(C)C)[CH2][C](C)(C(=O)OCC(C)C)[CH2][C](C)(C(=O)OCC(C)C)[CH2][C](C)(C(=O)OCC(C)C)[CH2][C](C)(C(=O)OCC(C)C)[CH2][C](C)(C(=O)OCC(C)C)[CH2][C](C)(C(=O)OCC(C)C)[CH2][C](C)(C(=O)OCC(C)C)[CH2][C](C)(C(=O)OCC(C)C)3,66.80825328063686,0,1,230.51666666666665,0.6666666666666666,226.51808166503906,4.4819183349609375,0.019402243874289772
549,"Mittwoch, 6. Mai 2020 15:56:33",F4 1,25.0,296.4,0.28,239.0,1069.0,624.3,203.5,VAN#59_P1.txt,VAN59_P1,TS-012a,methacrylate,Poly-i-Butyl MA,C=C(C)C(=O)OCC(C)C,[CH2][C](C)(C(=O)OCC(C)C),9500.0,1.11,SEC13,53.0,2020-05-06 00:00:00,PVA,15,142.19799999999995,C3[C](C)(C(=O)OCC(C)C)[CH2][C](C)(C(=O)OCC(C)C)[CH2][C](C)(C(=O)OCC(C)C)[CH2][C](C)(C(=O)OCC(C)C)[CH2][C](C)(C(=O)OCC(C)C)[CH2][C](C)(C(=O)OCC(C)C)[CH2][C](C)(C(=O)OCC(C)C)[CH2][C](C)(C(=O)OCC(C)C)[CH2][C](C)(C(=O)OCC(C)C)[CH2][C](C)(C(=O)OCC(C)C)3,66.80825328063686,1,1,294.4000000000001,0.8333333333333334,298.18011474609375,1.7801147460937727,0.006005785243231352
550,"Mittwoch, 6. Mai 2020 15:56:44",F4 2,25.0,294.7,0.21899999999999997,266.0,690.2,416.0,194.6,VAN#59_P1.txt,VAN59_P1,TS-012a,methacrylate,Poly-i-Butyl MA,C=C(C)C(=O)OCC(C)C,[CH2][C](C)(C(=O)OCC(C)C),9500.0,1.11,SEC13,53.0,2020-05-06 00:00:00,PVA,15,142.19799999999995,C3[C](C)(C(=O)OCC(C)C)[CH2][C](C)(C(=O)OCC(C)C)[CH2][C](C)(C(=O)OCC(C)C)[CH2][C](C)(C(=O)OCC(C)C)[CH2][C](C)(C(=O)OCC(C)C)[CH2][C](C)(C(=O)OCC(C)C)[CH2][C](C)(C(=O)OCC(C)C)[CH2][C](C)(C(=O)OCC(C)C)[CH2][C](C)(C(=O)OCC(C)C)[CH2][C](C)(C(=O)OCC(C)C)3,66.80825328063686,1,1,294.4000000000001,0.8333333333333334,298.18011474609375,3.4801147460937614,0.011809008300284226
551,"Mittwoch, 6. Mai 2020 15:56:55",F4 3,25.0,280.8,0.019,229.4,303.8,296.5,258.9,VAN#59_P1.txt,VAN59_P1,TS-012a,methacrylate,Poly-i-Butyl MA,C=C(C)C(=O)OCC(C)C,[CH2][C](C)(C(=O)OCC(C)C),9500.0,1.11,SEC13,53.0,2020-05-06 00:00:00,PVA,15,142.19799999999995,C3[C](C)(C(=O)OCC(C)C)[CH2][C](C)(C(=O)OCC(C)C)[CH2][C](C)(C(=O)OCC(C)C)[CH2][C](C)(C(=O)OCC(C)C)[CH2][C](C)(C(=O)OCC(C)C)[CH2][C](C)(C(=O)OCC(C)C)[CH2][C](C)(C(=O)OCC(C)C)[CH2][C](C)(C(=O)OCC(C)C)[CH2][C](C)(C(=O)OCC(C)C)[CH2][C](C)(C(=O)OCC(C)C)3,66.80825328063686,1,1,294.4000000000001,0.8333333333333334,298.18011474609375,17.38011474609374,0.06189499553452186
552,"Mittwoch, 6. Mai 2020 15:57:29",F5 1,25.0,286.4,0.213,271.8,294.6,295.2,113.8,VAN#59_P1.txt,VAN59_P1,TS-012a,methacrylate,Poly-i-Butyl MA,C=C(C)C(=O)OCC(C)C,[CH2][C](C)(C(=O)OCC(C)C),9500.0,1.11,SEC13,53.0,2020-05-06 00:00:00,PVA,15,142.19799999999995,C3[C](C)(C(=O)OCC(C)C)[CH2][C](C)(C(=O)OCC(C)C)[CH2][C](C)(C(=O)OCC(C)C)[CH2][C](C)(C(=O)OCC(C)C)[CH2][C](C)(C(=O)OCC(C)C)[CH2][C](C)(C(=O)OCC(C)C)[CH2][C](C)(C(=O)OCC(C)C)[CH2][C](C)(C(=O)OCC(C)C)[CH2][C](C)(C(=O)OCC(C)C)[CH2][C](C)(C(=O)OCC(C)C)3,66.80825328063686,1,1,294.4000000000001,0.8333333333333334,298.18011474609375,11.780114746093773,0.04113168556596988
553,"Mittwoch, 6. Mai 2020 15:57:40",F5 2,25.0,309.5,0.213,275.5,313.2,303.6,257.8,VAN#59_P1.txt,VAN59_P1,TS-012a,methacrylate,Poly-i-Butyl MA,C=C(C)C(=O)OCC(C)C,[CH2][C](C)(C(=O)OCC(C)C),9500.0,1.11,SEC13,53.0,2020-05-06 00:00:00,PVA,15,142.19799999999995,C3[C](C)(C(=O)OCC(C)C)[CH2][C](C)(C(=O)OCC(C)C)[CH2][C](C)(C(=O)OCC(C)C)[CH2][C](C)(C(=O)OCC(C)C)[CH2][C](C)(C(=O)OCC(C)C)[CH2][C](C)(C(=O)OCC(C)C)[CH2][C](C)(C(=O)OCC(C)C)[CH2][C](C)(C(=O)OCC(C)C)[CH2][C](C)(C(=O)OCC(C)C)[CH2][C](C)(C(=O)OCC(C)C)3,66.80825328063686,1,1,294.4000000000001,0.8333333333333334,298.18011474609375,11.31988525390625,0.03657475041649839
554,"Mittwoch, 6. Mai 2020 15:57:51",F5 3,25.0,295.1,0.019,266.1,326.0,315.2,268.7,VAN#59_P1.txt,VAN59_P1,TS-012a,methacrylate,Poly-i-Butyl MA,C=C(C)C(=O)OCC(C)C,[CH2][C](C)(C(=O)OCC(C)C),9500.0,1.11,SEC13,53.0,2020-05-06 00:00:00,PVA,15,142.19799999999995,C3[C](C)(C(=O)OCC(C)C)[CH2][C](C)(C(=O)OCC(C)C)[CH2][C](C)(C(=O)OCC(C)C)[CH2][C](C)(C(=O)OCC(C)C)[CH2][C](C)(C(=O)OCC(C)C)[CH2][C](C)(C(=O)OCC(C)C)[CH2][C](C)(C(=O)OCC(C)C)[CH2][C](C)(C(=O)OCC(C)C)[CH2][C](C)(C(=O)OCC(C)C)[CH2][C](C)(C(=O)OCC(C)C)3,66.80825328063686,1,1,294.4000000000001,0.8333333333333334,298.18011474609375,3.0801147460937273,0.010437528790558207
555,"Mittwoch, 6. Mai 2020 15:58:24",F6 1,25.0,292.3,0.255,242.8,923.3,596.3,196.8,VAN#59_P1.txt,VAN59_P1,TS-012a,methacrylate,Poly-i-Butyl MA,C=C(C)C(=O)OCC(C)C,[CH2][C](C)(C(=O)OCC(C)C),9500.0,1.11,SEC13,53.0,2020-05-06 00:00:00,PVA,15,142.19799999999995,C3[C](C)(C(=O)OCC(C)C)[CH2][C](C)(C(=O)OCC(C)C)[CH2][C](C)(C(=O)OCC(C)C)[CH2][C](C)(C(=O)OCC(C)C)[CH2][C](C)(C(=O)OCC(C)C)[CH2][C](C)(C(=O)OCC(C)C)[CH2][C](C)(C(=O)OCC(C)C)[CH2][C](C)(C(=O)OCC(C)C)[CH2][C](C)(C(=O)OCC(C)C)[CH2][C](C)(C(=O)OCC(C)C)3,66.80825328063686,1,1,294.4000000000001,0.8333333333333334,298.18011474609375,5.880114746093739,0.02011671141325261
556,"Mittwoch, 6. Mai 2020 15:58:34",F6 2,25.0,297.4,0.264,253.6,836.7,554.4,189.7,VAN#59_P1.txt,VAN59_P1,TS-012a,methacrylate,Poly-i-Butyl MA,C=C(C)C(=O)OCC(C)C,[CH2][C](C)(C(=O)OCC(C)C),9500.0,1.11,SEC13,53.0,2020-05-06 00:00:00,PVA,15,142.19799999999995,C3[C](C)(C(=O)OCC(C)C)[CH2][C](C)(C(=O)OCC(C)C)[CH2][C](C)(C(=O)OCC(C)C)[CH2][C](C)(C(=O)OCC(C)C)[CH2][C](C)(C(=O)OCC(C)C)[CH2][C](C)(C(=O)OCC(C)C)[CH2][C](C)(C(=O)OCC(C)C)[CH2][C](C)(C(=O)OCC(C)C)[CH2][C](C)(C(=O)OCC(C)C)[CH2][C](C)(C(=O)OCC(C)C)3,66.80825328063686,1,1,294.4000000000001,0.8333333333333334,298.18011474609375,0.7801147460937727,0.002623116160369108
557,"Mittwoch, 6. Mai 2020 15:58:45",F6 3,25.0,297.0,0.168,260.8,319.6,308.6,257.0,VAN#59_P1.txt,VAN59_P1,TS-012a,methacrylate,Poly-i-Butyl MA,C=C(C)C(=O)OCC(C)C,[CH2][C](C)(C(=O)OCC(C)C),9500.0,1.11,SEC13,53.0,2020-05-06 00:00:00,PVA,15,142.19799999999995,C3[C](C)(C(=O)OCC(C)C)[CH2][C](C)(C(=O)OCC(C)C)[CH2][C](C)(C(=O)OCC(C)C)[CH2][C](C)(C(=O)OCC(C)C)[CH2][C](C)(C(=O)OCC(C)C)[CH2][C](C)(C(=O)OCC(C)C)[CH2][C](C)(C(=O)OCC(C)C)[CH2][C](C)(C(=O)OCC(C)C)[CH2][C](C)(C(=O)OCC(C)C)[CH2][C](C)(C(=O)OCC(C)C)3,66.80825328063686,1,1,294.4000000000001,0.8333333333333334,298.18011474609375,1.18011474609375,0.00397345032354798
558,"Mittwoch, 6. Mai 2020 16:02:25",G4 2,25.0,329.8,0.24100000000000002,179.4,303.7,297.0,264.2,VAN#59_P1.txt,VAN59_P1,TS-012a,methacrylate,Poly-i-Butyl MA,C=C(C)C(=O)OCC(C)C,[CH2][C](C)(C(=O)OCC(C)C),9500.0,1.11,SEC13,53.0,2020-05-06 00:00:00,PVA,20,142.19799999999995,C3[C](C)(C(=O)OCC(C)C)[CH2][C](C)(C(=O)OCC(C)C)[CH2][C](C)(C(=O)OCC(C)C)[CH2][C](C)(C(=O)OCC(C)C)[CH2][C](C)(C(=O)OCC(C)C)[CH2][C](C)(C(=O)OCC(C)C)[CH2][C](C)(C(=O)OCC(C)C)[CH2][C](C)(C(=O)OCC(C)C)[CH2][C](C)(C(=O)OCC(C)C)[CH2][C](C)(C(=O)OCC(C)C)3,66.80825328063686,1,1,342.9000000000001,0.5833333333333334,332.1483154296875,2.3483154296874886,0.0071204227704290135
559,"Mittwoch, 6. Mai 2020 16:02:36",G4 3,25.0,334.1,0.17300000000000001,175.0,287.2,282.9,258.4,VAN#59_P1.txt,VAN59_P1,TS-012a,methacrylate,Poly-i-Butyl MA,C=C(C)C(=O)OCC(C)C,[CH2][C](C)(C(=O)OCC(C)C),9500.0,1.11,SEC13,53.0,2020-05-06 00:00:00,PVA,20,142.19799999999995,C3[C](C)(C(=O)OCC(C)C)[CH2][C](C)(C(=O)OCC(C)C)[CH2][C](C)(C(=O)OCC(C)C)[CH2][C](C)(C(=O)OCC(C)C)[CH2][C](C)(C(=O)OCC(C)C)[CH2][C](C)(C(=O)OCC(C)C)[CH2][C](C)(C(=O)OCC(C)C)[CH2][C](C)(C(=O)OCC(C)C)[CH2][C](C)(C(=O)OCC(C)C)[CH2][C](C)(C(=O)OCC(C)C)3,66.80825328063686,1,1,342.9000000000001,0.5833333333333334,332.1483154296875,1.9516845703125227,0.005841617989561576
560,"Mittwoch, 6. Mai 2020 16:04:24",G6 3,25.0,364.8,0.281,185.7,276.1,272.5,248.7,VAN#59_P1.txt,VAN59_P1,TS-012a,methacrylate,Poly-i-Butyl MA,C=C(C)C(=O)OCC(C)C,[CH2][C](C)(C(=O)OCC(C)C),9500.0,1.11,SEC13,53.0,2020-05-06 00:00:00,PVA,20,142.19799999999995,C3[C](C)(C(=O)OCC(C)C)[CH2][C](C)(C(=O)OCC(C)C)[CH2][C](C)(C(=O)OCC(C)C)[CH2][C](C)(C(=O)OCC(C)C)[CH2][C](C)(C(=O)OCC(C)C)[CH2][C](C)(C(=O)OCC(C)C)[CH2][C](C)(C(=O)OCC(C)C)[CH2][C](C)(C(=O)OCC(C)C)[CH2][C](C)(C(=O)OCC(C)C)[CH2][C](C)(C(=O)OCC(C)C)3,66.80825328063686,1,1,342.9000000000001,0.5833333333333334,332.1483154296875,32.65168457031251,0.08950571428265491
561,"Donnerstag, 20. Februar 2020 13:29:36",A4 1,25.0,190.1,0.052000000000000005,268.2,194.4,193.6,175.3,VAN061_P1(TS-013a)_1.txt,VAN61_P1,TS-013a,methacrylate,Poly-c-hexyl MA,C=C(C)C(=O)OC1CCCCC1,[CH2][C](C)(C(=O)OC1CCCCC1),9900.0,1.2,SEC13,92.0,2020-02-20 00:00:00,PVA,1,168.2359999999999,C3[C](C)(C(=O)OC1CCCCC1)[CH2][C](C)(C(=O)OC1CCCCC1)[CH2][C](C)(C(=O)OC1CCCCC1)[CH2][C](C)(C(=O)OC1CCCCC1)[CH2][C](C)(C(=O)OC1CCCCC1)[CH2][C](C)(C(=O)OC1CCCCC1)[CH2][C](C)(C(=O)OC1CCCCC1)[CH2][C](C)(C(=O)OC1CCCCC1)[CH2][C](C)(C(=O)OC1CCCCC1)[CH2][C](C)(C(=O)OC1CCCCC1)3,58.845906940250615,1,1,192.5777777777777,1.0,188.91513061523438,1.1848693847656193,0.006232874196557703
562,"Donnerstag, 20. Februar 2020 13:29:47",A4 2,25.0,192.3,0.011000000000000001,249.2,201.3,201.1,171.6,VAN061_P1(TS-013a)_1.txt,VAN61_P1,TS-013a,methacrylate,Poly-c-hexyl MA,C=C(C)C(=O)OC1CCCCC1,[CH2][C](C)(C(=O)OC1CCCCC1),9900.0,1.2,SEC13,92.0,2020-02-20 00:00:00,PVA,1,168.2359999999999,C3[C](C)(C(=O)OC1CCCCC1)[CH2][C](C)(C(=O)OC1CCCCC1)[CH2][C](C)(C(=O)OC1CCCCC1)[CH2][C](C)(C(=O)OC1CCCCC1)[CH2][C](C)(C(=O)OC1CCCCC1)[CH2][C](C)(C(=O)OC1CCCCC1)[CH2][C](C)(C(=O)OC1CCCCC1)[CH2][C](C)(C(=O)OC1CCCCC1)[CH2][C](C)(C(=O)OC1CCCCC1)[CH2][C](C)(C(=O)OC1CCCCC1)3,58.845906940250615,1,1,192.5777777777777,1.0,188.91514587402344,3.384854125976574,0.0176019455328995
563,"Donnerstag, 20. Februar 2020 13:29:58",A4 3,25.0,186.9,0.08199999999999999,262.8,200.0,200.7,163.1,VAN061_P1(TS-013a)_1.txt,VAN61_P1,TS-013a,methacrylate,Poly-c-hexyl MA,C=C(C)C(=O)OC1CCCCC1,[CH2][C](C)(C(=O)OC1CCCCC1),9900.0,1.2,SEC13,92.0,2020-02-20 00:00:00,PVA,1,168.2359999999999,C3[C](C)(C(=O)OC1CCCCC1)[CH2][C](C)(C(=O)OC1CCCCC1)[CH2][C](C)(C(=O)OC1CCCCC1)[CH2][C](C)(C(=O)OC1CCCCC1)[CH2][C](C)(C(=O)OC1CCCCC1)[CH2][C](C)(C(=O)OC1CCCCC1)[CH2][C](C)(C(=O)OC1CCCCC1)[CH2][C](C)(C(=O)OC1CCCCC1)[CH2][C](C)(C(=O)OC1CCCCC1)[CH2][C](C)(C(=O)OC1CCCCC1)3,58.845906940250615,1,1,192.5777777777777,1.0,188.9151611328125,2.0151611328124943,0.010782028532972146
564,"Donnerstag, 20. Februar 2020 13:30:30",A5 1,25.0,188.5,0.047,243.1,202.2,203.5,158.4,VAN061_P1(TS-013a)_1.txt,VAN61_P1,TS-013a,methacrylate,Poly-c-hexyl MA,C=C(C)C(=O)OC1CCCCC1,[CH2][C](C)(C(=O)OC1CCCCC1),9900.0,1.2,SEC13,92.0,2020-02-20 00:00:00,PVA,1,168.2359999999999,C3[C](C)(C(=O)OC1CCCCC1)[CH2][C](C)(C(=O)OC1CCCCC1)[CH2][C](C)(C(=O)OC1CCCCC1)[CH2][C](C)(C(=O)OC1CCCCC1)[CH2][C](C)(C(=O)OC1CCCCC1)[CH2][C](C)(C(=O)OC1CCCCC1)[CH2][C](C)(C(=O)OC1CCCCC1)[CH2][C](C)(C(=O)OC1CCCCC1)[CH2][C](C)(C(=O)OC1CCCCC1)[CH2][C](C)(C(=O)OC1CCCCC1)3,58.845906940250615,1,1,192.5777777777777,1.0,188.91513061523438,0.415130615234375,0.0022022844309515914
565,"Donnerstag, 20. Februar 2020 13:30:41",A5 2,25.0,189.5,0.003,236.4,196.7,196.7,169.9,VAN061_P1(TS-013a)_1.txt,VAN61_P1,TS-013a,methacrylate,Poly-c-hexyl MA,C=C(C)C(=O)OC1CCCCC1,[CH2][C](C)(C(=O)OC1CCCCC1),9900.0,1.2,SEC13,92.0,2020-02-20 00:00:00,PVA,1,168.2359999999999,C3[C](C)(C(=O)OC1CCCCC1)[CH2][C](C)(C(=O)OC1CCCCC1)[CH2][C](C)(C(=O)OC1CCCCC1)[CH2][C](C)(C(=O)OC1CCCCC1)[CH2][C](C)(C(=O)OC1CCCCC1)[CH2][C](C)(C(=O)OC1CCCCC1)[CH2][C](C)(C(=O)OC1CCCCC1)[CH2][C](C)(C(=O)OC1CCCCC1)[CH2][C](C)(C(=O)OC1CCCCC1)[CH2][C](C)(C(=O)OC1CCCCC1)3,58.845906940250615,1,1,192.5777777777777,1.0,188.91514587402344,0.5848541259765625,0.0030863014563406992
566,"Donnerstag, 20. Februar 2020 13:30:52",A5 3,25.0,190.8,0.054000000000000006,229.4,202.2,202.0,170.8,VAN061_P1(TS-013a)_1.txt,VAN61_P1,TS-013a,methacrylate,Poly-c-hexyl MA,C=C(C)C(=O)OC1CCCCC1,[CH2][C](C)(C(=O)OC1CCCCC1),9900.0,1.2,SEC13,92.0,2020-02-20 00:00:00,PVA,1,168.2359999999999,C3[C](C)(C(=O)OC1CCCCC1)[CH2][C](C)(C(=O)OC1CCCCC1)[CH2][C](C)(C(=O)OC1CCCCC1)[CH2][C](C)(C(=O)OC1CCCCC1)[CH2][C](C)(C(=O)OC1CCCCC1)[CH2][C](C)(C(=O)OC1CCCCC1)[CH2][C](C)(C(=O)OC1CCCCC1)[CH2][C](C)(C(=O)OC1CCCCC1)[CH2][C](C)(C(=O)OC1CCCCC1)[CH2][C](C)(C(=O)OC1CCCCC1)3,58.845906940250615,1,1,192.5777777777777,1.0,188.91513061523438,1.8848693847656364,0.009878770360406899
567,"Donnerstag, 20. Februar 2020 13:31:44",A6 1,25.0,198.3,0.102,256.7,223.5,224.2,147.0,VAN061_P1(TS-013a)_1.txt,VAN61_P1,TS-013a,methacrylate,Poly-c-hexyl MA,C=C(C)C(=O)OC1CCCCC1,[CH2][C](C)(C(=O)OC1CCCCC1),9900.0,1.2,SEC13,92.0,2020-02-20 00:00:00,PVA,1,168.2359999999999,C3[C](C)(C(=O)OC1CCCCC1)[CH2][C](C)(C(=O)OC1CCCCC1)[CH2][C](C)(C(=O)OC1CCCCC1)[CH2][C](C)(C(=O)OC1CCCCC1)[CH2][C](C)(C(=O)OC1CCCCC1)[CH2][C](C)(C(=O)OC1CCCCC1)[CH2][C](C)(C(=O)OC1CCCCC1)[CH2][C](C)(C(=O)OC1CCCCC1)[CH2][C](C)(C(=O)OC1CCCCC1)[CH2][C](C)(C(=O)OC1CCCCC1)3,58.845906940250615,1,1,192.5777777777777,1.0,188.91513061523438,9.384869384765636,0.04732662322120845
568,"Donnerstag, 20. Februar 2020 13:31:55",A6 2,25.0,199.7,0.075,272.3,204.0,202.9,183.5,VAN061_P1(TS-013a)_1.txt,VAN61_P1,TS-013a,methacrylate,Poly-c-hexyl MA,C=C(C)C(=O)OC1CCCCC1,[CH2][C](C)(C(=O)OC1CCCCC1),9900.0,1.2,SEC13,92.0,2020-02-20 00:00:00,PVA,1,168.2359999999999,C3[C](C)(C(=O)OC1CCCCC1)[CH2][C](C)(C(=O)OC1CCCCC1)[CH2][C](C)(C(=O)OC1CCCCC1)[CH2][C](C)(C(=O)OC1CCCCC1)[CH2][C](C)(C(=O)OC1CCCCC1)[CH2][C](C)(C(=O)OC1CCCCC1)[CH2][C](C)(C(=O)OC1CCCCC1)[CH2][C](C)(C(=O)OC1CCCCC1)[CH2][C](C)(C(=O)OC1CCCCC1)[CH2][C](C)(C(=O)OC1CCCCC1)3,58.845906940250615,1,1,192.5777777777777,1.0,188.91513061523438,10.784869384765614,0.054005354956262464
