Repository: JulianKimmig/nanoparticle_size_prediction

File: pretrained/np_model_12/evaluation/train_df.csv (part 10 of 40)
index,measurment_data,sample,temperature,z_average,dispersity,mean_count_rate,volume_mean,intensity_mean,number_mean,file,np_formulation,substance_code,polymer_class,polymer,smiles_monomer,smiles_ru,mn,pdi,mn_method,tg,date,additive,polymer_concentration,mass_ru,circular_smiles_10,dp,with_pva,valid,mean_z_average,roll_valid,predicted_z_average,error,rel_error
569,"Donnerstag, 20. Februar 2020 13:32:06",A6 3,25.0,197.1,0.098,271.7,219.9,220.5,153.6,VAN061_P1(TS-013a)_1.txt,VAN61_P1,TS-013a,methacrylate,Poly-c-hexyl MA,C=C(C)C(=O)OC1CCCCC1,[CH2][C](C)(C(=O)OC1CCCCC1),9900.0,1.2,SEC13,92.0,2020-02-20 00:00:00,PVA,1,168.2359999999999,C3[C](C)(C(=O)OC1CCCCC1)[CH2][C](C)(C(=O)OC1CCCCC1)[CH2][C](C)(C(=O)OC1CCCCC1)[CH2][C](C)(C(=O)OC1CCCCC1)[CH2][C](C)(C(=O)OC1CCCCC1)[CH2][C](C)(C(=O)OC1CCCCC1)[CH2][C](C)(C(=O)OC1CCCCC1)[CH2][C](C)(C(=O)OC1CCCCC1)[CH2][C](C)(C(=O)OC1CCCCC1)[CH2][C](C)(C(=O)OC1CCCCC1)3,58.845906940250615,1,1,192.5777777777777,1.0,188.91513061523438,8.18486938476562,0.04152648089683216
570,"Donnerstag, 20. Februar 2020 13:36:49",B4 1,25.0,214.8,0.127,311.8,228.2,226.1,182.2,VAN061_P1(TS-013a)_1.txt,VAN61_P1,TS-013a,methacrylate,Poly-c-hexyl MA,C=C(C)C(=O)OC1CCCCC1,[CH2][C](C)(C(=O)OC1CCCCC1),9900.0,1.2,SEC13,92.0,2020-02-20 00:00:00,PVA,3,168.2359999999999,C3[C](C)(C(=O)OC1CCCCC1)[CH2][C](C)(C(=O)OC1CCCCC1)[CH2][C](C)(C(=O)OC1CCCCC1)[CH2][C](C)(C(=O)OC1CCCCC1)[CH2][C](C)(C(=O)OC1CCCCC1)[CH2][C](C)(C(=O)OC1CCCCC1)[CH2][C](C)(C(=O)OC1CCCCC1)[CH2][C](C)(C(=O)OC1CCCCC1)[CH2][C](C)(C(=O)OC1CCCCC1)[CH2][C](C)(C(=O)OC1CCCCC1)3,58.845906940250615,1,1,213.6,1.0,203.4642333984375,11.335766601562511,0.052773587530551724
571,"Donnerstag, 20. Februar 2020 13:36:59",B4 2,25.0,215.4,0.17,319.0,237.3,234.3,198.7,VAN061_P1(TS-013a)_1.txt,VAN61_P1,TS-013a,methacrylate,Poly-c-hexyl MA,C=C(C)C(=O)OC1CCCCC1,[CH2][C](C)(C(=O)OC1CCCCC1),9900.0,1.2,SEC13,92.0,2020-02-20 00:00:00,PVA,3,168.2359999999999,C3[C](C)(C(=O)OC1CCCCC1)[CH2][C](C)(C(=O)OC1CCCCC1)[CH2][C](C)(C(=O)OC1CCCCC1)[CH2][C](C)(C(=O)OC1CCCCC1)[CH2][C](C)(C(=O)OC1CCCCC1)[CH2][C](C)(C(=O)OC1CCCCC1)[CH2][C](C)(C(=O)OC1CCCCC1)[CH2][C](C)(C(=O)OC1CCCCC1)[CH2][C](C)(C(=O)OC1CCCCC1)[CH2][C](C)(C(=O)OC1CCCCC1)3,58.845906940250615,1,1,213.6,1.0,203.4642333984375,11.935766601562506,0.05541210121431061
572,"Donnerstag, 20. Februar 2020 13:37:10",B4 3,25.0,218.4,0.040999999999999995,321.2,225.7,224.1,199.8,VAN061_P1(TS-013a)_1.txt,VAN61_P1,TS-013a,methacrylate,Poly-c-hexyl MA,C=C(C)C(=O)OC1CCCCC1,[CH2][C](C)(C(=O)OC1CCCCC1),9900.0,1.2,SEC13,92.0,2020-02-20 00:00:00,PVA,3,168.2359999999999,C3[C](C)(C(=O)OC1CCCCC1)[CH2][C](C)(C(=O)OC1CCCCC1)[CH2][C](C)(C(=O)OC1CCCCC1)[CH2][C](C)(C(=O)OC1CCCCC1)[CH2][C](C)(C(=O)OC1CCCCC1)[CH2][C](C)(C(=O)OC1CCCCC1)[CH2][C](C)(C(=O)OC1CCCCC1)[CH2][C](C)(C(=O)OC1CCCCC1)[CH2][C](C)(C(=O)OC1CCCCC1)[CH2][C](C)(C(=O)OC1CCCCC1)3,58.845906940250615,1,1,213.6,1.0,203.4642333984375,14.935766601562506,0.06838720971411404
573,"Donnerstag, 20. Februar 2020 13:37:40",B5 1,25.0,220.1,0.025,323.3,228.3,226.6,202.0,VAN061_P1(TS-013a)_1.txt,VAN61_P1,TS-013a,methacrylate,Poly-c-hexyl MA,C=C(C)C(=O)OC1CCCCC1,[CH2][C](C)(C(=O)OC1CCCCC1),9900.0,1.2,SEC13,92.0,2020-02-20 00:00:00,PVA,3,168.2359999999999,C3[C](C)(C(=O)OC1CCCCC1)[CH2][C](C)(C(=O)OC1CCCCC1)[CH2][C](C)(C(=O)OC1CCCCC1)[CH2][C](C)(C(=O)OC1CCCCC1)[CH2][C](C)(C(=O)OC1CCCCC1)[CH2][C](C)(C(=O)OC1CCCCC1)[CH2][C](C)(C(=O)OC1CCCCC1)[CH2][C](C)(C(=O)OC1CCCCC1)[CH2][C](C)(C(=O)OC1CCCCC1)[CH2][C](C)(C(=O)OC1CCCCC1)3,58.845906940250615,1,1,213.6,1.0,203.4642333984375,16.635766601562494,0.07558276511386867
574,"Donnerstag, 20. Februar 2020 13:37:51",B5 2,25.0,215.1,0.037000000000000005,321.3,228.4,226.4,196.2,VAN061_P1(TS-013a)_1.txt,VAN61_P1,TS-013a,methacrylate,Poly-c-hexyl MA,C=C(C)C(=O)OC1CCCCC1,[CH2][C](C)(C(=O)OC1CCCCC1),9900.0,1.2,SEC13,92.0,2020-02-20 00:00:00,PVA,3,168.2359999999999,C3[C](C)(C(=O)OC1CCCCC1)[CH2][C](C)(C(=O)OC1CCCCC1)[CH2][C](C)(C(=O)OC1CCCCC1)[CH2][C](C)(C(=O)OC1CCCCC1)[CH2][C](C)(C(=O)OC1CCCCC1)[CH2][C](C)(C(=O)OC1CCCCC1)[CH2][C](C)(C(=O)OC1CCCCC1)[CH2][C](C)(C(=O)OC1CCCCC1)[CH2][C](C)(C(=O)OC1CCCCC1)[CH2][C](C)(C(=O)OC1CCCCC1)3,58.845906940250615,1,1,213.6,1.0,203.4642333984375,11.635766601562494,0.054094684340132475
575,"Donnerstag, 20. Februar 2020 13:38:02",B5 3,25.0,211.6,0.01,313.5,221.0,219.6,195.8,VAN061_P1(TS-013a)_1.txt,VAN61_P1,TS-013a,methacrylate,Poly-c-hexyl MA,C=C(C)C(=O)OC1CCCCC1,[CH2][C](C)(C(=O)OC1CCCCC1),9900.0,1.2,SEC13,92.0,2020-02-20 00:00:00,PVA,3,168.2359999999999,C3[C](C)(C(=O)OC1CCCCC1)[CH2][C](C)(C(=O)OC1CCCCC1)[CH2][C](C)(C(=O)OC1CCCCC1)[CH2][C](C)(C(=O)OC1CCCCC1)[CH2][C](C)(C(=O)OC1CCCCC1)[CH2][C](C)(C(=O)OC1CCCCC1)[CH2][C](C)(C(=O)OC1CCCCC1)[CH2][C](C)(C(=O)OC1CCCCC1)[CH2][C](C)(C(=O)OC1CCCCC1)[CH2][C](C)(C(=O)OC1CCCCC1)3,58.845906940250615,1,1,213.6,1.0,203.46424865722656,8.135751342773432,0.03844873035337161
576,"Donnerstag, 20. Februar 2020 13:38:49",B6 1,25.0,206.7,0.051,320.7,221.8,220.3,181.4,VAN061_P1(TS-013a)_1.txt,VAN61_P1,TS-013a,methacrylate,Poly-c-hexyl MA,C=C(C)C(=O)OC1CCCCC1,[CH2][C](C)(C(=O)OC1CCCCC1),9900.0,1.2,SEC13,92.0,2020-02-20 00:00:00,PVA,3,168.2359999999999,C3[C](C)(C(=O)OC1CCCCC1)[CH2][C](C)(C(=O)OC1CCCCC1)[CH2][C](C)(C(=O)OC1CCCCC1)[CH2][C](C)(C(=O)OC1CCCCC1)[CH2][C](C)(C(=O)OC1CCCCC1)[CH2][C](C)(C(=O)OC1CCCCC1)[CH2][C](C)(C(=O)OC1CCCCC1)[CH2][C](C)(C(=O)OC1CCCCC1)[CH2][C](C)(C(=O)OC1CCCCC1)[CH2][C](C)(C(=O)OC1CCCCC1)3,58.845906940250615,1,1,213.6,1.0,203.4642333984375,3.2357666015624886,0.01565441026396947
577,"Donnerstag, 20. Februar 2020 13:38:59",B6 2,25.0,208.7,0.055999999999999994,320.0,223.8,222.1,185.2,VAN061_P1(TS-013a)_1.txt,VAN61_P1,TS-013a,methacrylate,Poly-c-hexyl MA,C=C(C)C(=O)OC1CCCCC1,[CH2][C](C)(C(=O)OC1CCCCC1),9900.0,1.2,SEC13,92.0,2020-02-20 00:00:00,PVA,3,168.2359999999999,C3[C](C)(C(=O)OC1CCCCC1)[CH2][C](C)(C(=O)OC1CCCCC1)[CH2][C](C)(C(=O)OC1CCCCC1)[CH2][C](C)(C(=O)OC1CCCCC1)[CH2][C](C)(C(=O)OC1CCCCC1)[CH2][C](C)(C(=O)OC1CCCCC1)[CH2][C](C)(C(=O)OC1CCCCC1)[CH2][C](C)(C(=O)OC1CCCCC1)[CH2][C](C)(C(=O)OC1CCCCC1)[CH2][C](C)(C(=O)OC1CCCCC1)3,58.845906940250615,1,1,213.6,1.0,203.4642333984375,5.235766601562489,0.025087525642369376
578,"Donnerstag, 20. Februar 2020 13:39:10",B6 3,25.0,211.6,0.002,324.4,221.2,219.6,194.4,VAN061_P1(TS-013a)_1.txt,VAN61_P1,TS-013a,methacrylate,Poly-c-hexyl MA,C=C(C)C(=O)OC1CCCCC1,[CH2][C](C)(C(=O)OC1CCCCC1),9900.0,1.2,SEC13,92.0,2020-02-20 00:00:00,PVA,3,168.2359999999999,C3[C](C)(C(=O)OC1CCCCC1)[CH2][C](C)(C(=O)OC1CCCCC1)[CH2][C](C)(C(=O)OC1CCCCC1)[CH2][C](C)(C(=O)OC1CCCCC1)[CH2][C](C)(C(=O)OC1CCCCC1)[CH2][C](C)(C(=O)OC1CCCCC1)[CH2][C](C)(C(=O)OC1CCCCC1)[CH2][C](C)(C(=O)OC1CCCCC1)[CH2][C](C)(C(=O)OC1CCCCC1)[CH2][C](C)(C(=O)OC1CCCCC1)3,58.845906940250615,1,1,213.6,1.0,203.46424865722656,8.135751342773432,0.03844873035337161
579,"Donnerstag, 20. Februar 2020 13:39:55",C1 1,25.0,174.3,0.10300000000000001,230.3,186.7,192.4,134.5,VAN061_P1(TS-013a)_1.txt,VAN61_P1,TS-013a,methacrylate,Poly-c-hexyl MA,C=C(C)C(=O)OC1CCCCC1,[CH2][C](C)(C(=O)OC1CCCCC1),9900.0,1.2,SEC13,92.0,2020-02-20 00:00:00,None,5,168.2359999999999,C3[C](C)(C(=O)OC1CCCCC1)[CH2][C](C)(C(=O)OC1CCCCC1)[CH2][C](C)(C(=O)OC1CCCCC1)[CH2][C](C)(C(=O)OC1CCCCC1)[CH2][C](C)(C(=O)OC1CCCCC1)[CH2][C](C)(C(=O)OC1CCCCC1)[CH2][C](C)(C(=O)OC1CCCCC1)[CH2][C](C)(C(=O)OC1CCCCC1)[CH2][C](C)(C(=O)OC1CCCCC1)[CH2][C](C)(C(=O)OC1CCCCC1)3,58.845906940250615,0,1,167.84444444444446,0.5,168.08790588378906,6.212094116210949,0.0356402416305849
580,"Donnerstag, 20. Februar 2020 13:40:06",C1 2,25.0,174.0,0.099,230.0,187.5,192.8,136.0,VAN061_P1(TS-013a)_1.txt,VAN61_P1,TS-013a,methacrylate,Poly-c-hexyl MA,C=C(C)C(=O)OC1CCCCC1,[CH2][C](C)(C(=O)OC1CCCCC1),9900.0,1.2,SEC13,92.0,2020-02-20 00:00:00,None,5,168.2359999999999,C3[C](C)(C(=O)OC1CCCCC1)[CH2][C](C)(C(=O)OC1CCCCC1)[CH2][C](C)(C(=O)OC1CCCCC1)[CH2][C](C)(C(=O)OC1CCCCC1)[CH2][C](C)(C(=O)OC1CCCCC1)[CH2][C](C)(C(=O)OC1CCCCC1)[CH2][C](C)(C(=O)OC1CCCCC1)[CH2][C](C)(C(=O)OC1CCCCC1)[CH2][C](C)(C(=O)OC1CCCCC1)[CH2][C](C)(C(=O)OC1CCCCC1)3,58.845906940250615,0,1,167.84444444444446,0.5,168.08790588378906,5.9120941162109375,0.033977552392016885
581,"Donnerstag, 20. Februar 2020 13:40:17",C1 3,25.0,166.5,0.125,227.3,174.5,183.3,122.9,VAN061_P1(TS-013a)_1.txt,VAN61_P1,TS-013a,methacrylate,Poly-c-hexyl MA,C=C(C)C(=O)OC1CCCCC1,[CH2][C](C)(C(=O)OC1CCCCC1),9900.0,1.2,SEC13,92.0,2020-02-20 00:00:00,None,5,168.2359999999999,C3[C](C)(C(=O)OC1CCCCC1)[CH2][C](C)(C(=O)OC1CCCCC1)[CH2][C](C)(C(=O)OC1CCCCC1)[CH2][C](C)(C(=O)OC1CCCCC1)[CH2][C](C)(C(=O)OC1CCCCC1)[CH2][C](C)(C(=O)OC1CCCCC1)[CH2][C](C)(C(=O)OC1CCCCC1)[CH2][C](C)(C(=O)OC1CCCCC1)[CH2][C](C)(C(=O)OC1CCCCC1)[CH2][C](C)(C(=O)OC1CCCCC1)3,58.845906940250615,0,1,167.84444444444446,0.5,168.08792114257812,1.587921142578125,0.009537063919388139
582,"Donnerstag, 20. Februar 2020 13:40:58",C2 1,25.0,168.3,0.09300000000000001,233.2,178.7,183.3,138.6,VAN061_P1(TS-013a)_1.txt,VAN61_P1,TS-013a,methacrylate,Poly-c-hexyl MA,C=C(C)C(=O)OC1CCCCC1,[CH2][C](C)(C(=O)OC1CCCCC1),9900.0,1.2,SEC13,92.0,2020-02-20 00:00:00,None,5,168.2359999999999,C3[C](C)(C(=O)OC1CCCCC1)[CH2][C](C)(C(=O)OC1CCCCC1)[CH2][C](C)(C(=O)OC1CCCCC1)[CH2][C](C)(C(=O)OC1CCCCC1)[CH2][C](C)(C(=O)OC1CCCCC1)[CH2][C](C)(C(=O)OC1CCCCC1)[CH2][C](C)(C(=O)OC1CCCCC1)[CH2][C](C)(C(=O)OC1CCCCC1)[CH2][C](C)(C(=O)OC1CCCCC1)[CH2][C](C)(C(=O)OC1CCCCC1)3,58.845906940250615,0,1,167.84444444444446,0.5,168.08790588378906,0.21209411621094887,0.0012602145942421203
583,"Donnerstag, 20. Februar 2020 13:41:09",C2 2,25.0,169.2,0.113,244.2,181.2,187.6,131.3,VAN061_P1(TS-013a)_1.txt,VAN61_P1,TS-013a,methacrylate,Poly-c-hexyl MA,C=C(C)C(=O)OC1CCCCC1,[CH2][C](C)(C(=O)OC1CCCCC1),9900.0,1.2,SEC13,92.0,2020-02-20 00:00:00,None,5,168.2359999999999,C3[C](C)(C(=O)OC1CCCCC1)[CH2][C](C)(C(=O)OC1CCCCC1)[CH2][C](C)(C(=O)OC1CCCCC1)[CH2][C](C)(C(=O)OC1CCCCC1)[CH2][C](C)(C(=O)OC1CCCCC1)[CH2][C](C)(C(=O)OC1CCCCC1)[CH2][C](C)(C(=O)OC1CCCCC1)[CH2][C](C)(C(=O)OC1CCCCC1)[CH2][C](C)(C(=O)OC1CCCCC1)[CH2][C](C)(C(=O)OC1CCCCC1)3,58.845906940250615,0,1,167.84444444444446,0.5,168.087890625,1.1121093749999886,0.006572750443262345
584,"Donnerstag, 20. Februar 2020 13:41:19",C2 3,25.0,172.4,0.081,232.7,183.8,189.5,134.7,VAN061_P1(TS-013a)_1.txt,VAN61_P1,TS-013a,methacrylate,Poly-c-hexyl MA,C=C(C)C(=O)OC1CCCCC1,[CH2][C](C)(C(=O)OC1CCCCC1),9900.0,1.2,SEC13,92.0,2020-02-20 00:00:00,None,5,168.2359999999999,C3[C](C)(C(=O)OC1CCCCC1)[CH2][C](C)(C(=O)OC1CCCCC1)[CH2][C](C)(C(=O)OC1CCCCC1)[CH2][C](C)(C(=O)OC1CCCCC1)[CH2][C](C)(C(=O)OC1CCCCC1)[CH2][C](C)(C(=O)OC1CCCCC1)[CH2][C](C)(C(=O)OC1CCCCC1)[CH2][C](C)(C(=O)OC1CCCCC1)[CH2][C](C)(C(=O)OC1CCCCC1)[CH2][C](C)(C(=O)OC1CCCCC1)3,58.845906940250615,0,1,167.84444444444446,0.5,168.08790588378906,4.312094116210943,0.025012146845771133
585,"Donnerstag, 20. Februar 2020 13:42:02",C3 1,25.0,162.6,0.08199999999999999,232.5,168.7,172.9,138.1,VAN061_P1(TS-013a)_1.txt,VAN61_P1,TS-013a,methacrylate,Poly-c-hexyl MA,C=C(C)C(=O)OC1CCCCC1,[CH2][C](C)(C(=O)OC1CCCCC1),9900.0,1.2,SEC13,92.0,2020-02-20 00:00:00,None,5,168.2359999999999,C3[C](C)(C(=O)OC1CCCCC1)[CH2][C](C)(C(=O)OC1CCCCC1)[CH2][C](C)(C(=O)OC1CCCCC1)[CH2][C](C)(C(=O)OC1CCCCC1)[CH2][C](C)(C(=O)OC1CCCCC1)[CH2][C](C)(C(=O)OC1CCCCC1)[CH2][C](C)(C(=O)OC1CCCCC1)[CH2][C](C)(C(=O)OC1CCCCC1)[CH2][C](C)(C(=O)OC1CCCCC1)[CH2][C](C)(C(=O)OC1CCCCC1)3,58.845906940250615,0,1,167.84444444444446,0.5,168.08790588378906,5.487905883789068,0.03375095869488972
586,"Donnerstag, 20. Februar 2020 13:42:13",C3 2,25.0,160.9,0.13,220.1,164.9,170.1,133.3,VAN061_P1(TS-013a)_1.txt,VAN61_P1,TS-013a,methacrylate,Poly-c-hexyl MA,C=C(C)C(=O)OC1CCCCC1,[CH2][C](C)(C(=O)OC1CCCCC1),9900.0,1.2,SEC13,92.0,2020-02-20 00:00:00,None,5,168.2359999999999,C3[C](C)(C(=O)OC1CCCCC1)[CH2][C](C)(C(=O)OC1CCCCC1)[CH2][C](C)(C(=O)OC1CCCCC1)[CH2][C](C)(C(=O)OC1CCCCC1)[CH2][C](C)(C(=O)OC1CCCCC1)[CH2][C](C)(C(=O)OC1CCCCC1)[CH2][C](C)(C(=O)OC1CCCCC1)[CH2][C](C)(C(=O)OC1CCCCC1)[CH2][C](C)(C(=O)OC1CCCCC1)[CH2][C](C)(C(=O)OC1CCCCC1)3,58.845906940250615,0,1,167.84444444444446,0.5,168.087890625,7.187890624999994,0.04467303060907392
587,"Donnerstag, 20. Februar 2020 13:42:24",C3 3,25.0,162.4,0.087,230.9,170.7,175.6,136.1,VAN061_P1(TS-013a)_1.txt,VAN61_P1,TS-013a,methacrylate,Poly-c-hexyl MA,C=C(C)C(=O)OC1CCCCC1,[CH2][C](C)(C(=O)OC1CCCCC1),9900.0,1.2,SEC13,92.0,2020-02-20 00:00:00,None,5,168.2359999999999,C3[C](C)(C(=O)OC1CCCCC1)[CH2][C](C)(C(=O)OC1CCCCC1)[CH2][C](C)(C(=O)OC1CCCCC1)[CH2][C](C)(C(=O)OC1CCCCC1)[CH2][C](C)(C(=O)OC1CCCCC1)[CH2][C](C)(C(=O)OC1CCCCC1)[CH2][C](C)(C(=O)OC1CCCCC1)[CH2][C](C)(C(=O)OC1CCCCC1)[CH2][C](C)(C(=O)OC1CCCCC1)[CH2][C](C)(C(=O)OC1CCCCC1)3,58.845906940250615,0,1,167.84444444444446,0.5,168.08790588378906,5.687905883789057,0.035024051008553304
588,"Donnerstag, 20. Februar 2020 13:42:59",C4 1,25.0,239.9,0.017,315.7,254.4,250.9,218.6,VAN061_P1(TS-013a)_1.txt,VAN61_P1,TS-013a,methacrylate,Poly-c-hexyl MA,C=C(C)C(=O)OC1CCCCC1,[CH2][C](C)(C(=O)OC1CCCCC1),9900.0,1.2,SEC13,92.0,2020-02-20 00:00:00,PVA,5,168.2359999999999,C3[C](C)(C(=O)OC1CCCCC1)[CH2][C](C)(C(=O)OC1CCCCC1)[CH2][C](C)(C(=O)OC1CCCCC1)[CH2][C](C)(C(=O)OC1CCCCC1)[CH2][C](C)(C(=O)OC1CCCCC1)[CH2][C](C)(C(=O)OC1CCCCC1)[CH2][C](C)(C(=O)OC1CCCCC1)[CH2][C](C)(C(=O)OC1CCCCC1)[CH2][C](C)(C(=O)OC1CCCCC1)[CH2][C](C)(C(=O)OC1CCCCC1)3,58.845906940250615,1,1,228.32222222222225,1.0,220.41635131835938,19.48364868164063,0.08121570938574668
589,"Donnerstag, 20. Februar 2020 13:43:09",C4 2,25.0,232.5,0.024,306.5,248.0,244.6,208.0,VAN061_P1(TS-013a)_1.txt,VAN61_P1,TS-013a,methacrylate,Poly-c-hexyl MA,C=C(C)C(=O)OC1CCCCC1,[CH2][C](C)(C(=O)OC1CCCCC1),9900.0,1.2,SEC13,92.0,2020-02-20 00:00:00,PVA,5,168.2359999999999,C3[C](C)(C(=O)OC1CCCCC1)[CH2][C](C)(C(=O)OC1CCCCC1)[CH2][C](C)(C(=O)OC1CCCCC1)[CH2][C](C)(C(=O)OC1CCCCC1)[CH2][C](C)(C(=O)OC1CCCCC1)[CH2][C](C)(C(=O)OC1CCCCC1)[CH2][C](C)(C(=O)OC1CCCCC1)[CH2][C](C)(C(=O)OC1CCCCC1)[CH2][C](C)(C(=O)OC1CCCCC1)[CH2][C](C)(C(=O)OC1CCCCC1)3,58.845906940250615,1,1,228.32222222222225,1.0,220.4163360595703,12.083663940429688,0.051972748130880375
590,"Donnerstag, 20. Februar 2020 13:43:20",C4 3,25.0,235.6,0.031,312.7,255.6,251.0,208.2,VAN061_P1(TS-013a)_1.txt,VAN61_P1,TS-013a,methacrylate,Poly-c-hexyl MA,C=C(C)C(=O)OC1CCCCC1,[CH2][C](C)(C(=O)OC1CCCCC1),9900.0,1.2,SEC13,92.0,2020-02-20 00:00:00,PVA,5,168.2359999999999,C3[C](C)(C(=O)OC1CCCCC1)[CH2][C](C)(C(=O)OC1CCCCC1)[CH2][C](C)(C(=O)OC1CCCCC1)[CH2][C](C)(C(=O)OC1CCCCC1)[CH2][C](C)(C(=O)OC1CCCCC1)[CH2][C](C)(C(=O)OC1CCCCC1)[CH2][C](C)(C(=O)OC1CCCCC1)[CH2][C](C)(C(=O)OC1CCCCC1)[CH2][C](C)(C(=O)OC1CCCCC1)[CH2][C](C)(C(=O)OC1CCCCC1)3,58.845906940250615,1,1,228.32222222222225,1.0,220.41635131835938,15.18364868164062,0.06444672615297377
591,"Donnerstag, 20. Februar 2020 13:44:47",C5 1,25.0,223.4,0.153,274.7,548.2,329.8,178.2,VAN061_P1(TS-013a)_1.txt,VAN61_P1,TS-013a,methacrylate,Poly-c-hexyl MA,C=C(C)C(=O)OC1CCCCC1,[CH2][C](C)(C(=O)OC1CCCCC1),9900.0,1.2,SEC13,92.0,2020-02-20 00:00:00,PVA,5,168.2359999999999,C3[C](C)(C(=O)OC1CCCCC1)[CH2][C](C)(C(=O)OC1CCCCC1)[CH2][C](C)(C(=O)OC1CCCCC1)[CH2][C](C)(C(=O)OC1CCCCC1)[CH2][C](C)(C(=O)OC1CCCCC1)[CH2][C](C)(C(=O)OC1CCCCC1)[CH2][C](C)(C(=O)OC1CCCCC1)[CH2][C](C)(C(=O)OC1CCCCC1)[CH2][C](C)(C(=O)OC1CCCCC1)[CH2][C](C)(C(=O)OC1CCCCC1)3,58.845906940250615,1,1,228.32222222222225,1.0,220.41635131835938,2.9836486816406307,0.013355634206090558
592,"Donnerstag, 20. Februar 2020 13:44:57",C5 2,25.0,228.4,0.044000000000000004,269.1,244.4,241.4,207.4,VAN061_P1(TS-013a)_1.txt,VAN61_P1,TS-013a,methacrylate,Poly-c-hexyl MA,C=C(C)C(=O)OC1CCCCC1,[CH2][C](C)(C(=O)OC1CCCCC1),9900.0,1.2,SEC13,92.0,2020-02-20 00:00:00,PVA,5,168.2359999999999,C3[C](C)(C(=O)OC1CCCCC1)[CH2][C](C)(C(=O)OC1CCCCC1)[CH2][C](C)(C(=O)OC1CCCCC1)[CH2][C](C)(C(=O)OC1CCCCC1)[CH2][C](C)(C(=O)OC1CCCCC1)[CH2][C](C)(C(=O)OC1CCCCC1)[CH2][C](C)(C(=O)OC1CCCCC1)[CH2][C](C)(C(=O)OC1CCCCC1)[CH2][C](C)(C(=O)OC1CCCCC1)[CH2][C](C)(C(=O)OC1CCCCC1)3,58.845906940250615,1,1,228.32222222222225,1.0,220.41635131835938,7.983648681640631,0.03495467899142132
593,"Donnerstag, 20. Februar 2020 13:45:08",C5 3,25.0,222.0,0.063,260.1,243.8,240.2,194.2,VAN061_P1(TS-013a)_1.txt,VAN61_P1,TS-013a,methacrylate,Poly-c-hexyl MA,C=C(C)C(=O)OC1CCCCC1,[CH2][C](C)(C(=O)OC1CCCCC1),9900.0,1.2,SEC13,92.0,2020-02-20 00:00:00,PVA,5,168.2359999999999,C3[C](C)(C(=O)OC1CCCCC1)[CH2][C](C)(C(=O)OC1CCCCC1)[CH2][C](C)(C(=O)OC1CCCCC1)[CH2][C](C)(C(=O)OC1CCCCC1)[CH2][C](C)(C(=O)OC1CCCCC1)[CH2][C](C)(C(=O)OC1CCCCC1)[CH2][C](C)(C(=O)OC1CCCCC1)[CH2][C](C)(C(=O)OC1CCCCC1)[CH2][C](C)(C(=O)OC1CCCCC1)[CH2][C](C)(C(=O)OC1CCCCC1)3,58.845906940250615,1,1,228.32222222222225,1.0,220.41632080078125,1.58367919921875,0.0071336900865709455
594,"Donnerstag, 20. Februar 2020 13:45:42",C6 1,25.0,222.4,0.033,274.9,233.4,231.5,209.8,VAN061_P1(TS-013a)_1.txt,VAN61_P1,TS-013a,methacrylate,Poly-c-hexyl MA,C=C(C)C(=O)OC1CCCCC1,[CH2][C](C)(C(=O)OC1CCCCC1),9900.0,1.2,SEC13,92.0,2020-02-20 00:00:00,PVA,5,168.2359999999999,C3[C](C)(C(=O)OC1CCCCC1)[CH2][C](C)(C(=O)OC1CCCCC1)[CH2][C](C)(C(=O)OC1CCCCC1)[CH2][C](C)(C(=O)OC1CCCCC1)[CH2][C](C)(C(=O)OC1CCCCC1)[CH2][C](C)(C(=O)OC1CCCCC1)[CH2][C](C)(C(=O)OC1CCCCC1)[CH2][C](C)(C(=O)OC1CCCCC1)[CH2][C](C)(C(=O)OC1CCCCC1)[CH2][C](C)(C(=O)OC1CCCCC1)3,58.845906940250615,1,1,228.32222222222225,1.0,220.41635131835938,1.9836486816406307,0.008919283640470461
595,"Donnerstag, 20. Februar 2020 13:45:53",C6 2,25.0,224.7,0.036000000000000004,262.8,236.2,234.2,210.0,VAN061_P1(TS-013a)_1.txt,VAN61_P1,TS-013a,methacrylate,Poly-c-hexyl MA,C=C(C)C(=O)OC1CCCCC1,[CH2][C](C)(C(=O)OC1CCCCC1),9900.0,1.2,SEC13,92.0,2020-02-20 00:00:00,PVA,5,168.2359999999999,C3[C](C)(C(=O)OC1CCCCC1)[CH2][C](C)(C(=O)OC1CCCCC1)[CH2][C](C)(C(=O)OC1CCCCC1)[CH2][C](C)(C(=O)OC1CCCCC1)[CH2][C](C)(C(=O)OC1CCCCC1)[CH2][C](C)(C(=O)OC1CCCCC1)[CH2][C](C)(C(=O)OC1CCCCC1)[CH2][C](C)(C(=O)OC1CCCCC1)[CH2][C](C)(C(=O)OC1CCCCC1)[CH2][C](C)(C(=O)OC1CCCCC1)3,58.845906940250615,1,1,228.32222222222225,1.0,220.4163360595703,4.283663940429676,0.019063924968534384
596,"Donnerstag, 20. Februar 2020 13:46:04",C6 3,25.0,226.0,0.008,282.0,236.2,234.2,209.0,VAN061_P1(TS-013a)_1.txt,VAN61_P1,TS-013a,methacrylate,Poly-c-hexyl MA,C=C(C)C(=O)OC1CCCCC1,[CH2][C](C)(C(=O)OC1CCCCC1),9900.0,1.2,SEC13,92.0,2020-02-20 00:00:00,PVA,5,168.2359999999999,C3[C](C)(C(=O)OC1CCCCC1)[CH2][C](C)(C(=O)OC1CCCCC1)[CH2][C](C)(C(=O)OC1CCCCC1)[CH2][C](C)(C(=O)OC1CCCCC1)[CH2][C](C)(C(=O)OC1CCCCC1)[CH2][C](C)(C(=O)OC1CCCCC1)[CH2][C](C)(C(=O)OC1CCCCC1)[CH2][C](C)(C(=O)OC1CCCCC1)[CH2][C](C)(C(=O)OC1CCCCC1)[CH2][C](C)(C(=O)OC1CCCCC1)3,58.845906940250615,1,1,228.32222222222225,1.0,220.41632080078125,5.58367919921875,0.024706545129286505
597,"Donnerstag, 20. Februar 2020 13:48:26",D1 1,25.0,187.3,0.085,359.5,204.5,206.3,150.4,VAN061_P1(TS-013a)_1.txt,VAN61_P1,TS-013a,methacrylate,Poly-c-hexyl MA,C=C(C)C(=O)OC1CCCCC1,[CH2][C](C)(C(=O)OC1CCCCC1),9900.0,1.2,SEC13,92.0,2020-02-20 00:00:00,None,8,168.2359999999999,C3[C](C)(C(=O)OC1CCCCC1)[CH2][C](C)(C(=O)OC1CCCCC1)[CH2][C](C)(C(=O)OC1CCCCC1)[CH2][C](C)(C(=O)OC1CCCCC1)[CH2][C](C)(C(=O)OC1CCCCC1)[CH2][C](C)(C(=O)OC1CCCCC1)[CH2][C](C)(C(=O)OC1CCCCC1)[CH2][C](C)(C(=O)OC1CCCCC1)[CH2][C](C)(C(=O)OC1CCCCC1)[CH2][C](C)(C(=O)OC1CCCCC1)3,58.845906940250615,0,1,182.41111111111115,0.75,183.36322021484375,3.9367797851562614,0.021018578671416238
598,"Donnerstag, 20. Februar 2020 13:48:37",D1 2,25.0,186.6,0.17,420.0,197.6,199.5,152.4,VAN061_P1(TS-013a)_1.txt,VAN61_P1,TS-013a,methacrylate,Poly-c-hexyl MA,C=C(C)C(=O)OC1CCCCC1,[CH2][C](C)(C(=O)OC1CCCCC1),9900.0,1.2,SEC13,92.0,2020-02-20 00:00:00,None,8,168.2359999999999,C3[C](C)(C(=O)OC1CCCCC1)[CH2][C](C)(C(=O)OC1CCCCC1)[CH2][C](C)(C(=O)OC1CCCCC1)[CH2][C](C)(C(=O)OC1CCCCC1)[CH2][C](C)(C(=O)OC1CCCCC1)[CH2][C](C)(C(=O)OC1CCCCC1)[CH2][C](C)(C(=O)OC1CCCCC1)[CH2][C](C)(C(=O)OC1CCCCC1)[CH2][C](C)(C(=O)OC1CCCCC1)[CH2][C](C)(C(=O)OC1CCCCC1)3,58.845906940250615,0,1,182.41111111111115,0.75,183.3632354736328,3.236764526367182,0.01734600496445435
599,"Donnerstag, 20. Februar 2020 13:48:48",D1 3,25.0,186.7,0.149,442.0,388.9,250.7,150.4,VAN061_P1(TS-013a)_1.txt,VAN61_P1,TS-013a,methacrylate,Poly-c-hexyl MA,C=C(C)C(=O)OC1CCCCC1,[CH2][C](C)(C(=O)OC1CCCCC1),9900.0,1.2,SEC13,92.0,2020-02-20 00:00:00,None,8,168.2359999999999,C3[C](C)(C(=O)OC1CCCCC1)[CH2][C](C)(C(=O)OC1CCCCC1)[CH2][C](C)(C(=O)OC1CCCCC1)[CH2][C](C)(C(=O)OC1CCCCC1)[CH2][C](C)(C(=O)OC1CCCCC1)[CH2][C](C)(C(=O)OC1CCCCC1)[CH2][C](C)(C(=O)OC1CCCCC1)[CH2][C](C)(C(=O)OC1CCCCC1)[CH2][C](C)(C(=O)OC1CCCCC1)[CH2][C](C)(C(=O)OC1CCCCC1)3,58.845906940250615,0,1,182.41111111111115,0.75,183.36322021484375,3.3367797851562386,0.017872414489321045
600,"Donnerstag, 20. Februar 2020 13:49:21",D2 1,25.0,185.8,0.149,452.0,210.7,223.6,103.7,VAN061_P1(TS-013a)_1.txt,VAN61_P1,TS-013a,methacrylate,Poly-c-hexyl MA,C=C(C)C(=O)OC1CCCCC1,[CH2][C](C)(C(=O)OC1CCCCC1),9900.0,1.2,SEC13,92.0,2020-02-20 00:00:00,None,8,168.2359999999999,C3[C](C)(C(=O)OC1CCCCC1)[CH2][C](C)(C(=O)OC1CCCCC1)[CH2][C](C)(C(=O)OC1CCCCC1)[CH2][C](C)(C(=O)OC1CCCCC1)[CH2][C](C)(C(=O)OC1CCCCC1)[CH2][C](C)(C(=O)OC1CCCCC1)[CH2][C](C)(C(=O)OC1CCCCC1)[CH2][C](C)(C(=O)OC1CCCCC1)[CH2][C](C)(C(=O)OC1CCCCC1)[CH2][C](C)(C(=O)OC1CCCCC1)3,58.845906940250615,0,1,182.41111111111115,0.75,183.3632354736328,2.436764526367199,0.013114986686583415
601,"Donnerstag, 20. Februar 2020 13:49:32",D2 2,25.0,178.6,0.15,438.5,382.5,254.8,133.7,VAN061_P1(TS-013a)_1.txt,VAN61_P1,TS-013a,methacrylate,Poly-c-hexyl MA,C=C(C)C(=O)OC1CCCCC1,[CH2][C](C)(C(=O)OC1CCCCC1),9900.0,1.2,SEC13,92.0,2020-02-20 00:00:00,None,8,168.2359999999999,C3[C](C)(C(=O)OC1CCCCC1)[CH2][C](C)(C(=O)OC1CCCCC1)[CH2][C](C)(C(=O)OC1CCCCC1)[CH2][C](C)(C(=O)OC1CCCCC1)[CH2][C](C)(C(=O)OC1CCCCC1)[CH2][C](C)(C(=O)OC1CCCCC1)[CH2][C](C)(C(=O)OC1CCCCC1)[CH2][C](C)(C(=O)OC1CCCCC1)[CH2][C](C)(C(=O)OC1CCCCC1)[CH2][C](C)(C(=O)OC1CCCCC1)3,58.845906940250615,0,1,182.41111111111115,0.75,183.36325073242188,4.763250732421881,0.02666993691165667
602,"Donnerstag, 20. Februar 2020 13:49:43",D2 3,25.0,179.5,0.124,432.9,193.6,196.9,144.4,VAN061_P1(TS-013a)_1.txt,VAN61_P1,TS-013a,methacrylate,Poly-c-hexyl MA,C=C(C)C(=O)OC1CCCCC1,[CH2][C](C)(C(=O)OC1CCCCC1),9900.0,1.2,SEC13,92.0,2020-02-20 00:00:00,None,8,168.2359999999999,C3[C](C)(C(=O)OC1CCCCC1)[CH2][C](C)(C(=O)OC1CCCCC1)[CH2][C](C)(C(=O)OC1CCCCC1)[CH2][C](C)(C(=O)OC1CCCCC1)[CH2][C](C)(C(=O)OC1CCCCC1)[CH2][C](C)(C(=O)OC1CCCCC1)[CH2][C](C)(C(=O)OC1CCCCC1)[CH2][C](C)(C(=O)OC1CCCCC1)[CH2][C](C)(C(=O)OC1CCCCC1)[CH2][C](C)(C(=O)OC1CCCCC1)3,58.845906940250615,0,1,182.41111111111115,0.75,183.36325073242188,3.863250732421875,0.021522288202907382
603,"Donnerstag, 20. Februar 2020 13:50:18",D3 1,25.0,175.7,0.14800000000000002,479.6,416.4,262.4,132.9,VAN061_P1(TS-013a)_1.txt,VAN61_P1,TS-013a,methacrylate,Poly-c-hexyl MA,C=C(C)C(=O)OC1CCCCC1,[CH2][C](C)(C(=O)OC1CCCCC1),9900.0,1.2,SEC13,92.0,2020-02-20 00:00:00,None,8,168.2359999999999,C3[C](C)(C(=O)OC1CCCCC1)[CH2][C](C)(C(=O)OC1CCCCC1)[CH2][C](C)(C(=O)OC1CCCCC1)[CH2][C](C)(C(=O)OC1CCCCC1)[CH2][C](C)(C(=O)OC1CCCCC1)[CH2][C](C)(C(=O)OC1CCCCC1)[CH2][C](C)(C(=O)OC1CCCCC1)[CH2][C](C)(C(=O)OC1CCCCC1)[CH2][C](C)(C(=O)OC1CCCCC1)[CH2][C](C)(C(=O)OC1CCCCC1)3,58.845906940250615,0,1,182.41111111111115,0.75,183.36322021484375,7.663220214843761,0.043615368325803996
604,"Donnerstag, 20. Februar 2020 13:50:28",D3 2,25.0,177.2,0.002,483.7,183.3,184.6,156.1,VAN061_P1(TS-013a)_1.txt,VAN61_P1,TS-013a,methacrylate,Poly-c-hexyl MA,C=C(C)C(=O)OC1CCCCC1,[CH2][C](C)(C(=O)OC1CCCCC1),9900.0,1.2,SEC13,92.0,2020-02-20 00:00:00,None,8,168.2359999999999,C3[C](C)(C(=O)OC1CCCCC1)[CH2][C](C)(C(=O)OC1CCCCC1)[CH2][C](C)(C(=O)OC1CCCCC1)[CH2][C](C)(C(=O)OC1CCCCC1)[CH2][C](C)(C(=O)OC1CCCCC1)[CH2][C](C)(C(=O)OC1CCCCC1)[CH2][C](C)(C(=O)OC1CCCCC1)[CH2][C](C)(C(=O)OC1CCCCC1)[CH2][C](C)(C(=O)OC1CCCCC1)[CH2][C](C)(C(=O)OC1CCCCC1)3,58.845906940250615,0,1,182.41111111111115,0.75,183.3632354736328,6.163235473632824,0.034781238564519326
605,"Donnerstag, 20. Februar 2020 13:50:39",D3 3,25.0,184.3,0.024,489.5,193.2,194.0,161.0,VAN061_P1(TS-013a)_1.txt,VAN61_P1,TS-013a,methacrylate,Poly-c-hexyl MA,C=C(C)C(=O)OC1CCCCC1,[CH2][C](C)(C(=O)OC1CCCCC1),9900.0,1.2,SEC13,92.0,2020-02-20 00:00:00,None,8,168.2359999999999,C3[C](C)(C(=O)OC1CCCCC1)[CH2][C](C)(C(=O)OC1CCCCC1)[CH2][C](C)(C(=O)OC1CCCCC1)[CH2][C](C)(C(=O)OC1CCCCC1)[CH2][C](C)(C(=O)OC1CCCCC1)[CH2][C](C)(C(=O)OC1CCCCC1)[CH2][C](C)(C(=O)OC1CCCCC1)[CH2][C](C)(C(=O)OC1CCCCC1)[CH2][C](C)(C(=O)OC1CCCCC1)[CH2][C](C)(C(=O)OC1CCCCC1)3,58.845906940250615,0,1,182.41111111111115,0.75,183.3632354736328,0.9367645263671989,0.005082824342741176
606,"Donnerstag, 20. Februar 2020 13:51:14",D4 1,25.0,262.8,0.028999999999999998,415.4,284.2,277.6,235.7,VAN061_P1(TS-013a)_1.txt,VAN61_P1,TS-013a,methacrylate,Poly-c-hexyl MA,C=C(C)C(=O)OC1CCCCC1,[CH2][C](C)(C(=O)OC1CCCCC1),9900.0,1.2,SEC13,92.0,2020-02-20 00:00:00,PVA,8,168.2359999999999,C3[C](C)(C(=O)OC1CCCCC1)[CH2][C](C)(C(=O)OC1CCCCC1)[CH2][C](C)(C(=O)OC1CCCCC1)[CH2][C](C)(C(=O)OC1CCCCC1)[CH2][C](C)(C(=O)OC1CCCCC1)[CH2][C](C)(C(=O)OC1CCCCC1)[CH2][C](C)(C(=O)OC1CCCCC1)[CH2][C](C)(C(=O)OC1CCCCC1)[CH2][C](C)(C(=O)OC1CCCCC1)[CH2][C](C)(C(=O)OC1CCCCC1)3,58.845906940250615,1,1,261.81111111111113,1.0,238.37252807617188,24.427471923828136,0.09295080640726079
607,"Donnerstag, 20. Februar 2020 13:51:25",D4 2,25.0,276.1,0.133,424.2,354.3,321.1,215.7,VAN061_P1(TS-013a)_1.txt,VAN61_P1,TS-013a,methacrylate,Poly-c-hexyl MA,C=C(C)C(=O)OC1CCCCC1,[CH2][C](C)(C(=O)OC1CCCCC1),9900.0,1.2,SEC13,92.0,2020-02-20 00:00:00,PVA,8,168.2359999999999,C3[C](C)(C(=O)OC1CCCCC1)[CH2][C](C)(C(=O)OC1CCCCC1)[CH2][C](C)(C(=O)OC1CCCCC1)[CH2][C](C)(C(=O)OC1CCCCC1)[CH2][C](C)(C(=O)OC1CCCCC1)[CH2][C](C)(C(=O)OC1CCCCC1)[CH2][C](C)(C(=O)OC1CCCCC1)[CH2][C](C)(C(=O)OC1CCCCC1)[CH2][C](C)(C(=O)OC1CCCCC1)[CH2][C](C)(C(=O)OC1CCCCC1)3,58.845906940250615,1,1,261.81111111111113,1.0,238.3725128173828,37.72748718261721,0.13664428534088086
608,"Donnerstag, 20. Februar 2020 13:51:36",D4 3,25.0,272.1,0.057,418.9,305.2,294.2,235.2,VAN061_P1(TS-013a)_1.txt,VAN61_P1,TS-013a,methacrylate,Poly-c-hexyl MA,C=C(C)C(=O)OC1CCCCC1,[CH2][C](C)(C(=O)OC1CCCCC1),9900.0,1.2,SEC13,92.0,2020-02-20 00:00:00,PVA,8,168.2359999999999,C3[C](C)(C(=O)OC1CCCCC1)[CH2][C](C)(C(=O)OC1CCCCC1)[CH2][C](C)(C(=O)OC1CCCCC1)[CH2][C](C)(C(=O)OC1CCCCC1)[CH2][C](C)(C(=O)OC1CCCCC1)[CH2][C](C)(C(=O)OC1CCCCC1)[CH2][C](C)(C(=O)OC1CCCCC1)[CH2][C](C)(C(=O)OC1CCCCC1)[CH2][C](C)(C(=O)OC1CCCCC1)[CH2][C](C)(C(=O)OC1CCCCC1)3,58.845906940250615,1,1,261.81111111111113,1.0,238.3725128173828,33.72748718261721,0.12395254385379348
609,"Donnerstag, 20. Februar 2020 13:52:12",D5 1,25.0,273.2,0.109,155.4,309.8,298.8,244.4,VAN061_P1(TS-013a)_1.txt,VAN61_P1,TS-013a,methacrylate,Poly-c-hexyl MA,C=C(C)C(=O)OC1CCCCC1,[CH2][C](C)(C(=O)OC1CCCCC1),9900.0,1.2,SEC13,92.0,2020-02-20 00:00:00,PVA,8,168.2359999999999,C3[C](C)(C(=O)OC1CCCCC1)[CH2][C](C)(C(=O)OC1CCCCC1)[CH2][C](C)(C(=O)OC1CCCCC1)[CH2][C](C)(C(=O)OC1CCCCC1)[CH2][C](C)(C(=O)OC1CCCCC1)[CH2][C](C)(C(=O)OC1CCCCC1)[CH2][C](C)(C(=O)OC1CCCCC1)[CH2][C](C)(C(=O)OC1CCCCC1)[CH2][C](C)(C(=O)OC1CCCCC1)[CH2][C](C)(C(=O)OC1CCCCC1)3,58.845906940250615,1,1,261.81111111111113,1.0,238.3725128173828,34.827487182617176,0.1274798213126544
610,"Donnerstag, 20. Februar 2020 13:52:23",D5 2,25.0,258.3,0.121,146.0,287.8,278.7,224.8,VAN061_P1(TS-013a)_1.txt,VAN61_P1,TS-013a,methacrylate,Poly-c-hexyl MA,C=C(C)C(=O)OC1CCCCC1,[CH2][C](C)(C(=O)OC1CCCCC1),9900.0,1.2,SEC13,92.0,2020-02-20 00:00:00,PVA,8,168.2359999999999,C3[C](C)(C(=O)OC1CCCCC1)[CH2][C](C)(C(=O)OC1CCCCC1)[CH2][C](C)(C(=O)OC1CCCCC1)[CH2][C](C)(C(=O)OC1CCCCC1)[CH2][C](C)(C(=O)OC1CCCCC1)[CH2][C](C)(C(=O)OC1CCCCC1)[CH2][C](C)(C(=O)OC1CCCCC1)[CH2][C](C)(C(=O)OC1CCCCC1)[CH2][C](C)(C(=O)OC1CCCCC1)[CH2][C](C)(C(=O)OC1CCCCC1)3,58.845906940250615,1,1,261.81111111111113,1.0,238.37254333496094,19.927456665039074,0.07714849657390273
611,"Donnerstag, 20. Februar 2020 13:52:34",D5 3,25.0,257.4,0.212,148.2,276.6,269.6,221.0,VAN061_P1(TS-013a)_1.txt,VAN61_P1,TS-013a,methacrylate,Poly-c-hexyl MA,C=C(C)C(=O)OC1CCCCC1,[CH2][C](C)(C(=O)OC1CCCCC1),9900.0,1.2,SEC13,92.0,2020-02-20 00:00:00,PVA,8,168.2359999999999,C3[C](C)(C(=O)OC1CCCCC1)[CH2][C](C)(C(=O)OC1CCCCC1)[CH2][C](C)(C(=O)OC1CCCCC1)[CH2][C](C)(C(=O)OC1CCCCC1)[CH2][C](C)(C(=O)OC1CCCCC1)[CH2][C](C)(C(=O)OC1CCCCC1)[CH2][C](C)(C(=O)OC1CCCCC1)[CH2][C](C)(C(=O)OC1CCCCC1)[CH2][C](C)(C(=O)OC1CCCCC1)[CH2][C](C)(C(=O)OC1CCCCC1)3,58.845906940250615,1,1,261.81111111111113,1.0,238.3725128173828,19.027487182617165,0.07392186162632931
612,"Donnerstag, 20. Februar 2020 13:53:06",D6 1,25.0,255.4,0.09300000000000001,441.8,293.2,281.8,214.1,VAN061_P1(TS-013a)_1.txt,VAN61_P1,TS-013a,methacrylate,Poly-c-hexyl MA,C=C(C)C(=O)OC1CCCCC1,[CH2][C](C)(C(=O)OC1CCCCC1),9900.0,1.2,SEC13,92.0,2020-02-20 00:00:00,PVA,8,168.2359999999999,C3[C](C)(C(=O)OC1CCCCC1)[CH2][C](C)(C(=O)OC1CCCCC1)[CH2][C](C)(C(=O)OC1CCCCC1)[CH2][C](C)(C(=O)OC1CCCCC1)[CH2][C](C)(C(=O)OC1CCCCC1)[CH2][C](C)(C(=O)OC1CCCCC1)[CH2][C](C)(C(=O)OC1CCCCC1)[CH2][C](C)(C(=O)OC1CCCCC1)[CH2][C](C)(C(=O)OC1CCCCC1)[CH2][C](C)(C(=O)OC1CCCCC1)3,58.845906940250615,1,1,261.81111111111113,1.0,238.3725128173828,17.027487182617193,0.06666987933679402
613,"Donnerstag, 20. Februar 2020 13:53:17",D6 2,25.0,248.8,0.069,460.4,275.5,268.4,218.4,VAN061_P1(TS-013a)_1.txt,VAN61_P1,TS-013a,methacrylate,Poly-c-hexyl MA,C=C(C)C(=O)OC1CCCCC1,[CH2][C](C)(C(=O)OC1CCCCC1),9900.0,1.2,SEC13,92.0,2020-02-20 00:00:00,PVA,8,168.2359999999999,C3[C](C)(C(=O)OC1CCCCC1)[CH2][C](C)(C(=O)OC1CCCCC1)[CH2][C](C)(C(=O)OC1CCCCC1)[CH2][C](C)(C(=O)OC1CCCCC1)[CH2][C](C)(C(=O)OC1CCCCC1)[CH2][C](C)(C(=O)OC1CCCCC1)[CH2][C](C)(C(=O)OC1CCCCC1)[CH2][C](C)(C(=O)OC1CCCCC1)[CH2][C](C)(C(=O)OC1CCCCC1)[CH2][C](C)(C(=O)OC1CCCCC1)3,58.845906940250615,1,1,261.81111111111113,1.0,238.3725128173828,10.427487182617199,0.04191112211662861
614,"Donnerstag, 20. Februar 2020 13:53:28",D6 3,25.0,252.2,0.10099999999999999,448.5,282.1,274.3,224.0,VAN061_P1(TS-013a)_1.txt,VAN61_P1,TS-013a,methacrylate,Poly-c-hexyl MA,C=C(C)C(=O)OC1CCCCC1,[CH2][C](C)(C(=O)OC1CCCCC1),9900.0,1.2,SEC13,92.0,2020-02-20 00:00:00,PVA,8,168.2359999999999,C3[C](C)(C(=O)OC1CCCCC1)[CH2][C](C)(C(=O)OC1CCCCC1)[CH2][C](C)(C(=O)OC1CCCCC1)[CH2][C](C)(C(=O)OC1CCCCC1)[CH2][C](C)(C(=O)OC1CCCCC1)[CH2][C](C)(C(=O)OC1CCCCC1)[CH2][C](C)(C(=O)OC1CCCCC1)[CH2][C](C)(C(=O)OC1CCCCC1)[CH2][C](C)(C(=O)OC1CCCCC1)[CH2][C](C)(C(=O)OC1CCCCC1)3,58.845906940250615,1,1,261.81111111111113,1.0,238.3725128173828,13.827487182617176,0.054827467020686665
615,"Donnerstag, 20. Februar 2020 13:54:03",E1 1,25.0,200.7,0.155,279.0,462.6,287.1,157.0,VAN061_P1(TS-013a)_1.txt,VAN61_P1,TS-013a,methacrylate,Poly-c-hexyl MA,C=C(C)C(=O)OC1CCCCC1,[CH2][C](C)(C(=O)OC1CCCCC1),9900.0,1.2,SEC13,92.0,2020-02-20 00:00:00,None,10,168.2359999999999,C3[C](C)(C(=O)OC1CCCCC1)[CH2][C](C)(C(=O)OC1CCCCC1)[CH2][C](C)(C(=O)OC1CCCCC1)[CH2][C](C)(C(=O)OC1CCCCC1)[CH2][C](C)(C(=O)OC1CCCCC1)[CH2][C](C)(C(=O)OC1CCCCC1)[CH2][C](C)(C(=O)OC1CCCCC1)[CH2][C](C)(C(=O)OC1CCCCC1)[CH2][C](C)(C(=O)OC1CCCCC1)[CH2][C](C)(C(=O)OC1CCCCC1)3,58.845906940250615,0,1,207.25555555555562,0.9444444444444444,194.08941650390625,6.610583496093739,0.03293763575532506
616,"Donnerstag, 20. Februar 2020 13:54:14",E1 2,25.0,209.3,0.212,285.9,556.2,308.8,154.3,VAN061_P1(TS-013a)_1.txt,VAN61_P1,TS-013a,methacrylate,Poly-c-hexyl MA,C=C(C)C(=O)OC1CCCCC1,[CH2][C](C)(C(=O)OC1CCCCC1),9900.0,1.2,SEC13,92.0,2020-02-20 00:00:00,None,10,168.2359999999999,C3[C](C)(C(=O)OC1CCCCC1)[CH2][C](C)(C(=O)OC1CCCCC1)[CH2][C](C)(C(=O)OC1CCCCC1)[CH2][C](C)(C(=O)OC1CCCCC1)[CH2][C](C)(C(=O)OC1CCCCC1)[CH2][C](C)(C(=O)OC1CCCCC1)[CH2][C](C)(C(=O)OC1CCCCC1)[CH2][C](C)(C(=O)OC1CCCCC1)[CH2][C](C)(C(=O)OC1CCCCC1)[CH2][C](C)(C(=O)OC1CCCCC1)3,58.845906940250615,0,1,207.25555555555562,0.9444444444444444,194.0894317626953,15.210568237304699,0.07267352239514906
617,"Donnerstag, 20. Februar 2020 13:54:24",E1 3,25.0,203.8,0.16899999999999998,279.8,225.4,224.2,163.7,VAN061_P1(TS-013a)_1.txt,VAN61_P1,TS-013a,methacrylate,Poly-c-hexyl MA,C=C(C)C(=O)OC1CCCCC1,[CH2][C](C)(C(=O)OC1CCCCC1),9900.0,1.2,SEC13,92.0,2020-02-20 00:00:00,None,10,168.2359999999999,C3[C](C)(C(=O)OC1CCCCC1)[CH2][C](C)(C(=O)OC1CCCCC1)[CH2][C](C)(C(=O)OC1CCCCC1)[CH2][C](C)(C(=O)OC1CCCCC1)[CH2][C](C)(C(=O)OC1CCCCC1)[CH2][C](C)(C(=O)OC1CCCCC1)[CH2][C](C)(C(=O)OC1CCCCC1)[CH2][C](C)(C(=O)OC1CCCCC1)[CH2][C](C)(C(=O)OC1CCCCC1)[CH2][C](C)(C(=O)OC1CCCCC1)3,58.845906940250615,0,1,207.25555555555562,0.9444444444444444,194.0894317626953,9.710568237304699,0.04764753796518498
618,"Donnerstag, 20. Februar 2020 13:54:58",E2 1,25.0,211.9,0.245,491.0,576.0,303.4,157.9,VAN061_P1(TS-013a)_1.txt,VAN61_P1,TS-013a,methacrylate,Poly-c-hexyl MA,C=C(C)C(=O)OC1CCCCC1,[CH2][C](C)(C(=O)OC1CCCCC1),9900.0,1.2,SEC13,92.0,2020-02-20 00:00:00,None,10,168.2359999999999,C3[C](C)(C(=O)OC1CCCCC1)[CH2][C](C)(C(=O)OC1CCCCC1)[CH2][C](C)(C(=O)OC1CCCCC1)[CH2][C](C)(C(=O)OC1CCCCC1)[CH2][C](C)(C(=O)OC1CCCCC1)[CH2][C](C)(C(=O)OC1CCCCC1)[CH2][C](C)(C(=O)OC1CCCCC1)[CH2][C](C)(C(=O)OC1CCCCC1)[CH2][C](C)(C(=O)OC1CCCCC1)[CH2][C](C)(C(=O)OC1CCCCC1)3,58.845906940250615,0,1,207.25555555555562,0.9444444444444444,194.08944702148438,17.81055297851563,0.08405168937477882
619,"Donnerstag, 20. Februar 2020 13:55:09",E2 2,25.0,216.2,0.24100000000000002,480.8,903.4,483.2,148.9,VAN061_P1(TS-013a)_1.txt,VAN61_P1,TS-013a,methacrylate,Poly-c-hexyl MA,C=C(C)C(=O)OC1CCCCC1,[CH2][C](C)(C(=O)OC1CCCCC1),9900.0,1.2,SEC13,92.0,2020-02-20 00:00:00,None,10,168.2359999999999,C3[C](C)(C(=O)OC1CCCCC1)[CH2][C](C)(C(=O)OC1CCCCC1)[CH2][C](C)(C(=O)OC1CCCCC1)[CH2][C](C)(C(=O)OC1CCCCC1)[CH2][C](C)(C(=O)OC1CCCCC1)[CH2][C](C)(C(=O)OC1CCCCC1)[CH2][C](C)(C(=O)OC1CCCCC1)[CH2][C](C)(C(=O)OC1CCCCC1)[CH2][C](C)(C(=O)OC1CCCCC1)[CH2][C](C)(C(=O)OC1CCCCC1)3,58.845906940250615,0,1,207.25555555555562,0.9444444444444444,194.08944702148438,22.110552978515614,0.10226897769896214
620,"Donnerstag, 20. Februar 2020 13:55:20",E2 3,25.0,208.1,0.207,480.0,509.9,314.3,153.3,VAN061_P1(TS-013a)_1.txt,VAN61_P1,TS-013a,methacrylate,Poly-c-hexyl MA,C=C(C)C(=O)OC1CCCCC1,[CH2][C](C)(C(=O)OC1CCCCC1),9900.0,1.2,SEC13,92.0,2020-02-20 00:00:00,None,10,168.2359999999999,C3[C](C)(C(=O)OC1CCCCC1)[CH2][C](C)(C(=O)OC1CCCCC1)[CH2][C](C)(C(=O)OC1CCCCC1)[CH2][C](C)(C(=O)OC1CCCCC1)[CH2][C](C)(C(=O)OC1CCCCC1)[CH2][C](C)(C(=O)OC1CCCCC1)[CH2][C](C)(C(=O)OC1CCCCC1)[CH2][C](C)(C(=O)OC1CCCCC1)[CH2][C](C)(C(=O)OC1CCCCC1)[CH2][C](C)(C(=O)OC1CCCCC1)3,58.845906940250615,0,1,207.25555555555562,0.9444444444444444,194.0894317626953,14.010568237304682,0.06732613280780722
621,"Donnerstag, 20. Februar 2020 13:55:51",E3 1,25.0,209.4,0.204,282.1,584.2,354.2,138.4,VAN061_P1(TS-013a)_1.txt,VAN61_P1,TS-013a,methacrylate,Poly-c-hexyl MA,C=C(C)C(=O)OC1CCCCC1,[CH2][C](C)(C(=O)OC1CCCCC1),9900.0,1.2,SEC13,92.0,2020-02-20 00:00:00,None,10,168.2359999999999,C3[C](C)(C(=O)OC1CCCCC1)[CH2][C](C)(C(=O)OC1CCCCC1)[CH2][C](C)(C(=O)OC1CCCCC1)[CH2][C](C)(C(=O)OC1CCCCC1)[CH2][C](C)(C(=O)OC1CCCCC1)[CH2][C](C)(C(=O)OC1CCCCC1)[CH2][C](C)(C(=O)OC1CCCCC1)[CH2][C](C)(C(=O)OC1CCCCC1)[CH2][C](C)(C(=O)OC1CCCCC1)[CH2][C](C)(C(=O)OC1CCCCC1)3,58.845906940250615,0,1,207.25555555555562,0.9444444444444444,194.0894317626953,15.310568237304693,0.07311637171587723
622,"Donnerstag, 20. Februar 2020 13:56:02",E3 2,25.0,203.3,0.152,282.8,275.0,252.1,137.3,VAN061_P1(TS-013a)_1.txt,VAN61_P1,TS-013a,methacrylate,Poly-c-hexyl MA,C=C(C)C(=O)OC1CCCCC1,[CH2][C](C)(C(=O)OC1CCCCC1),9900.0,1.2,SEC13,92.0,2020-02-20 00:00:00,None,10,168.2359999999999,C3[C](C)(C(=O)OC1CCCCC1)[CH2][C](C)(C(=O)OC1CCCCC1)[CH2][C](C)(C(=O)OC1CCCCC1)[CH2][C](C)(C(=O)OC1CCCCC1)[CH2][C](C)(C(=O)OC1CCCCC1)[CH2][C](C)(C(=O)OC1CCCCC1)[CH2][C](C)(C(=O)OC1CCCCC1)[CH2][C](C)(C(=O)OC1CCCCC1)[CH2][C](C)(C(=O)OC1CCCCC1)[CH2][C](C)(C(=O)OC1CCCCC1)3,58.845906940250615,0,1,207.25555555555562,0.9444444444444444,194.0894317626953,9.210568237304699,0.04530530367587161
623,"Donnerstag, 20. Februar 2020 13:56:13",E3 3,25.0,202.6,0.126,294.5,218.9,218.2,164.2,VAN061_P1(TS-013a)_1.txt,VAN61_P1,TS-013a,methacrylate,Poly-c-hexyl MA,C=C(C)C(=O)OC1CCCCC1,[CH2][C](C)(C(=O)OC1CCCCC1),9900.0,1.2,SEC13,92.0,2020-02-20 00:00:00,None,10,168.2359999999999,C3[C](C)(C(=O)OC1CCCCC1)[CH2][C](C)(C(=O)OC1CCCCC1)[CH2][C](C)(C(=O)OC1CCCCC1)[CH2][C](C)(C(=O)OC1CCCCC1)[CH2][C](C)(C(=O)OC1CCCCC1)[CH2][C](C)(C(=O)OC1CCCCC1)[CH2][C](C)(C(=O)OC1CCCCC1)[CH2][C](C)(C(=O)OC1CCCCC1)[CH2][C](C)(C(=O)OC1CCCCC1)[CH2][C](C)(C(=O)OC1CCCCC1)3,58.845906940250615,0,1,207.25555555555562,0.9444444444444444,194.08941650390625,8.510583496093744,0.04200682870727416
624,"Donnerstag, 20. Februar 2020 13:56:45",E4 1,25.0,262.6,0.051,418.6,293.7,284.1,227.6,VAN061_P1(TS-013a)_1.txt,VAN61_P1,TS-013a,methacrylate,Poly-c-hexyl MA,C=C(C)C(=O)OC1CCCCC1,[CH2][C](C)(C(=O)OC1CCCCC1),9900.0,1.2,SEC13,92.0,2020-02-20 00:00:00,PVA,10,168.2359999999999,C3[C](C)(C(=O)OC1CCCCC1)[CH2][C](C)(C(=O)OC1CCCCC1)[CH2][C](C)(C(=O)OC1CCCCC1)[CH2][C](C)(C(=O)OC1CCCCC1)[CH2][C](C)(C(=O)OC1CCCCC1)[CH2][C](C)(C(=O)OC1CCCCC1)[CH2][C](C)(C(=O)OC1CCCCC1)[CH2][C](C)(C(=O)OC1CCCCC1)[CH2][C](C)(C(=O)OC1CCCCC1)[CH2][C](C)(C(=O)OC1CCCCC1)3,58.845906940250615,1,1,260.27777777777777,0.9722222222222222,250.3395233154297,12.260476684570335,0.04668879163964331
625,"Donnerstag, 20. Februar 2020 13:56:56",E4 2,25.0,265.1,0.107,382.0,305.5,292.7,228.9,VAN061_P1(TS-013a)_1.txt,VAN61_P1,TS-013a,methacrylate,Poly-c-hexyl MA,C=C(C)C(=O)OC1CCCCC1,[CH2][C](C)(C(=O)OC1CCCCC1),9900.0,1.2,SEC13,92.0,2020-02-20 00:00:00,PVA,10,168.2359999999999,C3[C](C)(C(=O)OC1CCCCC1)[CH2][C](C)(C(=O)OC1CCCCC1)[CH2][C](C)(C(=O)OC1CCCCC1)[CH2][C](C)(C(=O)OC1CCCCC1)[CH2][C](C)(C(=O)OC1CCCCC1)[CH2][C](C)(C(=O)OC1CCCCC1)[CH2][C](C)(C(=O)OC1CCCCC1)[CH2][C](C)(C(=O)OC1CCCCC1)[CH2][C](C)(C(=O)OC1CCCCC1)[CH2][C](C)(C(=O)OC1CCCCC1)3,58.845906940250615,1,1,260.27777777777777,0.9722222222222222,250.33953857421875,14.760461425781273,0.055678843552551004
626,"Donnerstag, 20. Februar 2020 13:57:07",E4 3,25.0,265.0,0.077,377.0,288.5,282.3,245.1,VAN061_P1(TS-013a)_1.txt,VAN61_P1,TS-013a,methacrylate,Poly-c-hexyl MA,C=C(C)C(=O)OC1CCCCC1,[CH2][C](C)(C(=O)OC1CCCCC1),9900.0,1.2,SEC13,92.0,2020-02-20 00:00:00,PVA,10,168.2359999999999,C3[C](C)(C(=O)OC1CCCCC1)[CH2][C](C)(C(=O)OC1CCCCC1)[CH2][C](C)(C(=O)OC1CCCCC1)[CH2][C](C)(C(=O)OC1CCCCC1)[CH2][C](C)(C(=O)OC1CCCCC1)[CH2][C](C)(C(=O)OC1CCCCC1)[CH2][C](C)(C(=O)OC1CCCCC1)[CH2][C](C)(C(=O)OC1CCCCC1)[CH2][C](C)(C(=O)OC1CCCCC1)[CH2][C](C)(C(=O)OC1CCCCC1)3,58.845906940250615,1,1,260.27777777777777,0.9722222222222222,250.3395233154297,14.660476684570312,0.055322553526680425
627,"Donnerstag, 20. Februar 2020 13:57:37",E5 1,25.0,257.5,0.024,377.0,280.2,273.5,226.1,VAN061_P1(TS-013a)_1.txt,VAN61_P1,TS-013a,methacrylate,Poly-c-hexyl MA,C=C(C)C(=O)OC1CCCCC1,[CH2][C](C)(C(=O)OC1CCCCC1),9900.0,1.2,SEC13,92.0,2020-02-20 00:00:00,PVA,10,168.2359999999999,C3[C](C)(C(=O)OC1CCCCC1)[CH2][C](C)(C(=O)OC1CCCCC1)[CH2][C](C)(C(=O)OC1CCCCC1)[CH2][C](C)(C(=O)OC1CCCCC1)[CH2][C](C)(C(=O)OC1CCCCC1)[CH2][C](C)(C(=O)OC1CCCCC1)[CH2][C](C)(C(=O)OC1CCCCC1)[CH2][C](C)(C(=O)OC1CCCCC1)[CH2][C](C)(C(=O)OC1CCCCC1)[CH2][C](C)(C(=O)OC1CCCCC1)3,58.845906940250615,1,1,260.27777777777777,0.9722222222222222,250.3395233154297,7.1604766845703125,0.027807676444933253
628,"Donnerstag, 20. Februar 2020 13:57:48",E5 2,25.0,252.2,0.179,370.0,263.6,258.4,217.5,VAN061_P1(TS-013a)_1.txt,VAN61_P1,TS-013a,methacrylate,Poly-c-hexyl MA,C=C(C)C(=O)OC1CCCCC1,[CH2][C](C)(C(=O)OC1CCCCC1),9900.0,1.2,SEC13,92.0,2020-02-20 00:00:00,PVA,10,168.2359999999999,C3[C](C)(C(=O)OC1CCCCC1)[CH2][C](C)(C(=O)OC1CCCCC1)[CH2][C](C)(C(=O)OC1CCCCC1)[CH2][C](C)(C(=O)OC1CCCCC1)[CH2][C](C)(C(=O)OC1CCCCC1)[CH2][C](C)(C(=O)OC1CCCCC1)[CH2][C](C)(C(=O)OC1CCCCC1)[CH2][C](C)(C(=O)OC1CCCCC1)[CH2][C](C)(C(=O)OC1CCCCC1)[CH2][C](C)(C(=O)OC1CCCCC1)3,58.845906940250615,1,1,260.27777777777777,0.9722222222222222,250.33953857421875,1.8604614257812386,0.007376928730298329
629,"Donnerstag, 20. Februar 2020 13:57:59",E5 3,25.0,268.5,0.1,385.7,323.5,302.6,219.9,VAN061_P1(TS-013a)_1.txt,VAN61_P1,TS-013a,methacrylate,Poly-c-hexyl MA,C=C(C)C(=O)OC1CCCCC1,[CH2][C](C)(C(=O)OC1CCCCC1),9900.0,1.2,SEC13,92.0,2020-02-20 00:00:00,PVA,10,168.2359999999999,C3[C](C)(C(=O)OC1CCCCC1)[CH2][C](C)(C(=O)OC1CCCCC1)[CH2][C](C)(C(=O)OC1CCCCC1)[CH2][C](C)(C(=O)OC1CCCCC1)[CH2][C](C)(C(=O)OC1CCCCC1)[CH2][C](C)(C(=O)OC1CCCCC1)[CH2][C](C)(C(=O)OC1CCCCC1)[CH2][C](C)(C(=O)OC1CCCCC1)[CH2][C](C)(C(=O)OC1CCCCC1)[CH2][C](C)(C(=O)OC1CCCCC1)3,58.845906940250615,1,1,260.27777777777777,0.9722222222222222,250.33950805664062,18.160491943359375,0.06763684150226955
