Repository: JulianKimmig/nanoparticle_size_prediction

File: pretrained/np_model_12/evaluation/train_df.csv (part 11 of 40)
index,measurment_data,sample,temperature,z_average,dispersity,mean_count_rate,volume_mean,intensity_mean,number_mean,file,np_formulation,substance_code,polymer_class,polymer,smiles_monomer,smiles_ru,mn,pdi,mn_method,tg,date,additive,polymer_concentration,mass_ru,circular_smiles_10,dp,with_pva,valid,mean_z_average,roll_valid,predicted_z_average,error,rel_error
630,"Donnerstag, 20. Februar 2020 13:58:52",E6 1,25.0,261.9,0.085,421.0,304.2,290.6,216.4,VAN061_P1(TS-013a)_1.txt,VAN61_P1,TS-013a,methacrylate,Poly-c-hexyl MA,C=C(C)C(=O)OC1CCCCC1,[CH2][C](C)(C(=O)OC1CCCCC1),9900.0,1.2,SEC13,92.0,2020-02-20 00:00:00,PVA,10,168.2359999999999,C3[C](C)(C(=O)OC1CCCCC1)[CH2][C](C)(C(=O)OC1CCCCC1)[CH2][C](C)(C(=O)OC1CCCCC1)[CH2][C](C)(C(=O)OC1CCCCC1)[CH2][C](C)(C(=O)OC1CCCCC1)[CH2][C](C)(C(=O)OC1CCCCC1)[CH2][C](C)(C(=O)OC1CCCCC1)[CH2][C](C)(C(=O)OC1CCCCC1)[CH2][C](C)(C(=O)OC1CCCCC1)[CH2][C](C)(C(=O)OC1CCCCC1)3,58.845906940250615,1,1,260.27777777777777,0.9722222222222222,250.33950805664062,11.560491943359352,0.04414086270851223
631,"Donnerstag, 20. Februar 2020 13:59:02",E6 2,25.0,248.1,0.193,410.1,264.3,258.8,214.3,VAN061_P1(TS-013a)_1.txt,VAN61_P1,TS-013a,methacrylate,Poly-c-hexyl MA,C=C(C)C(=O)OC1CCCCC1,[CH2][C](C)(C(=O)OC1CCCCC1),9900.0,1.2,SEC13,92.0,2020-02-20 00:00:00,PVA,10,168.2359999999999,C3[C](C)(C(=O)OC1CCCCC1)[CH2][C](C)(C(=O)OC1CCCCC1)[CH2][C](C)(C(=O)OC1CCCCC1)[CH2][C](C)(C(=O)OC1CCCCC1)[CH2][C](C)(C(=O)OC1CCCCC1)[CH2][C](C)(C(=O)OC1CCCCC1)[CH2][C](C)(C(=O)OC1CCCCC1)[CH2][C](C)(C(=O)OC1CCCCC1)[CH2][C](C)(C(=O)OC1CCCCC1)[CH2][C](C)(C(=O)OC1CCCCC1)3,58.845906940250615,1,1,260.27777777777777,0.9722222222222222,250.33953857421875,2.2395385742187557,0.00902675765505343
632,"Donnerstag, 20. Februar 2020 13:59:13",E6 3,25.0,261.6,0.10099999999999999,411.2,303.0,289.7,223.8,VAN061_P1(TS-013a)_1.txt,VAN61_P1,TS-013a,methacrylate,Poly-c-hexyl MA,C=C(C)C(=O)OC1CCCCC1,[CH2][C](C)(C(=O)OC1CCCCC1),9900.0,1.2,SEC13,92.0,2020-02-20 00:00:00,PVA,10,168.2359999999999,C3[C](C)(C(=O)OC1CCCCC1)[CH2][C](C)(C(=O)OC1CCCCC1)[CH2][C](C)(C(=O)OC1CCCCC1)[CH2][C](C)(C(=O)OC1CCCCC1)[CH2][C](C)(C(=O)OC1CCCCC1)[CH2][C](C)(C(=O)OC1CCCCC1)[CH2][C](C)(C(=O)OC1CCCCC1)[CH2][C](C)(C(=O)OC1CCCCC1)[CH2][C](C)(C(=O)OC1CCCCC1)[CH2][C](C)(C(=O)OC1CCCCC1)3,58.845906940250615,1,1,260.27777777777777,0.9722222222222222,250.33953857421875,11.260461425781273,0.043044577315677644
633,"Donnerstag, 20. Februar 2020 13:59:59",F1 2,25.0,201.0,0.22399999999999998,281.2,517.9,278.0,156.9,VAN061_P1(TS-013a)_1.txt,VAN61_P1,TS-013a,methacrylate,Poly-c-hexyl MA,C=C(C)C(=O)OC1CCCCC1,[CH2][C](C)(C(=O)OC1CCCCC1),9900.0,1.2,SEC13,92.0,2020-02-20 00:00:00,None,15,168.2359999999999,C3[C](C)(C(=O)OC1CCCCC1)[CH2][C](C)(C(=O)OC1CCCCC1)[CH2][C](C)(C(=O)OC1CCCCC1)[CH2][C](C)(C(=O)OC1CCCCC1)[CH2][C](C)(C(=O)OC1CCCCC1)[CH2][C](C)(C(=O)OC1CCCCC1)[CH2][C](C)(C(=O)OC1CCCCC1)[CH2][C](C)(C(=O)OC1CCCCC1)[CH2][C](C)(C(=O)OC1CCCCC1)[CH2][C](C)(C(=O)OC1CCCCC1)3,58.845906940250615,0,1,214.68571428571425,0.6944444444444444,221.93722534179688,20.937225341796875,0.10416530020794465
634,"Donnerstag, 20. Februar 2020 14:00:09",F1 3,25.0,182.7,0.115,234.3,203.5,208.1,136.3,VAN061_P1(TS-013a)_1.txt,VAN61_P1,TS-013a,methacrylate,Poly-c-hexyl MA,C=C(C)C(=O)OC1CCCCC1,[CH2][C](C)(C(=O)OC1CCCCC1),9900.0,1.2,SEC13,92.0,2020-02-20 00:00:00,None,15,168.2359999999999,C3[C](C)(C(=O)OC1CCCCC1)[CH2][C](C)(C(=O)OC1CCCCC1)[CH2][C](C)(C(=O)OC1CCCCC1)[CH2][C](C)(C(=O)OC1CCCCC1)[CH2][C](C)(C(=O)OC1CCCCC1)[CH2][C](C)(C(=O)OC1CCCCC1)[CH2][C](C)(C(=O)OC1CCCCC1)[CH2][C](C)(C(=O)OC1CCCCC1)[CH2][C](C)(C(=O)OC1CCCCC1)[CH2][C](C)(C(=O)OC1CCCCC1)3,58.845906940250615,0,1,214.68571428571425,0.6944444444444444,221.93722534179688,39.237225341796886,0.21476313815980783
635,"Donnerstag, 20. Februar 2020 14:00:42",F2 1,25.0,218.4,0.289,295.7,807.6,446.0,120.8,VAN061_P1(TS-013a)_1.txt,VAN61_P1,TS-013a,methacrylate,Poly-c-hexyl MA,C=C(C)C(=O)OC1CCCCC1,[CH2][C](C)(C(=O)OC1CCCCC1),9900.0,1.2,SEC13,92.0,2020-02-20 00:00:00,None,15,168.2359999999999,C3[C](C)(C(=O)OC1CCCCC1)[CH2][C](C)(C(=O)OC1CCCCC1)[CH2][C](C)(C(=O)OC1CCCCC1)[CH2][C](C)(C(=O)OC1CCCCC1)[CH2][C](C)(C(=O)OC1CCCCC1)[CH2][C](C)(C(=O)OC1CCCCC1)[CH2][C](C)(C(=O)OC1CCCCC1)[CH2][C](C)(C(=O)OC1CCCCC1)[CH2][C](C)(C(=O)OC1CCCCC1)[CH2][C](C)(C(=O)OC1CCCCC1)3,58.845906940250615,0,1,214.68571428571425,0.6944444444444444,221.93719482421875,3.5371948242187443,0.016195946997338572
636,"Donnerstag, 20. Februar 2020 14:01:04",F2 3,25.0,223.5,0.207,307.9,553.5,344.2,155.7,VAN061_P1(TS-013a)_1.txt,VAN61_P1,TS-013a,methacrylate,Poly-c-hexyl MA,C=C(C)C(=O)OC1CCCCC1,[CH2][C](C)(C(=O)OC1CCCCC1),9900.0,1.2,SEC13,92.0,2020-02-20 00:00:00,None,15,168.2359999999999,C3[C](C)(C(=O)OC1CCCCC1)[CH2][C](C)(C(=O)OC1CCCCC1)[CH2][C](C)(C(=O)OC1CCCCC1)[CH2][C](C)(C(=O)OC1CCCCC1)[CH2][C](C)(C(=O)OC1CCCCC1)[CH2][C](C)(C(=O)OC1CCCCC1)[CH2][C](C)(C(=O)OC1CCCCC1)[CH2][C](C)(C(=O)OC1CCCCC1)[CH2][C](C)(C(=O)OC1CCCCC1)[CH2][C](C)(C(=O)OC1CCCCC1)3,58.845906940250615,0,1,214.68571428571425,0.6944444444444444,221.93719482421875,1.56280517578125,0.006992416893875839
637,"Donnerstag, 20. Februar 2020 14:01:37",F3 1,25.0,220.0,0.215,307.9,234.0,231.6,199.8,VAN061_P1(TS-013a)_1.txt,VAN61_P1,TS-013a,methacrylate,Poly-c-hexyl MA,C=C(C)C(=O)OC1CCCCC1,[CH2][C](C)(C(=O)OC1CCCCC1),9900.0,1.2,SEC13,92.0,2020-02-20 00:00:00,None,15,168.2359999999999,C3[C](C)(C(=O)OC1CCCCC1)[CH2][C](C)(C(=O)OC1CCCCC1)[CH2][C](C)(C(=O)OC1CCCCC1)[CH2][C](C)(C(=O)OC1CCCCC1)[CH2][C](C)(C(=O)OC1CCCCC1)[CH2][C](C)(C(=O)OC1CCCCC1)[CH2][C](C)(C(=O)OC1CCCCC1)[CH2][C](C)(C(=O)OC1CCCCC1)[CH2][C](C)(C(=O)OC1CCCCC1)[CH2][C](C)(C(=O)OC1CCCCC1)3,58.845906940250615,0,1,214.68571428571425,0.6944444444444444,221.93722534179688,1.937225341796875,0.008805569735440342
638,"Donnerstag, 20. Februar 2020 14:01:48",F3 2,25.0,227.5,0.16,288.6,218.2,217.1,180.7,VAN061_P1(TS-013a)_1.txt,VAN61_P1,TS-013a,methacrylate,Poly-c-hexyl MA,C=C(C)C(=O)OC1CCCCC1,[CH2][C](C)(C(=O)OC1CCCCC1),9900.0,1.2,SEC13,92.0,2020-02-20 00:00:00,None,15,168.2359999999999,C3[C](C)(C(=O)OC1CCCCC1)[CH2][C](C)(C(=O)OC1CCCCC1)[CH2][C](C)(C(=O)OC1CCCCC1)[CH2][C](C)(C(=O)OC1CCCCC1)[CH2][C](C)(C(=O)OC1CCCCC1)[CH2][C](C)(C(=O)OC1CCCCC1)[CH2][C](C)(C(=O)OC1CCCCC1)[CH2][C](C)(C(=O)OC1CCCCC1)[CH2][C](C)(C(=O)OC1CCCCC1)[CH2][C](C)(C(=O)OC1CCCCC1)3,58.845906940250615,0,1,214.68571428571425,0.6944444444444444,221.93722534179688,5.562774658203125,0.024451756739354395
639,"Donnerstag, 20. Februar 2020 14:01:59",F3 3,25.0,229.7,0.098,255.5,263.2,257.1,199.7,VAN061_P1(TS-013a)_1.txt,VAN61_P1,TS-013a,methacrylate,Poly-c-hexyl MA,C=C(C)C(=O)OC1CCCCC1,[CH2][C](C)(C(=O)OC1CCCCC1),9900.0,1.2,SEC13,92.0,2020-02-20 00:00:00,None,15,168.2359999999999,C3[C](C)(C(=O)OC1CCCCC1)[CH2][C](C)(C(=O)OC1CCCCC1)[CH2][C](C)(C(=O)OC1CCCCC1)[CH2][C](C)(C(=O)OC1CCCCC1)[CH2][C](C)(C(=O)OC1CCCCC1)[CH2][C](C)(C(=O)OC1CCCCC1)[CH2][C](C)(C(=O)OC1CCCCC1)[CH2][C](C)(C(=O)OC1CCCCC1)[CH2][C](C)(C(=O)OC1CCCCC1)[CH2][C](C)(C(=O)OC1CCCCC1)3,58.845906940250615,0,1,214.68571428571425,0.6944444444444444,221.93722534179688,7.762774658203114,0.033795274959525966
640,"Donnerstag, 20. Februar 2020 14:02:28",F4 1,25.0,302.4,0.261,381.9,705.3,389.2,238.2,VAN061_P1(TS-013a)_1.txt,VAN61_P1,TS-013a,methacrylate,Poly-c-hexyl MA,C=C(C)C(=O)OC1CCCCC1,[CH2][C](C)(C(=O)OC1CCCCC1),9900.0,1.2,SEC13,92.0,2020-02-20 00:00:00,PVA,15,168.2359999999999,C3[C](C)(C(=O)OC1CCCCC1)[CH2][C](C)(C(=O)OC1CCCCC1)[CH2][C](C)(C(=O)OC1CCCCC1)[CH2][C](C)(C(=O)OC1CCCCC1)[CH2][C](C)(C(=O)OC1CCCCC1)[CH2][C](C)(C(=O)OC1CCCCC1)[CH2][C](C)(C(=O)OC1CCCCC1)[CH2][C](C)(C(=O)OC1CCCCC1)[CH2][C](C)(C(=O)OC1CCCCC1)[CH2][C](C)(C(=O)OC1CCCCC1)3,58.845906940250615,1,1,298.725,0.9166666666666666,280.2547607421875,22.145239257812477,0.07323161130228995
641,"Donnerstag, 20. Februar 2020 14:02:39",F4 2,25.0,288.4,0.138,380.2,329.8,310.4,236.2,VAN061_P1(TS-013a)_1.txt,VAN61_P1,TS-013a,methacrylate,Poly-c-hexyl MA,C=C(C)C(=O)OC1CCCCC1,[CH2][C](C)(C(=O)OC1CCCCC1),9900.0,1.2,SEC13,92.0,2020-02-20 00:00:00,PVA,15,168.2359999999999,C3[C](C)(C(=O)OC1CCCCC1)[CH2][C](C)(C(=O)OC1CCCCC1)[CH2][C](C)(C(=O)OC1CCCCC1)[CH2][C](C)(C(=O)OC1CCCCC1)[CH2][C](C)(C(=O)OC1CCCCC1)[CH2][C](C)(C(=O)OC1CCCCC1)[CH2][C](C)(C(=O)OC1CCCCC1)[CH2][C](C)(C(=O)OC1CCCCC1)[CH2][C](C)(C(=O)OC1CCCCC1)[CH2][C](C)(C(=O)OC1CCCCC1)3,58.845906940250615,1,1,298.725,0.9166666666666666,280.2547607421875,8.145239257812477,0.028242854569391393
642,"Donnerstag, 20. Februar 2020 14:02:50",F4 3,25.0,308.2,0.153,389.1,398.6,371.9,300.6,VAN061_P1(TS-013a)_1.txt,VAN61_P1,TS-013a,methacrylate,Poly-c-hexyl MA,C=C(C)C(=O)OC1CCCCC1,[CH2][C](C)(C(=O)OC1CCCCC1),9900.0,1.2,SEC13,92.0,2020-02-20 00:00:00,PVA,15,168.2359999999999,C3[C](C)(C(=O)OC1CCCCC1)[CH2][C](C)(C(=O)OC1CCCCC1)[CH2][C](C)(C(=O)OC1CCCCC1)[CH2][C](C)(C(=O)OC1CCCCC1)[CH2][C](C)(C(=O)OC1CCCCC1)[CH2][C](C)(C(=O)OC1CCCCC1)[CH2][C](C)(C(=O)OC1CCCCC1)[CH2][C](C)(C(=O)OC1CCCCC1)[CH2][C](C)(C(=O)OC1CCCCC1)[CH2][C](C)(C(=O)OC1CCCCC1)3,58.845906940250615,1,1,298.725,0.9166666666666666,280.2547607421875,27.94523925781249,0.09067241809802884
643,"Donnerstag, 20. Februar 2020 14:03:23",F5 1,25.0,302.5,0.248,346.9,737.2,497.2,209.1,VAN061_P1(TS-013a)_1.txt,VAN61_P1,TS-013a,methacrylate,Poly-c-hexyl MA,C=C(C)C(=O)OC1CCCCC1,[CH2][C](C)(C(=O)OC1CCCCC1),9900.0,1.2,SEC13,92.0,2020-02-20 00:00:00,PVA,15,168.2359999999999,C3[C](C)(C(=O)OC1CCCCC1)[CH2][C](C)(C(=O)OC1CCCCC1)[CH2][C](C)(C(=O)OC1CCCCC1)[CH2][C](C)(C(=O)OC1CCCCC1)[CH2][C](C)(C(=O)OC1CCCCC1)[CH2][C](C)(C(=O)OC1CCCCC1)[CH2][C](C)(C(=O)OC1CCCCC1)[CH2][C](C)(C(=O)OC1CCCCC1)[CH2][C](C)(C(=O)OC1CCCCC1)[CH2][C](C)(C(=O)OC1CCCCC1)3,58.845906940250615,1,1,298.725,0.9166666666666666,280.2547607421875,22.2452392578125,0.07353798101756198
644,"Donnerstag, 20. Februar 2020 14:03:34",F5 2,25.0,312.8,0.179,353.1,313.7,304.0,258.5,VAN061_P1(TS-013a)_1.txt,VAN61_P1,TS-013a,methacrylate,Poly-c-hexyl MA,C=C(C)C(=O)OC1CCCCC1,[CH2][C](C)(C(=O)OC1CCCCC1),9900.0,1.2,SEC13,92.0,2020-02-20 00:00:00,PVA,15,168.2359999999999,C3[C](C)(C(=O)OC1CCCCC1)[CH2][C](C)(C(=O)OC1CCCCC1)[CH2][C](C)(C(=O)OC1CCCCC1)[CH2][C](C)(C(=O)OC1CCCCC1)[CH2][C](C)(C(=O)OC1CCCCC1)[CH2][C](C)(C(=O)OC1CCCCC1)[CH2][C](C)(C(=O)OC1CCCCC1)[CH2][C](C)(C(=O)OC1CCCCC1)[CH2][C](C)(C(=O)OC1CCCCC1)[CH2][C](C)(C(=O)OC1CCCCC1)3,58.845906940250615,1,1,298.725,0.9166666666666666,280.2547607421875,32.54523925781251,0.10404488253776378
645,"Donnerstag, 20. Februar 2020 14:04:26",F6 1,25.0,287.3,0.062,236.1,332.4,315.2,240.5,VAN061_P1(TS-013a)_1.txt,VAN61_P1,TS-013a,methacrylate,Poly-c-hexyl MA,C=C(C)C(=O)OC1CCCCC1,[CH2][C](C)(C(=O)OC1CCCCC1),9900.0,1.2,SEC13,92.0,2020-02-20 00:00:00,PVA,15,168.2359999999999,C3[C](C)(C(=O)OC1CCCCC1)[CH2][C](C)(C(=O)OC1CCCCC1)[CH2][C](C)(C(=O)OC1CCCCC1)[CH2][C](C)(C(=O)OC1CCCCC1)[CH2][C](C)(C(=O)OC1CCCCC1)[CH2][C](C)(C(=O)OC1CCCCC1)[CH2][C](C)(C(=O)OC1CCCCC1)[CH2][C](C)(C(=O)OC1CCCCC1)[CH2][C](C)(C(=O)OC1CCCCC1)[CH2][C](C)(C(=O)OC1CCCCC1)3,58.845906940250615,1,1,298.725,0.9166666666666666,280.2547607421875,7.045239257812511,0.02452223897602684
646,"Donnerstag, 20. Februar 2020 14:04:37",F6 2,25.0,294.4,0.075,224.7,346.3,325.1,247.2,VAN061_P1(TS-013a)_1.txt,VAN61_P1,TS-013a,methacrylate,Poly-c-hexyl MA,C=C(C)C(=O)OC1CCCCC1,[CH2][C](C)(C(=O)OC1CCCCC1),9900.0,1.2,SEC13,92.0,2020-02-20 00:00:00,PVA,15,168.2359999999999,C3[C](C)(C(=O)OC1CCCCC1)[CH2][C](C)(C(=O)OC1CCCCC1)[CH2][C](C)(C(=O)OC1CCCCC1)[CH2][C](C)(C(=O)OC1CCCCC1)[CH2][C](C)(C(=O)OC1CCCCC1)[CH2][C](C)(C(=O)OC1CCCCC1)[CH2][C](C)(C(=O)OC1CCCCC1)[CH2][C](C)(C(=O)OC1CCCCC1)[CH2][C](C)(C(=O)OC1CCCCC1)[CH2][C](C)(C(=O)OC1CCCCC1)3,58.845906940250615,1,1,298.725,0.9166666666666666,280.2547607421875,14.145239257812477,0.04804768769637391
647,"Donnerstag, 20. Februar 2020 14:04:47",F6 3,25.0,293.8,0.10300000000000001,228.0,316.6,305.3,251.4,VAN061_P1(TS-013a)_1.txt,VAN61_P1,TS-013a,methacrylate,Poly-c-hexyl MA,C=C(C)C(=O)OC1CCCCC1,[CH2][C](C)(C(=O)OC1CCCCC1),9900.0,1.2,SEC13,92.0,2020-02-20 00:00:00,PVA,15,168.2359999999999,C3[C](C)(C(=O)OC1CCCCC1)[CH2][C](C)(C(=O)OC1CCCCC1)[CH2][C](C)(C(=O)OC1CCCCC1)[CH2][C](C)(C(=O)OC1CCCCC1)[CH2][C](C)(C(=O)OC1CCCCC1)[CH2][C](C)(C(=O)OC1CCCCC1)[CH2][C](C)(C(=O)OC1CCCCC1)[CH2][C](C)(C(=O)OC1CCCCC1)[CH2][C](C)(C(=O)OC1CCCCC1)[CH2][C](C)(C(=O)OC1CCCCC1)3,58.845906940250615,1,1,298.725,0.9166666666666666,280.2547607421875,13.545239257812511,0.04610360537036253
648,"Donnerstag, 20. Februar 2020 14:08:05",G4 2,25.0,328.5,0.244,313.5,292.6,286.8,254.8,VAN061_P1(TS-013a)_1.txt,VAN61_P1,TS-013a,methacrylate,Poly-c-hexyl MA,C=C(C)C(=O)OC1CCCCC1,[CH2][C](C)(C(=O)OC1CCCCC1),9900.0,1.2,SEC13,92.0,2020-02-20 00:00:00,PVA,20,168.2359999999999,C3[C](C)(C(=O)OC1CCCCC1)[CH2][C](C)(C(=O)OC1CCCCC1)[CH2][C](C)(C(=O)OC1CCCCC1)[CH2][C](C)(C(=O)OC1CCCCC1)[CH2][C](C)(C(=O)OC1CCCCC1)[CH2][C](C)(C(=O)OC1CCCCC1)[CH2][C](C)(C(=O)OC1CCCCC1)[CH2][C](C)(C(=O)OC1CCCCC1)[CH2][C](C)(C(=O)OC1CCCCC1)[CH2][C](C)(C(=O)OC1CCCCC1)3,58.845906940250615,1,1,313.15714285714284,0.6666666666666666,310.1700439453125,18.3299560546875,0.05579895298230594
649,"Donnerstag, 20. Februar 2020 14:08:16",G4 3,25.0,343.2,0.175,240.0,327.0,317.1,276.6,VAN061_P1(TS-013a)_1.txt,VAN61_P1,TS-013a,methacrylate,Poly-c-hexyl MA,C=C(C)C(=O)OC1CCCCC1,[CH2][C](C)(C(=O)OC1CCCCC1),9900.0,1.2,SEC13,92.0,2020-02-20 00:00:00,PVA,20,168.2359999999999,C3[C](C)(C(=O)OC1CCCCC1)[CH2][C](C)(C(=O)OC1CCCCC1)[CH2][C](C)(C(=O)OC1CCCCC1)[CH2][C](C)(C(=O)OC1CCCCC1)[CH2][C](C)(C(=O)OC1CCCCC1)[CH2][C](C)(C(=O)OC1CCCCC1)[CH2][C](C)(C(=O)OC1CCCCC1)[CH2][C](C)(C(=O)OC1CCCCC1)[CH2][C](C)(C(=O)OC1CCCCC1)[CH2][C](C)(C(=O)OC1CCCCC1)3,58.845906940250615,1,1,313.15714285714284,0.6666666666666666,310.1700134277344,33.029986572265614,0.09624121961615856
650,"Donnerstag, 20. Februar 2020 14:08:47",G5 1,25.0,322.8,0.18100000000000002,225.8,323.0,312.6,267.9,VAN061_P1(TS-013a)_1.txt,VAN61_P1,TS-013a,methacrylate,Poly-c-hexyl MA,C=C(C)C(=O)OC1CCCCC1,[CH2][C](C)(C(=O)OC1CCCCC1),9900.0,1.2,SEC13,92.0,2020-02-20 00:00:00,PVA,20,168.2359999999999,C3[C](C)(C(=O)OC1CCCCC1)[CH2][C](C)(C(=O)OC1CCCCC1)[CH2][C](C)(C(=O)OC1CCCCC1)[CH2][C](C)(C(=O)OC1CCCCC1)[CH2][C](C)(C(=O)OC1CCCCC1)[CH2][C](C)(C(=O)OC1CCCCC1)[CH2][C](C)(C(=O)OC1CCCCC1)[CH2][C](C)(C(=O)OC1CCCCC1)[CH2][C](C)(C(=O)OC1CCCCC1)[CH2][C](C)(C(=O)OC1CCCCC1)3,58.845906940250615,1,1,313.15714285714284,0.6666666666666666,310.1700439453125,12.629956054687511,0.03912625791414966
651,"Donnerstag, 20. Februar 2020 14:08:58",G5 2,25.0,326.5,0.126,234.7,316.1,307.3,268.0,VAN061_P1(TS-013a)_1.txt,VAN61_P1,TS-013a,methacrylate,Poly-c-hexyl MA,C=C(C)C(=O)OC1CCCCC1,[CH2][C](C)(C(=O)OC1CCCCC1),9900.0,1.2,SEC13,92.0,2020-02-20 00:00:00,PVA,20,168.2359999999999,C3[C](C)(C(=O)OC1CCCCC1)[CH2][C](C)(C(=O)OC1CCCCC1)[CH2][C](C)(C(=O)OC1CCCCC1)[CH2][C](C)(C(=O)OC1CCCCC1)[CH2][C](C)(C(=O)OC1CCCCC1)[CH2][C](C)(C(=O)OC1CCCCC1)[CH2][C](C)(C(=O)OC1CCCCC1)[CH2][C](C)(C(=O)OC1CCCCC1)[CH2][C](C)(C(=O)OC1CCCCC1)[CH2][C](C)(C(=O)OC1CCCCC1)3,58.845906940250615,1,1,313.15714285714284,0.6666666666666666,310.1700439453125,16.3299560546875,0.05001517934054364
652,"Donnerstag, 20. Februar 2020 14:09:09",G5 3,25.0,322.1,0.006999999999999999,232.4,352.3,340.2,298.0,VAN061_P1(TS-013a)_1.txt,VAN61_P1,TS-013a,methacrylate,Poly-c-hexyl MA,C=C(C)C(=O)OC1CCCCC1,[CH2][C](C)(C(=O)OC1CCCCC1),9900.0,1.2,SEC13,92.0,2020-02-20 00:00:00,PVA,20,168.2359999999999,C3[C](C)(C(=O)OC1CCCCC1)[CH2][C](C)(C(=O)OC1CCCCC1)[CH2][C](C)(C(=O)OC1CCCCC1)[CH2][C](C)(C(=O)OC1CCCCC1)[CH2][C](C)(C(=O)OC1CCCCC1)[CH2][C](C)(C(=O)OC1CCCCC1)[CH2][C](C)(C(=O)OC1CCCCC1)[CH2][C](C)(C(=O)OC1CCCCC1)[CH2][C](C)(C(=O)OC1CCCCC1)[CH2][C](C)(C(=O)OC1CCCCC1)3,58.845906940250615,1,1,313.15714285714284,0.6666666666666666,310.1700134277344,11.929986572265648,0.03703814521038698
653,"Donnerstag, 20. Februar 2020 14:09:40",G6 1,25.0,266.0,0.23399999999999999,230.1,752.0,507.9,178.3,VAN061_P1(TS-013a)_1.txt,VAN61_P1,TS-013a,methacrylate,Poly-c-hexyl MA,C=C(C)C(=O)OC1CCCCC1,[CH2][C](C)(C(=O)OC1CCCCC1),9900.0,1.2,SEC13,92.0,2020-02-20 00:00:00,PVA,20,168.2359999999999,C3[C](C)(C(=O)OC1CCCCC1)[CH2][C](C)(C(=O)OC1CCCCC1)[CH2][C](C)(C(=O)OC1CCCCC1)[CH2][C](C)(C(=O)OC1CCCCC1)[CH2][C](C)(C(=O)OC1CCCCC1)[CH2][C](C)(C(=O)OC1CCCCC1)[CH2][C](C)(C(=O)OC1CCCCC1)[CH2][C](C)(C(=O)OC1CCCCC1)[CH2][C](C)(C(=O)OC1CCCCC1)[CH2][C](C)(C(=O)OC1CCCCC1)3,58.845906940250615,1,1,313.15714285714284,0.6666666666666666,310.1700439453125,44.1700439453125,0.16605279678688908
654,"Donnerstag, 20. Februar 2020 14:09:51",G6 2,25.0,283.0,0.213,255.5,277.9,271.6,228.0,VAN061_P1(TS-013a)_1.txt,VAN61_P1,TS-013a,methacrylate,Poly-c-hexyl MA,C=C(C)C(=O)OC1CCCCC1,[CH2][C](C)(C(=O)OC1CCCCC1),9900.0,1.2,SEC13,92.0,2020-02-20 00:00:00,PVA,20,168.2359999999999,C3[C](C)(C(=O)OC1CCCCC1)[CH2][C](C)(C(=O)OC1CCCCC1)[CH2][C](C)(C(=O)OC1CCCCC1)[CH2][C](C)(C(=O)OC1CCCCC1)[CH2][C](C)(C(=O)OC1CCCCC1)[CH2][C](C)(C(=O)OC1CCCCC1)[CH2][C](C)(C(=O)OC1CCCCC1)[CH2][C](C)(C(=O)OC1CCCCC1)[CH2][C](C)(C(=O)OC1CCCCC1)[CH2][C](C)(C(=O)OC1CCCCC1)3,58.845906940250615,1,1,313.15714285714284,0.6666666666666666,310.1700439453125,27.1700439453125,0.09600722242159894
655,"Mittwoch, 6. Mai 2020 14:40:17",A4 1,25.0,135.8,0.096,208.7,138.0,151.6,103.0,VAN#61_P3.txt,VAN61_P3,TS-013c,methacrylate,Poly-c-hexyl MA,C=C(C)C(=O)OC1CCCCC1,[CH2][C](C)(C(=O)OC1CCCCC1),30000.0,1.33,SEC13,92.0,2020-05-06 00:00:00,PVA,1,168.2359999999999,C3[C](C)(C(=O)OC1CCCCC1)[CH2][C](C)(C(=O)OC1CCCCC1)[CH2][C](C)(C(=O)OC1CCCCC1)[CH2][C](C)(C(=O)OC1CCCCC1)[CH2][C](C)(C(=O)OC1CCCCC1)[CH2][C](C)(C(=O)OC1CCCCC1)[CH2][C](C)(C(=O)OC1CCCCC1)[CH2][C](C)(C(=O)OC1CCCCC1)[CH2][C](C)(C(=O)OC1CCCCC1)[CH2][C](C)(C(=O)OC1CCCCC1)3,178.3209301219716,1,1,139.52222222222224,1.0,141.50521850585938,5.705218505859364,0.04201191830529723
656,"Mittwoch, 6. Mai 2020 14:40:27",A4 2,25.0,140.9,0.095,204.7,142.4,154.4,108.5,VAN#61_P3.txt,VAN61_P3,TS-013c,methacrylate,Poly-c-hexyl MA,C=C(C)C(=O)OC1CCCCC1,[CH2][C](C)(C(=O)OC1CCCCC1),30000.0,1.33,SEC13,92.0,2020-05-06 00:00:00,PVA,1,168.2359999999999,C3[C](C)(C(=O)OC1CCCCC1)[CH2][C](C)(C(=O)OC1CCCCC1)[CH2][C](C)(C(=O)OC1CCCCC1)[CH2][C](C)(C(=O)OC1CCCCC1)[CH2][C](C)(C(=O)OC1CCCCC1)[CH2][C](C)(C(=O)OC1CCCCC1)[CH2][C](C)(C(=O)OC1CCCCC1)[CH2][C](C)(C(=O)OC1CCCCC1)[CH2][C](C)(C(=O)OC1CCCCC1)[CH2][C](C)(C(=O)OC1CCCCC1)3,178.3209301219716,1,1,139.52222222222224,1.0,141.50521850585938,0.6052185058593693,0.004295376194885517
657,"Mittwoch, 6. Mai 2020 14:40:38",A4 3,25.0,137.6,0.002,210.2,137.5,143.7,119.1,VAN#61_P3.txt,VAN61_P3,TS-013c,methacrylate,Poly-c-hexyl MA,C=C(C)C(=O)OC1CCCCC1,[CH2][C](C)(C(=O)OC1CCCCC1),30000.0,1.33,SEC13,92.0,2020-05-06 00:00:00,PVA,1,168.2359999999999,C3[C](C)(C(=O)OC1CCCCC1)[CH2][C](C)(C(=O)OC1CCCCC1)[CH2][C](C)(C(=O)OC1CCCCC1)[CH2][C](C)(C(=O)OC1CCCCC1)[CH2][C](C)(C(=O)OC1CCCCC1)[CH2][C](C)(C(=O)OC1CCCCC1)[CH2][C](C)(C(=O)OC1CCCCC1)[CH2][C](C)(C(=O)OC1CCCCC1)[CH2][C](C)(C(=O)OC1CCCCC1)[CH2][C](C)(C(=O)OC1CCCCC1)3,178.3209301219716,1,1,139.52222222222224,1.0,141.50521850585938,3.9052185058593807,0.028380948443745502
658,"Mittwoch, 6. Mai 2020 14:41:08",A5 1,25.0,141.6,0.038,188.2,140.0,145.7,121.6,VAN#61_P3.txt,VAN61_P3,TS-013c,methacrylate,Poly-c-hexyl MA,C=C(C)C(=O)OC1CCCCC1,[CH2][C](C)(C(=O)OC1CCCCC1),30000.0,1.33,SEC13,92.0,2020-05-06 00:00:00,PVA,1,168.2359999999999,C3[C](C)(C(=O)OC1CCCCC1)[CH2][C](C)(C(=O)OC1CCCCC1)[CH2][C](C)(C(=O)OC1CCCCC1)[CH2][C](C)(C(=O)OC1CCCCC1)[CH2][C](C)(C(=O)OC1CCCCC1)[CH2][C](C)(C(=O)OC1CCCCC1)[CH2][C](C)(C(=O)OC1CCCCC1)[CH2][C](C)(C(=O)OC1CCCCC1)[CH2][C](C)(C(=O)OC1CCCCC1)[CH2][C](C)(C(=O)OC1CCCCC1)3,178.3209301219716,1,1,139.52222222222224,1.0,141.50521850585938,0.09478149414061932,0.0006693608343264076
659,"Mittwoch, 6. Mai 2020 14:41:19",A5 2,25.0,141.9,0.016,187.7,141.1,149.6,115.2,VAN#61_P3.txt,VAN61_P3,TS-013c,methacrylate,Poly-c-hexyl MA,C=C(C)C(=O)OC1CCCCC1,[CH2][C](C)(C(=O)OC1CCCCC1),30000.0,1.33,SEC13,92.0,2020-05-06 00:00:00,PVA,1,168.2359999999999,C3[C](C)(C(=O)OC1CCCCC1)[CH2][C](C)(C(=O)OC1CCCCC1)[CH2][C](C)(C(=O)OC1CCCCC1)[CH2][C](C)(C(=O)OC1CCCCC1)[CH2][C](C)(C(=O)OC1CCCCC1)[CH2][C](C)(C(=O)OC1CCCCC1)[CH2][C](C)(C(=O)OC1CCCCC1)[CH2][C](C)(C(=O)OC1CCCCC1)[CH2][C](C)(C(=O)OC1CCCCC1)[CH2][C](C)(C(=O)OC1CCCCC1)3,178.3209301219716,1,1,139.52222222222224,1.0,141.50521850585938,0.3947814941406307,0.0027821106000044445
660,"Mittwoch, 6. Mai 2020 14:41:30",A5 3,25.0,137.7,0.045,185.5,139.0,145.9,118.4,VAN#61_P3.txt,VAN61_P3,TS-013c,methacrylate,Poly-c-hexyl MA,C=C(C)C(=O)OC1CCCCC1,[CH2][C](C)(C(=O)OC1CCCCC1),30000.0,1.33,SEC13,92.0,2020-05-06 00:00:00,PVA,1,168.2359999999999,C3[C](C)(C(=O)OC1CCCCC1)[CH2][C](C)(C(=O)OC1CCCCC1)[CH2][C](C)(C(=O)OC1CCCCC1)[CH2][C](C)(C(=O)OC1CCCCC1)[CH2][C](C)(C(=O)OC1CCCCC1)[CH2][C](C)(C(=O)OC1CCCCC1)[CH2][C](C)(C(=O)OC1CCCCC1)[CH2][C](C)(C(=O)OC1CCCCC1)[CH2][C](C)(C(=O)OC1CCCCC1)[CH2][C](C)(C(=O)OC1CCCCC1)3,178.3209301219716,1,1,139.52222222222224,1.0,141.50521850585938,3.8052185058593864,0.027634121320692713
661,"Mittwoch, 6. Mai 2020 14:42:05",A6 1,25.0,141.4,0.005,153.8,141.1,147.7,120.0,VAN#61_P3.txt,VAN61_P3,TS-013c,methacrylate,Poly-c-hexyl MA,C=C(C)C(=O)OC1CCCCC1,[CH2][C](C)(C(=O)OC1CCCCC1),30000.0,1.33,SEC13,92.0,2020-05-06 00:00:00,PVA,1,168.2359999999999,C3[C](C)(C(=O)OC1CCCCC1)[CH2][C](C)(C(=O)OC1CCCCC1)[CH2][C](C)(C(=O)OC1CCCCC1)[CH2][C](C)(C(=O)OC1CCCCC1)[CH2][C](C)(C(=O)OC1CCCCC1)[CH2][C](C)(C(=O)OC1CCCCC1)[CH2][C](C)(C(=O)OC1CCCCC1)[CH2][C](C)(C(=O)OC1CCCCC1)[CH2][C](C)(C(=O)OC1CCCCC1)[CH2][C](C)(C(=O)OC1CCCCC1)3,178.3209301219716,1,1,139.52222222222224,1.0,141.50521850585938,0.10521850585936932,0.000744119560533022
662,"Mittwoch, 6. Mai 2020 14:42:15",A6 2,25.0,140.8,0.039,153.5,141.8,147.6,122.1,VAN#61_P3.txt,VAN61_P3,TS-013c,methacrylate,Poly-c-hexyl MA,C=C(C)C(=O)OC1CCCCC1,[CH2][C](C)(C(=O)OC1CCCCC1),30000.0,1.33,SEC13,92.0,2020-05-06 00:00:00,PVA,1,168.2359999999999,C3[C](C)(C(=O)OC1CCCCC1)[CH2][C](C)(C(=O)OC1CCCCC1)[CH2][C](C)(C(=O)OC1CCCCC1)[CH2][C](C)(C(=O)OC1CCCCC1)[CH2][C](C)(C(=O)OC1CCCCC1)[CH2][C](C)(C(=O)OC1CCCCC1)[CH2][C](C)(C(=O)OC1CCCCC1)[CH2][C](C)(C(=O)OC1CCCCC1)[CH2][C](C)(C(=O)OC1CCCCC1)[CH2][C](C)(C(=O)OC1CCCCC1)3,178.3209301219716,1,1,139.52222222222224,1.0,141.50521850585938,0.7052185058593636,0.00500865416093298
663,"Mittwoch, 6. Mai 2020 14:42:26",A6 3,25.0,138.0,0.045,148.3,137.2,147.3,110.0,VAN#61_P3.txt,VAN61_P3,TS-013c,methacrylate,Poly-c-hexyl MA,C=C(C)C(=O)OC1CCCCC1,[CH2][C](C)(C(=O)OC1CCCCC1),30000.0,1.33,SEC13,92.0,2020-05-06 00:00:00,PVA,1,168.2359999999999,C3[C](C)(C(=O)OC1CCCCC1)[CH2][C](C)(C(=O)OC1CCCCC1)[CH2][C](C)(C(=O)OC1CCCCC1)[CH2][C](C)(C(=O)OC1CCCCC1)[CH2][C](C)(C(=O)OC1CCCCC1)[CH2][C](C)(C(=O)OC1CCCCC1)[CH2][C](C)(C(=O)OC1CCCCC1)[CH2][C](C)(C(=O)OC1CCCCC1)[CH2][C](C)(C(=O)OC1CCCCC1)[CH2][C](C)(C(=O)OC1CCCCC1)3,178.3209301219716,1,1,139.52222222222224,1.0,141.50521850585938,3.505218505859375,0.025400134100430252
664,"Mittwoch, 6. Mai 2020 14:43:00",B1 1,25.0,85.08,0.066,389.8,77.13,92.49,63.6,VAN#61_P3.txt,VAN61_P3,TS-013c,methacrylate,Poly-c-hexyl MA,C=C(C)C(=O)OC1CCCCC1,[CH2][C](C)(C(=O)OC1CCCCC1),30000.0,1.33,SEC13,92.0,2020-05-06 00:00:00,None,3,168.2359999999999,C3[C](C)(C(=O)OC1CCCCC1)[CH2][C](C)(C(=O)OC1CCCCC1)[CH2][C](C)(C(=O)OC1CCCCC1)[CH2][C](C)(C(=O)OC1CCCCC1)[CH2][C](C)(C(=O)OC1CCCCC1)[CH2][C](C)(C(=O)OC1CCCCC1)[CH2][C](C)(C(=O)OC1CCCCC1)[CH2][C](C)(C(=O)OC1CCCCC1)[CH2][C](C)(C(=O)OC1CCCCC1)[CH2][C](C)(C(=O)OC1CCCCC1)3,178.3209301219716,0,1,84.05777777777777,0.6666666666666666,91.41129302978516,6.331293029785158,0.07441576198619132
665,"Mittwoch, 6. Mai 2020 14:43:10",B1 2,25.0,85.2,0.10300000000000001,392.5,74.04,95.52,58.14,VAN#61_P3.txt,VAN61_P3,TS-013c,methacrylate,Poly-c-hexyl MA,C=C(C)C(=O)OC1CCCCC1,[CH2][C](C)(C(=O)OC1CCCCC1),30000.0,1.33,SEC13,92.0,2020-05-06 00:00:00,None,3,168.2359999999999,C3[C](C)(C(=O)OC1CCCCC1)[CH2][C](C)(C(=O)OC1CCCCC1)[CH2][C](C)(C(=O)OC1CCCCC1)[CH2][C](C)(C(=O)OC1CCCCC1)[CH2][C](C)(C(=O)OC1CCCCC1)[CH2][C](C)(C(=O)OC1CCCCC1)[CH2][C](C)(C(=O)OC1CCCCC1)[CH2][C](C)(C(=O)OC1CCCCC1)[CH2][C](C)(C(=O)OC1CCCCC1)[CH2][C](C)(C(=O)OC1CCCCC1)3,178.3209301219716,0,1,84.05777777777777,0.6666666666666666,91.41130065917969,6.211300659179685,0.07290258989647518
666,"Mittwoch, 6. Mai 2020 14:43:21",B1 3,25.0,82.74,0.127,403.6,72.76,90.19,59.19,VAN#61_P3.txt,VAN61_P3,TS-013c,methacrylate,Poly-c-hexyl MA,C=C(C)C(=O)OC1CCCCC1,[CH2][C](C)(C(=O)OC1CCCCC1),30000.0,1.33,SEC13,92.0,2020-05-06 00:00:00,None,3,168.2359999999999,C3[C](C)(C(=O)OC1CCCCC1)[CH2][C](C)(C(=O)OC1CCCCC1)[CH2][C](C)(C(=O)OC1CCCCC1)[CH2][C](C)(C(=O)OC1CCCCC1)[CH2][C](C)(C(=O)OC1CCCCC1)[CH2][C](C)(C(=O)OC1CCCCC1)[CH2][C](C)(C(=O)OC1CCCCC1)[CH2][C](C)(C(=O)OC1CCCCC1)[CH2][C](C)(C(=O)OC1CCCCC1)[CH2][C](C)(C(=O)OC1CCCCC1)3,178.3209301219716,0,1,84.05777777777777,0.6666666666666666,91.41129302978516,8.671293029785161,0.10480170449341505
667,"Mittwoch, 6. Mai 2020 14:43:53",B2 1,25.0,82.09,0.065,378.0,74.29,88.27,62.36,VAN#61_P3.txt,VAN61_P3,TS-013c,methacrylate,Poly-c-hexyl MA,C=C(C)C(=O)OC1CCCCC1,[CH2][C](C)(C(=O)OC1CCCCC1),30000.0,1.33,SEC13,92.0,2020-05-06 00:00:00,None,3,168.2359999999999,C3[C](C)(C(=O)OC1CCCCC1)[CH2][C](C)(C(=O)OC1CCCCC1)[CH2][C](C)(C(=O)OC1CCCCC1)[CH2][C](C)(C(=O)OC1CCCCC1)[CH2][C](C)(C(=O)OC1CCCCC1)[CH2][C](C)(C(=O)OC1CCCCC1)[CH2][C](C)(C(=O)OC1CCCCC1)[CH2][C](C)(C(=O)OC1CCCCC1)[CH2][C](C)(C(=O)OC1CCCCC1)[CH2][C](C)(C(=O)OC1CCCCC1)3,178.3209301219716,0,1,84.05777777777777,0.6666666666666666,91.41129302978516,9.321293029785153,0.11354967754641433
668,"Mittwoch, 6. Mai 2020 14:44:04",B2 2,25.0,81.91,0.027000000000000003,374.7,75.08,86.35,64.91,VAN#61_P3.txt,VAN61_P3,TS-013c,methacrylate,Poly-c-hexyl MA,C=C(C)C(=O)OC1CCCCC1,[CH2][C](C)(C(=O)OC1CCCCC1),30000.0,1.33,SEC13,92.0,2020-05-06 00:00:00,None,3,168.2359999999999,C3[C](C)(C(=O)OC1CCCCC1)[CH2][C](C)(C(=O)OC1CCCCC1)[CH2][C](C)(C(=O)OC1CCCCC1)[CH2][C](C)(C(=O)OC1CCCCC1)[CH2][C](C)(C(=O)OC1CCCCC1)[CH2][C](C)(C(=O)OC1CCCCC1)[CH2][C](C)(C(=O)OC1CCCCC1)[CH2][C](C)(C(=O)OC1CCCCC1)[CH2][C](C)(C(=O)OC1CCCCC1)[CH2][C](C)(C(=O)OC1CCCCC1)3,178.3209301219716,0,1,84.05777777777777,0.6666666666666666,91.41129302978516,9.50129302978516,0.11599674068837944
669,"Mittwoch, 6. Mai 2020 14:44:15",B2 3,25.0,83.15,0.043,377.7,74.42,89.11,61.73,VAN#61_P3.txt,VAN61_P3,TS-013c,methacrylate,Poly-c-hexyl MA,C=C(C)C(=O)OC1CCCCC1,[CH2][C](C)(C(=O)OC1CCCCC1),30000.0,1.33,SEC13,92.0,2020-05-06 00:00:00,None,3,168.2359999999999,C3[C](C)(C(=O)OC1CCCCC1)[CH2][C](C)(C(=O)OC1CCCCC1)[CH2][C](C)(C(=O)OC1CCCCC1)[CH2][C](C)(C(=O)OC1CCCCC1)[CH2][C](C)(C(=O)OC1CCCCC1)[CH2][C](C)(C(=O)OC1CCCCC1)[CH2][C](C)(C(=O)OC1CCCCC1)[CH2][C](C)(C(=O)OC1CCCCC1)[CH2][C](C)(C(=O)OC1CCCCC1)[CH2][C](C)(C(=O)OC1CCCCC1)3,178.3209301219716,0,1,84.05777777777777,0.6666666666666666,91.41129302978516,8.26129302978515,0.09935409536722971
670,"Mittwoch, 6. Mai 2020 14:44:50",B3 1,25.0,86.63,0.08,412.0,75.12,95.91,58.96,VAN#61_P3.txt,VAN61_P3,TS-013c,methacrylate,Poly-c-hexyl MA,C=C(C)C(=O)OC1CCCCC1,[CH2][C](C)(C(=O)OC1CCCCC1),30000.0,1.33,SEC13,92.0,2020-05-06 00:00:00,None,3,168.2359999999999,C3[C](C)(C(=O)OC1CCCCC1)[CH2][C](C)(C(=O)OC1CCCCC1)[CH2][C](C)(C(=O)OC1CCCCC1)[CH2][C](C)(C(=O)OC1CCCCC1)[CH2][C](C)(C(=O)OC1CCCCC1)[CH2][C](C)(C(=O)OC1CCCCC1)[CH2][C](C)(C(=O)OC1CCCCC1)[CH2][C](C)(C(=O)OC1CCCCC1)[CH2][C](C)(C(=O)OC1CCCCC1)[CH2][C](C)(C(=O)OC1CCCCC1)3,178.3209301219716,0,1,84.05777777777777,0.6666666666666666,91.41129302978516,4.781293029785161,0.05519211623900682
671,"Mittwoch, 6. Mai 2020 14:45:00",B3 2,25.0,86.29,0.002,402.2,80.89,89.55,72.32,VAN#61_P3.txt,VAN61_P3,TS-013c,methacrylate,Poly-c-hexyl MA,C=C(C)C(=O)OC1CCCCC1,[CH2][C](C)(C(=O)OC1CCCCC1),30000.0,1.33,SEC13,92.0,2020-05-06 00:00:00,None,3,168.2359999999999,C3[C](C)(C(=O)OC1CCCCC1)[CH2][C](C)(C(=O)OC1CCCCC1)[CH2][C](C)(C(=O)OC1CCCCC1)[CH2][C](C)(C(=O)OC1CCCCC1)[CH2][C](C)(C(=O)OC1CCCCC1)[CH2][C](C)(C(=O)OC1CCCCC1)[CH2][C](C)(C(=O)OC1CCCCC1)[CH2][C](C)(C(=O)OC1CCCCC1)[CH2][C](C)(C(=O)OC1CCCCC1)[CH2][C](C)(C(=O)OC1CCCCC1)3,178.3209301219716,0,1,84.05777777777777,0.6666666666666666,91.41129302978516,5.12129302978515,0.05934978595185015
672,"Mittwoch, 6. Mai 2020 14:45:11",B3 3,25.0,83.43,0.09699999999999999,396.8,73.87,92.04,59.59,VAN#61_P3.txt,VAN61_P3,TS-013c,methacrylate,Poly-c-hexyl MA,C=C(C)C(=O)OC1CCCCC1,[CH2][C](C)(C(=O)OC1CCCCC1),30000.0,1.33,SEC13,92.0,2020-05-06 00:00:00,None,3,168.2359999999999,C3[C](C)(C(=O)OC1CCCCC1)[CH2][C](C)(C(=O)OC1CCCCC1)[CH2][C](C)(C(=O)OC1CCCCC1)[CH2][C](C)(C(=O)OC1CCCCC1)[CH2][C](C)(C(=O)OC1CCCCC1)[CH2][C](C)(C(=O)OC1CCCCC1)[CH2][C](C)(C(=O)OC1CCCCC1)[CH2][C](C)(C(=O)OC1CCCCC1)[CH2][C](C)(C(=O)OC1CCCCC1)[CH2][C](C)(C(=O)OC1CCCCC1)3,178.3209301219716,0,1,84.05777777777777,0.6666666666666666,91.41129302978516,7.981293029785149,0.09566454548465958
673,"Mittwoch, 6. Mai 2020 14:45:50",B4 1,25.0,155.8,0.07,354.0,161.3,169.3,123.7,VAN#61_P3.txt,VAN61_P3,TS-013c,methacrylate,Poly-c-hexyl MA,C=C(C)C(=O)OC1CCCCC1,[CH2][C](C)(C(=O)OC1CCCCC1),30000.0,1.33,SEC13,92.0,2020-05-06 00:00:00,PVA,3,168.2359999999999,C3[C](C)(C(=O)OC1CCCCC1)[CH2][C](C)(C(=O)OC1CCCCC1)[CH2][C](C)(C(=O)OC1CCCCC1)[CH2][C](C)(C(=O)OC1CCCCC1)[CH2][C](C)(C(=O)OC1CCCCC1)[CH2][C](C)(C(=O)OC1CCCCC1)[CH2][C](C)(C(=O)OC1CCCCC1)[CH2][C](C)(C(=O)OC1CCCCC1)[CH2][C](C)(C(=O)OC1CCCCC1)[CH2][C](C)(C(=O)OC1CCCCC1)3,178.3209301219716,1,1,147.53333333333333,1.0,149.2547607421875,6.545239257812511,0.04201052155207003
674,"Mittwoch, 6. Mai 2020 14:46:01",B4 2,25.0,150.2,0.182,366.6,153.1,160.4,123.4,VAN#61_P3.txt,VAN61_P3,TS-013c,methacrylate,Poly-c-hexyl MA,C=C(C)C(=O)OC1CCCCC1,[CH2][C](C)(C(=O)OC1CCCCC1),30000.0,1.33,SEC13,92.0,2020-05-06 00:00:00,PVA,3,168.2359999999999,C3[C](C)(C(=O)OC1CCCCC1)[CH2][C](C)(C(=O)OC1CCCCC1)[CH2][C](C)(C(=O)OC1CCCCC1)[CH2][C](C)(C(=O)OC1CCCCC1)[CH2][C](C)(C(=O)OC1CCCCC1)[CH2][C](C)(C(=O)OC1CCCCC1)[CH2][C](C)(C(=O)OC1CCCCC1)[CH2][C](C)(C(=O)OC1CCCCC1)[CH2][C](C)(C(=O)OC1CCCCC1)[CH2][C](C)(C(=O)OC1CCCCC1)3,178.3209301219716,1,1,147.53333333333333,1.0,149.25474548339844,0.9452545166015511,0.0062933057030729106
675,"Mittwoch, 6. Mai 2020 14:46:11",B4 3,25.0,150.8,0.040999999999999995,368.5,153.8,158.7,130.2,VAN#61_P3.txt,VAN61_P3,TS-013c,methacrylate,Poly-c-hexyl MA,C=C(C)C(=O)OC1CCCCC1,[CH2][C](C)(C(=O)OC1CCCCC1),30000.0,1.33,SEC13,92.0,2020-05-06 00:00:00,PVA,3,168.2359999999999,C3[C](C)(C(=O)OC1CCCCC1)[CH2][C](C)(C(=O)OC1CCCCC1)[CH2][C](C)(C(=O)OC1CCCCC1)[CH2][C](C)(C(=O)OC1CCCCC1)[CH2][C](C)(C(=O)OC1CCCCC1)[CH2][C](C)(C(=O)OC1CCCCC1)[CH2][C](C)(C(=O)OC1CCCCC1)[CH2][C](C)(C(=O)OC1CCCCC1)[CH2][C](C)(C(=O)OC1CCCCC1)[CH2][C](C)(C(=O)OC1CCCCC1)3,178.3209301219716,1,1,147.53333333333333,1.0,149.25474548339844,1.5452545166015739,0.010247045866058182
676,"Mittwoch, 6. Mai 2020 14:46:45",B5 1,25.0,148.0,0.008,339.5,148.1,154.5,123.4,VAN#61_P3.txt,VAN61_P3,TS-013c,methacrylate,Poly-c-hexyl MA,C=C(C)C(=O)OC1CCCCC1,[CH2][C](C)(C(=O)OC1CCCCC1),30000.0,1.33,SEC13,92.0,2020-05-06 00:00:00,PVA,3,168.2359999999999,C3[C](C)(C(=O)OC1CCCCC1)[CH2][C](C)(C(=O)OC1CCCCC1)[CH2][C](C)(C(=O)OC1CCCCC1)[CH2][C](C)(C(=O)OC1CCCCC1)[CH2][C](C)(C(=O)OC1CCCCC1)[CH2][C](C)(C(=O)OC1CCCCC1)[CH2][C](C)(C(=O)OC1CCCCC1)[CH2][C](C)(C(=O)OC1CCCCC1)[CH2][C](C)(C(=O)OC1CCCCC1)[CH2][C](C)(C(=O)OC1CCCCC1)3,178.3209301219716,1,1,147.53333333333333,1.0,149.2547607421875,1.2547607421875,0.008478113122888514
677,"Mittwoch, 6. Mai 2020 14:46:56",B5 2,25.0,147.7,0.040999999999999995,337.2,149.7,156.5,123.3,VAN#61_P3.txt,VAN61_P3,TS-013c,methacrylate,Poly-c-hexyl MA,C=C(C)C(=O)OC1CCCCC1,[CH2][C](C)(C(=O)OC1CCCCC1),30000.0,1.33,SEC13,92.0,2020-05-06 00:00:00,PVA,3,168.2359999999999,C3[C](C)(C(=O)OC1CCCCC1)[CH2][C](C)(C(=O)OC1CCCCC1)[CH2][C](C)(C(=O)OC1CCCCC1)[CH2][C](C)(C(=O)OC1CCCCC1)[CH2][C](C)(C(=O)OC1CCCCC1)[CH2][C](C)(C(=O)OC1CCCCC1)[CH2][C](C)(C(=O)OC1CCCCC1)[CH2][C](C)(C(=O)OC1CCCCC1)[CH2][C](C)(C(=O)OC1CCCCC1)[CH2][C](C)(C(=O)OC1CCCCC1)3,178.3209301219716,1,1,147.53333333333333,1.0,149.25474548339844,1.5547454833984489,0.010526374295182458
678,"Mittwoch, 6. Mai 2020 14:47:07",B5 3,25.0,142.4,0.08,291.7,145.2,153.9,116.2,VAN#61_P3.txt,VAN61_P3,TS-013c,methacrylate,Poly-c-hexyl MA,C=C(C)C(=O)OC1CCCCC1,[CH2][C](C)(C(=O)OC1CCCCC1),30000.0,1.33,SEC13,92.0,2020-05-06 00:00:00,PVA,3,168.2359999999999,C3[C](C)(C(=O)OC1CCCCC1)[CH2][C](C)(C(=O)OC1CCCCC1)[CH2][C](C)(C(=O)OC1CCCCC1)[CH2][C](C)(C(=O)OC1CCCCC1)[CH2][C](C)(C(=O)OC1CCCCC1)[CH2][C](C)(C(=O)OC1CCCCC1)[CH2][C](C)(C(=O)OC1CCCCC1)[CH2][C](C)(C(=O)OC1CCCCC1)[CH2][C](C)(C(=O)OC1CCCCC1)[CH2][C](C)(C(=O)OC1CCCCC1)3,178.3209301219716,1,1,147.53333333333333,1.0,149.2547607421875,6.854760742187494,0.04813736476255263
679,"Mittwoch, 6. Mai 2020 14:47:42",B6 1,25.0,143.9,0.011000000000000001,365.4,144.6,148.1,130.5,VAN#61_P3.txt,VAN61_P3,TS-013c,methacrylate,Poly-c-hexyl MA,C=C(C)C(=O)OC1CCCCC1,[CH2][C](C)(C(=O)OC1CCCCC1),30000.0,1.33,SEC13,92.0,2020-05-06 00:00:00,PVA,3,168.2359999999999,C3[C](C)(C(=O)OC1CCCCC1)[CH2][C](C)(C(=O)OC1CCCCC1)[CH2][C](C)(C(=O)OC1CCCCC1)[CH2][C](C)(C(=O)OC1CCCCC1)[CH2][C](C)(C(=O)OC1CCCCC1)[CH2][C](C)(C(=O)OC1CCCCC1)[CH2][C](C)(C(=O)OC1CCCCC1)[CH2][C](C)(C(=O)OC1CCCCC1)[CH2][C](C)(C(=O)OC1CCCCC1)[CH2][C](C)(C(=O)OC1CCCCC1)3,178.3209301219716,1,1,147.53333333333333,1.0,149.2547607421875,5.354760742187494,0.037211679931810245
680,"Mittwoch, 6. Mai 2020 14:47:53",B6 2,25.0,145.2,0.061,343.2,148.3,157.3,116.7,VAN#61_P3.txt,VAN61_P3,TS-013c,methacrylate,Poly-c-hexyl MA,C=C(C)C(=O)OC1CCCCC1,[CH2][C](C)(C(=O)OC1CCCCC1),30000.0,1.33,SEC13,92.0,2020-05-06 00:00:00,PVA,3,168.2359999999999,C3[C](C)(C(=O)OC1CCCCC1)[CH2][C](C)(C(=O)OC1CCCCC1)[CH2][C](C)(C(=O)OC1CCCCC1)[CH2][C](C)(C(=O)OC1CCCCC1)[CH2][C](C)(C(=O)OC1CCCCC1)[CH2][C](C)(C(=O)OC1CCCCC1)[CH2][C](C)(C(=O)OC1CCCCC1)[CH2][C](C)(C(=O)OC1CCCCC1)[CH2][C](C)(C(=O)OC1CCCCC1)[CH2][C](C)(C(=O)OC1CCCCC1)3,178.3209301219716,1,1,147.53333333333333,1.0,149.2547607421875,4.054760742187511,0.02792534946410132
681,"Mittwoch, 6. Mai 2020 14:48:03",B6 3,25.0,143.8,0.065,322.2,141.9,146.4,126.1,VAN#61_P3.txt,VAN61_P3,TS-013c,methacrylate,Poly-c-hexyl MA,C=C(C)C(=O)OC1CCCCC1,[CH2][C](C)(C(=O)OC1CCCCC1),30000.0,1.33,SEC13,92.0,2020-05-06 00:00:00,PVA,3,168.2359999999999,C3[C](C)(C(=O)OC1CCCCC1)[CH2][C](C)(C(=O)OC1CCCCC1)[CH2][C](C)(C(=O)OC1CCCCC1)[CH2][C](C)(C(=O)OC1CCCCC1)[CH2][C](C)(C(=O)OC1CCCCC1)[CH2][C](C)(C(=O)OC1CCCCC1)[CH2][C](C)(C(=O)OC1CCCCC1)[CH2][C](C)(C(=O)OC1CCCCC1)[CH2][C](C)(C(=O)OC1CCCCC1)[CH2][C](C)(C(=O)OC1CCCCC1)3,178.3209301219716,1,1,147.53333333333333,1.0,149.2547607421875,5.454760742187489,0.037932967609092406
682,"Mittwoch, 6. Mai 2020 14:48:39",C1 1,25.0,107.8,0.145,350.6,97.85,116.7,77.07,VAN#61_P3.txt,VAN61_P3,TS-013c,methacrylate,Poly-c-hexyl MA,C=C(C)C(=O)OC1CCCCC1,[CH2][C](C)(C(=O)OC1CCCCC1),30000.0,1.33,SEC13,92.0,2020-05-06 00:00:00,None,5,168.2359999999999,C3[C](C)(C(=O)OC1CCCCC1)[CH2][C](C)(C(=O)OC1CCCCC1)[CH2][C](C)(C(=O)OC1CCCCC1)[CH2][C](C)(C(=O)OC1CCCCC1)[CH2][C](C)(C(=O)OC1CCCCC1)[CH2][C](C)(C(=O)OC1CCCCC1)[CH2][C](C)(C(=O)OC1CCCCC1)[CH2][C](C)(C(=O)OC1CCCCC1)[CH2][C](C)(C(=O)OC1CCCCC1)[CH2][C](C)(C(=O)OC1CCCCC1)3,178.3209301219716,0,1,107.14444444444445,0.6666666666666666,113.91354370117188,6.113543701171878,0.05671190817413616
683,"Mittwoch, 6. Mai 2020 14:48:50",C1 2,25.0,109.5,0.099,348.7,102.1,121.3,79.13,VAN#61_P3.txt,VAN61_P3,TS-013c,methacrylate,Poly-c-hexyl MA,C=C(C)C(=O)OC1CCCCC1,[CH2][C](C)(C(=O)OC1CCCCC1),30000.0,1.33,SEC13,92.0,2020-05-06 00:00:00,None,5,168.2359999999999,C3[C](C)(C(=O)OC1CCCCC1)[CH2][C](C)(C(=O)OC1CCCCC1)[CH2][C](C)(C(=O)OC1CCCCC1)[CH2][C](C)(C(=O)OC1CCCCC1)[CH2][C](C)(C(=O)OC1CCCCC1)[CH2][C](C)(C(=O)OC1CCCCC1)[CH2][C](C)(C(=O)OC1CCCCC1)[CH2][C](C)(C(=O)OC1CCCCC1)[CH2][C](C)(C(=O)OC1CCCCC1)[CH2][C](C)(C(=O)OC1CCCCC1)3,178.3209301219716,0,1,107.14444444444445,0.6666666666666666,113.91353607177734,4.413536071777344,0.0403062654956835
684,"Mittwoch, 6. Mai 2020 14:49:00",C1 3,25.0,107.8,0.17,350.3,240.7,217.8,71.71,VAN#61_P3.txt,VAN61_P3,TS-013c,methacrylate,Poly-c-hexyl MA,C=C(C)C(=O)OC1CCCCC1,[CH2][C](C)(C(=O)OC1CCCCC1),30000.0,1.33,SEC13,92.0,2020-05-06 00:00:00,None,5,168.2359999999999,C3[C](C)(C(=O)OC1CCCCC1)[CH2][C](C)(C(=O)OC1CCCCC1)[CH2][C](C)(C(=O)OC1CCCCC1)[CH2][C](C)(C(=O)OC1CCCCC1)[CH2][C](C)(C(=O)OC1CCCCC1)[CH2][C](C)(C(=O)OC1CCCCC1)[CH2][C](C)(C(=O)OC1CCCCC1)[CH2][C](C)(C(=O)OC1CCCCC1)[CH2][C](C)(C(=O)OC1CCCCC1)[CH2][C](C)(C(=O)OC1CCCCC1)3,178.3209301219716,0,1,107.14444444444445,0.6666666666666666,113.91353607177734,6.113536071777347,0.05671183740053198
685,"Mittwoch, 6. Mai 2020 14:49:36",C2 1,25.0,110.4,0.055,351.3,102.2,119.9,80.06,VAN#61_P3.txt,VAN61_P3,TS-013c,methacrylate,Poly-c-hexyl MA,C=C(C)C(=O)OC1CCCCC1,[CH2][C](C)(C(=O)OC1CCCCC1),30000.0,1.33,SEC13,92.0,2020-05-06 00:00:00,None,5,168.2359999999999,C3[C](C)(C(=O)OC1CCCCC1)[CH2][C](C)(C(=O)OC1CCCCC1)[CH2][C](C)(C(=O)OC1CCCCC1)[CH2][C](C)(C(=O)OC1CCCCC1)[CH2][C](C)(C(=O)OC1CCCCC1)[CH2][C](C)(C(=O)OC1CCCCC1)[CH2][C](C)(C(=O)OC1CCCCC1)[CH2][C](C)(C(=O)OC1CCCCC1)[CH2][C](C)(C(=O)OC1CCCCC1)[CH2][C](C)(C(=O)OC1CCCCC1)3,178.3209301219716,0,1,107.14444444444445,0.6666666666666666,113.91353607177734,3.513536071777338,0.03182550789653386
686,"Mittwoch, 6. Mai 2020 14:49:47",C2 2,25.0,108.2,0.02,356.0,102.1,114.2,86.77,VAN#61_P3.txt,VAN61_P3,TS-013c,methacrylate,Poly-c-hexyl MA,C=C(C)C(=O)OC1CCCCC1,[CH2][C](C)(C(=O)OC1CCCCC1),30000.0,1.33,SEC13,92.0,2020-05-06 00:00:00,None,5,168.2359999999999,C3[C](C)(C(=O)OC1CCCCC1)[CH2][C](C)(C(=O)OC1CCCCC1)[CH2][C](C)(C(=O)OC1CCCCC1)[CH2][C](C)(C(=O)OC1CCCCC1)[CH2][C](C)(C(=O)OC1CCCCC1)[CH2][C](C)(C(=O)OC1CCCCC1)[CH2][C](C)(C(=O)OC1CCCCC1)[CH2][C](C)(C(=O)OC1CCCCC1)[CH2][C](C)(C(=O)OC1CCCCC1)[CH2][C](C)(C(=O)OC1CCCCC1)3,178.3209301219716,0,1,107.14444444444445,0.6666666666666666,113.91352844238281,5.71352844238281,0.0528052536264585
687,"Mittwoch, 6. Mai 2020 14:49:58",C2 3,25.0,106.1,0.125,347.1,96.45,113.9,77.42,VAN#61_P3.txt,VAN61_P3,TS-013c,methacrylate,Poly-c-hexyl MA,C=C(C)C(=O)OC1CCCCC1,[CH2][C](C)(C(=O)OC1CCCCC1),30000.0,1.33,SEC13,92.0,2020-05-06 00:00:00,None,5,168.2359999999999,C3[C](C)(C(=O)OC1CCCCC1)[CH2][C](C)(C(=O)OC1CCCCC1)[CH2][C](C)(C(=O)OC1CCCCC1)[CH2][C](C)(C(=O)OC1CCCCC1)[CH2][C](C)(C(=O)OC1CCCCC1)[CH2][C](C)(C(=O)OC1CCCCC1)[CH2][C](C)(C(=O)OC1CCCCC1)[CH2][C](C)(C(=O)OC1CCCCC1)[CH2][C](C)(C(=O)OC1CCCCC1)[CH2][C](C)(C(=O)OC1CCCCC1)3,178.3209301219716,0,1,107.14444444444445,0.6666666666666666,113.91352844238281,7.813528442382818,0.07364305789239226
688,"Mittwoch, 6. Mai 2020 14:50:37",C3 1,25.0,105.3,0.079,306.2,98.4,114.7,79.27,VAN#61_P3.txt,VAN61_P3,TS-013c,methacrylate,Poly-c-hexyl MA,C=C(C)C(=O)OC1CCCCC1,[CH2][C](C)(C(=O)OC1CCCCC1),30000.0,1.33,SEC13,92.0,2020-05-06 00:00:00,None,5,168.2359999999999,C3[C](C)(C(=O)OC1CCCCC1)[CH2][C](C)(C(=O)OC1CCCCC1)[CH2][C](C)(C(=O)OC1CCCCC1)[CH2][C](C)(C(=O)OC1CCCCC1)[CH2][C](C)(C(=O)OC1CCCCC1)[CH2][C](C)(C(=O)OC1CCCCC1)[CH2][C](C)(C(=O)OC1CCCCC1)[CH2][C](C)(C(=O)OC1CCCCC1)[CH2][C](C)(C(=O)OC1CCCCC1)[CH2][C](C)(C(=O)OC1CCCCC1)3,178.3209301219716,0,1,107.14444444444445,0.6666666666666666,113.91352844238281,8.613528442382815,0.08179989024105239
689,"Mittwoch, 6. Mai 2020 14:50:48",C3 2,25.0,105.6,0.06,318.2,97.78,114.3,78.73,VAN#61_P3.txt,VAN61_P3,TS-013c,methacrylate,Poly-c-hexyl MA,C=C(C)C(=O)OC1CCCCC1,[CH2][C](C)(C(=O)OC1CCCCC1),30000.0,1.33,SEC13,92.0,2020-05-06 00:00:00,None,5,168.2359999999999,C3[C](C)(C(=O)OC1CCCCC1)[CH2][C](C)(C(=O)OC1CCCCC1)[CH2][C](C)(C(=O)OC1CCCCC1)[CH2][C](C)(C(=O)OC1CCCCC1)[CH2][C](C)(C(=O)OC1CCCCC1)[CH2][C](C)(C(=O)OC1CCCCC1)[CH2][C](C)(C(=O)OC1CCCCC1)[CH2][C](C)(C(=O)OC1CCCCC1)[CH2][C](C)(C(=O)OC1CCCCC1)[CH2][C](C)(C(=O)OC1CCCCC1)3,178.3209301219716,0,1,107.14444444444445,0.6666666666666666,113.91352844238281,8.313528442382818,0.07872659509832215
690,"Mittwoch, 6. Mai 2020 14:50:59",C3 3,25.0,103.6,0.076,319.4,95.62,113.0,76.7,VAN#61_P3.txt,VAN61_P3,TS-013c,methacrylate,Poly-c-hexyl MA,C=C(C)C(=O)OC1CCCCC1,[CH2][C](C)(C(=O)OC1CCCCC1),30000.0,1.33,SEC13,92.0,2020-05-06 00:00:00,None,5,168.2359999999999,C3[C](C)(C(=O)OC1CCCCC1)[CH2][C](C)(C(=O)OC1CCCCC1)[CH2][C](C)(C(=O)OC1CCCCC1)[CH2][C](C)(C(=O)OC1CCCCC1)[CH2][C](C)(C(=O)OC1CCCCC1)[CH2][C](C)(C(=O)OC1CCCCC1)[CH2][C](C)(C(=O)OC1CCCCC1)[CH2][C](C)(C(=O)OC1CCCCC1)[CH2][C](C)(C(=O)OC1CCCCC1)[CH2][C](C)(C(=O)OC1CCCCC1)3,178.3209301219716,0,1,107.14444444444445,0.6666666666666666,113.91353607177734,10.31353607177735,0.09955150648433736
