Repository: JulianKimmig/nanoparticle_size_prediction

File: pretrained/np_model_12/evaluation/train_df.csv (part 12 of 40)
index,measurment_data,sample,temperature,z_average,dispersity,mean_count_rate,volume_mean,intensity_mean,number_mean,file,np_formulation,substance_code,polymer_class,polymer,smiles_monomer,smiles_ru,mn,pdi,mn_method,tg,date,additive,polymer_concentration,mass_ru,circular_smiles_10,dp,with_pva,valid,mean_z_average,roll_valid,predicted_z_average,error,rel_error
691,"Mittwoch, 6. Mai 2020 14:51:32",C4 1,25.0,171.1,0.046,433.2,178.7,181.4,147.4,VAN#61_P3.txt,VAN61_P3,TS-013c,methacrylate,Poly-c-hexyl MA,C=C(C)C(=O)OC1CCCCC1,[CH2][C](C)(C(=O)OC1CCCCC1),30000.0,1.33,SEC13,92.0,2020-05-06 00:00:00,PVA,5,168.2359999999999,C3[C](C)(C(=O)OC1CCCCC1)[CH2][C](C)(C(=O)OC1CCCCC1)[CH2][C](C)(C(=O)OC1CCCCC1)[CH2][C](C)(C(=O)OC1CCCCC1)[CH2][C](C)(C(=O)OC1CCCCC1)[CH2][C](C)(C(=O)OC1CCCCC1)[CH2][C](C)(C(=O)OC1CCCCC1)[CH2][C](C)(C(=O)OC1CCCCC1)[CH2][C](C)(C(=O)OC1CCCCC1)[CH2][C](C)(C(=O)OC1CCCCC1)3,178.3209301219716,1,1,166.38888888888889,1.0,166.31393432617188,4.786065673828119,0.02797233006328533
692,"Mittwoch, 6. Mai 2020 14:51:43",C4 2,25.0,168.8,0.081,439.0,179.8,184.3,139.5,VAN#61_P3.txt,VAN61_P3,TS-013c,methacrylate,Poly-c-hexyl MA,C=C(C)C(=O)OC1CCCCC1,[CH2][C](C)(C(=O)OC1CCCCC1),30000.0,1.33,SEC13,92.0,2020-05-06 00:00:00,PVA,5,168.2359999999999,C3[C](C)(C(=O)OC1CCCCC1)[CH2][C](C)(C(=O)OC1CCCCC1)[CH2][C](C)(C(=O)OC1CCCCC1)[CH2][C](C)(C(=O)OC1CCCCC1)[CH2][C](C)(C(=O)OC1CCCCC1)[CH2][C](C)(C(=O)OC1CCCCC1)[CH2][C](C)(C(=O)OC1CCCCC1)[CH2][C](C)(C(=O)OC1CCCCC1)[CH2][C](C)(C(=O)OC1CCCCC1)[CH2][C](C)(C(=O)OC1CCCCC1)3,178.3209301219716,1,1,166.38888888888889,1.0,166.31390380859375,2.4860961914062614,0.014728058005961263
693,"Mittwoch, 6. Mai 2020 14:51:54",C4 3,25.0,167.7,0.061,434.7,175.6,178.8,144.0,VAN#61_P3.txt,VAN61_P3,TS-013c,methacrylate,Poly-c-hexyl MA,C=C(C)C(=O)OC1CCCCC1,[CH2][C](C)(C(=O)OC1CCCCC1),30000.0,1.33,SEC13,92.0,2020-05-06 00:00:00,PVA,5,168.2359999999999,C3[C](C)(C(=O)OC1CCCCC1)[CH2][C](C)(C(=O)OC1CCCCC1)[CH2][C](C)(C(=O)OC1CCCCC1)[CH2][C](C)(C(=O)OC1CCCCC1)[CH2][C](C)(C(=O)OC1CCCCC1)[CH2][C](C)(C(=O)OC1CCCCC1)[CH2][C](C)(C(=O)OC1CCCCC1)[CH2][C](C)(C(=O)OC1CCCCC1)[CH2][C](C)(C(=O)OC1CCCCC1)[CH2][C](C)(C(=O)OC1CCCCC1)3,178.3209301219716,1,1,166.38888888888889,1.0,166.3139190673828,1.3860809326171761,0.008265241100877617
694,"Mittwoch, 6. Mai 2020 14:52:34",C5 1,25.0,163.5,0.057,217.4,170.0,175.1,135.1,VAN#61_P3.txt,VAN61_P3,TS-013c,methacrylate,Poly-c-hexyl MA,C=C(C)C(=O)OC1CCCCC1,[CH2][C](C)(C(=O)OC1CCCCC1),30000.0,1.33,SEC13,92.0,2020-05-06 00:00:00,PVA,5,168.2359999999999,C3[C](C)(C(=O)OC1CCCCC1)[CH2][C](C)(C(=O)OC1CCCCC1)[CH2][C](C)(C(=O)OC1CCCCC1)[CH2][C](C)(C(=O)OC1CCCCC1)[CH2][C](C)(C(=O)OC1CCCCC1)[CH2][C](C)(C(=O)OC1CCCCC1)[CH2][C](C)(C(=O)OC1CCCCC1)[CH2][C](C)(C(=O)OC1CCCCC1)[CH2][C](C)(C(=O)OC1CCCCC1)[CH2][C](C)(C(=O)OC1CCCCC1)3,178.3209301219716,1,1,166.38888888888889,1.0,166.31390380859375,2.81390380859375,0.017210420847668197
695,"Mittwoch, 6. Mai 2020 14:52:45",C5 2,25.0,169.0,0.10400000000000001,223.1,175.9,178.7,146.2,VAN#61_P3.txt,VAN61_P3,TS-013c,methacrylate,Poly-c-hexyl MA,C=C(C)C(=O)OC1CCCCC1,[CH2][C](C)(C(=O)OC1CCCCC1),30000.0,1.33,SEC13,92.0,2020-05-06 00:00:00,PVA,5,168.2359999999999,C3[C](C)(C(=O)OC1CCCCC1)[CH2][C](C)(C(=O)OC1CCCCC1)[CH2][C](C)(C(=O)OC1CCCCC1)[CH2][C](C)(C(=O)OC1CCCCC1)[CH2][C](C)(C(=O)OC1CCCCC1)[CH2][C](C)(C(=O)OC1CCCCC1)[CH2][C](C)(C(=O)OC1CCCCC1)[CH2][C](C)(C(=O)OC1CCCCC1)[CH2][C](C)(C(=O)OC1CCCCC1)[CH2][C](C)(C(=O)OC1CCCCC1)3,178.3209301219716,1,1,166.38888888888889,1.0,166.31393432617188,2.686065673828125,0.01589387972679364
696,"Mittwoch, 6. Mai 2020 14:52:56",C5 3,25.0,161.4,0.11599999999999999,213.7,171.1,175.9,136.0,VAN#61_P3.txt,VAN61_P3,TS-013c,methacrylate,Poly-c-hexyl MA,C=C(C)C(=O)OC1CCCCC1,[CH2][C](C)(C(=O)OC1CCCCC1),30000.0,1.33,SEC13,92.0,2020-05-06 00:00:00,PVA,5,168.2359999999999,C3[C](C)(C(=O)OC1CCCCC1)[CH2][C](C)(C(=O)OC1CCCCC1)[CH2][C](C)(C(=O)OC1CCCCC1)[CH2][C](C)(C(=O)OC1CCCCC1)[CH2][C](C)(C(=O)OC1CCCCC1)[CH2][C](C)(C(=O)OC1CCCCC1)[CH2][C](C)(C(=O)OC1CCCCC1)[CH2][C](C)(C(=O)OC1CCCCC1)[CH2][C](C)(C(=O)OC1CCCCC1)[CH2][C](C)(C(=O)OC1CCCCC1)3,178.3209301219716,1,1,166.38888888888889,1.0,166.31393432617188,4.913934326171869,0.03044568975323339
697,"Mittwoch, 6. Mai 2020 14:53:36",C6 1,25.0,163.5,0.081,207.0,171.6,176.8,135.1,VAN#61_P3.txt,VAN61_P3,TS-013c,methacrylate,Poly-c-hexyl MA,C=C(C)C(=O)OC1CCCCC1,[CH2][C](C)(C(=O)OC1CCCCC1),30000.0,1.33,SEC13,92.0,2020-05-06 00:00:00,PVA,5,168.2359999999999,C3[C](C)(C(=O)OC1CCCCC1)[CH2][C](C)(C(=O)OC1CCCCC1)[CH2][C](C)(C(=O)OC1CCCCC1)[CH2][C](C)(C(=O)OC1CCCCC1)[CH2][C](C)(C(=O)OC1CCCCC1)[CH2][C](C)(C(=O)OC1CCCCC1)[CH2][C](C)(C(=O)OC1CCCCC1)[CH2][C](C)(C(=O)OC1CCCCC1)[CH2][C](C)(C(=O)OC1CCCCC1)[CH2][C](C)(C(=O)OC1CCCCC1)3,178.3209301219716,1,1,166.38888888888889,1.0,166.3139190673828,2.8139190673828125,0.017210514173595183
698,"Mittwoch, 6. Mai 2020 14:53:47",C6 2,25.0,167.2,0.025,203.8,172.8,175.4,145.8,VAN#61_P3.txt,VAN61_P3,TS-013c,methacrylate,Poly-c-hexyl MA,C=C(C)C(=O)OC1CCCCC1,[CH2][C](C)(C(=O)OC1CCCCC1),30000.0,1.33,SEC13,92.0,2020-05-06 00:00:00,PVA,5,168.2359999999999,C3[C](C)(C(=O)OC1CCCCC1)[CH2][C](C)(C(=O)OC1CCCCC1)[CH2][C](C)(C(=O)OC1CCCCC1)[CH2][C](C)(C(=O)OC1CCCCC1)[CH2][C](C)(C(=O)OC1CCCCC1)[CH2][C](C)(C(=O)OC1CCCCC1)[CH2][C](C)(C(=O)OC1CCCCC1)[CH2][C](C)(C(=O)OC1CCCCC1)[CH2][C](C)(C(=O)OC1CCCCC1)[CH2][C](C)(C(=O)OC1CCCCC1)3,178.3209301219716,1,1,166.38888888888889,1.0,166.3139190673828,0.8860809326171761,0.005299527108954403
699,"Mittwoch, 6. Mai 2020 14:53:58",C6 3,25.0,165.3,0.01,201.7,169.8,171.7,147.4,VAN#61_P3.txt,VAN61_P3,TS-013c,methacrylate,Poly-c-hexyl MA,C=C(C)C(=O)OC1CCCCC1,[CH2][C](C)(C(=O)OC1CCCCC1),30000.0,1.33,SEC13,92.0,2020-05-06 00:00:00,PVA,5,168.2359999999999,C3[C](C)(C(=O)OC1CCCCC1)[CH2][C](C)(C(=O)OC1CCCCC1)[CH2][C](C)(C(=O)OC1CCCCC1)[CH2][C](C)(C(=O)OC1CCCCC1)[CH2][C](C)(C(=O)OC1CCCCC1)[CH2][C](C)(C(=O)OC1CCCCC1)[CH2][C](C)(C(=O)OC1CCCCC1)[CH2][C](C)(C(=O)OC1CCCCC1)[CH2][C](C)(C(=O)OC1CCCCC1)[CH2][C](C)(C(=O)OC1CCCCC1)3,178.3209301219716,1,1,166.38888888888889,1.0,166.31393432617188,1.0139343261718636,0.006133903969581752
700,"Mittwoch, 6. Mai 2020 14:54:33",D1 1,25.0,110.6,0.152,361.7,100.4,120.6,77.06,VAN#61_P3.txt,VAN61_P3,TS-013c,methacrylate,Poly-c-hexyl MA,C=C(C)C(=O)OC1CCCCC1,[CH2][C](C)(C(=O)OC1CCCCC1),30000.0,1.33,SEC13,92.0,2020-05-06 00:00:00,None,8,168.2359999999999,C3[C](C)(C(=O)OC1CCCCC1)[CH2][C](C)(C(=O)OC1CCCCC1)[CH2][C](C)(C(=O)OC1CCCCC1)[CH2][C](C)(C(=O)OC1CCCCC1)[CH2][C](C)(C(=O)OC1CCCCC1)[CH2][C](C)(C(=O)OC1CCCCC1)[CH2][C](C)(C(=O)OC1CCCCC1)[CH2][C](C)(C(=O)OC1CCCCC1)[CH2][C](C)(C(=O)OC1CCCCC1)[CH2][C](C)(C(=O)OC1CCCCC1)3,178.3209301219716,0,1,114.53333333333332,0.9166666666666666,120.76445007324219,10.164450073242193,0.0919028035555352
701,"Mittwoch, 6. Mai 2020 14:54:44",D1 2,25.0,111.5,0.077,364.2,104.7,121.4,82.72,VAN#61_P3.txt,VAN61_P3,TS-013c,methacrylate,Poly-c-hexyl MA,C=C(C)C(=O)OC1CCCCC1,[CH2][C](C)(C(=O)OC1CCCCC1),30000.0,1.33,SEC13,92.0,2020-05-06 00:00:00,None,8,168.2359999999999,C3[C](C)(C(=O)OC1CCCCC1)[CH2][C](C)(C(=O)OC1CCCCC1)[CH2][C](C)(C(=O)OC1CCCCC1)[CH2][C](C)(C(=O)OC1CCCCC1)[CH2][C](C)(C(=O)OC1CCCCC1)[CH2][C](C)(C(=O)OC1CCCCC1)[CH2][C](C)(C(=O)OC1CCCCC1)[CH2][C](C)(C(=O)OC1CCCCC1)[CH2][C](C)(C(=O)OC1CCCCC1)[CH2][C](C)(C(=O)OC1CCCCC1)3,178.3209301219716,0,1,114.53333333333332,0.9166666666666666,120.76445007324219,9.264450073242188,0.08308923832504204
702,"Mittwoch, 6. Mai 2020 14:54:55",D1 3,25.0,110.9,0.11199999999999999,367.4,102.2,121.4,79.24,VAN#61_P3.txt,VAN61_P3,TS-013c,methacrylate,Poly-c-hexyl MA,C=C(C)C(=O)OC1CCCCC1,[CH2][C](C)(C(=O)OC1CCCCC1),30000.0,1.33,SEC13,92.0,2020-05-06 00:00:00,None,8,168.2359999999999,C3[C](C)(C(=O)OC1CCCCC1)[CH2][C](C)(C(=O)OC1CCCCC1)[CH2][C](C)(C(=O)OC1CCCCC1)[CH2][C](C)(C(=O)OC1CCCCC1)[CH2][C](C)(C(=O)OC1CCCCC1)[CH2][C](C)(C(=O)OC1CCCCC1)[CH2][C](C)(C(=O)OC1CCCCC1)[CH2][C](C)(C(=O)OC1CCCCC1)[CH2][C](C)(C(=O)OC1CCCCC1)[CH2][C](C)(C(=O)OC1CCCCC1)3,178.3209301219716,0,1,114.53333333333332,0.9166666666666666,120.76446533203125,9.864465332031244,0.08894919145204007
703,"Mittwoch, 6. Mai 2020 14:56:28",D3 1,25.0,117.8,0.145,393.0,110.9,128.4,85.58,VAN#61_P3.txt,VAN61_P3,TS-013c,methacrylate,Poly-c-hexyl MA,C=C(C)C(=O)OC1CCCCC1,[CH2][C](C)(C(=O)OC1CCCCC1),30000.0,1.33,SEC13,92.0,2020-05-06 00:00:00,None,8,168.2359999999999,C3[C](C)(C(=O)OC1CCCCC1)[CH2][C](C)(C(=O)OC1CCCCC1)[CH2][C](C)(C(=O)OC1CCCCC1)[CH2][C](C)(C(=O)OC1CCCCC1)[CH2][C](C)(C(=O)OC1CCCCC1)[CH2][C](C)(C(=O)OC1CCCCC1)[CH2][C](C)(C(=O)OC1CCCCC1)[CH2][C](C)(C(=O)OC1CCCCC1)[CH2][C](C)(C(=O)OC1CCCCC1)[CH2][C](C)(C(=O)OC1CCCCC1)3,178.3209301219716,0,1,114.53333333333332,0.9166666666666666,120.76445007324219,2.9644500732421903,0.025165110978286845
704,"Mittwoch, 6. Mai 2020 14:56:39",D3 2,25.0,115.5,0.124,409.1,109.4,126.1,85.87,VAN#61_P3.txt,VAN61_P3,TS-013c,methacrylate,Poly-c-hexyl MA,C=C(C)C(=O)OC1CCCCC1,[CH2][C](C)(C(=O)OC1CCCCC1),30000.0,1.33,SEC13,92.0,2020-05-06 00:00:00,None,8,168.2359999999999,C3[C](C)(C(=O)OC1CCCCC1)[CH2][C](C)(C(=O)OC1CCCCC1)[CH2][C](C)(C(=O)OC1CCCCC1)[CH2][C](C)(C(=O)OC1CCCCC1)[CH2][C](C)(C(=O)OC1CCCCC1)[CH2][C](C)(C(=O)OC1CCCCC1)[CH2][C](C)(C(=O)OC1CCCCC1)[CH2][C](C)(C(=O)OC1CCCCC1)[CH2][C](C)(C(=O)OC1CCCCC1)[CH2][C](C)(C(=O)OC1CCCCC1)3,178.3209301219716,0,1,114.53333333333332,0.9166666666666666,120.76445770263672,5.264457702636719,0.045579720369149083
705,"Mittwoch, 6. Mai 2020 14:56:50",D3 3,25.0,120.9,0.07,404.0,115.3,132.5,87.74,VAN#61_P3.txt,VAN61_P3,TS-013c,methacrylate,Poly-c-hexyl MA,C=C(C)C(=O)OC1CCCCC1,[CH2][C](C)(C(=O)OC1CCCCC1),30000.0,1.33,SEC13,92.0,2020-05-06 00:00:00,None,8,168.2359999999999,C3[C](C)(C(=O)OC1CCCCC1)[CH2][C](C)(C(=O)OC1CCCCC1)[CH2][C](C)(C(=O)OC1CCCCC1)[CH2][C](C)(C(=O)OC1CCCCC1)[CH2][C](C)(C(=O)OC1CCCCC1)[CH2][C](C)(C(=O)OC1CCCCC1)[CH2][C](C)(C(=O)OC1CCCCC1)[CH2][C](C)(C(=O)OC1CCCCC1)[CH2][C](C)(C(=O)OC1CCCCC1)[CH2][C](C)(C(=O)OC1CCCCC1)3,178.3209301219716,0,1,114.53333333333332,0.9166666666666666,120.76445770263672,0.13554229736328693,0.0011211108135921169
706,"Mittwoch, 6. Mai 2020 14:57:39",D4 1,25.0,183.6,0.113,269.1,199.4,200.8,155.3,VAN#61_P3.txt,VAN61_P3,TS-013c,methacrylate,Poly-c-hexyl MA,C=C(C)C(=O)OC1CCCCC1,[CH2][C](C)(C(=O)OC1CCCCC1),30000.0,1.33,SEC13,92.0,2020-05-06 00:00:00,PVA,8,168.2359999999999,C3[C](C)(C(=O)OC1CCCCC1)[CH2][C](C)(C(=O)OC1CCCCC1)[CH2][C](C)(C(=O)OC1CCCCC1)[CH2][C](C)(C(=O)OC1CCCCC1)[CH2][C](C)(C(=O)OC1CCCCC1)[CH2][C](C)(C(=O)OC1CCCCC1)[CH2][C](C)(C(=O)OC1CCCCC1)[CH2][C](C)(C(=O)OC1CCCCC1)[CH2][C](C)(C(=O)OC1CCCCC1)[CH2][C](C)(C(=O)OC1CCCCC1)3,178.3209301219716,1,1,186.9333333333333,1.0,188.1717987060547,4.571798706054693,0.0249008644120626
707,"Mittwoch, 6. Mai 2020 14:57:50",D4 2,25.0,191.4,0.091,259.9,194.0,193.4,174.5,VAN#61_P3.txt,VAN61_P3,TS-013c,methacrylate,Poly-c-hexyl MA,C=C(C)C(=O)OC1CCCCC1,[CH2][C](C)(C(=O)OC1CCCCC1),30000.0,1.33,SEC13,92.0,2020-05-06 00:00:00,PVA,8,168.2359999999999,C3[C](C)(C(=O)OC1CCCCC1)[CH2][C](C)(C(=O)OC1CCCCC1)[CH2][C](C)(C(=O)OC1CCCCC1)[CH2][C](C)(C(=O)OC1CCCCC1)[CH2][C](C)(C(=O)OC1CCCCC1)[CH2][C](C)(C(=O)OC1CCCCC1)[CH2][C](C)(C(=O)OC1CCCCC1)[CH2][C](C)(C(=O)OC1CCCCC1)[CH2][C](C)(C(=O)OC1CCCCC1)[CH2][C](C)(C(=O)OC1CCCCC1)3,178.3209301219716,1,1,186.9333333333333,1.0,188.1717987060547,3.228201293945318,0.01686625545425976
708,"Mittwoch, 6. Mai 2020 14:58:00",D4 3,25.0,187.4,0.031,254.1,196.7,196.8,168.7,VAN#61_P3.txt,VAN61_P3,TS-013c,methacrylate,Poly-c-hexyl MA,C=C(C)C(=O)OC1CCCCC1,[CH2][C](C)(C(=O)OC1CCCCC1),30000.0,1.33,SEC13,92.0,2020-05-06 00:00:00,PVA,8,168.2359999999999,C3[C](C)(C(=O)OC1CCCCC1)[CH2][C](C)(C(=O)OC1CCCCC1)[CH2][C](C)(C(=O)OC1CCCCC1)[CH2][C](C)(C(=O)OC1CCCCC1)[CH2][C](C)(C(=O)OC1CCCCC1)[CH2][C](C)(C(=O)OC1CCCCC1)[CH2][C](C)(C(=O)OC1CCCCC1)[CH2][C](C)(C(=O)OC1CCCCC1)[CH2][C](C)(C(=O)OC1CCCCC1)[CH2][C](C)(C(=O)OC1CCCCC1)3,178.3209301219716,1,1,186.9333333333333,1.0,188.17178344726562,0.7717834472656193,0.004118374852004372
709,"Mittwoch, 6. Mai 2020 14:58:35",D5 1,25.0,191.3,0.013999999999999999,254.4,201.3,201.8,164.7,VAN#61_P3.txt,VAN61_P3,TS-013c,methacrylate,Poly-c-hexyl MA,C=C(C)C(=O)OC1CCCCC1,[CH2][C](C)(C(=O)OC1CCCCC1),30000.0,1.33,SEC13,92.0,2020-05-06 00:00:00,PVA,8,168.2359999999999,C3[C](C)(C(=O)OC1CCCCC1)[CH2][C](C)(C(=O)OC1CCCCC1)[CH2][C](C)(C(=O)OC1CCCCC1)[CH2][C](C)(C(=O)OC1CCCCC1)[CH2][C](C)(C(=O)OC1CCCCC1)[CH2][C](C)(C(=O)OC1CCCCC1)[CH2][C](C)(C(=O)OC1CCCCC1)[CH2][C](C)(C(=O)OC1CCCCC1)[CH2][C](C)(C(=O)OC1CCCCC1)[CH2][C](C)(C(=O)OC1CCCCC1)3,178.3209301219716,1,1,186.9333333333333,1.0,188.17181396484375,3.1281860351562614,0.016352253189525674
710,"Mittwoch, 6. Mai 2020 14:58:46",D5 2,25.0,190.3,0.059000000000000004,255.7,203.6,204.3,161.4,VAN#61_P3.txt,VAN61_P3,TS-013c,methacrylate,Poly-c-hexyl MA,C=C(C)C(=O)OC1CCCCC1,[CH2][C](C)(C(=O)OC1CCCCC1),30000.0,1.33,SEC13,92.0,2020-05-06 00:00:00,PVA,8,168.2359999999999,C3[C](C)(C(=O)OC1CCCCC1)[CH2][C](C)(C(=O)OC1CCCCC1)[CH2][C](C)(C(=O)OC1CCCCC1)[CH2][C](C)(C(=O)OC1CCCCC1)[CH2][C](C)(C(=O)OC1CCCCC1)[CH2][C](C)(C(=O)OC1CCCCC1)[CH2][C](C)(C(=O)OC1CCCCC1)[CH2][C](C)(C(=O)OC1CCCCC1)[CH2][C](C)(C(=O)OC1CCCCC1)[CH2][C](C)(C(=O)OC1CCCCC1)3,178.3209301219716,1,1,186.9333333333333,1.0,188.1717529296875,2.1282470703125114,0.011183641987979566
711,"Mittwoch, 6. Mai 2020 14:58:57",D5 3,25.0,183.2,0.053,248.7,194.5,196.2,155.5,VAN#61_P3.txt,VAN61_P3,TS-013c,methacrylate,Poly-c-hexyl MA,C=C(C)C(=O)OC1CCCCC1,[CH2][C](C)(C(=O)OC1CCCCC1),30000.0,1.33,SEC13,92.0,2020-05-06 00:00:00,PVA,8,168.2359999999999,C3[C](C)(C(=O)OC1CCCCC1)[CH2][C](C)(C(=O)OC1CCCCC1)[CH2][C](C)(C(=O)OC1CCCCC1)[CH2][C](C)(C(=O)OC1CCCCC1)[CH2][C](C)(C(=O)OC1CCCCC1)[CH2][C](C)(C(=O)OC1CCCCC1)[CH2][C](C)(C(=O)OC1CCCCC1)[CH2][C](C)(C(=O)OC1CCCCC1)[CH2][C](C)(C(=O)OC1CCCCC1)[CH2][C](C)(C(=O)OC1CCCCC1)3,178.3209301219716,1,1,186.9333333333333,1.0,188.17176818847656,4.971768188476574,0.027138472644522786
712,"Mittwoch, 6. Mai 2020 14:59:36",D6 1,25.0,185.2,0.08,235.5,199.5,201.2,154.7,VAN#61_P3.txt,VAN61_P3,TS-013c,methacrylate,Poly-c-hexyl MA,C=C(C)C(=O)OC1CCCCC1,[CH2][C](C)(C(=O)OC1CCCCC1),30000.0,1.33,SEC13,92.0,2020-05-06 00:00:00,PVA,8,168.2359999999999,C3[C](C)(C(=O)OC1CCCCC1)[CH2][C](C)(C(=O)OC1CCCCC1)[CH2][C](C)(C(=O)OC1CCCCC1)[CH2][C](C)(C(=O)OC1CCCCC1)[CH2][C](C)(C(=O)OC1CCCCC1)[CH2][C](C)(C(=O)OC1CCCCC1)[CH2][C](C)(C(=O)OC1CCCCC1)[CH2][C](C)(C(=O)OC1CCCCC1)[CH2][C](C)(C(=O)OC1CCCCC1)[CH2][C](C)(C(=O)OC1CCCCC1)3,178.3209301219716,1,1,186.9333333333333,1.0,188.17181396484375,2.9718139648437614,0.016046511689221176
713,"Mittwoch, 6. Mai 2020 14:59:47",D6 2,25.0,188.1,0.024,232.5,194.0,193.7,170.5,VAN#61_P3.txt,VAN61_P3,TS-013c,methacrylate,Poly-c-hexyl MA,C=C(C)C(=O)OC1CCCCC1,[CH2][C](C)(C(=O)OC1CCCCC1),30000.0,1.33,SEC13,92.0,2020-05-06 00:00:00,PVA,8,168.2359999999999,C3[C](C)(C(=O)OC1CCCCC1)[CH2][C](C)(C(=O)OC1CCCCC1)[CH2][C](C)(C(=O)OC1CCCCC1)[CH2][C](C)(C(=O)OC1CCCCC1)[CH2][C](C)(C(=O)OC1CCCCC1)[CH2][C](C)(C(=O)OC1CCCCC1)[CH2][C](C)(C(=O)OC1CCCCC1)[CH2][C](C)(C(=O)OC1CCCCC1)[CH2][C](C)(C(=O)OC1CCCCC1)[CH2][C](C)(C(=O)OC1CCCCC1)3,178.3209301219716,1,1,186.9333333333333,1.0,188.17181396484375,0.07181396484375568,0.00038178609698966343
714,"Mittwoch, 6. Mai 2020 14:59:58",D6 3,25.0,181.9,0.10400000000000001,227.9,194.3,194.4,167.2,VAN#61_P3.txt,VAN61_P3,TS-013c,methacrylate,Poly-c-hexyl MA,C=C(C)C(=O)OC1CCCCC1,[CH2][C](C)(C(=O)OC1CCCCC1),30000.0,1.33,SEC13,92.0,2020-05-06 00:00:00,PVA,8,168.2359999999999,C3[C](C)(C(=O)OC1CCCCC1)[CH2][C](C)(C(=O)OC1CCCCC1)[CH2][C](C)(C(=O)OC1CCCCC1)[CH2][C](C)(C(=O)OC1CCCCC1)[CH2][C](C)(C(=O)OC1CCCCC1)[CH2][C](C)(C(=O)OC1CCCCC1)[CH2][C](C)(C(=O)OC1CCCCC1)[CH2][C](C)(C(=O)OC1CCCCC1)[CH2][C](C)(C(=O)OC1CCCCC1)[CH2][C](C)(C(=O)OC1CCCCC1)3,178.3209301219716,1,1,186.9333333333333,1.0,188.1717529296875,6.271752929687494,0.034479125506803154
715,"Mittwoch, 6. Mai 2020 15:00:38",E1 1,25.0,136.8,0.131,212.5,136.7,148.9,106.4,VAN#61_P3.txt,VAN61_P3,TS-013c,methacrylate,Poly-c-hexyl MA,C=C(C)C(=O)OC1CCCCC1,[CH2][C](C)(C(=O)OC1CCCCC1),30000.0,1.33,SEC13,92.0,2020-05-06 00:00:00,None,10,168.2359999999999,C3[C](C)(C(=O)OC1CCCCC1)[CH2][C](C)(C(=O)OC1CCCCC1)[CH2][C](C)(C(=O)OC1CCCCC1)[CH2][C](C)(C(=O)OC1CCCCC1)[CH2][C](C)(C(=O)OC1CCCCC1)[CH2][C](C)(C(=O)OC1CCCCC1)[CH2][C](C)(C(=O)OC1CCCCC1)[CH2][C](C)(C(=O)OC1CCCCC1)[CH2][C](C)(C(=O)OC1CCCCC1)[CH2][C](C)(C(=O)OC1CCCCC1)3,178.3209301219716,0,1,136.35555555555553,0.8333333333333333,137.81988525390625,1.0198852539062386,0.007455301563642095
716,"Mittwoch, 6. Mai 2020 15:00:48",E1 2,25.0,140.1,0.052000000000000005,207.4,141.0,148.5,117.9,VAN#61_P3.txt,VAN61_P3,TS-013c,methacrylate,Poly-c-hexyl MA,C=C(C)C(=O)OC1CCCCC1,[CH2][C](C)(C(=O)OC1CCCCC1),30000.0,1.33,SEC13,92.0,2020-05-06 00:00:00,None,10,168.2359999999999,C3[C](C)(C(=O)OC1CCCCC1)[CH2][C](C)(C(=O)OC1CCCCC1)[CH2][C](C)(C(=O)OC1CCCCC1)[CH2][C](C)(C(=O)OC1CCCCC1)[CH2][C](C)(C(=O)OC1CCCCC1)[CH2][C](C)(C(=O)OC1CCCCC1)[CH2][C](C)(C(=O)OC1CCCCC1)[CH2][C](C)(C(=O)OC1CCCCC1)[CH2][C](C)(C(=O)OC1CCCCC1)[CH2][C](C)(C(=O)OC1CCCCC1)3,178.3209301219716,0,1,136.35555555555553,0.8333333333333333,137.81988525390625,2.2801147460937443,0.016274908965694106
717,"Mittwoch, 6. Mai 2020 15:00:59",E1 3,25.0,136.9,0.096,199.3,137.0,151.3,102.0,VAN#61_P3.txt,VAN61_P3,TS-013c,methacrylate,Poly-c-hexyl MA,C=C(C)C(=O)OC1CCCCC1,[CH2][C](C)(C(=O)OC1CCCCC1),30000.0,1.33,SEC13,92.0,2020-05-06 00:00:00,None,10,168.2359999999999,C3[C](C)(C(=O)OC1CCCCC1)[CH2][C](C)(C(=O)OC1CCCCC1)[CH2][C](C)(C(=O)OC1CCCCC1)[CH2][C](C)(C(=O)OC1CCCCC1)[CH2][C](C)(C(=O)OC1CCCCC1)[CH2][C](C)(C(=O)OC1CCCCC1)[CH2][C](C)(C(=O)OC1CCCCC1)[CH2][C](C)(C(=O)OC1CCCCC1)[CH2][C](C)(C(=O)OC1CCCCC1)[CH2][C](C)(C(=O)OC1CCCCC1)3,178.3209301219716,0,1,136.35555555555553,0.8333333333333333,137.81988525390625,0.9198852539062443,0.0067193955727264006
718,"Mittwoch, 6. Mai 2020 15:01:37",E2 1,25.0,126.8,0.196,201.4,324.9,291.7,78.2,VAN#61_P3.txt,VAN61_P3,TS-013c,methacrylate,Poly-c-hexyl MA,C=C(C)C(=O)OC1CCCCC1,[CH2][C](C)(C(=O)OC1CCCCC1),30000.0,1.33,SEC13,92.0,2020-05-06 00:00:00,None,10,168.2359999999999,C3[C](C)(C(=O)OC1CCCCC1)[CH2][C](C)(C(=O)OC1CCCCC1)[CH2][C](C)(C(=O)OC1CCCCC1)[CH2][C](C)(C(=O)OC1CCCCC1)[CH2][C](C)(C(=O)OC1CCCCC1)[CH2][C](C)(C(=O)OC1CCCCC1)[CH2][C](C)(C(=O)OC1CCCCC1)[CH2][C](C)(C(=O)OC1CCCCC1)[CH2][C](C)(C(=O)OC1CCCCC1)[CH2][C](C)(C(=O)OC1CCCCC1)3,178.3209301219716,0,1,136.35555555555553,0.8333333333333333,137.8199005126953,11.019900512695315,0.08690773274996305
719,"Mittwoch, 6. Mai 2020 15:01:48",E2 2,25.0,130.1,0.11599999999999999,200.3,125.6,150.5,83.41,VAN#61_P3.txt,VAN61_P3,TS-013c,methacrylate,Poly-c-hexyl MA,C=C(C)C(=O)OC1CCCCC1,[CH2][C](C)(C(=O)OC1CCCCC1),30000.0,1.33,SEC13,92.0,2020-05-06 00:00:00,None,10,168.2359999999999,C3[C](C)(C(=O)OC1CCCCC1)[CH2][C](C)(C(=O)OC1CCCCC1)[CH2][C](C)(C(=O)OC1CCCCC1)[CH2][C](C)(C(=O)OC1CCCCC1)[CH2][C](C)(C(=O)OC1CCCCC1)[CH2][C](C)(C(=O)OC1CCCCC1)[CH2][C](C)(C(=O)OC1CCCCC1)[CH2][C](C)(C(=O)OC1CCCCC1)[CH2][C](C)(C(=O)OC1CCCCC1)[CH2][C](C)(C(=O)OC1CCCCC1)3,178.3209301219716,0,1,136.35555555555553,0.8333333333333333,137.8199005126953,7.719900512695318,0.05933820532432989
720,"Mittwoch, 6. Mai 2020 15:01:59",E2 3,25.0,129.6,0.07,195.0,128.9,139.9,104.9,VAN#61_P3.txt,VAN61_P3,TS-013c,methacrylate,Poly-c-hexyl MA,C=C(C)C(=O)OC1CCCCC1,[CH2][C](C)(C(=O)OC1CCCCC1),30000.0,1.33,SEC13,92.0,2020-05-06 00:00:00,None,10,168.2359999999999,C3[C](C)(C(=O)OC1CCCCC1)[CH2][C](C)(C(=O)OC1CCCCC1)[CH2][C](C)(C(=O)OC1CCCCC1)[CH2][C](C)(C(=O)OC1CCCCC1)[CH2][C](C)(C(=O)OC1CCCCC1)[CH2][C](C)(C(=O)OC1CCCCC1)[CH2][C](C)(C(=O)OC1CCCCC1)[CH2][C](C)(C(=O)OC1CCCCC1)[CH2][C](C)(C(=O)OC1CCCCC1)[CH2][C](C)(C(=O)OC1CCCCC1)3,178.3209301219716,0,1,136.35555555555553,0.8333333333333333,137.8199005126953,8.219900512695318,0.06342515827697005
721,"Mittwoch, 6. Mai 2020 15:02:36",E3 1,25.0,144.3,0.033,210.0,144.9,152.8,118.1,VAN#61_P3.txt,VAN61_P3,TS-013c,methacrylate,Poly-c-hexyl MA,C=C(C)C(=O)OC1CCCCC1,[CH2][C](C)(C(=O)OC1CCCCC1),30000.0,1.33,SEC13,92.0,2020-05-06 00:00:00,None,10,168.2359999999999,C3[C](C)(C(=O)OC1CCCCC1)[CH2][C](C)(C(=O)OC1CCCCC1)[CH2][C](C)(C(=O)OC1CCCCC1)[CH2][C](C)(C(=O)OC1CCCCC1)[CH2][C](C)(C(=O)OC1CCCCC1)[CH2][C](C)(C(=O)OC1CCCCC1)[CH2][C](C)(C(=O)OC1CCCCC1)[CH2][C](C)(C(=O)OC1CCCCC1)[CH2][C](C)(C(=O)OC1CCCCC1)[CH2][C](C)(C(=O)OC1CCCCC1)3,178.3209301219716,0,1,136.35555555555553,0.8333333333333333,137.81988525390625,6.480114746093761,0.04490724009766986
722,"Mittwoch, 6. Mai 2020 15:02:46",E3 2,25.0,140.0,0.053,198.9,142.0,148.4,120.8,VAN#61_P3.txt,VAN61_P3,TS-013c,methacrylate,Poly-c-hexyl MA,C=C(C)C(=O)OC1CCCCC1,[CH2][C](C)(C(=O)OC1CCCCC1),30000.0,1.33,SEC13,92.0,2020-05-06 00:00:00,None,10,168.2359999999999,C3[C](C)(C(=O)OC1CCCCC1)[CH2][C](C)(C(=O)OC1CCCCC1)[CH2][C](C)(C(=O)OC1CCCCC1)[CH2][C](C)(C(=O)OC1CCCCC1)[CH2][C](C)(C(=O)OC1CCCCC1)[CH2][C](C)(C(=O)OC1CCCCC1)[CH2][C](C)(C(=O)OC1CCCCC1)[CH2][C](C)(C(=O)OC1CCCCC1)[CH2][C](C)(C(=O)OC1CCCCC1)[CH2][C](C)(C(=O)OC1CCCCC1)3,178.3209301219716,0,1,136.35555555555553,0.8333333333333333,137.8199005126953,2.1800994873046875,0.015572139195033483
723,"Mittwoch, 6. Mai 2020 15:02:57",E3 3,25.0,142.6,0.09,199.1,144.9,155.7,111.9,VAN#61_P3.txt,VAN61_P3,TS-013c,methacrylate,Poly-c-hexyl MA,C=C(C)C(=O)OC1CCCCC1,[CH2][C](C)(C(=O)OC1CCCCC1),30000.0,1.33,SEC13,92.0,2020-05-06 00:00:00,None,10,168.2359999999999,C3[C](C)(C(=O)OC1CCCCC1)[CH2][C](C)(C(=O)OC1CCCCC1)[CH2][C](C)(C(=O)OC1CCCCC1)[CH2][C](C)(C(=O)OC1CCCCC1)[CH2][C](C)(C(=O)OC1CCCCC1)[CH2][C](C)(C(=O)OC1CCCCC1)[CH2][C](C)(C(=O)OC1CCCCC1)[CH2][C](C)(C(=O)OC1CCCCC1)[CH2][C](C)(C(=O)OC1CCCCC1)[CH2][C](C)(C(=O)OC1CCCCC1)3,178.3209301219716,0,1,136.35555555555553,0.8333333333333333,137.8199005126953,4.780099487304682,0.03352103427282386
724,"Mittwoch, 6. Mai 2020 15:03:32",E4 1,25.0,194.4,0.098,281.1,209.2,209.0,166.6,VAN#61_P3.txt,VAN61_P3,TS-013c,methacrylate,Poly-c-hexyl MA,C=C(C)C(=O)OC1CCCCC1,[CH2][C](C)(C(=O)OC1CCCCC1),30000.0,1.33,SEC13,92.0,2020-05-06 00:00:00,PVA,10,168.2359999999999,C3[C](C)(C(=O)OC1CCCCC1)[CH2][C](C)(C(=O)OC1CCCCC1)[CH2][C](C)(C(=O)OC1CCCCC1)[CH2][C](C)(C(=O)OC1CCCCC1)[CH2][C](C)(C(=O)OC1CCCCC1)[CH2][C](C)(C(=O)OC1CCCCC1)[CH2][C](C)(C(=O)OC1CCCCC1)[CH2][C](C)(C(=O)OC1CCCCC1)[CH2][C](C)(C(=O)OC1CCCCC1)[CH2][C](C)(C(=O)OC1CCCCC1)3,178.3209301219716,1,1,196.54444444444442,1.0,196.70074462890625,2.3007446289062443,0.011835106115772862
725,"Mittwoch, 6. Mai 2020 15:03:43",E4 2,25.0,194.7,0.013000000000000001,277.7,203.5,203.0,176.9,VAN#61_P3.txt,VAN61_P3,TS-013c,methacrylate,Poly-c-hexyl MA,C=C(C)C(=O)OC1CCCCC1,[CH2][C](C)(C(=O)OC1CCCCC1),30000.0,1.33,SEC13,92.0,2020-05-06 00:00:00,PVA,10,168.2359999999999,C3[C](C)(C(=O)OC1CCCCC1)[CH2][C](C)(C(=O)OC1CCCCC1)[CH2][C](C)(C(=O)OC1CCCCC1)[CH2][C](C)(C(=O)OC1CCCCC1)[CH2][C](C)(C(=O)OC1CCCCC1)[CH2][C](C)(C(=O)OC1CCCCC1)[CH2][C](C)(C(=O)OC1CCCCC1)[CH2][C](C)(C(=O)OC1CCCCC1)[CH2][C](C)(C(=O)OC1CCCCC1)[CH2][C](C)(C(=O)OC1CCCCC1)3,178.3209301219716,1,1,196.54444444444442,1.0,196.70069885253906,2.000698852539074,0.010275803043343986
726,"Mittwoch, 6. Mai 2020 15:03:54",E4 3,25.0,197.8,0.07200000000000001,277.2,213.3,212.5,172.9,VAN#61_P3.txt,VAN61_P3,TS-013c,methacrylate,Poly-c-hexyl MA,C=C(C)C(=O)OC1CCCCC1,[CH2][C](C)(C(=O)OC1CCCCC1),30000.0,1.33,SEC13,92.0,2020-05-06 00:00:00,PVA,10,168.2359999999999,C3[C](C)(C(=O)OC1CCCCC1)[CH2][C](C)(C(=O)OC1CCCCC1)[CH2][C](C)(C(=O)OC1CCCCC1)[CH2][C](C)(C(=O)OC1CCCCC1)[CH2][C](C)(C(=O)OC1CCCCC1)[CH2][C](C)(C(=O)OC1CCCCC1)[CH2][C](C)(C(=O)OC1CCCCC1)[CH2][C](C)(C(=O)OC1CCCCC1)[CH2][C](C)(C(=O)OC1CCCCC1)[CH2][C](C)(C(=O)OC1CCCCC1)3,178.3209301219716,1,1,196.54444444444442,1.0,196.70071411132812,1.0992858886718864,0.005557562632314895
727,"Mittwoch, 6. Mai 2020 15:04:26",E5 1,25.0,204.5,0.011000000000000001,256.2,211.6,210.5,189.3,VAN#61_P3.txt,VAN61_P3,TS-013c,methacrylate,Poly-c-hexyl MA,C=C(C)C(=O)OC1CCCCC1,[CH2][C](C)(C(=O)OC1CCCCC1),30000.0,1.33,SEC13,92.0,2020-05-06 00:00:00,PVA,10,168.2359999999999,C3[C](C)(C(=O)OC1CCCCC1)[CH2][C](C)(C(=O)OC1CCCCC1)[CH2][C](C)(C(=O)OC1CCCCC1)[CH2][C](C)(C(=O)OC1CCCCC1)[CH2][C](C)(C(=O)OC1CCCCC1)[CH2][C](C)(C(=O)OC1CCCCC1)[CH2][C](C)(C(=O)OC1CCCCC1)[CH2][C](C)(C(=O)OC1CCCCC1)[CH2][C](C)(C(=O)OC1CCCCC1)[CH2][C](C)(C(=O)OC1CCCCC1)3,178.3209301219716,1,1,196.54444444444442,1.0,196.70071411132812,7.799285888671875,0.03813831730401895
728,"Mittwoch, 6. Mai 2020 15:04:37",E5 2,25.0,200.8,0.035,250.9,212.1,211.1,180.7,VAN#61_P3.txt,VAN61_P3,TS-013c,methacrylate,Poly-c-hexyl MA,C=C(C)C(=O)OC1CCCCC1,[CH2][C](C)(C(=O)OC1CCCCC1),30000.0,1.33,SEC13,92.0,2020-05-06 00:00:00,PVA,10,168.2359999999999,C3[C](C)(C(=O)OC1CCCCC1)[CH2][C](C)(C(=O)OC1CCCCC1)[CH2][C](C)(C(=O)OC1CCCCC1)[CH2][C](C)(C(=O)OC1CCCCC1)[CH2][C](C)(C(=O)OC1CCCCC1)[CH2][C](C)(C(=O)OC1CCCCC1)[CH2][C](C)(C(=O)OC1CCCCC1)[CH2][C](C)(C(=O)OC1CCCCC1)[CH2][C](C)(C(=O)OC1CCCCC1)[CH2][C](C)(C(=O)OC1CCCCC1)3,178.3209301219716,1,1,196.54444444444442,1.0,196.70071411132812,4.099285888671886,0.020414770361911784
729,"Mittwoch, 6. Mai 2020 15:04:48",E5 3,25.0,204.2,0.06,242.5,221.1,220.0,173.3,VAN#61_P3.txt,VAN61_P3,TS-013c,methacrylate,Poly-c-hexyl MA,C=C(C)C(=O)OC1CCCCC1,[CH2][C](C)(C(=O)OC1CCCCC1),30000.0,1.33,SEC13,92.0,2020-05-06 00:00:00,PVA,10,168.2359999999999,C3[C](C)(C(=O)OC1CCCCC1)[CH2][C](C)(C(=O)OC1CCCCC1)[CH2][C](C)(C(=O)OC1CCCCC1)[CH2][C](C)(C(=O)OC1CCCCC1)[CH2][C](C)(C(=O)OC1CCCCC1)[CH2][C](C)(C(=O)OC1CCCCC1)[CH2][C](C)(C(=O)OC1CCCCC1)[CH2][C](C)(C(=O)OC1CCCCC1)[CH2][C](C)(C(=O)OC1CCCCC1)[CH2][C](C)(C(=O)OC1CCCCC1)3,178.3209301219716,1,1,196.54444444444442,1.0,196.70071411132812,7.499285888671864,0.03672520023835389
730,"Mittwoch, 6. Mai 2020 15:05:24",E6 1,25.0,195.1,0.015,263.8,205.9,205.4,175.0,VAN#61_P3.txt,VAN61_P3,TS-013c,methacrylate,Poly-c-hexyl MA,C=C(C)C(=O)OC1CCCCC1,[CH2][C](C)(C(=O)OC1CCCCC1),30000.0,1.33,SEC13,92.0,2020-05-06 00:00:00,PVA,10,168.2359999999999,C3[C](C)(C(=O)OC1CCCCC1)[CH2][C](C)(C(=O)OC1CCCCC1)[CH2][C](C)(C(=O)OC1CCCCC1)[CH2][C](C)(C(=O)OC1CCCCC1)[CH2][C](C)(C(=O)OC1CCCCC1)[CH2][C](C)(C(=O)OC1CCCCC1)[CH2][C](C)(C(=O)OC1CCCCC1)[CH2][C](C)(C(=O)OC1CCCCC1)[CH2][C](C)(C(=O)OC1CCCCC1)[CH2][C](C)(C(=O)OC1CCCCC1)3,178.3209301219716,1,1,196.54444444444442,1.0,196.70069885253906,1.6006988525390682,0.008204504626033154
731,"Mittwoch, 6. Mai 2020 15:05:35",E6 2,25.0,191.4,0.013000000000000001,262.2,199.4,199.0,174.0,VAN#61_P3.txt,VAN61_P3,TS-013c,methacrylate,Poly-c-hexyl MA,C=C(C)C(=O)OC1CCCCC1,[CH2][C](C)(C(=O)OC1CCCCC1),30000.0,1.33,SEC13,92.0,2020-05-06 00:00:00,PVA,10,168.2359999999999,C3[C](C)(C(=O)OC1CCCCC1)[CH2][C](C)(C(=O)OC1CCCCC1)[CH2][C](C)(C(=O)OC1CCCCC1)[CH2][C](C)(C(=O)OC1CCCCC1)[CH2][C](C)(C(=O)OC1CCCCC1)[CH2][C](C)(C(=O)OC1CCCCC1)[CH2][C](C)(C(=O)OC1CCCCC1)[CH2][C](C)(C(=O)OC1CCCCC1)[CH2][C](C)(C(=O)OC1CCCCC1)[CH2][C](C)(C(=O)OC1CCCCC1)3,178.3209301219716,1,1,196.54444444444442,1.0,196.70069885253906,5.300698852539057,0.027694351371677414
732,"Mittwoch, 6. Mai 2020 15:05:46",E6 3,25.0,186.0,0.051,256.7,195.5,195.0,173.8,VAN#61_P3.txt,VAN61_P3,TS-013c,methacrylate,Poly-c-hexyl MA,C=C(C)C(=O)OC1CCCCC1,[CH2][C](C)(C(=O)OC1CCCCC1),30000.0,1.33,SEC13,92.0,2020-05-06 00:00:00,PVA,10,168.2359999999999,C3[C](C)(C(=O)OC1CCCCC1)[CH2][C](C)(C(=O)OC1CCCCC1)[CH2][C](C)(C(=O)OC1CCCCC1)[CH2][C](C)(C(=O)OC1CCCCC1)[CH2][C](C)(C(=O)OC1CCCCC1)[CH2][C](C)(C(=O)OC1CCCCC1)[CH2][C](C)(C(=O)OC1CCCCC1)[CH2][C](C)(C(=O)OC1CCCCC1)[CH2][C](C)(C(=O)OC1CCCCC1)[CH2][C](C)(C(=O)OC1CCCCC1)3,178.3209301219716,1,1,196.54444444444442,1.0,196.70069885253906,10.700698852539062,0.0575306389921455
733,"Mittwoch, 6. Mai 2020 15:06:21",F1 1,25.0,147.0,0.157,463.1,311.8,212.9,110.2,VAN#61_P3.txt,VAN61_P3,TS-013c,methacrylate,Poly-c-hexyl MA,C=C(C)C(=O)OC1CCCCC1,[CH2][C](C)(C(=O)OC1CCCCC1),30000.0,1.33,SEC13,92.0,2020-05-06 00:00:00,None,15,168.2359999999999,C3[C](C)(C(=O)OC1CCCCC1)[CH2][C](C)(C(=O)OC1CCCCC1)[CH2][C](C)(C(=O)OC1CCCCC1)[CH2][C](C)(C(=O)OC1CCCCC1)[CH2][C](C)(C(=O)OC1CCCCC1)[CH2][C](C)(C(=O)OC1CCCCC1)[CH2][C](C)(C(=O)OC1CCCCC1)[CH2][C](C)(C(=O)OC1CCCCC1)[CH2][C](C)(C(=O)OC1CCCCC1)[CH2][C](C)(C(=O)OC1CCCCC1)3,178.3209301219716,0,1,147.65,0.8333333333333333,154.74671936035156,7.7467193603515625,0.052698771158854164
734,"Mittwoch, 6. Mai 2020 15:06:32",F1 2,25.0,145.9,0.17,450.4,414.0,253.9,108.1,VAN#61_P3.txt,VAN61_P3,TS-013c,methacrylate,Poly-c-hexyl MA,C=C(C)C(=O)OC1CCCCC1,[CH2][C](C)(C(=O)OC1CCCCC1),30000.0,1.33,SEC13,92.0,2020-05-06 00:00:00,None,15,168.2359999999999,C3[C](C)(C(=O)OC1CCCCC1)[CH2][C](C)(C(=O)OC1CCCCC1)[CH2][C](C)(C(=O)OC1CCCCC1)[CH2][C](C)(C(=O)OC1CCCCC1)[CH2][C](C)(C(=O)OC1CCCCC1)[CH2][C](C)(C(=O)OC1CCCCC1)[CH2][C](C)(C(=O)OC1CCCCC1)[CH2][C](C)(C(=O)OC1CCCCC1)[CH2][C](C)(C(=O)OC1CCCCC1)[CH2][C](C)(C(=O)OC1CCCCC1)3,178.3209301219716,0,1,147.65,0.8333333333333333,154.74671936035156,8.846719360351557,0.060635499385548706
735,"Mittwoch, 6. Mai 2020 15:06:43",F1 3,25.0,142.5,0.2,449.4,470.5,292.1,98.07,VAN#61_P3.txt,VAN61_P3,TS-013c,methacrylate,Poly-c-hexyl MA,C=C(C)C(=O)OC1CCCCC1,[CH2][C](C)(C(=O)OC1CCCCC1),30000.0,1.33,SEC13,92.0,2020-05-06 00:00:00,None,15,168.2359999999999,C3[C](C)(C(=O)OC1CCCCC1)[CH2][C](C)(C(=O)OC1CCCCC1)[CH2][C](C)(C(=O)OC1CCCCC1)[CH2][C](C)(C(=O)OC1CCCCC1)[CH2][C](C)(C(=O)OC1CCCCC1)[CH2][C](C)(C(=O)OC1CCCCC1)[CH2][C](C)(C(=O)OC1CCCCC1)[CH2][C](C)(C(=O)OC1CCCCC1)[CH2][C](C)(C(=O)OC1CCCCC1)[CH2][C](C)(C(=O)OC1CCCCC1)3,178.3209301219716,0,1,147.65,0.8333333333333333,154.74671936035156,12.246719360351562,0.08594189024808115
736,"Mittwoch, 6. Mai 2020 15:07:17",F2 1,25.0,152.4,0.106,462.2,157.9,171.6,108.2,VAN#61_P3.txt,VAN61_P3,TS-013c,methacrylate,Poly-c-hexyl MA,C=C(C)C(=O)OC1CCCCC1,[CH2][C](C)(C(=O)OC1CCCCC1),30000.0,1.33,SEC13,92.0,2020-05-06 00:00:00,None,15,168.2359999999999,C3[C](C)(C(=O)OC1CCCCC1)[CH2][C](C)(C(=O)OC1CCCCC1)[CH2][C](C)(C(=O)OC1CCCCC1)[CH2][C](C)(C(=O)OC1CCCCC1)[CH2][C](C)(C(=O)OC1CCCCC1)[CH2][C](C)(C(=O)OC1CCCCC1)[CH2][C](C)(C(=O)OC1CCCCC1)[CH2][C](C)(C(=O)OC1CCCCC1)[CH2][C](C)(C(=O)OC1CCCCC1)[CH2][C](C)(C(=O)OC1CCCCC1)3,178.3209301219716,0,1,147.65,0.8333333333333333,154.74671936035156,2.346719360351557,0.01539842099968213
737,"Mittwoch, 6. Mai 2020 15:07:28",F2 2,25.0,147.2,0.222,455.3,536.0,286.8,111.3,VAN#61_P3.txt,VAN61_P3,TS-013c,methacrylate,Poly-c-hexyl MA,C=C(C)C(=O)OC1CCCCC1,[CH2][C](C)(C(=O)OC1CCCCC1),30000.0,1.33,SEC13,92.0,2020-05-06 00:00:00,None,15,168.2359999999999,C3[C](C)(C(=O)OC1CCCCC1)[CH2][C](C)(C(=O)OC1CCCCC1)[CH2][C](C)(C(=O)OC1CCCCC1)[CH2][C](C)(C(=O)OC1CCCCC1)[CH2][C](C)(C(=O)OC1CCCCC1)[CH2][C](C)(C(=O)OC1CCCCC1)[CH2][C](C)(C(=O)OC1CCCCC1)[CH2][C](C)(C(=O)OC1CCCCC1)[CH2][C](C)(C(=O)OC1CCCCC1)[CH2][C](C)(C(=O)OC1CCCCC1)3,178.3209301219716,0,1,147.65,0.8333333333333333,154.74671936035156,7.546719360351574,0.05126847391543189
738,"Mittwoch, 6. Mai 2020 15:07:39",F2 3,25.0,150.9,0.168,463.1,399.5,279.3,101.4,VAN#61_P3.txt,VAN61_P3,TS-013c,methacrylate,Poly-c-hexyl MA,C=C(C)C(=O)OC1CCCCC1,[CH2][C](C)(C(=O)OC1CCCCC1),30000.0,1.33,SEC13,92.0,2020-05-06 00:00:00,None,15,168.2359999999999,C3[C](C)(C(=O)OC1CCCCC1)[CH2][C](C)(C(=O)OC1CCCCC1)[CH2][C](C)(C(=O)OC1CCCCC1)[CH2][C](C)(C(=O)OC1CCCCC1)[CH2][C](C)(C(=O)OC1CCCCC1)[CH2][C](C)(C(=O)OC1CCCCC1)[CH2][C](C)(C(=O)OC1CCCCC1)[CH2][C](C)(C(=O)OC1CCCCC1)[CH2][C](C)(C(=O)OC1CCCCC1)[CH2][C](C)(C(=O)OC1CCCCC1)3,178.3209301219716,0,1,147.65,0.8333333333333333,154.74671936035156,3.846719360351557,0.02549184466767102
739,"Mittwoch, 6. Mai 2020 15:09:13",F4 1,25.0,219.0,0.006,230.0,228.2,226.5,201.3,VAN#61_P3.txt,VAN61_P3,TS-013c,methacrylate,Poly-c-hexyl MA,C=C(C)C(=O)OC1CCCCC1,[CH2][C](C)(C(=O)OC1CCCCC1),30000.0,1.33,SEC13,92.0,2020-05-06 00:00:00,PVA,15,168.2359999999999,C3[C](C)(C(=O)OC1CCCCC1)[CH2][C](C)(C(=O)OC1CCCCC1)[CH2][C](C)(C(=O)OC1CCCCC1)[CH2][C](C)(C(=O)OC1CCCCC1)[CH2][C](C)(C(=O)OC1CCCCC1)[CH2][C](C)(C(=O)OC1CCCCC1)[CH2][C](C)(C(=O)OC1CCCCC1)[CH2][C](C)(C(=O)OC1CCCCC1)[CH2][C](C)(C(=O)OC1CCCCC1)[CH2][C](C)(C(=O)OC1CCCCC1)3,178.3209301219716,1,1,215.98888888888888,1.0,218.01528930664062,0.984710693359375,0.00449639586008847
740,"Mittwoch, 6. Mai 2020 15:09:24",F4 2,25.0,210.5,0.064,217.3,225.4,223.6,183.0,VAN#61_P3.txt,VAN61_P3,TS-013c,methacrylate,Poly-c-hexyl MA,C=C(C)C(=O)OC1CCCCC1,[CH2][C](C)(C(=O)OC1CCCCC1),30000.0,1.33,SEC13,92.0,2020-05-06 00:00:00,PVA,15,168.2359999999999,C3[C](C)(C(=O)OC1CCCCC1)[CH2][C](C)(C(=O)OC1CCCCC1)[CH2][C](C)(C(=O)OC1CCCCC1)[CH2][C](C)(C(=O)OC1CCCCC1)[CH2][C](C)(C(=O)OC1CCCCC1)[CH2][C](C)(C(=O)OC1CCCCC1)[CH2][C](C)(C(=O)OC1CCCCC1)[CH2][C](C)(C(=O)OC1CCCCC1)[CH2][C](C)(C(=O)OC1CCCCC1)[CH2][C](C)(C(=O)OC1CCCCC1)3,178.3209301219716,1,1,215.98888888888888,1.0,218.01528930664062,7.515289306640625,0.03570208696741389
741,"Mittwoch, 6. Mai 2020 15:09:34",F4 3,25.0,216.8,0.003,220.4,228.4,226.4,194.1,VAN#61_P3.txt,VAN61_P3,TS-013c,methacrylate,Poly-c-hexyl MA,C=C(C)C(=O)OC1CCCCC1,[CH2][C](C)(C(=O)OC1CCCCC1),30000.0,1.33,SEC13,92.0,2020-05-06 00:00:00,PVA,15,168.2359999999999,C3[C](C)(C(=O)OC1CCCCC1)[CH2][C](C)(C(=O)OC1CCCCC1)[CH2][C](C)(C(=O)OC1CCCCC1)[CH2][C](C)(C(=O)OC1CCCCC1)[CH2][C](C)(C(=O)OC1CCCCC1)[CH2][C](C)(C(=O)OC1CCCCC1)[CH2][C](C)(C(=O)OC1CCCCC1)[CH2][C](C)(C(=O)OC1CCCCC1)[CH2][C](C)(C(=O)OC1CCCCC1)[CH2][C](C)(C(=O)OC1CCCCC1)3,178.3209301219716,1,1,215.98888888888888,1.0,218.01528930664062,1.2152893066406136,0.005605577982659656
742,"Mittwoch, 6. Mai 2020 15:10:12",F5 1,25.0,216.1,0.040999999999999995,206.5,232.2,229.8,191.3,VAN#61_P3.txt,VAN61_P3,TS-013c,methacrylate,Poly-c-hexyl MA,C=C(C)C(=O)OC1CCCCC1,[CH2][C](C)(C(=O)OC1CCCCC1),30000.0,1.33,SEC13,92.0,2020-05-06 00:00:00,PVA,15,168.2359999999999,C3[C](C)(C(=O)OC1CCCCC1)[CH2][C](C)(C(=O)OC1CCCCC1)[CH2][C](C)(C(=O)OC1CCCCC1)[CH2][C](C)(C(=O)OC1CCCCC1)[CH2][C](C)(C(=O)OC1CCCCC1)[CH2][C](C)(C(=O)OC1CCCCC1)[CH2][C](C)(C(=O)OC1CCCCC1)[CH2][C](C)(C(=O)OC1CCCCC1)[CH2][C](C)(C(=O)OC1CCCCC1)[CH2][C](C)(C(=O)OC1CCCCC1)3,178.3209301219716,1,1,215.98888888888888,1.0,218.01528930664062,1.9152893066406307,0.008862976893293063
743,"Mittwoch, 6. Mai 2020 15:10:23",F5 2,25.0,212.5,0.12,203.8,244.7,240.5,169.3,VAN#61_P3.txt,VAN61_P3,TS-013c,methacrylate,Poly-c-hexyl MA,C=C(C)C(=O)OC1CCCCC1,[CH2][C](C)(C(=O)OC1CCCCC1),30000.0,1.33,SEC13,92.0,2020-05-06 00:00:00,PVA,15,168.2359999999999,C3[C](C)(C(=O)OC1CCCCC1)[CH2][C](C)(C(=O)OC1CCCCC1)[CH2][C](C)(C(=O)OC1CCCCC1)[CH2][C](C)(C(=O)OC1CCCCC1)[CH2][C](C)(C(=O)OC1CCCCC1)[CH2][C](C)(C(=O)OC1CCCCC1)[CH2][C](C)(C(=O)OC1CCCCC1)[CH2][C](C)(C(=O)OC1CCCCC1)[CH2][C](C)(C(=O)OC1CCCCC1)[CH2][C](C)(C(=O)OC1CCCCC1)3,178.3209301219716,1,1,215.98888888888888,1.0,218.0152587890625,5.5152587890625,0.025954159007352942
744,"Mittwoch, 6. Mai 2020 15:10:33",F5 3,25.0,213.5,0.077,208.9,235.7,232.7,183.2,VAN#61_P3.txt,VAN61_P3,TS-013c,methacrylate,Poly-c-hexyl MA,C=C(C)C(=O)OC1CCCCC1,[CH2][C](C)(C(=O)OC1CCCCC1),30000.0,1.33,SEC13,92.0,2020-05-06 00:00:00,PVA,15,168.2359999999999,C3[C](C)(C(=O)OC1CCCCC1)[CH2][C](C)(C(=O)OC1CCCCC1)[CH2][C](C)(C(=O)OC1CCCCC1)[CH2][C](C)(C(=O)OC1CCCCC1)[CH2][C](C)(C(=O)OC1CCCCC1)[CH2][C](C)(C(=O)OC1CCCCC1)[CH2][C](C)(C(=O)OC1CCCCC1)[CH2][C](C)(C(=O)OC1CCCCC1)[CH2][C](C)(C(=O)OC1CCCCC1)[CH2][C](C)(C(=O)OC1CCCCC1)3,178.3209301219716,1,1,215.98888888888888,1.0,218.0152587890625,4.5152587890625,0.021148753110363
745,"Mittwoch, 6. Mai 2020 15:11:11",F6 1,25.0,220.2,0.057,225.1,233.0,231.1,205.6,VAN#61_P3.txt,VAN61_P3,TS-013c,methacrylate,Poly-c-hexyl MA,C=C(C)C(=O)OC1CCCCC1,[CH2][C](C)(C(=O)OC1CCCCC1),30000.0,1.33,SEC13,92.0,2020-05-06 00:00:00,PVA,15,168.2359999999999,C3[C](C)(C(=O)OC1CCCCC1)[CH2][C](C)(C(=O)OC1CCCCC1)[CH2][C](C)(C(=O)OC1CCCCC1)[CH2][C](C)(C(=O)OC1CCCCC1)[CH2][C](C)(C(=O)OC1CCCCC1)[CH2][C](C)(C(=O)OC1CCCCC1)[CH2][C](C)(C(=O)OC1CCCCC1)[CH2][C](C)(C(=O)OC1CCCCC1)[CH2][C](C)(C(=O)OC1CCCCC1)[CH2][C](C)(C(=O)OC1CCCCC1)3,178.3209301219716,1,1,215.98888888888888,1.0,218.01528930664062,2.1847106933593636,0.009921483621068863
746,"Mittwoch, 6. Mai 2020 15:11:22",F6 2,25.0,220.4,0.051,221.9,226.9,225.3,201.6,VAN#61_P3.txt,VAN61_P3,TS-013c,methacrylate,Poly-c-hexyl MA,C=C(C)C(=O)OC1CCCCC1,[CH2][C](C)(C(=O)OC1CCCCC1),30000.0,1.33,SEC13,92.0,2020-05-06 00:00:00,PVA,15,168.2359999999999,C3[C](C)(C(=O)OC1CCCCC1)[CH2][C](C)(C(=O)OC1CCCCC1)[CH2][C](C)(C(=O)OC1CCCCC1)[CH2][C](C)(C(=O)OC1CCCCC1)[CH2][C](C)(C(=O)OC1CCCCC1)[CH2][C](C)(C(=O)OC1CCCCC1)[CH2][C](C)(C(=O)OC1CCCCC1)[CH2][C](C)(C(=O)OC1CCCCC1)[CH2][C](C)(C(=O)OC1CCCCC1)[CH2][C](C)(C(=O)OC1CCCCC1)3,178.3209301219716,1,1,215.98888888888888,1.0,218.0152587890625,2.3847412109375057,0.010820059940732783
747,"Mittwoch, 6. Mai 2020 15:11:33",F6 3,25.0,214.9,0.01,216.8,228.0,226.1,188.4,VAN#61_P3.txt,VAN61_P3,TS-013c,methacrylate,Poly-c-hexyl MA,C=C(C)C(=O)OC1CCCCC1,[CH2][C](C)(C(=O)OC1CCCCC1),30000.0,1.33,SEC13,92.0,2020-05-06 00:00:00,PVA,15,168.2359999999999,C3[C](C)(C(=O)OC1CCCCC1)[CH2][C](C)(C(=O)OC1CCCCC1)[CH2][C](C)(C(=O)OC1CCCCC1)[CH2][C](C)(C(=O)OC1CCCCC1)[CH2][C](C)(C(=O)OC1CCCCC1)[CH2][C](C)(C(=O)OC1CCCCC1)[CH2][C](C)(C(=O)OC1CCCCC1)[CH2][C](C)(C(=O)OC1CCCCC1)[CH2][C](C)(C(=O)OC1CCCCC1)[CH2][C](C)(C(=O)OC1CCCCC1)3,178.3209301219716,1,1,215.98888888888888,1.0,218.0152587890625,3.1152587890624943,0.014496318236679824
748,"Mittwoch, 6. Mai 2020 15:12:07",G1 1,25.0,172.2,0.165,401.1,183.8,210.0,81.36,VAN#61_P3.txt,VAN61_P3,TS-013c,methacrylate,Poly-c-hexyl MA,C=C(C)C(=O)OC1CCCCC1,[CH2][C](C)(C(=O)OC1CCCCC1),30000.0,1.33,SEC13,92.0,2020-05-06 00:00:00,None,20,168.2359999999999,C3[C](C)(C(=O)OC1CCCCC1)[CH2][C](C)(C(=O)OC1CCCCC1)[CH2][C](C)(C(=O)OC1CCCCC1)[CH2][C](C)(C(=O)OC1CCCCC1)[CH2][C](C)(C(=O)OC1CCCCC1)[CH2][C](C)(C(=O)OC1CCCCC1)[CH2][C](C)(C(=O)OC1CCCCC1)[CH2][C](C)(C(=O)OC1CCCCC1)[CH2][C](C)(C(=O)OC1CCCCC1)[CH2][C](C)(C(=O)OC1CCCCC1)3,178.3209301219716,0,1,173.24444444444438,0.8888888888888888,169.15457153320312,3.0454284667968636,0.01768541502204915
749,"Mittwoch, 6. Mai 2020 15:12:18",G1 2,25.0,167.6,0.133,381.4,170.8,176.1,134.5,VAN#61_P3.txt,VAN61_P3,TS-013c,methacrylate,Poly-c-hexyl MA,C=C(C)C(=O)OC1CCCCC1,[CH2][C](C)(C(=O)OC1CCCCC1),30000.0,1.33,SEC13,92.0,2020-05-06 00:00:00,None,20,168.2359999999999,C3[C](C)(C(=O)OC1CCCCC1)[CH2][C](C)(C(=O)OC1CCCCC1)[CH2][C](C)(C(=O)OC1CCCCC1)[CH2][C](C)(C(=O)OC1CCCCC1)[CH2][C](C)(C(=O)OC1CCCCC1)[CH2][C](C)(C(=O)OC1CCCCC1)[CH2][C](C)(C(=O)OC1CCCCC1)[CH2][C](C)(C(=O)OC1CCCCC1)[CH2][C](C)(C(=O)OC1CCCCC1)[CH2][C](C)(C(=O)OC1CCCCC1)3,178.3209301219716,0,1,173.24444444444438,0.8888888888888888,169.154541015625,1.5545410156250057,0.009275304389170678
750,"Mittwoch, 6. Mai 2020 15:12:29",G1 3,25.0,172.9,0.174,393.8,168.0,178.3,118.2,VAN#61_P3.txt,VAN61_P3,TS-013c,methacrylate,Poly-c-hexyl MA,C=C(C)C(=O)OC1CCCCC1,[CH2][C](C)(C(=O)OC1CCCCC1),30000.0,1.33,SEC13,92.0,2020-05-06 00:00:00,None,20,168.2359999999999,C3[C](C)(C(=O)OC1CCCCC1)[CH2][C](C)(C(=O)OC1CCCCC1)[CH2][C](C)(C(=O)OC1CCCCC1)[CH2][C](C)(C(=O)OC1CCCCC1)[CH2][C](C)(C(=O)OC1CCCCC1)[CH2][C](C)(C(=O)OC1CCCCC1)[CH2][C](C)(C(=O)OC1CCCCC1)[CH2][C](C)(C(=O)OC1CCCCC1)[CH2][C](C)(C(=O)OC1CCCCC1)[CH2][C](C)(C(=O)OC1CCCCC1)3,178.3209301219716,0,1,173.24444444444438,0.8888888888888888,169.154541015625,3.7454589843750057,0.021662573651677303
751,"Mittwoch, 6. Mai 2020 15:13:03",G2 1,25.0,173.6,0.135,421.5,187.2,194.8,125.9,VAN#61_P3.txt,VAN61_P3,TS-013c,methacrylate,Poly-c-hexyl MA,C=C(C)C(=O)OC1CCCCC1,[CH2][C](C)(C(=O)OC1CCCCC1),30000.0,1.33,SEC13,92.0,2020-05-06 00:00:00,None,20,168.2359999999999,C3[C](C)(C(=O)OC1CCCCC1)[CH2][C](C)(C(=O)OC1CCCCC1)[CH2][C](C)(C(=O)OC1CCCCC1)[CH2][C](C)(C(=O)OC1CCCCC1)[CH2][C](C)(C(=O)OC1CCCCC1)[CH2][C](C)(C(=O)OC1CCCCC1)[CH2][C](C)(C(=O)OC1CCCCC1)[CH2][C](C)(C(=O)OC1CCCCC1)[CH2][C](C)(C(=O)OC1CCCCC1)[CH2][C](C)(C(=O)OC1CCCCC1)3,178.3209301219716,0,1,173.24444444444438,0.8888888888888888,169.15455627441406,4.445443725585932,0.025607394732637855
752,"Mittwoch, 6. Mai 2020 15:13:14",G2 2,25.0,180.7,0.061,432.6,192.2,194.2,153.0,VAN#61_P3.txt,VAN61_P3,TS-013c,methacrylate,Poly-c-hexyl MA,C=C(C)C(=O)OC1CCCCC1,[CH2][C](C)(C(=O)OC1CCCCC1),30000.0,1.33,SEC13,92.0,2020-05-06 00:00:00,None,20,168.2359999999999,C3[C](C)(C(=O)OC1CCCCC1)[CH2][C](C)(C(=O)OC1CCCCC1)[CH2][C](C)(C(=O)OC1CCCCC1)[CH2][C](C)(C(=O)OC1CCCCC1)[CH2][C](C)(C(=O)OC1CCCCC1)[CH2][C](C)(C(=O)OC1CCCCC1)[CH2][C](C)(C(=O)OC1CCCCC1)[CH2][C](C)(C(=O)OC1CCCCC1)[CH2][C](C)(C(=O)OC1CCCCC1)[CH2][C](C)(C(=O)OC1CCCCC1)3,178.3209301219716,0,1,173.24444444444438,0.8888888888888888,169.15455627441406,11.545443725585926,0.06389288171325914
