Repository: JulianKimmig/nanoparticle_size_prediction

File: pretrained/np_model_12/evaluation/train_df.csv (part 13 of 40)
index,measurment_data,sample,temperature,z_average,dispersity,mean_count_rate,volume_mean,intensity_mean,number_mean,file,np_formulation,substance_code,polymer_class,polymer,smiles_monomer,smiles_ru,mn,pdi,mn_method,tg,date,additive,polymer_concentration,mass_ru,circular_smiles_10,dp,with_pva,valid,mean_z_average,roll_valid,predicted_z_average,error,rel_error
753,"Mittwoch, 6. Mai 2020 15:13:25",G2 3,25.0,176.0,0.066,424.1,188.6,192.5,143.1,VAN#61_P3.txt,VAN61_P3,TS-013c,methacrylate,Poly-c-hexyl MA,C=C(C)C(=O)OC1CCCCC1,[CH2][C](C)(C(=O)OC1CCCCC1),30000.0,1.33,SEC13,92.0,2020-05-06 00:00:00,None,20,168.2359999999999,C3[C](C)(C(=O)OC1CCCCC1)[CH2][C](C)(C(=O)OC1CCCCC1)[CH2][C](C)(C(=O)OC1CCCCC1)[CH2][C](C)(C(=O)OC1CCCCC1)[CH2][C](C)(C(=O)OC1CCCCC1)[CH2][C](C)(C(=O)OC1CCCCC1)[CH2][C](C)(C(=O)OC1CCCCC1)[CH2][C](C)(C(=O)OC1CCCCC1)[CH2][C](C)(C(=O)OC1CCCCC1)[CH2][C](C)(C(=O)OC1CCCCC1)3,178.3209301219716,0,1,173.24444444444438,0.8888888888888888,169.154541015625,6.845458984375,0.0388946533203125
754,"Mittwoch, 6. Mai 2020 15:13:59",G3 1,25.0,169.2,0.16699999999999998,426.2,392.6,242.8,131.9,VAN#61_P3.txt,VAN61_P3,TS-013c,methacrylate,Poly-c-hexyl MA,C=C(C)C(=O)OC1CCCCC1,[CH2][C](C)(C(=O)OC1CCCCC1),30000.0,1.33,SEC13,92.0,2020-05-06 00:00:00,None,20,168.2359999999999,C3[C](C)(C(=O)OC1CCCCC1)[CH2][C](C)(C(=O)OC1CCCCC1)[CH2][C](C)(C(=O)OC1CCCCC1)[CH2][C](C)(C(=O)OC1CCCCC1)[CH2][C](C)(C(=O)OC1CCCCC1)[CH2][C](C)(C(=O)OC1CCCCC1)[CH2][C](C)(C(=O)OC1CCCCC1)[CH2][C](C)(C(=O)OC1CCCCC1)[CH2][C](C)(C(=O)OC1CCCCC1)[CH2][C](C)(C(=O)OC1CCCCC1)3,178.3209301219716,0,1,173.24444444444438,0.8888888888888888,169.15455627441406,0.04544372558592613,0.0002685799384511001
755,"Mittwoch, 6. Mai 2020 15:14:10",G3 2,25.0,171.2,0.087,423.9,182.8,189.2,132.0,VAN#61_P3.txt,VAN61_P3,TS-013c,methacrylate,Poly-c-hexyl MA,C=C(C)C(=O)OC1CCCCC1,[CH2][C](C)(C(=O)OC1CCCCC1),30000.0,1.33,SEC13,92.0,2020-05-06 00:00:00,None,20,168.2359999999999,C3[C](C)(C(=O)OC1CCCCC1)[CH2][C](C)(C(=O)OC1CCCCC1)[CH2][C](C)(C(=O)OC1CCCCC1)[CH2][C](C)(C(=O)OC1CCCCC1)[CH2][C](C)(C(=O)OC1CCCCC1)[CH2][C](C)(C(=O)OC1CCCCC1)[CH2][C](C)(C(=O)OC1CCCCC1)[CH2][C](C)(C(=O)OC1CCCCC1)[CH2][C](C)(C(=O)OC1CCCCC1)[CH2][C](C)(C(=O)OC1CCCCC1)3,178.3209301219716,0,1,173.24444444444438,0.8888888888888888,169.154541015625,2.0454589843749886,0.011947774441442691
756,"Mittwoch, 6. Mai 2020 15:14:21",G3 3,25.0,175.8,0.111,433.3,181.9,184.6,147.9,VAN#61_P3.txt,VAN61_P3,TS-013c,methacrylate,Poly-c-hexyl MA,C=C(C)C(=O)OC1CCCCC1,[CH2][C](C)(C(=O)OC1CCCCC1),30000.0,1.33,SEC13,92.0,2020-05-06 00:00:00,None,20,168.2359999999999,C3[C](C)(C(=O)OC1CCCCC1)[CH2][C](C)(C(=O)OC1CCCCC1)[CH2][C](C)(C(=O)OC1CCCCC1)[CH2][C](C)(C(=O)OC1CCCCC1)[CH2][C](C)(C(=O)OC1CCCCC1)[CH2][C](C)(C(=O)OC1CCCCC1)[CH2][C](C)(C(=O)OC1CCCCC1)[CH2][C](C)(C(=O)OC1CCCCC1)[CH2][C](C)(C(=O)OC1CCCCC1)[CH2][C](C)(C(=O)OC1CCCCC1)3,178.3209301219716,0,1,173.24444444444438,0.8888888888888888,169.15455627441406,6.645443725585949,0.037801158848611766
757,"Mittwoch, 6. Mai 2020 15:14:57",G4 1,25.0,228.7,0.069,196.8,245.4,242.4,210.2,VAN#61_P3.txt,VAN61_P3,TS-013c,methacrylate,Poly-c-hexyl MA,C=C(C)C(=O)OC1CCCCC1,[CH2][C](C)(C(=O)OC1CCCCC1),30000.0,1.33,SEC13,92.0,2020-05-06 00:00:00,PVA,20,168.2359999999999,C3[C](C)(C(=O)OC1CCCCC1)[CH2][C](C)(C(=O)OC1CCCCC1)[CH2][C](C)(C(=O)OC1CCCCC1)[CH2][C](C)(C(=O)OC1CCCCC1)[CH2][C](C)(C(=O)OC1CCCCC1)[CH2][C](C)(C(=O)OC1CCCCC1)[CH2][C](C)(C(=O)OC1CCCCC1)[CH2][C](C)(C(=O)OC1CCCCC1)[CH2][C](C)(C(=O)OC1CCCCC1)[CH2][C](C)(C(=O)OC1CCCCC1)3,178.3209301219716,1,1,236.73333333333335,1.0,239.3258819580078,10.625881958007824,0.04646209863580159
758,"Mittwoch, 6. Mai 2020 15:15:08",G4 2,25.0,240.4,0.102,193.3,263.0,257.3,210.4,VAN#61_P3.txt,VAN61_P3,TS-013c,methacrylate,Poly-c-hexyl MA,C=C(C)C(=O)OC1CCCCC1,[CH2][C](C)(C(=O)OC1CCCCC1),30000.0,1.33,SEC13,92.0,2020-05-06 00:00:00,PVA,20,168.2359999999999,C3[C](C)(C(=O)OC1CCCCC1)[CH2][C](C)(C(=O)OC1CCCCC1)[CH2][C](C)(C(=O)OC1CCCCC1)[CH2][C](C)(C(=O)OC1CCCCC1)[CH2][C](C)(C(=O)OC1CCCCC1)[CH2][C](C)(C(=O)OC1CCCCC1)[CH2][C](C)(C(=O)OC1CCCCC1)[CH2][C](C)(C(=O)OC1CCCCC1)[CH2][C](C)(C(=O)OC1CCCCC1)[CH2][C](C)(C(=O)OC1CCCCC1)3,178.3209301219716,1,1,236.73333333333335,1.0,239.32586669921875,1.0741333007812557,0.0044681085723013965
759,"Mittwoch, 6. Mai 2020 15:15:19",G4 3,25.0,235.9,0.037000000000000005,194.4,252.6,249.0,213.2,VAN#61_P3.txt,VAN61_P3,TS-013c,methacrylate,Poly-c-hexyl MA,C=C(C)C(=O)OC1CCCCC1,[CH2][C](C)(C(=O)OC1CCCCC1),30000.0,1.33,SEC13,92.0,2020-05-06 00:00:00,PVA,20,168.2359999999999,C3[C](C)(C(=O)OC1CCCCC1)[CH2][C](C)(C(=O)OC1CCCCC1)[CH2][C](C)(C(=O)OC1CCCCC1)[CH2][C](C)(C(=O)OC1CCCCC1)[CH2][C](C)(C(=O)OC1CCCCC1)[CH2][C](C)(C(=O)OC1CCCCC1)[CH2][C](C)(C(=O)OC1CCCCC1)[CH2][C](C)(C(=O)OC1CCCCC1)[CH2][C](C)(C(=O)OC1CCCCC1)[CH2][C](C)(C(=O)OC1CCCCC1)3,178.3209301219716,1,1,236.73333333333335,1.0,239.32589721679688,3.4258972167968693,0.01452266730308126
760,"Mittwoch, 6. Mai 2020 15:15:57",G5 1,25.0,239.3,0.135,196.4,283.2,269.7,188.7,VAN#61_P3.txt,VAN61_P3,TS-013c,methacrylate,Poly-c-hexyl MA,C=C(C)C(=O)OC1CCCCC1,[CH2][C](C)(C(=O)OC1CCCCC1),30000.0,1.33,SEC13,92.0,2020-05-06 00:00:00,PVA,20,168.2359999999999,C3[C](C)(C(=O)OC1CCCCC1)[CH2][C](C)(C(=O)OC1CCCCC1)[CH2][C](C)(C(=O)OC1CCCCC1)[CH2][C](C)(C(=O)OC1CCCCC1)[CH2][C](C)(C(=O)OC1CCCCC1)[CH2][C](C)(C(=O)OC1CCCCC1)[CH2][C](C)(C(=O)OC1CCCCC1)[CH2][C](C)(C(=O)OC1CCCCC1)[CH2][C](C)(C(=O)OC1CCCCC1)[CH2][C](C)(C(=O)OC1CCCCC1)3,178.3209301219716,1,1,236.73333333333335,1.0,239.32589721679688,0.02589721679686363,0.0001082207137353265
761,"Mittwoch, 6. Mai 2020 15:16:08",G5 2,25.0,233.6,0.1,192.8,266.2,258.8,195.2,VAN#61_P3.txt,VAN61_P3,TS-013c,methacrylate,Poly-c-hexyl MA,C=C(C)C(=O)OC1CCCCC1,[CH2][C](C)(C(=O)OC1CCCCC1),30000.0,1.33,SEC13,92.0,2020-05-06 00:00:00,PVA,20,168.2359999999999,C3[C](C)(C(=O)OC1CCCCC1)[CH2][C](C)(C(=O)OC1CCCCC1)[CH2][C](C)(C(=O)OC1CCCCC1)[CH2][C](C)(C(=O)OC1CCCCC1)[CH2][C](C)(C(=O)OC1CCCCC1)[CH2][C](C)(C(=O)OC1CCCCC1)[CH2][C](C)(C(=O)OC1CCCCC1)[CH2][C](C)(C(=O)OC1CCCCC1)[CH2][C](C)(C(=O)OC1CCCCC1)[CH2][C](C)(C(=O)OC1CCCCC1)3,178.3209301219716,1,1,236.73333333333335,1.0,239.3258819580078,5.725881958007818,0.02451148098462251
762,"Mittwoch, 6. Mai 2020 15:16:19",G5 3,25.0,235.0,0.1,192.8,270.0,261.5,194.5,VAN#61_P3.txt,VAN61_P3,TS-013c,methacrylate,Poly-c-hexyl MA,C=C(C)C(=O)OC1CCCCC1,[CH2][C](C)(C(=O)OC1CCCCC1),30000.0,1.33,SEC13,92.0,2020-05-06 00:00:00,PVA,20,168.2359999999999,C3[C](C)(C(=O)OC1CCCCC1)[CH2][C](C)(C(=O)OC1CCCCC1)[CH2][C](C)(C(=O)OC1CCCCC1)[CH2][C](C)(C(=O)OC1CCCCC1)[CH2][C](C)(C(=O)OC1CCCCC1)[CH2][C](C)(C(=O)OC1CCCCC1)[CH2][C](C)(C(=O)OC1CCCCC1)[CH2][C](C)(C(=O)OC1CCCCC1)[CH2][C](C)(C(=O)OC1CCCCC1)[CH2][C](C)(C(=O)OC1CCCCC1)3,178.3209301219716,1,1,236.73333333333335,1.0,239.3258819580078,4.3258819580078125,0.01840800833194814
763,"Mittwoch, 6. Mai 2020 15:16:52",G6 1,25.0,244.3,0.18899999999999997,492.3,682.6,397.3,186.9,VAN#61_P3.txt,VAN61_P3,TS-013c,methacrylate,Poly-c-hexyl MA,C=C(C)C(=O)OC1CCCCC1,[CH2][C](C)(C(=O)OC1CCCCC1),30000.0,1.33,SEC13,92.0,2020-05-06 00:00:00,PVA,20,168.2359999999999,C3[C](C)(C(=O)OC1CCCCC1)[CH2][C](C)(C(=O)OC1CCCCC1)[CH2][C](C)(C(=O)OC1CCCCC1)[CH2][C](C)(C(=O)OC1CCCCC1)[CH2][C](C)(C(=O)OC1CCCCC1)[CH2][C](C)(C(=O)OC1CCCCC1)[CH2][C](C)(C(=O)OC1CCCCC1)[CH2][C](C)(C(=O)OC1CCCCC1)[CH2][C](C)(C(=O)OC1CCCCC1)[CH2][C](C)(C(=O)OC1CCCCC1)3,178.3209301219716,1,1,236.73333333333335,1.0,239.3258819580078,4.974118041992199,0.020360696037626684
764,"Mittwoch, 6. Mai 2020 15:17:03",G6 2,25.0,239.9,0.12300000000000001,463.7,289.9,277.0,174.6,VAN#61_P3.txt,VAN61_P3,TS-013c,methacrylate,Poly-c-hexyl MA,C=C(C)C(=O)OC1CCCCC1,[CH2][C](C)(C(=O)OC1CCCCC1),30000.0,1.33,SEC13,92.0,2020-05-06 00:00:00,PVA,20,168.2359999999999,C3[C](C)(C(=O)OC1CCCCC1)[CH2][C](C)(C(=O)OC1CCCCC1)[CH2][C](C)(C(=O)OC1CCCCC1)[CH2][C](C)(C(=O)OC1CCCCC1)[CH2][C](C)(C(=O)OC1CCCCC1)[CH2][C](C)(C(=O)OC1CCCCC1)[CH2][C](C)(C(=O)OC1CCCCC1)[CH2][C](C)(C(=O)OC1CCCCC1)[CH2][C](C)(C(=O)OC1CCCCC1)[CH2][C](C)(C(=O)OC1CCCCC1)3,178.3209301219716,1,1,236.73333333333335,1.0,239.3258819580078,0.5741180419921932,0.0023931556564910097
765,"Mittwoch, 6. Mai 2020 15:17:14",G6 3,25.0,233.5,0.068,453.0,256.1,251.1,206.4,VAN#61_P3.txt,VAN61_P3,TS-013c,methacrylate,Poly-c-hexyl MA,C=C(C)C(=O)OC1CCCCC1,[CH2][C](C)(C(=O)OC1CCCCC1),30000.0,1.33,SEC13,92.0,2020-05-06 00:00:00,PVA,20,168.2359999999999,C3[C](C)(C(=O)OC1CCCCC1)[CH2][C](C)(C(=O)OC1CCCCC1)[CH2][C](C)(C(=O)OC1CCCCC1)[CH2][C](C)(C(=O)OC1CCCCC1)[CH2][C](C)(C(=O)OC1CCCCC1)[CH2][C](C)(C(=O)OC1CCCCC1)[CH2][C](C)(C(=O)OC1CCCCC1)[CH2][C](C)(C(=O)OC1CCCCC1)[CH2][C](C)(C(=O)OC1CCCCC1)[CH2][C](C)(C(=O)OC1CCCCC1)3,178.3209301219716,1,1,236.73333333333335,1.0,239.3258819580078,5.8258819580078125,0.024950243931510973
766,"Mittwoch, 6. Mai 2020 15:17:47",H1 1,25.0,210.2,0.205,488.4,202.1,247.0,56.0,VAN#61_P3.txt,VAN61_P3,TS-013c,methacrylate,Poly-c-hexyl MA,C=C(C)C(=O)OC1CCCCC1,[CH2][C](C)(C(=O)OC1CCCCC1),30000.0,1.33,SEC13,92.0,2020-05-06 00:00:00,None,30,168.2359999999999,C3[C](C)(C(=O)OC1CCCCC1)[CH2][C](C)(C(=O)OC1CCCCC1)[CH2][C](C)(C(=O)OC1CCCCC1)[CH2][C](C)(C(=O)OC1CCCCC1)[CH2][C](C)(C(=O)OC1CCCCC1)[CH2][C](C)(C(=O)OC1CCCCC1)[CH2][C](C)(C(=O)OC1CCCCC1)[CH2][C](C)(C(=O)OC1CCCCC1)[CH2][C](C)(C(=O)OC1CCCCC1)[CH2][C](C)(C(=O)OC1CCCCC1)3,178.3209301219716,0,1,209.7625,0.8518518518518517,211.2960968017578,1.0960968017578239,0.005214542348990599
767,"Mittwoch, 6. Mai 2020 15:17:58",H1 2,25.0,209.5,0.23600000000000002,497.4,625.9,365.2,136.8,VAN#61_P3.txt,VAN61_P3,TS-013c,methacrylate,Poly-c-hexyl MA,C=C(C)C(=O)OC1CCCCC1,[CH2][C](C)(C(=O)OC1CCCCC1),30000.0,1.33,SEC13,92.0,2020-05-06 00:00:00,None,30,168.2359999999999,C3[C](C)(C(=O)OC1CCCCC1)[CH2][C](C)(C(=O)OC1CCCCC1)[CH2][C](C)(C(=O)OC1CCCCC1)[CH2][C](C)(C(=O)OC1CCCCC1)[CH2][C](C)(C(=O)OC1CCCCC1)[CH2][C](C)(C(=O)OC1CCCCC1)[CH2][C](C)(C(=O)OC1CCCCC1)[CH2][C](C)(C(=O)OC1CCCCC1)[CH2][C](C)(C(=O)OC1CCCCC1)[CH2][C](C)(C(=O)OC1CCCCC1)3,178.3209301219716,0,1,209.7625,0.8518518518518517,211.29612731933594,1.7961273193359375,0.008573400092295645
768,"Mittwoch, 6. Mai 2020 15:18:09",H1 3,25.0,207.9,0.235,490.4,552.1,300.5,162.7,VAN#61_P3.txt,VAN61_P3,TS-013c,methacrylate,Poly-c-hexyl MA,C=C(C)C(=O)OC1CCCCC1,[CH2][C](C)(C(=O)OC1CCCCC1),30000.0,1.33,SEC13,92.0,2020-05-06 00:00:00,None,30,168.2359999999999,C3[C](C)(C(=O)OC1CCCCC1)[CH2][C](C)(C(=O)OC1CCCCC1)[CH2][C](C)(C(=O)OC1CCCCC1)[CH2][C](C)(C(=O)OC1CCCCC1)[CH2][C](C)(C(=O)OC1CCCCC1)[CH2][C](C)(C(=O)OC1CCCCC1)[CH2][C](C)(C(=O)OC1CCCCC1)[CH2][C](C)(C(=O)OC1CCCCC1)[CH2][C](C)(C(=O)OC1CCCCC1)[CH2][C](C)(C(=O)OC1CCCCC1)3,178.3209301219716,0,1,209.7625,0.8518518518518517,211.29611206054688,3.3961120605468693,0.016335315346545788
769,"Mittwoch, 6. Mai 2020 15:18:40",H2 1,25.0,209.9,0.177,438.6,473.6,307.8,155.2,VAN#61_P3.txt,VAN61_P3,TS-013c,methacrylate,Poly-c-hexyl MA,C=C(C)C(=O)OC1CCCCC1,[CH2][C](C)(C(=O)OC1CCCCC1),30000.0,1.33,SEC13,92.0,2020-05-06 00:00:00,None,30,168.2359999999999,C3[C](C)(C(=O)OC1CCCCC1)[CH2][C](C)(C(=O)OC1CCCCC1)[CH2][C](C)(C(=O)OC1CCCCC1)[CH2][C](C)(C(=O)OC1CCCCC1)[CH2][C](C)(C(=O)OC1CCCCC1)[CH2][C](C)(C(=O)OC1CCCCC1)[CH2][C](C)(C(=O)OC1CCCCC1)[CH2][C](C)(C(=O)OC1CCCCC1)[CH2][C](C)(C(=O)OC1CCCCC1)[CH2][C](C)(C(=O)OC1CCCCC1)3,178.3209301219716,0,1,209.7625,0.8518518518518517,211.296142578125,1.3961425781249943,0.0066514653555264135
770,"Mittwoch, 6. Mai 2020 15:18:51",H2 2,25.0,205.1,0.18600000000000005,373.0,477.1,327.0,138.8,VAN#61_P3.txt,VAN61_P3,TS-013c,methacrylate,Poly-c-hexyl MA,C=C(C)C(=O)OC1CCCCC1,[CH2][C](C)(C(=O)OC1CCCCC1),30000.0,1.33,SEC13,92.0,2020-05-06 00:00:00,None,30,168.2359999999999,C3[C](C)(C(=O)OC1CCCCC1)[CH2][C](C)(C(=O)OC1CCCCC1)[CH2][C](C)(C(=O)OC1CCCCC1)[CH2][C](C)(C(=O)OC1CCCCC1)[CH2][C](C)(C(=O)OC1CCCCC1)[CH2][C](C)(C(=O)OC1CCCCC1)[CH2][C](C)(C(=O)OC1CCCCC1)[CH2][C](C)(C(=O)OC1CCCCC1)[CH2][C](C)(C(=O)OC1CCCCC1)[CH2][C](C)(C(=O)OC1CCCCC1)3,178.3209301219716,0,1,209.7625,0.8518518518518517,211.2960662841797,6.196066284179693,0.0302099770072145
771,"Mittwoch, 6. Mai 2020 15:19:02",H2 3,25.0,210.7,0.18,522.4,262.9,261.5,111.9,VAN#61_P3.txt,VAN61_P3,TS-013c,methacrylate,Poly-c-hexyl MA,C=C(C)C(=O)OC1CCCCC1,[CH2][C](C)(C(=O)OC1CCCCC1),30000.0,1.33,SEC13,92.0,2020-05-06 00:00:00,None,30,168.2359999999999,C3[C](C)(C(=O)OC1CCCCC1)[CH2][C](C)(C(=O)OC1CCCCC1)[CH2][C](C)(C(=O)OC1CCCCC1)[CH2][C](C)(C(=O)OC1CCCCC1)[CH2][C](C)(C(=O)OC1CCCCC1)[CH2][C](C)(C(=O)OC1CCCCC1)[CH2][C](C)(C(=O)OC1CCCCC1)[CH2][C](C)(C(=O)OC1CCCCC1)[CH2][C](C)(C(=O)OC1CCCCC1)[CH2][C](C)(C(=O)OC1CCCCC1)3,178.3209301219716,0,1,209.7625,0.8518518518518517,211.296142578125,0.5961425781250114,0.002829343038087382
772,"Mittwoch, 6. Mai 2020 15:19:39",H3 1,25.0,214.9,0.19899999999999998,212.8,291.2,276.9,118.7,VAN#61_P3.txt,VAN61_P3,TS-013c,methacrylate,Poly-c-hexyl MA,C=C(C)C(=O)OC1CCCCC1,[CH2][C](C)(C(=O)OC1CCCCC1),30000.0,1.33,SEC13,92.0,2020-05-06 00:00:00,None,30,168.2359999999999,C3[C](C)(C(=O)OC1CCCCC1)[CH2][C](C)(C(=O)OC1CCCCC1)[CH2][C](C)(C(=O)OC1CCCCC1)[CH2][C](C)(C(=O)OC1CCCCC1)[CH2][C](C)(C(=O)OC1CCCCC1)[CH2][C](C)(C(=O)OC1CCCCC1)[CH2][C](C)(C(=O)OC1CCCCC1)[CH2][C](C)(C(=O)OC1CCCCC1)[CH2][C](C)(C(=O)OC1CCCCC1)[CH2][C](C)(C(=O)OC1CCCCC1)3,178.3209301219716,0,1,209.7625,0.8518518518518517,211.29611206054688,3.6038879394531307,0.016770069518162543
773,"Mittwoch, 6. Mai 2020 15:19:49",H3 2,25.0,209.9,0.115,213.5,240.1,236.5,166.8,VAN#61_P3.txt,VAN61_P3,TS-013c,methacrylate,Poly-c-hexyl MA,C=C(C)C(=O)OC1CCCCC1,[CH2][C](C)(C(=O)OC1CCCCC1),30000.0,1.33,SEC13,92.0,2020-05-06 00:00:00,None,30,168.2359999999999,C3[C](C)(C(=O)OC1CCCCC1)[CH2][C](C)(C(=O)OC1CCCCC1)[CH2][C](C)(C(=O)OC1CCCCC1)[CH2][C](C)(C(=O)OC1CCCCC1)[CH2][C](C)(C(=O)OC1CCCCC1)[CH2][C](C)(C(=O)OC1CCCCC1)[CH2][C](C)(C(=O)OC1CCCCC1)[CH2][C](C)(C(=O)OC1CCCCC1)[CH2][C](C)(C(=O)OC1CCCCC1)[CH2][C](C)(C(=O)OC1CCCCC1)3,178.3209301219716,0,1,209.7625,0.8518518518518517,211.29615783691406,1.3961578369140568,0.006651538051043624
774,"Mittwoch, 6. Mai 2020 15:20:35",H4 1,25.0,276.4,0.16899999999999998,297.9,421.4,344.5,188.6,VAN#61_P3.txt,VAN61_P3,TS-013c,methacrylate,Poly-c-hexyl MA,C=C(C)C(=O)OC1CCCCC1,[CH2][C](C)(C(=O)OC1CCCCC1),30000.0,1.33,SEC13,92.0,2020-05-06 00:00:00,PVA,30,168.2359999999999,C3[C](C)(C(=O)OC1CCCCC1)[CH2][C](C)(C(=O)OC1CCCCC1)[CH2][C](C)(C(=O)OC1CCCCC1)[CH2][C](C)(C(=O)OC1CCCCC1)[CH2][C](C)(C(=O)OC1CCCCC1)[CH2][C](C)(C(=O)OC1CCCCC1)[CH2][C](C)(C(=O)OC1CCCCC1)[CH2][C](C)(C(=O)OC1CCCCC1)[CH2][C](C)(C(=O)OC1CCCCC1)[CH2][C](C)(C(=O)OC1CCCCC1)3,178.3209301219716,1,1,265.43333333333334,1.0,281.9471435546875,5.547143554687523,0.02006926032810247
775,"Mittwoch, 6. Mai 2020 15:20:46",H4 2,25.0,269.7,0.21600000000000005,283.1,261.8,258.0,226.4,VAN#61_P3.txt,VAN61_P3,TS-013c,methacrylate,Poly-c-hexyl MA,C=C(C)C(=O)OC1CCCCC1,[CH2][C](C)(C(=O)OC1CCCCC1),30000.0,1.33,SEC13,92.0,2020-05-06 00:00:00,PVA,30,168.2359999999999,C3[C](C)(C(=O)OC1CCCCC1)[CH2][C](C)(C(=O)OC1CCCCC1)[CH2][C](C)(C(=O)OC1CCCCC1)[CH2][C](C)(C(=O)OC1CCCCC1)[CH2][C](C)(C(=O)OC1CCCCC1)[CH2][C](C)(C(=O)OC1CCCCC1)[CH2][C](C)(C(=O)OC1CCCCC1)[CH2][C](C)(C(=O)OC1CCCCC1)[CH2][C](C)(C(=O)OC1CCCCC1)[CH2][C](C)(C(=O)OC1CCCCC1)3,178.3209301219716,1,1,265.43333333333334,1.0,281.9471435546875,12.247143554687511,0.045410246773034894
776,"Mittwoch, 6. Mai 2020 15:20:57",H4 3,25.0,265.8,0.203,271.2,751.4,493.8,197.3,VAN#61_P3.txt,VAN61_P3,TS-013c,methacrylate,Poly-c-hexyl MA,C=C(C)C(=O)OC1CCCCC1,[CH2][C](C)(C(=O)OC1CCCCC1),30000.0,1.33,SEC13,92.0,2020-05-06 00:00:00,PVA,30,168.2359999999999,C3[C](C)(C(=O)OC1CCCCC1)[CH2][C](C)(C(=O)OC1CCCCC1)[CH2][C](C)(C(=O)OC1CCCCC1)[CH2][C](C)(C(=O)OC1CCCCC1)[CH2][C](C)(C(=O)OC1CCCCC1)[CH2][C](C)(C(=O)OC1CCCCC1)[CH2][C](C)(C(=O)OC1CCCCC1)[CH2][C](C)(C(=O)OC1CCCCC1)[CH2][C](C)(C(=O)OC1CCCCC1)[CH2][C](C)(C(=O)OC1CCCCC1)3,178.3209301219716,1,1,265.43333333333334,1.0,281.9471130371094,16.147113037109364,0.060749108491758325
777,"Mittwoch, 6. Mai 2020 15:21:29",H5 1,25.0,257.4,0.11,512.6,300.5,287.1,217.0,VAN#61_P3.txt,VAN61_P3,TS-013c,methacrylate,Poly-c-hexyl MA,C=C(C)C(=O)OC1CCCCC1,[CH2][C](C)(C(=O)OC1CCCCC1),30000.0,1.33,SEC13,92.0,2020-05-06 00:00:00,PVA,30,168.2359999999999,C3[C](C)(C(=O)OC1CCCCC1)[CH2][C](C)(C(=O)OC1CCCCC1)[CH2][C](C)(C(=O)OC1CCCCC1)[CH2][C](C)(C(=O)OC1CCCCC1)[CH2][C](C)(C(=O)OC1CCCCC1)[CH2][C](C)(C(=O)OC1CCCCC1)[CH2][C](C)(C(=O)OC1CCCCC1)[CH2][C](C)(C(=O)OC1CCCCC1)[CH2][C](C)(C(=O)OC1CCCCC1)[CH2][C](C)(C(=O)OC1CCCCC1)3,178.3209301219716,1,1,265.43333333333334,1.0,281.9471435546875,24.547143554687523,0.0953657480757091
778,"Mittwoch, 6. Mai 2020 15:21:40",H5 2,25.0,263.1,0.146,508.3,287.0,277.7,221.5,VAN#61_P3.txt,VAN61_P3,TS-013c,methacrylate,Poly-c-hexyl MA,C=C(C)C(=O)OC1CCCCC1,[CH2][C](C)(C(=O)OC1CCCCC1),30000.0,1.33,SEC13,92.0,2020-05-06 00:00:00,PVA,30,168.2359999999999,C3[C](C)(C(=O)OC1CCCCC1)[CH2][C](C)(C(=O)OC1CCCCC1)[CH2][C](C)(C(=O)OC1CCCCC1)[CH2][C](C)(C(=O)OC1CCCCC1)[CH2][C](C)(C(=O)OC1CCCCC1)[CH2][C](C)(C(=O)OC1CCCCC1)[CH2][C](C)(C(=O)OC1CCCCC1)[CH2][C](C)(C(=O)OC1CCCCC1)[CH2][C](C)(C(=O)OC1CCCCC1)[CH2][C](C)(C(=O)OC1CCCCC1)3,178.3209301219716,1,1,265.43333333333334,1.0,281.9471435546875,18.847143554687477,0.07163490518695353
779,"Mittwoch, 6. Mai 2020 15:21:51",H5 3,25.0,279.2,0.134,535.0,293.1,284.0,230.9,VAN#61_P3.txt,VAN61_P3,TS-013c,methacrylate,Poly-c-hexyl MA,C=C(C)C(=O)OC1CCCCC1,[CH2][C](C)(C(=O)OC1CCCCC1),30000.0,1.33,SEC13,92.0,2020-05-06 00:00:00,PVA,30,168.2359999999999,C3[C](C)(C(=O)OC1CCCCC1)[CH2][C](C)(C(=O)OC1CCCCC1)[CH2][C](C)(C(=O)OC1CCCCC1)[CH2][C](C)(C(=O)OC1CCCCC1)[CH2][C](C)(C(=O)OC1CCCCC1)[CH2][C](C)(C(=O)OC1CCCCC1)[CH2][C](C)(C(=O)OC1CCCCC1)[CH2][C](C)(C(=O)OC1CCCCC1)[CH2][C](C)(C(=O)OC1CCCCC1)[CH2][C](C)(C(=O)OC1CCCCC1)3,178.3209301219716,1,1,265.43333333333334,1.0,281.9471435546875,2.7471435546875114,0.009839339379253265
780,"Mittwoch, 6. Mai 2020 15:22:29",H6 1,25.0,263.0,0.19,482.8,255.0,251.5,218.7,VAN#61_P3.txt,VAN61_P3,TS-013c,methacrylate,Poly-c-hexyl MA,C=C(C)C(=O)OC1CCCCC1,[CH2][C](C)(C(=O)OC1CCCCC1),30000.0,1.33,SEC13,92.0,2020-05-06 00:00:00,PVA,30,168.2359999999999,C3[C](C)(C(=O)OC1CCCCC1)[CH2][C](C)(C(=O)OC1CCCCC1)[CH2][C](C)(C(=O)OC1CCCCC1)[CH2][C](C)(C(=O)OC1CCCCC1)[CH2][C](C)(C(=O)OC1CCCCC1)[CH2][C](C)(C(=O)OC1CCCCC1)[CH2][C](C)(C(=O)OC1CCCCC1)[CH2][C](C)(C(=O)OC1CCCCC1)[CH2][C](C)(C(=O)OC1CCCCC1)[CH2][C](C)(C(=O)OC1CCCCC1)3,178.3209301219716,1,1,265.43333333333334,1.0,281.9471130371094,18.947113037109375,0.072042254893952
781,"Mittwoch, 6. Mai 2020 15:22:40",H6 2,25.0,257.2,0.085,441.5,298.3,285.5,212.0,VAN#61_P3.txt,VAN61_P3,TS-013c,methacrylate,Poly-c-hexyl MA,C=C(C)C(=O)OC1CCCCC1,[CH2][C](C)(C(=O)OC1CCCCC1),30000.0,1.33,SEC13,92.0,2020-05-06 00:00:00,PVA,30,168.2359999999999,C3[C](C)(C(=O)OC1CCCCC1)[CH2][C](C)(C(=O)OC1CCCCC1)[CH2][C](C)(C(=O)OC1CCCCC1)[CH2][C](C)(C(=O)OC1CCCCC1)[CH2][C](C)(C(=O)OC1CCCCC1)[CH2][C](C)(C(=O)OC1CCCCC1)[CH2][C](C)(C(=O)OC1CCCCC1)[CH2][C](C)(C(=O)OC1CCCCC1)[CH2][C](C)(C(=O)OC1CCCCC1)[CH2][C](C)(C(=O)OC1CCCCC1)3,178.3209301219716,1,1,265.43333333333334,1.0,281.9471130371094,24.747113037109386,0.09621739127958549
782,"Mittwoch, 6. Mai 2020 15:22:51",H6 3,25.0,257.1,0.081,427.7,292.6,281.9,219.8,VAN#61_P3.txt,VAN61_P3,TS-013c,methacrylate,Poly-c-hexyl MA,C=C(C)C(=O)OC1CCCCC1,[CH2][C](C)(C(=O)OC1CCCCC1),30000.0,1.33,SEC13,92.0,2020-05-06 00:00:00,PVA,30,168.2359999999999,C3[C](C)(C(=O)OC1CCCCC1)[CH2][C](C)(C(=O)OC1CCCCC1)[CH2][C](C)(C(=O)OC1CCCCC1)[CH2][C](C)(C(=O)OC1CCCCC1)[CH2][C](C)(C(=O)OC1CCCCC1)[CH2][C](C)(C(=O)OC1CCCCC1)[CH2][C](C)(C(=O)OC1CCCCC1)[CH2][C](C)(C(=O)OC1CCCCC1)[CH2][C](C)(C(=O)OC1CCCCC1)[CH2][C](C)(C(=O)OC1CCCCC1)3,178.3209301219716,1,1,265.43333333333334,1.0,281.9471130371094,24.847113037109352,0.09664376910583178
783,"Freitag, 14. Februar 2020 14:29:52",A4 1,25.0,288.0,0.168,298.8,412.4,351.5,195.4,VAN059_P3(TS-012c)_1.txt,VAN59_P3,TS-012c,methacrylate,Poly-i-Butyl MA,C=C(C)C(=O)OCC(C)C,[CH2][C](C)(C(=O)OCC(C)C),25000.0,1.15,SEC13,53.0,2020-02-14 00:00:00,PVA,1,142.19799999999995,C3[C](C)(C(=O)OCC(C)C)[CH2][C](C)(C(=O)OCC(C)C)[CH2][C](C)(C(=O)OCC(C)C)[CH2][C](C)(C(=O)OCC(C)C)[CH2][C](C)(C(=O)OCC(C)C)[CH2][C](C)(C(=O)OCC(C)C)[CH2][C](C)(C(=O)OCC(C)C)[CH2][C](C)(C(=O)OCC(C)C)[CH2][C](C)(C(=O)OCC(C)C)[CH2][C](C)(C(=O)OCC(C)C)3,175.81119284378124,1,1,282.76666666666665,1.0,280.402587890625,7.597412109375,0.026379903157552082
784,"Freitag, 14. Februar 2020 14:30:03",A4 2,25.0,278.8,0.17300000000000001,279.9,315.1,305.0,258.2,VAN059_P3(TS-012c)_1.txt,VAN59_P3,TS-012c,methacrylate,Poly-i-Butyl MA,C=C(C)C(=O)OCC(C)C,[CH2][C](C)(C(=O)OCC(C)C),25000.0,1.15,SEC13,53.0,2020-02-14 00:00:00,PVA,1,142.19799999999995,C3[C](C)(C(=O)OCC(C)C)[CH2][C](C)(C(=O)OCC(C)C)[CH2][C](C)(C(=O)OCC(C)C)[CH2][C](C)(C(=O)OCC(C)C)[CH2][C](C)(C(=O)OCC(C)C)[CH2][C](C)(C(=O)OCC(C)C)[CH2][C](C)(C(=O)OCC(C)C)[CH2][C](C)(C(=O)OCC(C)C)[CH2][C](C)(C(=O)OCC(C)C)[CH2][C](C)(C(=O)OCC(C)C)3,175.81119284378124,1,1,282.76666666666665,1.0,280.4026184082031,1.6026184082031136,0.005748272626266548
785,"Freitag, 14. Februar 2020 14:30:14",A4 3,25.0,289.9,0.124,296.3,356.0,335.4,150.0,VAN059_P3(TS-012c)_1.txt,VAN59_P3,TS-012c,methacrylate,Poly-i-Butyl MA,C=C(C)C(=O)OCC(C)C,[CH2][C](C)(C(=O)OCC(C)C),25000.0,1.15,SEC13,53.0,2020-02-14 00:00:00,PVA,1,142.19799999999995,C3[C](C)(C(=O)OCC(C)C)[CH2][C](C)(C(=O)OCC(C)C)[CH2][C](C)(C(=O)OCC(C)C)[CH2][C](C)(C(=O)OCC(C)C)[CH2][C](C)(C(=O)OCC(C)C)[CH2][C](C)(C(=O)OCC(C)C)[CH2][C](C)(C(=O)OCC(C)C)[CH2][C](C)(C(=O)OCC(C)C)[CH2][C](C)(C(=O)OCC(C)C)[CH2][C](C)(C(=O)OCC(C)C)3,175.81119284378124,1,1,282.76666666666665,1.0,280.402587890625,9.497412109374977,0.03276099382330106
786,"Freitag, 14. Februar 2020 14:30:56",A5 1,25.0,280.0,0.073,342.4,305.0,297.5,260.0,VAN059_P3(TS-012c)_1.txt,VAN59_P3,TS-012c,methacrylate,Poly-i-Butyl MA,C=C(C)C(=O)OCC(C)C,[CH2][C](C)(C(=O)OCC(C)C),25000.0,1.15,SEC13,53.0,2020-02-14 00:00:00,PVA,1,142.19799999999995,C3[C](C)(C(=O)OCC(C)C)[CH2][C](C)(C(=O)OCC(C)C)[CH2][C](C)(C(=O)OCC(C)C)[CH2][C](C)(C(=O)OCC(C)C)[CH2][C](C)(C(=O)OCC(C)C)[CH2][C](C)(C(=O)OCC(C)C)[CH2][C](C)(C(=O)OCC(C)C)[CH2][C](C)(C(=O)OCC(C)C)[CH2][C](C)(C(=O)OCC(C)C)[CH2][C](C)(C(=O)OCC(C)C)3,175.81119284378124,1,1,282.76666666666665,1.0,280.4026184082031,0.402618408203125,0.001437922886439732
787,"Freitag, 14. Februar 2020 14:31:07",A5 2,25.0,269.5,0.10400000000000001,360.2,294.7,288.2,252.5,VAN059_P3(TS-012c)_1.txt,VAN59_P3,TS-012c,methacrylate,Poly-i-Butyl MA,C=C(C)C(=O)OCC(C)C,[CH2][C](C)(C(=O)OCC(C)C),25000.0,1.15,SEC13,53.0,2020-02-14 00:00:00,PVA,1,142.19799999999995,C3[C](C)(C(=O)OCC(C)C)[CH2][C](C)(C(=O)OCC(C)C)[CH2][C](C)(C(=O)OCC(C)C)[CH2][C](C)(C(=O)OCC(C)C)[CH2][C](C)(C(=O)OCC(C)C)[CH2][C](C)(C(=O)OCC(C)C)[CH2][C](C)(C(=O)OCC(C)C)[CH2][C](C)(C(=O)OCC(C)C)[CH2][C](C)(C(=O)OCC(C)C)[CH2][C](C)(C(=O)OCC(C)C)3,175.81119284378124,1,1,282.76666666666665,1.0,280.4026184082031,10.902618408203125,0.04045498481708024
788,"Freitag, 14. Februar 2020 14:31:18",A5 3,25.0,284.6,0.087,397.1,329.9,313.5,243.1,VAN059_P3(TS-012c)_1.txt,VAN59_P3,TS-012c,methacrylate,Poly-i-Butyl MA,C=C(C)C(=O)OCC(C)C,[CH2][C](C)(C(=O)OCC(C)C),25000.0,1.15,SEC13,53.0,2020-02-14 00:00:00,PVA,1,142.19799999999995,C3[C](C)(C(=O)OCC(C)C)[CH2][C](C)(C(=O)OCC(C)C)[CH2][C](C)(C(=O)OCC(C)C)[CH2][C](C)(C(=O)OCC(C)C)[CH2][C](C)(C(=O)OCC(C)C)[CH2][C](C)(C(=O)OCC(C)C)[CH2][C](C)(C(=O)OCC(C)C)[CH2][C](C)(C(=O)OCC(C)C)[CH2][C](C)(C(=O)OCC(C)C)[CH2][C](C)(C(=O)OCC(C)C)3,175.81119284378124,1,1,282.76666666666665,1.0,280.4026184082031,4.197381591796898,0.014748354152483828
789,"Freitag, 14. Februar 2020 14:32:00",A6 1,25.0,279.9,0.085,430.7,313.4,302.6,250.1,VAN059_P3(TS-012c)_1.txt,VAN59_P3,TS-012c,methacrylate,Poly-i-Butyl MA,C=C(C)C(=O)OCC(C)C,[CH2][C](C)(C(=O)OCC(C)C),25000.0,1.15,SEC13,53.0,2020-02-14 00:00:00,PVA,1,142.19799999999995,C3[C](C)(C(=O)OCC(C)C)[CH2][C](C)(C(=O)OCC(C)C)[CH2][C](C)(C(=O)OCC(C)C)[CH2][C](C)(C(=O)OCC(C)C)[CH2][C](C)(C(=O)OCC(C)C)[CH2][C](C)(C(=O)OCC(C)C)[CH2][C](C)(C(=O)OCC(C)C)[CH2][C](C)(C(=O)OCC(C)C)[CH2][C](C)(C(=O)OCC(C)C)[CH2][C](C)(C(=O)OCC(C)C)3,175.81119284378124,1,1,282.76666666666665,1.0,280.4026184082031,0.5026184082031477,0.0017957070675353618
790,"Freitag, 14. Februar 2020 14:32:11",A6 2,25.0,295.7,0.152,460.6,312.8,303.0,256.1,VAN059_P3(TS-012c)_1.txt,VAN59_P3,TS-012c,methacrylate,Poly-i-Butyl MA,C=C(C)C(=O)OCC(C)C,[CH2][C](C)(C(=O)OCC(C)C),25000.0,1.15,SEC13,53.0,2020-02-14 00:00:00,PVA,1,142.19799999999995,C3[C](C)(C(=O)OCC(C)C)[CH2][C](C)(C(=O)OCC(C)C)[CH2][C](C)(C(=O)OCC(C)C)[CH2][C](C)(C(=O)OCC(C)C)[CH2][C](C)(C(=O)OCC(C)C)[CH2][C](C)(C(=O)OCC(C)C)[CH2][C](C)(C(=O)OCC(C)C)[CH2][C](C)(C(=O)OCC(C)C)[CH2][C](C)(C(=O)OCC(C)C)[CH2][C](C)(C(=O)OCC(C)C)3,175.81119284378124,1,1,282.76666666666665,1.0,280.402587890625,15.297412109374989,0.051732878286692555
791,"Freitag, 14. Februar 2020 14:32:22",A6 3,25.0,278.5,0.063,440.5,302.1,294.9,257.6,VAN059_P3(TS-012c)_1.txt,VAN59_P3,TS-012c,methacrylate,Poly-i-Butyl MA,C=C(C)C(=O)OCC(C)C,[CH2][C](C)(C(=O)OCC(C)C),25000.0,1.15,SEC13,53.0,2020-02-14 00:00:00,PVA,1,142.19799999999995,C3[C](C)(C(=O)OCC(C)C)[CH2][C](C)(C(=O)OCC(C)C)[CH2][C](C)(C(=O)OCC(C)C)[CH2][C](C)(C(=O)OCC(C)C)[CH2][C](C)(C(=O)OCC(C)C)[CH2][C](C)(C(=O)OCC(C)C)[CH2][C](C)(C(=O)OCC(C)C)[CH2][C](C)(C(=O)OCC(C)C)[CH2][C](C)(C(=O)OCC(C)C)[CH2][C](C)(C(=O)OCC(C)C)3,175.81119284378124,1,1,282.76666666666665,1.0,280.4026184082031,1.902618408203125,0.006831663943278725
792,"Freitag, 14. Februar 2020 14:36:38",B4 1,25.0,328.7,0.061,496.8,372.7,353.5,293.6,VAN059_P3(TS-012c)_1.txt,VAN59_P3,TS-012c,methacrylate,Poly-i-Butyl MA,C=C(C)C(=O)OCC(C)C,[CH2][C](C)(C(=O)OCC(C)C),25000.0,1.15,SEC13,53.0,2020-02-14 00:00:00,PVA,3,142.19799999999995,C3[C](C)(C(=O)OCC(C)C)[CH2][C](C)(C(=O)OCC(C)C)[CH2][C](C)(C(=O)OCC(C)C)[CH2][C](C)(C(=O)OCC(C)C)[CH2][C](C)(C(=O)OCC(C)C)[CH2][C](C)(C(=O)OCC(C)C)[CH2][C](C)(C(=O)OCC(C)C)[CH2][C](C)(C(=O)OCC(C)C)[CH2][C](C)(C(=O)OCC(C)C)[CH2][C](C)(C(=O)OCC(C)C)3,175.81119284378124,1,1,323.26666666666665,1.0,305.0177001953125,23.68229980468749,0.0720483717818299
793,"Freitag, 14. Februar 2020 14:36:49",B4 2,25.0,325.0,0.053,462.0,368.3,349.7,288.7,VAN059_P3(TS-012c)_1.txt,VAN59_P3,TS-012c,methacrylate,Poly-i-Butyl MA,C=C(C)C(=O)OCC(C)C,[CH2][C](C)(C(=O)OCC(C)C),25000.0,1.15,SEC13,53.0,2020-02-14 00:00:00,PVA,3,142.19799999999995,C3[C](C)(C(=O)OCC(C)C)[CH2][C](C)(C(=O)OCC(C)C)[CH2][C](C)(C(=O)OCC(C)C)[CH2][C](C)(C(=O)OCC(C)C)[CH2][C](C)(C(=O)OCC(C)C)[CH2][C](C)(C(=O)OCC(C)C)[CH2][C](C)(C(=O)OCC(C)C)[CH2][C](C)(C(=O)OCC(C)C)[CH2][C](C)(C(=O)OCC(C)C)[CH2][C](C)(C(=O)OCC(C)C)3,175.81119284378124,1,1,323.26666666666665,1.0,305.0176696777344,19.982330322265625,0.06148409329927885
794,"Freitag, 14. Februar 2020 14:37:00",B4 3,25.0,325.7,0.016,426.4,346.8,336.4,302.6,VAN059_P3(TS-012c)_1.txt,VAN59_P3,TS-012c,methacrylate,Poly-i-Butyl MA,C=C(C)C(=O)OCC(C)C,[CH2][C](C)(C(=O)OCC(C)C),25000.0,1.15,SEC13,53.0,2020-02-14 00:00:00,PVA,3,142.19799999999995,C3[C](C)(C(=O)OCC(C)C)[CH2][C](C)(C(=O)OCC(C)C)[CH2][C](C)(C(=O)OCC(C)C)[CH2][C](C)(C(=O)OCC(C)C)[CH2][C](C)(C(=O)OCC(C)C)[CH2][C](C)(C(=O)OCC(C)C)[CH2][C](C)(C(=O)OCC(C)C)[CH2][C](C)(C(=O)OCC(C)C)[CH2][C](C)(C(=O)OCC(C)C)[CH2][C](C)(C(=O)OCC(C)C)3,175.81119284378124,1,1,323.26666666666665,1.0,305.01763916015625,20.68236083984374,0.06350126140572226
795,"Freitag, 14. Februar 2020 14:37:40",B5 1,25.0,319.5,0.19699999999999998,239.5,567.8,387.0,273.1,VAN059_P3(TS-012c)_1.txt,VAN59_P3,TS-012c,methacrylate,Poly-i-Butyl MA,C=C(C)C(=O)OCC(C)C,[CH2][C](C)(C(=O)OCC(C)C),25000.0,1.15,SEC13,53.0,2020-02-14 00:00:00,PVA,3,142.19799999999995,C3[C](C)(C(=O)OCC(C)C)[CH2][C](C)(C(=O)OCC(C)C)[CH2][C](C)(C(=O)OCC(C)C)[CH2][C](C)(C(=O)OCC(C)C)[CH2][C](C)(C(=O)OCC(C)C)[CH2][C](C)(C(=O)OCC(C)C)[CH2][C](C)(C(=O)OCC(C)C)[CH2][C](C)(C(=O)OCC(C)C)[CH2][C](C)(C(=O)OCC(C)C)[CH2][C](C)(C(=O)OCC(C)C)3,175.81119284378124,1,1,323.26666666666665,1.0,305.01763916015625,14.48236083984375,0.045328202941607984
796,"Freitag, 14. Februar 2020 14:37:51",B5 2,25.0,319.3,0.046,247.0,356.7,341.0,287.3,VAN059_P3(TS-012c)_1.txt,VAN59_P3,TS-012c,methacrylate,Poly-i-Butyl MA,C=C(C)C(=O)OCC(C)C,[CH2][C](C)(C(=O)OCC(C)C),25000.0,1.15,SEC13,53.0,2020-02-14 00:00:00,PVA,3,142.19799999999995,C3[C](C)(C(=O)OCC(C)C)[CH2][C](C)(C(=O)OCC(C)C)[CH2][C](C)(C(=O)OCC(C)C)[CH2][C](C)(C(=O)OCC(C)C)[CH2][C](C)(C(=O)OCC(C)C)[CH2][C](C)(C(=O)OCC(C)C)[CH2][C](C)(C(=O)OCC(C)C)[CH2][C](C)(C(=O)OCC(C)C)[CH2][C](C)(C(=O)OCC(C)C)[CH2][C](C)(C(=O)OCC(C)C)3,175.81119284378124,1,1,323.26666666666665,1.0,305.01763916015625,14.282360839843761,0.044730224991681056
797,"Freitag, 14. Februar 2020 14:38:02",B5 3,25.0,331.2,0.046,225.6,370.8,353.3,298.0,VAN059_P3(TS-012c)_1.txt,VAN59_P3,TS-012c,methacrylate,Poly-i-Butyl MA,C=C(C)C(=O)OCC(C)C,[CH2][C](C)(C(=O)OCC(C)C),25000.0,1.15,SEC13,53.0,2020-02-14 00:00:00,PVA,3,142.19799999999995,C3[C](C)(C(=O)OCC(C)C)[CH2][C](C)(C(=O)OCC(C)C)[CH2][C](C)(C(=O)OCC(C)C)[CH2][C](C)(C(=O)OCC(C)C)[CH2][C](C)(C(=O)OCC(C)C)[CH2][C](C)(C(=O)OCC(C)C)[CH2][C](C)(C(=O)OCC(C)C)[CH2][C](C)(C(=O)OCC(C)C)[CH2][C](C)(C(=O)OCC(C)C)[CH2][C](C)(C(=O)OCC(C)C)3,175.81119284378124,1,1,323.26666666666665,1.0,305.0177001953125,26.18229980468749,0.07905283757453953
798,"Freitag, 14. Februar 2020 14:38:41",B6 1,25.0,321.7,0.205,245.1,356.6,341.3,290.2,VAN059_P3(TS-012c)_1.txt,VAN59_P3,TS-012c,methacrylate,Poly-i-Butyl MA,C=C(C)C(=O)OCC(C)C,[CH2][C](C)(C(=O)OCC(C)C),25000.0,1.15,SEC13,53.0,2020-02-14 00:00:00,PVA,3,142.19799999999995,C3[C](C)(C(=O)OCC(C)C)[CH2][C](C)(C(=O)OCC(C)C)[CH2][C](C)(C(=O)OCC(C)C)[CH2][C](C)(C(=O)OCC(C)C)[CH2][C](C)(C(=O)OCC(C)C)[CH2][C](C)(C(=O)OCC(C)C)[CH2][C](C)(C(=O)OCC(C)C)[CH2][C](C)(C(=O)OCC(C)C)[CH2][C](C)(C(=O)OCC(C)C)[CH2][C](C)(C(=O)OCC(C)C)3,175.81119284378124,1,1,323.26666666666665,1.0,305.01763916015625,16.68236083984374,0.05185688790750308
799,"Freitag, 14. Februar 2020 14:38:52",B6 2,25.0,317.6,0.037000000000000005,239.6,346.5,334.6,290.8,VAN059_P3(TS-012c)_1.txt,VAN59_P3,TS-012c,methacrylate,Poly-i-Butyl MA,C=C(C)C(=O)OCC(C)C,[CH2][C](C)(C(=O)OCC(C)C),25000.0,1.15,SEC13,53.0,2020-02-14 00:00:00,PVA,3,142.19799999999995,C3[C](C)(C(=O)OCC(C)C)[CH2][C](C)(C(=O)OCC(C)C)[CH2][C](C)(C(=O)OCC(C)C)[CH2][C](C)(C(=O)OCC(C)C)[CH2][C](C)(C(=O)OCC(C)C)[CH2][C](C)(C(=O)OCC(C)C)[CH2][C](C)(C(=O)OCC(C)C)[CH2][C](C)(C(=O)OCC(C)C)[CH2][C](C)(C(=O)OCC(C)C)[CH2][C](C)(C(=O)OCC(C)C)3,175.81119284378124,1,1,323.26666666666665,1.0,305.0176696777344,12.582330322265648,0.03961690907514372
800,"Freitag, 14. Februar 2020 14:39:03",B6 3,25.0,320.7,0.151,238.2,382.0,358.6,291.3,VAN059_P3(TS-012c)_1.txt,VAN59_P3,TS-012c,methacrylate,Poly-i-Butyl MA,C=C(C)C(=O)OCC(C)C,[CH2][C](C)(C(=O)OCC(C)C),25000.0,1.15,SEC13,53.0,2020-02-14 00:00:00,PVA,3,142.19799999999995,C3[C](C)(C(=O)OCC(C)C)[CH2][C](C)(C(=O)OCC(C)C)[CH2][C](C)(C(=O)OCC(C)C)[CH2][C](C)(C(=O)OCC(C)C)[CH2][C](C)(C(=O)OCC(C)C)[CH2][C](C)(C(=O)OCC(C)C)[CH2][C](C)(C(=O)OCC(C)C)[CH2][C](C)(C(=O)OCC(C)C)[CH2][C](C)(C(=O)OCC(C)C)[CH2][C](C)(C(=O)OCC(C)C)3,175.81119284378124,1,1,323.26666666666665,1.0,305.01763916015625,15.682360839843739,0.04890040798205095
801,"Freitag, 14. Februar 2020 14:45:29",C4 1,25.0,349.0,0.127,401.0,454.1,401.9,301.5,VAN059_P3(TS-012c)_1.txt,VAN59_P3,TS-012c,methacrylate,Poly-i-Butyl MA,C=C(C)C(=O)OCC(C)C,[CH2][C](C)(C(=O)OCC(C)C),25000.0,1.15,SEC13,53.0,2020-02-14 00:00:00,PVA,5,142.19799999999995,C3[C](C)(C(=O)OCC(C)C)[CH2][C](C)(C(=O)OCC(C)C)[CH2][C](C)(C(=O)OCC(C)C)[CH2][C](C)(C(=O)OCC(C)C)[CH2][C](C)(C(=O)OCC(C)C)[CH2][C](C)(C(=O)OCC(C)C)[CH2][C](C)(C(=O)OCC(C)C)[CH2][C](C)(C(=O)OCC(C)C)[CH2][C](C)(C(=O)OCC(C)C)[CH2][C](C)(C(=O)OCC(C)C)3,175.81119284378124,1,1,336.3888888888889,1.0,314.64984130859375,34.35015869140625,0.09842452347107808
802,"Freitag, 14. Februar 2020 14:45:40",C4 2,25.0,333.9,0.183,375.9,370.9,355.9,313.0,VAN059_P3(TS-012c)_1.txt,VAN59_P3,TS-012c,methacrylate,Poly-i-Butyl MA,C=C(C)C(=O)OCC(C)C,[CH2][C](C)(C(=O)OCC(C)C),25000.0,1.15,SEC13,53.0,2020-02-14 00:00:00,PVA,5,142.19799999999995,C3[C](C)(C(=O)OCC(C)C)[CH2][C](C)(C(=O)OCC(C)C)[CH2][C](C)(C(=O)OCC(C)C)[CH2][C](C)(C(=O)OCC(C)C)[CH2][C](C)(C(=O)OCC(C)C)[CH2][C](C)(C(=O)OCC(C)C)[CH2][C](C)(C(=O)OCC(C)C)[CH2][C](C)(C(=O)OCC(C)C)[CH2][C](C)(C(=O)OCC(C)C)[CH2][C](C)(C(=O)OCC(C)C)3,175.81119284378124,1,1,336.3888888888889,1.0,314.64984130859375,19.250158691406227,0.0576524668805218
803,"Freitag, 14. Februar 2020 14:45:51",C4 3,25.0,330.6,0.012,373.4,351.8,342.5,314.4,VAN059_P3(TS-012c)_1.txt,VAN59_P3,TS-012c,methacrylate,Poly-i-Butyl MA,C=C(C)C(=O)OCC(C)C,[CH2][C](C)(C(=O)OCC(C)C),25000.0,1.15,SEC13,53.0,2020-02-14 00:00:00,PVA,5,142.19799999999995,C3[C](C)(C(=O)OCC(C)C)[CH2][C](C)(C(=O)OCC(C)C)[CH2][C](C)(C(=O)OCC(C)C)[CH2][C](C)(C(=O)OCC(C)C)[CH2][C](C)(C(=O)OCC(C)C)[CH2][C](C)(C(=O)OCC(C)C)[CH2][C](C)(C(=O)OCC(C)C)[CH2][C](C)(C(=O)OCC(C)C)[CH2][C](C)(C(=O)OCC(C)C)[CH2][C](C)(C(=O)OCC(C)C)3,175.81119284378124,1,1,336.3888888888889,1.0,314.64984130859375,15.950158691406273,0.04824609404539102
804,"Freitag, 14. Februar 2020 14:46:47",C5 1,25.0,377.4,0.13,317.2,464.5,412.3,327.1,VAN059_P3(TS-012c)_1.txt,VAN59_P3,TS-012c,methacrylate,Poly-i-Butyl MA,C=C(C)C(=O)OCC(C)C,[CH2][C](C)(C(=O)OCC(C)C),25000.0,1.15,SEC13,53.0,2020-02-14 00:00:00,PVA,5,142.19799999999995,C3[C](C)(C(=O)OCC(C)C)[CH2][C](C)(C(=O)OCC(C)C)[CH2][C](C)(C(=O)OCC(C)C)[CH2][C](C)(C(=O)OCC(C)C)[CH2][C](C)(C(=O)OCC(C)C)[CH2][C](C)(C(=O)OCC(C)C)[CH2][C](C)(C(=O)OCC(C)C)[CH2][C](C)(C(=O)OCC(C)C)[CH2][C](C)(C(=O)OCC(C)C)[CH2][C](C)(C(=O)OCC(C)C)3,175.81119284378124,1,1,336.3888888888889,1.0,314.64984130859375,62.75015869140623,0.1662696308728305
805,"Freitag, 14. Februar 2020 14:46:58",C5 2,25.0,364.7,0.168,316.0,592.2,445.8,283.5,VAN059_P3(TS-012c)_1.txt,VAN59_P3,TS-012c,methacrylate,Poly-i-Butyl MA,C=C(C)C(=O)OCC(C)C,[CH2][C](C)(C(=O)OCC(C)C),25000.0,1.15,SEC13,53.0,2020-02-14 00:00:00,PVA,5,142.19799999999995,C3[C](C)(C(=O)OCC(C)C)[CH2][C](C)(C(=O)OCC(C)C)[CH2][C](C)(C(=O)OCC(C)C)[CH2][C](C)(C(=O)OCC(C)C)[CH2][C](C)(C(=O)OCC(C)C)[CH2][C](C)(C(=O)OCC(C)C)[CH2][C](C)(C(=O)OCC(C)C)[CH2][C](C)(C(=O)OCC(C)C)[CH2][C](C)(C(=O)OCC(C)C)[CH2][C](C)(C(=O)OCC(C)C)3,175.81119284378124,1,1,336.3888888888889,1.0,314.64984130859375,50.05015869140624,0.137236519581591
806,"Freitag, 14. Februar 2020 14:47:09",C5 3,25.0,362.2,0.182,307.2,730.5,513.5,289.1,VAN059_P3(TS-012c)_1.txt,VAN59_P3,TS-012c,methacrylate,Poly-i-Butyl MA,C=C(C)C(=O)OCC(C)C,[CH2][C](C)(C(=O)OCC(C)C),25000.0,1.15,SEC13,53.0,2020-02-14 00:00:00,PVA,5,142.19799999999995,C3[C](C)(C(=O)OCC(C)C)[CH2][C](C)(C(=O)OCC(C)C)[CH2][C](C)(C(=O)OCC(C)C)[CH2][C](C)(C(=O)OCC(C)C)[CH2][C](C)(C(=O)OCC(C)C)[CH2][C](C)(C(=O)OCC(C)C)[CH2][C](C)(C(=O)OCC(C)C)[CH2][C](C)(C(=O)OCC(C)C)[CH2][C](C)(C(=O)OCC(C)C)[CH2][C](C)(C(=O)OCC(C)C)3,175.81119284378124,1,1,336.3888888888889,1.0,314.64984130859375,47.55015869140624,0.1312814983197301
807,"Freitag, 14. Februar 2020 14:47:54",C6 1,25.0,302.9,0.13699999999999998,266.1,382.2,340.4,243.0,VAN059_P3(TS-012c)_1.txt,VAN59_P3,TS-012c,methacrylate,Poly-i-Butyl MA,C=C(C)C(=O)OCC(C)C,[CH2][C](C)(C(=O)OCC(C)C),25000.0,1.15,SEC13,53.0,2020-02-14 00:00:00,PVA,5,142.19799999999995,C3[C](C)(C(=O)OCC(C)C)[CH2][C](C)(C(=O)OCC(C)C)[CH2][C](C)(C(=O)OCC(C)C)[CH2][C](C)(C(=O)OCC(C)C)[CH2][C](C)(C(=O)OCC(C)C)[CH2][C](C)(C(=O)OCC(C)C)[CH2][C](C)(C(=O)OCC(C)C)[CH2][C](C)(C(=O)OCC(C)C)[CH2][C](C)(C(=O)OCC(C)C)[CH2][C](C)(C(=O)OCC(C)C)3,175.81119284378124,1,1,336.3888888888889,1.0,314.64984130859375,11.749841308593773,0.03879115651566119
808,"Freitag, 14. Februar 2020 14:48:05",C6 2,25.0,302.4,0.037000000000000005,256.0,331.5,320.9,277.9,VAN059_P3(TS-012c)_1.txt,VAN59_P3,TS-012c,methacrylate,Poly-i-Butyl MA,C=C(C)C(=O)OCC(C)C,[CH2][C](C)(C(=O)OCC(C)C),25000.0,1.15,SEC13,53.0,2020-02-14 00:00:00,PVA,5,142.19799999999995,C3[C](C)(C(=O)OCC(C)C)[CH2][C](C)(C(=O)OCC(C)C)[CH2][C](C)(C(=O)OCC(C)C)[CH2][C](C)(C(=O)OCC(C)C)[CH2][C](C)(C(=O)OCC(C)C)[CH2][C](C)(C(=O)OCC(C)C)[CH2][C](C)(C(=O)OCC(C)C)[CH2][C](C)(C(=O)OCC(C)C)[CH2][C](C)(C(=O)OCC(C)C)[CH2][C](C)(C(=O)OCC(C)C)3,175.81119284378124,1,1,336.3888888888889,1.0,314.64984130859375,12.249841308593773,0.04050873448609052
809,"Freitag, 14. Februar 2020 14:48:16",C6 3,25.0,304.4,0.135,248.6,340.1,323.9,262.7,VAN059_P3(TS-012c)_1.txt,VAN59_P3,TS-012c,methacrylate,Poly-i-Butyl MA,C=C(C)C(=O)OCC(C)C,[CH2][C](C)(C(=O)OCC(C)C),25000.0,1.15,SEC13,53.0,2020-02-14 00:00:00,PVA,5,142.19799999999995,C3[C](C)(C(=O)OCC(C)C)[CH2][C](C)(C(=O)OCC(C)C)[CH2][C](C)(C(=O)OCC(C)C)[CH2][C](C)(C(=O)OCC(C)C)[CH2][C](C)(C(=O)OCC(C)C)[CH2][C](C)(C(=O)OCC(C)C)[CH2][C](C)(C(=O)OCC(C)C)[CH2][C](C)(C(=O)OCC(C)C)[CH2][C](C)(C(=O)OCC(C)C)[CH2][C](C)(C(=O)OCC(C)C)3,175.81119284378124,1,1,336.3888888888889,1.0,314.64984130859375,10.249841308593773,0.03367227762350123
810,"Freitag, 14. Februar 2020 14:49:03",D1 1,25.0,246.0,0.212,358.8,484.9,307.4,208.8,VAN059_P3(TS-012c)_1.txt,VAN59_P3,TS-012c,methacrylate,Poly-i-Butyl MA,C=C(C)C(=O)OCC(C)C,[CH2][C](C)(C(=O)OCC(C)C),25000.0,1.15,SEC13,53.0,2020-02-14 00:00:00,None,8,142.19799999999995,C3[C](C)(C(=O)OCC(C)C)[CH2][C](C)(C(=O)OCC(C)C)[CH2][C](C)(C(=O)OCC(C)C)[CH2][C](C)(C(=O)OCC(C)C)[CH2][C](C)(C(=O)OCC(C)C)[CH2][C](C)(C(=O)OCC(C)C)[CH2][C](C)(C(=O)OCC(C)C)[CH2][C](C)(C(=O)OCC(C)C)[CH2][C](C)(C(=O)OCC(C)C)[CH2][C](C)(C(=O)OCC(C)C)3,175.81119284378124,0,1,255.5,0.3055555555555555,252.92259216308594,6.9225921630859375,0.028140618549129828
811,"Freitag, 14. Februar 2020 14:49:14",D1 2,25.0,239.3,0.133,376.8,248.3,243.9,196.7,VAN059_P3(TS-012c)_1.txt,VAN59_P3,TS-012c,methacrylate,Poly-i-Butyl MA,C=C(C)C(=O)OCC(C)C,[CH2][C](C)(C(=O)OCC(C)C),25000.0,1.15,SEC13,53.0,2020-02-14 00:00:00,None,8,142.19799999999995,C3[C](C)(C(=O)OCC(C)C)[CH2][C](C)(C(=O)OCC(C)C)[CH2][C](C)(C(=O)OCC(C)C)[CH2][C](C)(C(=O)OCC(C)C)[CH2][C](C)(C(=O)OCC(C)C)[CH2][C](C)(C(=O)OCC(C)C)[CH2][C](C)(C(=O)OCC(C)C)[CH2][C](C)(C(=O)OCC(C)C)[CH2][C](C)(C(=O)OCC(C)C)[CH2][C](C)(C(=O)OCC(C)C)3,175.81119284378124,0,1,255.5,0.3055555555555555,252.9225616455078,13.622561645507801,0.05692670975974844
812,"Freitag, 14. Februar 2020 14:49:25",D1 3,25.0,238.2,0.132,367.3,276.4,266.2,194.7,VAN059_P3(TS-012c)_1.txt,VAN59_P3,TS-012c,methacrylate,Poly-i-Butyl MA,C=C(C)C(=O)OCC(C)C,[CH2][C](C)(C(=O)OCC(C)C),25000.0,1.15,SEC13,53.0,2020-02-14 00:00:00,None,8,142.19799999999995,C3[C](C)(C(=O)OCC(C)C)[CH2][C](C)(C(=O)OCC(C)C)[CH2][C](C)(C(=O)OCC(C)C)[CH2][C](C)(C(=O)OCC(C)C)[CH2][C](C)(C(=O)OCC(C)C)[CH2][C](C)(C(=O)OCC(C)C)[CH2][C](C)(C(=O)OCC(C)C)[CH2][C](C)(C(=O)OCC(C)C)[CH2][C](C)(C(=O)OCC(C)C)[CH2][C](C)(C(=O)OCC(C)C)3,175.81119284378124,0,1,255.5,0.3055555555555555,252.922607421875,14.722607421875011,0.06180775575934094
813,"Freitag, 14. Februar 2020 14:50:13",D2 1,25.0,259.9,0.17300000000000001,376.1,340.3,315.8,217.4,VAN059_P3(TS-012c)_1.txt,VAN59_P3,TS-012c,methacrylate,Poly-i-Butyl MA,C=C(C)C(=O)OCC(C)C,[CH2][C](C)(C(=O)OCC(C)C),25000.0,1.15,SEC13,53.0,2020-02-14 00:00:00,None,8,142.19799999999995,C3[C](C)(C(=O)OCC(C)C)[CH2][C](C)(C(=O)OCC(C)C)[CH2][C](C)(C(=O)OCC(C)C)[CH2][C](C)(C(=O)OCC(C)C)[CH2][C](C)(C(=O)OCC(C)C)[CH2][C](C)(C(=O)OCC(C)C)[CH2][C](C)(C(=O)OCC(C)C)[CH2][C](C)(C(=O)OCC(C)C)[CH2][C](C)(C(=O)OCC(C)C)[CH2][C](C)(C(=O)OCC(C)C)3,175.81119284378124,0,1,255.5,0.3055555555555555,252.92259216308594,6.97740783691404,0.026846509568734283
814,"Freitag, 14. Februar 2020 14:50:23",D2 2,25.0,253.2,0.132,365.3,304.1,289.5,210.5,VAN059_P3(TS-012c)_1.txt,VAN59_P3,TS-012c,methacrylate,Poly-i-Butyl MA,C=C(C)C(=O)OCC(C)C,[CH2][C](C)(C(=O)OCC(C)C),25000.0,1.15,SEC13,53.0,2020-02-14 00:00:00,None,8,142.19799999999995,C3[C](C)(C(=O)OCC(C)C)[CH2][C](C)(C(=O)OCC(C)C)[CH2][C](C)(C(=O)OCC(C)C)[CH2][C](C)(C(=O)OCC(C)C)[CH2][C](C)(C(=O)OCC(C)C)[CH2][C](C)(C(=O)OCC(C)C)[CH2][C](C)(C(=O)OCC(C)C)[CH2][C](C)(C(=O)OCC(C)C)[CH2][C](C)(C(=O)OCC(C)C)[CH2][C](C)(C(=O)OCC(C)C)3,175.81119284378124,0,1,255.5,0.3055555555555555,252.92257690429688,0.27742309570311363,0.0010956678345304645
815,"Freitag, 14. Februar 2020 14:50:34",D2 3,25.0,246.8,0.239,364.3,928.3,460.7,189.5,VAN059_P3(TS-012c)_1.txt,VAN59_P3,TS-012c,methacrylate,Poly-i-Butyl MA,C=C(C)C(=O)OCC(C)C,[CH2][C](C)(C(=O)OCC(C)C),25000.0,1.15,SEC13,53.0,2020-02-14 00:00:00,None,8,142.19799999999995,C3[C](C)(C(=O)OCC(C)C)[CH2][C](C)(C(=O)OCC(C)C)[CH2][C](C)(C(=O)OCC(C)C)[CH2][C](C)(C(=O)OCC(C)C)[CH2][C](C)(C(=O)OCC(C)C)[CH2][C](C)(C(=O)OCC(C)C)[CH2][C](C)(C(=O)OCC(C)C)[CH2][C](C)(C(=O)OCC(C)C)[CH2][C](C)(C(=O)OCC(C)C)[CH2][C](C)(C(=O)OCC(C)C)3,175.81119284378124,0,1,255.5,0.3055555555555555,252.92259216308594,6.122592163085926,0.024807909899051562
