Repository: JulianKimmig/nanoparticle_size_prediction

File: pretrained/np_model_12/evaluation/train_df.csv (part 14 of 40)
index,measurment_data,sample,temperature,z_average,dispersity,mean_count_rate,volume_mean,intensity_mean,number_mean,file,np_formulation,substance_code,polymer_class,polymer,smiles_monomer,smiles_ru,mn,pdi,mn_method,tg,date,additive,polymer_concentration,mass_ru,circular_smiles_10,dp,with_pva,valid,mean_z_average,roll_valid,predicted_z_average,error,rel_error
816,"Freitag, 14. Februar 2020 14:51:08",D3 1,25.0,277.8,0.20600000000000002,325.4,752.3,428.9,218.3,VAN059_P3(TS-012c)_1.txt,VAN59_P3,TS-012c,methacrylate,Poly-i-Butyl MA,C=C(C)C(=O)OCC(C)C,[CH2][C](C)(C(=O)OCC(C)C),25000.0,1.15,SEC13,53.0,2020-02-14 00:00:00,None,8,142.19799999999995,C3[C](C)(C(=O)OCC(C)C)[CH2][C](C)(C(=O)OCC(C)C)[CH2][C](C)(C(=O)OCC(C)C)[CH2][C](C)(C(=O)OCC(C)C)[CH2][C](C)(C(=O)OCC(C)C)[CH2][C](C)(C(=O)OCC(C)C)[CH2][C](C)(C(=O)OCC(C)C)[CH2][C](C)(C(=O)OCC(C)C)[CH2][C](C)(C(=O)OCC(C)C)[CH2][C](C)(C(=O)OCC(C)C)3,175.81119284378124,0,1,255.5,0.3055555555555555,252.92259216308594,24.877407836914074,0.08955150409256325
817,"Freitag, 14. Februar 2020 14:51:29",D3 3,25.0,282.8,0.132,319.4,352.1,319.6,228.0,VAN059_P3(TS-012c)_1.txt,VAN59_P3,TS-012c,methacrylate,Poly-i-Butyl MA,C=C(C)C(=O)OCC(C)C,[CH2][C](C)(C(=O)OCC(C)C),25000.0,1.15,SEC13,53.0,2020-02-14 00:00:00,None,8,142.19799999999995,C3[C](C)(C(=O)OCC(C)C)[CH2][C](C)(C(=O)OCC(C)C)[CH2][C](C)(C(=O)OCC(C)C)[CH2][C](C)(C(=O)OCC(C)C)[CH2][C](C)(C(=O)OCC(C)C)[CH2][C](C)(C(=O)OCC(C)C)[CH2][C](C)(C(=O)OCC(C)C)[CH2][C](C)(C(=O)OCC(C)C)[CH2][C](C)(C(=O)OCC(C)C)[CH2][C](C)(C(=O)OCC(C)C)3,175.81119284378124,0,1,255.5,0.3055555555555555,252.92259216308594,29.877407836914074,0.10564854256334538
818,"Freitag, 14. Februar 2020 14:52:35",D4 1,25.0,340.1,0.138,316.0,398.2,374.8,315.4,VAN059_P3(TS-012c)_1.txt,VAN59_P3,TS-012c,methacrylate,Poly-i-Butyl MA,C=C(C)C(=O)OCC(C)C,[CH2][C](C)(C(=O)OCC(C)C),25000.0,1.15,SEC13,53.0,2020-02-14 00:00:00,PVA,8,142.19799999999995,C3[C](C)(C(=O)OCC(C)C)[CH2][C](C)(C(=O)OCC(C)C)[CH2][C](C)(C(=O)OCC(C)C)[CH2][C](C)(C(=O)OCC(C)C)[CH2][C](C)(C(=O)OCC(C)C)[CH2][C](C)(C(=O)OCC(C)C)[CH2][C](C)(C(=O)OCC(C)C)[CH2][C](C)(C(=O)OCC(C)C)[CH2][C](C)(C(=O)OCC(C)C)[CH2][C](C)(C(=O)OCC(C)C)3,175.81119284378124,1,1,355.8222222222222,1.0,329.32470703125,10.775292968750023,0.031682719696412884
819,"Freitag, 14. Februar 2020 14:52:46",D4 2,25.0,352.6,0.18600000000000005,330.8,394.1,370.0,305.7,VAN059_P3(TS-012c)_1.txt,VAN59_P3,TS-012c,methacrylate,Poly-i-Butyl MA,C=C(C)C(=O)OCC(C)C,[CH2][C](C)(C(=O)OCC(C)C),25000.0,1.15,SEC13,53.0,2020-02-14 00:00:00,PVA,8,142.19799999999995,C3[C](C)(C(=O)OCC(C)C)[CH2][C](C)(C(=O)OCC(C)C)[CH2][C](C)(C(=O)OCC(C)C)[CH2][C](C)(C(=O)OCC(C)C)[CH2][C](C)(C(=O)OCC(C)C)[CH2][C](C)(C(=O)OCC(C)C)[CH2][C](C)(C(=O)OCC(C)C)[CH2][C](C)(C(=O)OCC(C)C)[CH2][C](C)(C(=O)OCC(C)C)[CH2][C](C)(C(=O)OCC(C)C)3,175.81119284378124,1,1,355.8222222222222,1.0,329.32470703125,23.275292968750023,0.06601047353587641
820,"Freitag, 14. Februar 2020 14:52:57",D4 3,25.0,355.0,0.052000000000000005,316.1,406.4,381.1,318.7,VAN059_P3(TS-012c)_1.txt,VAN59_P3,TS-012c,methacrylate,Poly-i-Butyl MA,C=C(C)C(=O)OCC(C)C,[CH2][C](C)(C(=O)OCC(C)C),25000.0,1.15,SEC13,53.0,2020-02-14 00:00:00,PVA,8,142.19799999999995,C3[C](C)(C(=O)OCC(C)C)[CH2][C](C)(C(=O)OCC(C)C)[CH2][C](C)(C(=O)OCC(C)C)[CH2][C](C)(C(=O)OCC(C)C)[CH2][C](C)(C(=O)OCC(C)C)[CH2][C](C)(C(=O)OCC(C)C)[CH2][C](C)(C(=O)OCC(C)C)[CH2][C](C)(C(=O)OCC(C)C)[CH2][C](C)(C(=O)OCC(C)C)[CH2][C](C)(C(=O)OCC(C)C)3,175.81119284378124,1,1,355.8222222222222,1.0,329.32470703125,25.67529296875,0.07232476892605634
821,"Freitag, 14. Februar 2020 14:53:47",D5 1,25.0,359.0,0.042,324.2,398.9,380.0,330.7,VAN059_P3(TS-012c)_1.txt,VAN59_P3,TS-012c,methacrylate,Poly-i-Butyl MA,C=C(C)C(=O)OCC(C)C,[CH2][C](C)(C(=O)OCC(C)C),25000.0,1.15,SEC13,53.0,2020-02-14 00:00:00,PVA,8,142.19799999999995,C3[C](C)(C(=O)OCC(C)C)[CH2][C](C)(C(=O)OCC(C)C)[CH2][C](C)(C(=O)OCC(C)C)[CH2][C](C)(C(=O)OCC(C)C)[CH2][C](C)(C(=O)OCC(C)C)[CH2][C](C)(C(=O)OCC(C)C)[CH2][C](C)(C(=O)OCC(C)C)[CH2][C](C)(C(=O)OCC(C)C)[CH2][C](C)(C(=O)OCC(C)C)[CH2][C](C)(C(=O)OCC(C)C)3,175.81119284378124,1,1,355.8222222222222,1.0,329.32470703125,29.67529296875,0.08266098319986072
822,"Freitag, 14. Februar 2020 14:53:58",D5 2,25.0,359.1,0.105,315.4,446.0,396.9,310.1,VAN059_P3(TS-012c)_1.txt,VAN59_P3,TS-012c,methacrylate,Poly-i-Butyl MA,C=C(C)C(=O)OCC(C)C,[CH2][C](C)(C(=O)OCC(C)C),25000.0,1.15,SEC13,53.0,2020-02-14 00:00:00,PVA,8,142.19799999999995,C3[C](C)(C(=O)OCC(C)C)[CH2][C](C)(C(=O)OCC(C)C)[CH2][C](C)(C(=O)OCC(C)C)[CH2][C](C)(C(=O)OCC(C)C)[CH2][C](C)(C(=O)OCC(C)C)[CH2][C](C)(C(=O)OCC(C)C)[CH2][C](C)(C(=O)OCC(C)C)[CH2][C](C)(C(=O)OCC(C)C)[CH2][C](C)(C(=O)OCC(C)C)[CH2][C](C)(C(=O)OCC(C)C)3,175.81119284378124,1,1,355.8222222222222,1.0,329.32470703125,29.775292968750023,0.0829164382309942
823,"Freitag, 14. Februar 2020 14:54:09",D5 3,25.0,361.8,0.192,307.8,745.3,531.9,278.5,VAN059_P3(TS-012c)_1.txt,VAN59_P3,TS-012c,methacrylate,Poly-i-Butyl MA,C=C(C)C(=O)OCC(C)C,[CH2][C](C)(C(=O)OCC(C)C),25000.0,1.15,SEC13,53.0,2020-02-14 00:00:00,PVA,8,142.19799999999995,C3[C](C)(C(=O)OCC(C)C)[CH2][C](C)(C(=O)OCC(C)C)[CH2][C](C)(C(=O)OCC(C)C)[CH2][C](C)(C(=O)OCC(C)C)[CH2][C](C)(C(=O)OCC(C)C)[CH2][C](C)(C(=O)OCC(C)C)[CH2][C](C)(C(=O)OCC(C)C)[CH2][C](C)(C(=O)OCC(C)C)[CH2][C](C)(C(=O)OCC(C)C)[CH2][C](C)(C(=O)OCC(C)C)3,175.81119284378124,1,1,355.8222222222222,1.0,329.32470703125,32.47529296875001,0.08976034540837483
824,"Freitag, 14. Februar 2020 14:55:09",D6 1,25.0,350.0,0.106,336.7,447.3,405.9,322.2,VAN059_P3(TS-012c)_1.txt,VAN59_P3,TS-012c,methacrylate,Poly-i-Butyl MA,C=C(C)C(=O)OCC(C)C,[CH2][C](C)(C(=O)OCC(C)C),25000.0,1.15,SEC13,53.0,2020-02-14 00:00:00,PVA,8,142.19799999999995,C3[C](C)(C(=O)OCC(C)C)[CH2][C](C)(C(=O)OCC(C)C)[CH2][C](C)(C(=O)OCC(C)C)[CH2][C](C)(C(=O)OCC(C)C)[CH2][C](C)(C(=O)OCC(C)C)[CH2][C](C)(C(=O)OCC(C)C)[CH2][C](C)(C(=O)OCC(C)C)[CH2][C](C)(C(=O)OCC(C)C)[CH2][C](C)(C(=O)OCC(C)C)[CH2][C](C)(C(=O)OCC(C)C)3,175.81119284378124,1,1,355.8222222222222,1.0,329.32470703125,20.67529296875,0.059072265625
825,"Freitag, 14. Februar 2020 14:55:19",D6 2,25.0,355.9,0.11900000000000001,314.9,351.4,340.5,305.5,VAN059_P3(TS-012c)_1.txt,VAN59_P3,TS-012c,methacrylate,Poly-i-Butyl MA,C=C(C)C(=O)OCC(C)C,[CH2][C](C)(C(=O)OCC(C)C),25000.0,1.15,SEC13,53.0,2020-02-14 00:00:00,PVA,8,142.19799999999995,C3[C](C)(C(=O)OCC(C)C)[CH2][C](C)(C(=O)OCC(C)C)[CH2][C](C)(C(=O)OCC(C)C)[CH2][C](C)(C(=O)OCC(C)C)[CH2][C](C)(C(=O)OCC(C)C)[CH2][C](C)(C(=O)OCC(C)C)[CH2][C](C)(C(=O)OCC(C)C)[CH2][C](C)(C(=O)OCC(C)C)[CH2][C](C)(C(=O)OCC(C)C)[CH2][C](C)(C(=O)OCC(C)C)3,175.81119284378124,1,1,355.8222222222222,1.0,329.32470703125,26.575292968749977,0.07467067425892099
826,"Freitag, 14. Februar 2020 14:55:30",D6 3,25.0,368.9,0.16399999999999998,311.1,550.7,444.5,307.9,VAN059_P3(TS-012c)_1.txt,VAN59_P3,TS-012c,methacrylate,Poly-i-Butyl MA,C=C(C)C(=O)OCC(C)C,[CH2][C](C)(C(=O)OCC(C)C),25000.0,1.15,SEC13,53.0,2020-02-14 00:00:00,PVA,8,142.19799999999995,C3[C](C)(C(=O)OCC(C)C)[CH2][C](C)(C(=O)OCC(C)C)[CH2][C](C)(C(=O)OCC(C)C)[CH2][C](C)(C(=O)OCC(C)C)[CH2][C](C)(C(=O)OCC(C)C)[CH2][C](C)(C(=O)OCC(C)C)[CH2][C](C)(C(=O)OCC(C)C)[CH2][C](C)(C(=O)OCC(C)C)[CH2][C](C)(C(=O)OCC(C)C)[CH2][C](C)(C(=O)OCC(C)C)3,175.81119284378124,1,1,355.8222222222222,1.0,329.32470703125,39.57529296874998,0.10727918939753316
827,"Freitag, 14. Februar 2020 14:57:19",E2 1,25.0,445.6,0.172,263.3,783.7,550.1,359.2,VAN059_P3(TS-012c)_1.txt,VAN59_P3,TS-012c,methacrylate,Poly-i-Butyl MA,C=C(C)C(=O)OCC(C)C,[CH2][C](C)(C(=O)OCC(C)C),25000.0,1.15,SEC13,53.0,2020-02-14 00:00:00,None,10,142.19799999999995,C3[C](C)(C(=O)OCC(C)C)[CH2][C](C)(C(=O)OCC(C)C)[CH2][C](C)(C(=O)OCC(C)C)[CH2][C](C)(C(=O)OCC(C)C)[CH2][C](C)(C(=O)OCC(C)C)[CH2][C](C)(C(=O)OCC(C)C)[CH2][C](C)(C(=O)OCC(C)C)[CH2][C](C)(C(=O)OCC(C)C)[CH2][C](C)(C(=O)OCC(C)C)[CH2][C](C)(C(=O)OCC(C)C)3,175.81119284378124,0,1,419.6333333333334,0.4074074074074074,259.61456298828125,185.98543701171877,0.4173820399724389
828,"Freitag, 14. Februar 2020 14:57:30",E2 2,25.0,422.8,0.217,264.1,485.6,439.9,368.6,VAN059_P3(TS-012c)_1.txt,VAN59_P3,TS-012c,methacrylate,Poly-i-Butyl MA,C=C(C)C(=O)OCC(C)C,[CH2][C](C)(C(=O)OCC(C)C),25000.0,1.15,SEC13,53.0,2020-02-14 00:00:00,None,10,142.19799999999995,C3[C](C)(C(=O)OCC(C)C)[CH2][C](C)(C(=O)OCC(C)C)[CH2][C](C)(C(=O)OCC(C)C)[CH2][C](C)(C(=O)OCC(C)C)[CH2][C](C)(C(=O)OCC(C)C)[CH2][C](C)(C(=O)OCC(C)C)[CH2][C](C)(C(=O)OCC(C)C)[CH2][C](C)(C(=O)OCC(C)C)[CH2][C](C)(C(=O)OCC(C)C)[CH2][C](C)(C(=O)OCC(C)C)3,175.81119284378124,0,1,419.6333333333334,0.4074074074074074,259.61456298828125,163.18543701171876,0.38596366369848334
829,"Freitag, 14. Februar 2020 14:57:41",E2 3,25.0,390.5,0.188,268.5,443.1,416.9,368.5,VAN059_P3(TS-012c)_1.txt,VAN59_P3,TS-012c,methacrylate,Poly-i-Butyl MA,C=C(C)C(=O)OCC(C)C,[CH2][C](C)(C(=O)OCC(C)C),25000.0,1.15,SEC13,53.0,2020-02-14 00:00:00,None,10,142.19799999999995,C3[C](C)(C(=O)OCC(C)C)[CH2][C](C)(C(=O)OCC(C)C)[CH2][C](C)(C(=O)OCC(C)C)[CH2][C](C)(C(=O)OCC(C)C)[CH2][C](C)(C(=O)OCC(C)C)[CH2][C](C)(C(=O)OCC(C)C)[CH2][C](C)(C(=O)OCC(C)C)[CH2][C](C)(C(=O)OCC(C)C)[CH2][C](C)(C(=O)OCC(C)C)[CH2][C](C)(C(=O)OCC(C)C)3,175.81119284378124,0,1,419.6333333333334,0.4074074074074074,259.6145935058594,130.88540649414062,0.335173896271807
830,"Freitag, 14. Februar 2020 14:59:21",E4 1,25.0,377.1,0.145,239.8,427.6,399.6,340.0,VAN059_P3(TS-012c)_1.txt,VAN59_P3,TS-012c,methacrylate,Poly-i-Butyl MA,C=C(C)C(=O)OCC(C)C,[CH2][C](C)(C(=O)OCC(C)C),25000.0,1.15,SEC13,53.0,2020-02-14 00:00:00,PVA,10,142.19799999999995,C3[C](C)(C(=O)OCC(C)C)[CH2][C](C)(C(=O)OCC(C)C)[CH2][C](C)(C(=O)OCC(C)C)[CH2][C](C)(C(=O)OCC(C)C)[CH2][C](C)(C(=O)OCC(C)C)[CH2][C](C)(C(=O)OCC(C)C)[CH2][C](C)(C(=O)OCC(C)C)[CH2][C](C)(C(=O)OCC(C)C)[CH2][C](C)(C(=O)OCC(C)C)[CH2][C](C)(C(=O)OCC(C)C)3,175.81119284378124,1,1,375.3666666666666,1.0,339.120361328125,37.97963867187502,0.10071503227757894
831,"Freitag, 14. Februar 2020 14:59:32",E4 2,25.0,381.7,0.04,251.2,439.1,409.2,347.2,VAN059_P3(TS-012c)_1.txt,VAN59_P3,TS-012c,methacrylate,Poly-i-Butyl MA,C=C(C)C(=O)OCC(C)C,[CH2][C](C)(C(=O)OCC(C)C),25000.0,1.15,SEC13,53.0,2020-02-14 00:00:00,PVA,10,142.19799999999995,C3[C](C)(C(=O)OCC(C)C)[CH2][C](C)(C(=O)OCC(C)C)[CH2][C](C)(C(=O)OCC(C)C)[CH2][C](C)(C(=O)OCC(C)C)[CH2][C](C)(C(=O)OCC(C)C)[CH2][C](C)(C(=O)OCC(C)C)[CH2][C](C)(C(=O)OCC(C)C)[CH2][C](C)(C(=O)OCC(C)C)[CH2][C](C)(C(=O)OCC(C)C)[CH2][C](C)(C(=O)OCC(C)C)3,175.81119284378124,1,1,375.3666666666666,1.0,339.12030029296875,42.57969970703124,0.11155278938179523
832,"Freitag, 14. Februar 2020 14:59:42",E4 3,25.0,384.7,0.129,238.6,448.4,420.1,366.4,VAN059_P3(TS-012c)_1.txt,VAN59_P3,TS-012c,methacrylate,Poly-i-Butyl MA,C=C(C)C(=O)OCC(C)C,[CH2][C](C)(C(=O)OCC(C)C),25000.0,1.15,SEC13,53.0,2020-02-14 00:00:00,PVA,10,142.19799999999995,C3[C](C)(C(=O)OCC(C)C)[CH2][C](C)(C(=O)OCC(C)C)[CH2][C](C)(C(=O)OCC(C)C)[CH2][C](C)(C(=O)OCC(C)C)[CH2][C](C)(C(=O)OCC(C)C)[CH2][C](C)(C(=O)OCC(C)C)[CH2][C](C)(C(=O)OCC(C)C)[CH2][C](C)(C(=O)OCC(C)C)[CH2][C](C)(C(=O)OCC(C)C)[CH2][C](C)(C(=O)OCC(C)C)3,175.81119284378124,1,1,375.3666666666666,1.0,339.120361328125,45.57963867187499,0.1184809947280348
833,"Freitag, 14. Februar 2020 15:00:18",E5 1,25.0,385.5,0.13,253.0,446.9,417.5,361.8,VAN059_P3(TS-012c)_1.txt,VAN59_P3,TS-012c,methacrylate,Poly-i-Butyl MA,C=C(C)C(=O)OCC(C)C,[CH2][C](C)(C(=O)OCC(C)C),25000.0,1.15,SEC13,53.0,2020-02-14 00:00:00,PVA,10,142.19799999999995,C3[C](C)(C(=O)OCC(C)C)[CH2][C](C)(C(=O)OCC(C)C)[CH2][C](C)(C(=O)OCC(C)C)[CH2][C](C)(C(=O)OCC(C)C)[CH2][C](C)(C(=O)OCC(C)C)[CH2][C](C)(C(=O)OCC(C)C)[CH2][C](C)(C(=O)OCC(C)C)[CH2][C](C)(C(=O)OCC(C)C)[CH2][C](C)(C(=O)OCC(C)C)[CH2][C](C)(C(=O)OCC(C)C)3,175.81119284378124,1,1,375.3666666666666,1.0,339.12030029296875,46.37969970703125,0.12031050507660505
834,"Freitag, 14. Februar 2020 15:00:29",E5 2,25.0,374.7,0.156,267.0,561.6,444.8,308.2,VAN059_P3(TS-012c)_1.txt,VAN59_P3,TS-012c,methacrylate,Poly-i-Butyl MA,C=C(C)C(=O)OCC(C)C,[CH2][C](C)(C(=O)OCC(C)C),25000.0,1.15,SEC13,53.0,2020-02-14 00:00:00,PVA,10,142.19799999999995,C3[C](C)(C(=O)OCC(C)C)[CH2][C](C)(C(=O)OCC(C)C)[CH2][C](C)(C(=O)OCC(C)C)[CH2][C](C)(C(=O)OCC(C)C)[CH2][C](C)(C(=O)OCC(C)C)[CH2][C](C)(C(=O)OCC(C)C)[CH2][C](C)(C(=O)OCC(C)C)[CH2][C](C)(C(=O)OCC(C)C)[CH2][C](C)(C(=O)OCC(C)C)[CH2][C](C)(C(=O)OCC(C)C)3,175.81119284378124,1,1,375.3666666666666,1.0,339.12030029296875,35.57969970703124,0.09495516334942952
835,"Freitag, 14. Februar 2020 15:00:40",E5 3,25.0,364.8,0.163,239.6,422.2,392.5,324.8,VAN059_P3(TS-012c)_1.txt,VAN59_P3,TS-012c,methacrylate,Poly-i-Butyl MA,C=C(C)C(=O)OCC(C)C,[CH2][C](C)(C(=O)OCC(C)C),25000.0,1.15,SEC13,53.0,2020-02-14 00:00:00,PVA,10,142.19799999999995,C3[C](C)(C(=O)OCC(C)C)[CH2][C](C)(C(=O)OCC(C)C)[CH2][C](C)(C(=O)OCC(C)C)[CH2][C](C)(C(=O)OCC(C)C)[CH2][C](C)(C(=O)OCC(C)C)[CH2][C](C)(C(=O)OCC(C)C)[CH2][C](C)(C(=O)OCC(C)C)[CH2][C](C)(C(=O)OCC(C)C)[CH2][C](C)(C(=O)OCC(C)C)[CH2][C](C)(C(=O)OCC(C)C)3,175.81119284378124,1,1,375.3666666666666,1.0,339.120361328125,25.67963867187501,0.0703937463593065
836,"Freitag, 14. Februar 2020 15:01:53",E6 1,25.0,361.2,0.08900000000000001,226.0,379.0,367.0,333.3,VAN059_P3(TS-012c)_1.txt,VAN59_P3,TS-012c,methacrylate,Poly-i-Butyl MA,C=C(C)C(=O)OCC(C)C,[CH2][C](C)(C(=O)OCC(C)C),25000.0,1.15,SEC13,53.0,2020-02-14 00:00:00,PVA,10,142.19799999999995,C3[C](C)(C(=O)OCC(C)C)[CH2][C](C)(C(=O)OCC(C)C)[CH2][C](C)(C(=O)OCC(C)C)[CH2][C](C)(C(=O)OCC(C)C)[CH2][C](C)(C(=O)OCC(C)C)[CH2][C](C)(C(=O)OCC(C)C)[CH2][C](C)(C(=O)OCC(C)C)[CH2][C](C)(C(=O)OCC(C)C)[CH2][C](C)(C(=O)OCC(C)C)[CH2][C](C)(C(=O)OCC(C)C)3,175.81119284378124,1,1,375.3666666666666,1.0,339.12030029296875,22.07969970703124,0.06112873673042979
837,"Freitag, 14. Februar 2020 15:02:04",E6 2,25.0,344.5,0.11199999999999999,220.9,394.3,369.0,303.3,VAN059_P3(TS-012c)_1.txt,VAN59_P3,TS-012c,methacrylate,Poly-i-Butyl MA,C=C(C)C(=O)OCC(C)C,[CH2][C](C)(C(=O)OCC(C)C),25000.0,1.15,SEC13,53.0,2020-02-14 00:00:00,PVA,10,142.19799999999995,C3[C](C)(C(=O)OCC(C)C)[CH2][C](C)(C(=O)OCC(C)C)[CH2][C](C)(C(=O)OCC(C)C)[CH2][C](C)(C(=O)OCC(C)C)[CH2][C](C)(C(=O)OCC(C)C)[CH2][C](C)(C(=O)OCC(C)C)[CH2][C](C)(C(=O)OCC(C)C)[CH2][C](C)(C(=O)OCC(C)C)[CH2][C](C)(C(=O)OCC(C)C)[CH2][C](C)(C(=O)OCC(C)C)3,175.81119284378124,1,1,375.3666666666666,1.0,339.120361328125,5.379638671875,0.015615787146226415
838,"Freitag, 14. Februar 2020 15:02:15",E6 3,25.0,404.1,0.285,232.1,914.5,571.7,297.9,VAN059_P3(TS-012c)_1.txt,VAN59_P3,TS-012c,methacrylate,Poly-i-Butyl MA,C=C(C)C(=O)OCC(C)C,[CH2][C](C)(C(=O)OCC(C)C),25000.0,1.15,SEC13,53.0,2020-02-14 00:00:00,PVA,10,142.19799999999995,C3[C](C)(C(=O)OCC(C)C)[CH2][C](C)(C(=O)OCC(C)C)[CH2][C](C)(C(=O)OCC(C)C)[CH2][C](C)(C(=O)OCC(C)C)[CH2][C](C)(C(=O)OCC(C)C)[CH2][C](C)(C(=O)OCC(C)C)[CH2][C](C)(C(=O)OCC(C)C)[CH2][C](C)(C(=O)OCC(C)C)[CH2][C](C)(C(=O)OCC(C)C)[CH2][C](C)(C(=O)OCC(C)C)3,175.81119284378124,1,1,375.3666666666666,1.0,339.120361328125,64.97963867187502,0.16080088758197233
839,"Mittwoch, 6. Mai 2020 16:18:53",A1 1,25.0,92.19,0.133,424.5,82.77,99.41,67.78,VAN#63_P1.txt,VAN63_P1,TS-015a,methacrylate,Poly-Ethyl MA,C=C(C)C(=O)OCC,[CH2][C](C)(C(=O)OCC),7600.0,1.23,SEC13,65.0,2020-05-06 00:00:00,None,1,114.14399999999998,C3[C](C)(C(=O)OCC)[CH2][C](C)(C(=O)OCC)[CH2][C](C)(C(=O)OCC)[CH2][C](C)(C(=O)OCC)[CH2][C](C)(C(=O)OCC)[CH2][C](C)(C(=O)OCC)[CH2][C](C)(C(=O)OCC)[CH2][C](C)(C(=O)OCC)[CH2][C](C)(C(=O)OCC)[CH2][C](C)(C(=O)OCC)3,66.58256237734793,0,1,84.44666666666666,1.0,85.22996520996094,6.96003479003906,0.07549663510184468
840,"Mittwoch, 6. Mai 2020 16:19:04",A1 2,25.0,93.44,0.141,432.1,153.6,167.4,63.57,VAN#63_P1.txt,VAN63_P1,TS-015a,methacrylate,Poly-Ethyl MA,C=C(C)C(=O)OCC,[CH2][C](C)(C(=O)OCC),7600.0,1.23,SEC13,65.0,2020-05-06 00:00:00,None,1,114.14399999999998,C3[C](C)(C(=O)OCC)[CH2][C](C)(C(=O)OCC)[CH2][C](C)(C(=O)OCC)[CH2][C](C)(C(=O)OCC)[CH2][C](C)(C(=O)OCC)[CH2][C](C)(C(=O)OCC)[CH2][C](C)(C(=O)OCC)[CH2][C](C)(C(=O)OCC)[CH2][C](C)(C(=O)OCC)[CH2][C](C)(C(=O)OCC)3,66.58256237734793,0,1,84.44666666666666,1.0,85.22996520996094,8.21003479003906,0.08786424218791802
841,"Mittwoch, 6. Mai 2020 16:19:15",A1 3,25.0,91.76,0.191,429.4,166.5,168.4,64.09,VAN#63_P1.txt,VAN63_P1,TS-015a,methacrylate,Poly-Ethyl MA,C=C(C)C(=O)OCC,[CH2][C](C)(C(=O)OCC),7600.0,1.23,SEC13,65.0,2020-05-06 00:00:00,None,1,114.14399999999998,C3[C](C)(C(=O)OCC)[CH2][C](C)(C(=O)OCC)[CH2][C](C)(C(=O)OCC)[CH2][C](C)(C(=O)OCC)[CH2][C](C)(C(=O)OCC)[CH2][C](C)(C(=O)OCC)[CH2][C](C)(C(=O)OCC)[CH2][C](C)(C(=O)OCC)[CH2][C](C)(C(=O)OCC)[CH2][C](C)(C(=O)OCC)3,66.58256237734793,0,1,84.44666666666666,1.0,85.22996520996094,6.530034790039068,0.07116428498298896
842,"Mittwoch, 6. Mai 2020 16:19:50",A2 1,25.0,80.36,0.136,334.8,71.86,86.46,59.94,VAN#63_P1.txt,VAN63_P1,TS-015a,methacrylate,Poly-Ethyl MA,C=C(C)C(=O)OCC,[CH2][C](C)(C(=O)OCC),7600.0,1.23,SEC13,65.0,2020-05-06 00:00:00,None,1,114.14399999999998,C3[C](C)(C(=O)OCC)[CH2][C](C)(C(=O)OCC)[CH2][C](C)(C(=O)OCC)[CH2][C](C)(C(=O)OCC)[CH2][C](C)(C(=O)OCC)[CH2][C](C)(C(=O)OCC)[CH2][C](C)(C(=O)OCC)[CH2][C](C)(C(=O)OCC)[CH2][C](C)(C(=O)OCC)[CH2][C](C)(C(=O)OCC)3,66.58256237734793,0,1,84.44666666666666,1.0,85.22996520996094,4.869965209960938,0.060601856769051
843,"Mittwoch, 6. Mai 2020 16:20:01",A2 2,25.0,81.81,0.094,332.3,73.44,89.48,60.46,VAN#63_P1.txt,VAN63_P1,TS-015a,methacrylate,Poly-Ethyl MA,C=C(C)C(=O)OCC,[CH2][C](C)(C(=O)OCC),7600.0,1.23,SEC13,65.0,2020-05-06 00:00:00,None,1,114.14399999999998,C3[C](C)(C(=O)OCC)[CH2][C](C)(C(=O)OCC)[CH2][C](C)(C(=O)OCC)[CH2][C](C)(C(=O)OCC)[CH2][C](C)(C(=O)OCC)[CH2][C](C)(C(=O)OCC)[CH2][C](C)(C(=O)OCC)[CH2][C](C)(C(=O)OCC)[CH2][C](C)(C(=O)OCC)[CH2][C](C)(C(=O)OCC)3,66.58256237734793,0,1,84.44666666666666,1.0,85.22997283935547,3.4199728393554665,0.041803848421408954
844,"Mittwoch, 6. Mai 2020 16:20:12",A2 3,25.0,82.95,0.073,340.0,75.47,89.98,62.88,VAN#63_P1.txt,VAN63_P1,TS-015a,methacrylate,Poly-Ethyl MA,C=C(C)C(=O)OCC,[CH2][C](C)(C(=O)OCC),7600.0,1.23,SEC13,65.0,2020-05-06 00:00:00,None,1,114.14399999999998,C3[C](C)(C(=O)OCC)[CH2][C](C)(C(=O)OCC)[CH2][C](C)(C(=O)OCC)[CH2][C](C)(C(=O)OCC)[CH2][C](C)(C(=O)OCC)[CH2][C](C)(C(=O)OCC)[CH2][C](C)(C(=O)OCC)[CH2][C](C)(C(=O)OCC)[CH2][C](C)(C(=O)OCC)[CH2][C](C)(C(=O)OCC)3,66.58256237734793,0,1,84.44666666666666,1.0,85.22996520996094,2.2799652099609347,0.027486018203266238
845,"Mittwoch, 6. Mai 2020 16:20:49",A3 1,25.0,78.94,0.065,325.8,71.49,84.67,60.28,VAN#63_P1.txt,VAN63_P1,TS-015a,methacrylate,Poly-Ethyl MA,C=C(C)C(=O)OCC,[CH2][C](C)(C(=O)OCC),7600.0,1.23,SEC13,65.0,2020-05-06 00:00:00,None,1,114.14399999999998,C3[C](C)(C(=O)OCC)[CH2][C](C)(C(=O)OCC)[CH2][C](C)(C(=O)OCC)[CH2][C](C)(C(=O)OCC)[CH2][C](C)(C(=O)OCC)[CH2][C](C)(C(=O)OCC)[CH2][C](C)(C(=O)OCC)[CH2][C](C)(C(=O)OCC)[CH2][C](C)(C(=O)OCC)[CH2][C](C)(C(=O)OCC)3,66.58256237734793,0,1,84.44666666666666,1.0,85.22996520996094,6.28996520996094,0.07968032949025766
846,"Mittwoch, 6. Mai 2020 16:21:00",A3 2,25.0,80.14,0.102,322.7,70.86,88.06,57.94,VAN#63_P1.txt,VAN63_P1,TS-015a,methacrylate,Poly-Ethyl MA,C=C(C)C(=O)OCC,[CH2][C](C)(C(=O)OCC),7600.0,1.23,SEC13,65.0,2020-05-06 00:00:00,None,1,114.14399999999998,C3[C](C)(C(=O)OCC)[CH2][C](C)(C(=O)OCC)[CH2][C](C)(C(=O)OCC)[CH2][C](C)(C(=O)OCC)[CH2][C](C)(C(=O)OCC)[CH2][C](C)(C(=O)OCC)[CH2][C](C)(C(=O)OCC)[CH2][C](C)(C(=O)OCC)[CH2][C](C)(C(=O)OCC)[CH2][C](C)(C(=O)OCC)3,66.58256237734793,0,1,84.44666666666666,1.0,85.22997283935547,5.089972839355468,0.06351351184621248
847,"Mittwoch, 6. Mai 2020 16:21:11",A3 3,25.0,78.43,0.053,322.9,69.78,84.39,58.04,VAN#63_P1.txt,VAN63_P1,TS-015a,methacrylate,Poly-Ethyl MA,C=C(C)C(=O)OCC,[CH2][C](C)(C(=O)OCC),7600.0,1.23,SEC13,65.0,2020-05-06 00:00:00,None,1,114.14399999999998,C3[C](C)(C(=O)OCC)[CH2][C](C)(C(=O)OCC)[CH2][C](C)(C(=O)OCC)[CH2][C](C)(C(=O)OCC)[CH2][C](C)(C(=O)OCC)[CH2][C](C)(C(=O)OCC)[CH2][C](C)(C(=O)OCC)[CH2][C](C)(C(=O)OCC)[CH2][C](C)(C(=O)OCC)[CH2][C](C)(C(=O)OCC)3,66.58256237734793,0,1,84.44666666666666,1.0,85.22997283935547,6.799972839355462,0.08670117097227414
848,"Mittwoch, 6. Mai 2020 16:21:45",A4 1,25.0,125.5,0.076,459.8,122.8,136.1,97.34,VAN#63_P1.txt,VAN63_P1,TS-015a,methacrylate,Poly-Ethyl MA,C=C(C)C(=O)OCC,[CH2][C](C)(C(=O)OCC),7600.0,1.23,SEC13,65.0,2020-05-06 00:00:00,PVA,1,114.14399999999998,C3[C](C)(C(=O)OCC)[CH2][C](C)(C(=O)OCC)[CH2][C](C)(C(=O)OCC)[CH2][C](C)(C(=O)OCC)[CH2][C](C)(C(=O)OCC)[CH2][C](C)(C(=O)OCC)[CH2][C](C)(C(=O)OCC)[CH2][C](C)(C(=O)OCC)[CH2][C](C)(C(=O)OCC)[CH2][C](C)(C(=O)OCC)3,66.58256237734793,1,1,124.2625,0.9444444444444444,133.09829711914062,7.598297119140625,0.06054420015251494
849,"Mittwoch, 6. Mai 2020 16:21:56",A4 2,25.0,126.0,0.048,447.4,122.0,135.3,97.06,VAN#63_P1.txt,VAN63_P1,TS-015a,methacrylate,Poly-Ethyl MA,C=C(C)C(=O)OCC,[CH2][C](C)(C(=O)OCC),7600.0,1.23,SEC13,65.0,2020-05-06 00:00:00,PVA,1,114.14399999999998,C3[C](C)(C(=O)OCC)[CH2][C](C)(C(=O)OCC)[CH2][C](C)(C(=O)OCC)[CH2][C](C)(C(=O)OCC)[CH2][C](C)(C(=O)OCC)[CH2][C](C)(C(=O)OCC)[CH2][C](C)(C(=O)OCC)[CH2][C](C)(C(=O)OCC)[CH2][C](C)(C(=O)OCC)[CH2][C](C)(C(=O)OCC)3,66.58256237734793,1,1,124.2625,0.9444444444444444,133.09829711914062,7.098297119140625,0.056335691421750995
850,"Mittwoch, 6. Mai 2020 16:22:07",A4 3,25.0,123.5,0.098,452.7,120.2,135.7,93.24,VAN#63_P1.txt,VAN63_P1,TS-015a,methacrylate,Poly-Ethyl MA,C=C(C)C(=O)OCC,[CH2][C](C)(C(=O)OCC),7600.0,1.23,SEC13,65.0,2020-05-06 00:00:00,PVA,1,114.14399999999998,C3[C](C)(C(=O)OCC)[CH2][C](C)(C(=O)OCC)[CH2][C](C)(C(=O)OCC)[CH2][C](C)(C(=O)OCC)[CH2][C](C)(C(=O)OCC)[CH2][C](C)(C(=O)OCC)[CH2][C](C)(C(=O)OCC)[CH2][C](C)(C(=O)OCC)[CH2][C](C)(C(=O)OCC)[CH2][C](C)(C(=O)OCC)3,66.58256237734793,1,1,124.2625,0.9444444444444444,133.09829711914062,9.598297119140625,0.07771900501328441
851,"Mittwoch, 6. Mai 2020 16:22:39",A5 1,25.0,122.2,0.061,137.5,118.4,130.7,96.58,VAN#63_P1.txt,VAN63_P1,TS-015a,methacrylate,Poly-Ethyl MA,C=C(C)C(=O)OCC,[CH2][C](C)(C(=O)OCC),7600.0,1.23,SEC13,65.0,2020-05-06 00:00:00,PVA,1,114.14399999999998,C3[C](C)(C(=O)OCC)[CH2][C](C)(C(=O)OCC)[CH2][C](C)(C(=O)OCC)[CH2][C](C)(C(=O)OCC)[CH2][C](C)(C(=O)OCC)[CH2][C](C)(C(=O)OCC)[CH2][C](C)(C(=O)OCC)[CH2][C](C)(C(=O)OCC)[CH2][C](C)(C(=O)OCC)[CH2][C](C)(C(=O)OCC)3,66.58256237734793,1,1,124.2625,0.9444444444444444,133.09829711914062,10.898297119140622,0.08918410081129804
852,"Mittwoch, 6. Mai 2020 16:22:50",A5 2,25.0,125.6,0.043,135.8,121.0,134.8,95.63,VAN#63_P1.txt,VAN63_P1,TS-015a,methacrylate,Poly-Ethyl MA,C=C(C)C(=O)OCC,[CH2][C](C)(C(=O)OCC),7600.0,1.23,SEC13,65.0,2020-05-06 00:00:00,PVA,1,114.14399999999998,C3[C](C)(C(=O)OCC)[CH2][C](C)(C(=O)OCC)[CH2][C](C)(C(=O)OCC)[CH2][C](C)(C(=O)OCC)[CH2][C](C)(C(=O)OCC)[CH2][C](C)(C(=O)OCC)[CH2][C](C)(C(=O)OCC)[CH2][C](C)(C(=O)OCC)[CH2][C](C)(C(=O)OCC)[CH2][C](C)(C(=O)OCC)3,66.58256237734793,1,1,124.2625,0.9444444444444444,133.0983123779297,7.498312377929693,0.059699939314726856
853,"Mittwoch, 6. Mai 2020 16:23:34",A6 1,25.0,123.5,0.086,173.5,115.6,138.7,80.97,VAN#63_P1.txt,VAN63_P1,TS-015a,methacrylate,Poly-Ethyl MA,C=C(C)C(=O)OCC,[CH2][C](C)(C(=O)OCC),7600.0,1.23,SEC13,65.0,2020-05-06 00:00:00,PVA,1,114.14399999999998,C3[C](C)(C(=O)OCC)[CH2][C](C)(C(=O)OCC)[CH2][C](C)(C(=O)OCC)[CH2][C](C)(C(=O)OCC)[CH2][C](C)(C(=O)OCC)[CH2][C](C)(C(=O)OCC)[CH2][C](C)(C(=O)OCC)[CH2][C](C)(C(=O)OCC)[CH2][C](C)(C(=O)OCC)[CH2][C](C)(C(=O)OCC)3,66.58256237734793,1,1,124.2625,0.9444444444444444,133.09829711914062,9.598297119140625,0.07771900501328441
854,"Mittwoch, 6. Mai 2020 16:23:45",A6 2,25.0,124.0,0.055999999999999994,168.2,122.2,131.8,103.7,VAN#63_P1.txt,VAN63_P1,TS-015a,methacrylate,Poly-Ethyl MA,C=C(C)C(=O)OCC,[CH2][C](C)(C(=O)OCC),7600.0,1.23,SEC13,65.0,2020-05-06 00:00:00,PVA,1,114.14399999999998,C3[C](C)(C(=O)OCC)[CH2][C](C)(C(=O)OCC)[CH2][C](C)(C(=O)OCC)[CH2][C](C)(C(=O)OCC)[CH2][C](C)(C(=O)OCC)[CH2][C](C)(C(=O)OCC)[CH2][C](C)(C(=O)OCC)[CH2][C](C)(C(=O)OCC)[CH2][C](C)(C(=O)OCC)[CH2][C](C)(C(=O)OCC)3,66.58256237734793,1,1,124.2625,0.9444444444444444,133.09829711914062,9.098297119140625,0.0733733638640373
855,"Mittwoch, 6. Mai 2020 16:23:56",A6 3,25.0,123.8,0.05,162.0,121.6,132.1,101.9,VAN#63_P1.txt,VAN63_P1,TS-015a,methacrylate,Poly-Ethyl MA,C=C(C)C(=O)OCC,[CH2][C](C)(C(=O)OCC),7600.0,1.23,SEC13,65.0,2020-05-06 00:00:00,PVA,1,114.14399999999998,C3[C](C)(C(=O)OCC)[CH2][C](C)(C(=O)OCC)[CH2][C](C)(C(=O)OCC)[CH2][C](C)(C(=O)OCC)[CH2][C](C)(C(=O)OCC)[CH2][C](C)(C(=O)OCC)[CH2][C](C)(C(=O)OCC)[CH2][C](C)(C(=O)OCC)[CH2][C](C)(C(=O)OCC)[CH2][C](C)(C(=O)OCC)3,66.58256237734793,1,1,124.2625,0.9444444444444444,133.09829711914062,9.298297119140628,0.07510740807060282
856,"Mittwoch, 6. Mai 2020 16:24:30",B1 1,25.0,121.3,0.14,351.7,108.0,143.6,64.26,VAN#63_P1.txt,VAN63_P1,TS-015a,methacrylate,Poly-Ethyl MA,C=C(C)C(=O)OCC,[CH2][C](C)(C(=O)OCC),7600.0,1.23,SEC13,65.0,2020-05-06 00:00:00,None,3,114.14399999999998,C3[C](C)(C(=O)OCC)[CH2][C](C)(C(=O)OCC)[CH2][C](C)(C(=O)OCC)[CH2][C](C)(C(=O)OCC)[CH2][C](C)(C(=O)OCC)[CH2][C](C)(C(=O)OCC)[CH2][C](C)(C(=O)OCC)[CH2][C](C)(C(=O)OCC)[CH2][C](C)(C(=O)OCC)[CH2][C](C)(C(=O)OCC)3,66.58256237734793,0,1,117.51111111111109,1.0,123.94115447998047,2.6411544799804716,0.021773738499426806
857,"Mittwoch, 6. Mai 2020 16:24:41",B1 2,25.0,119.0,0.102,357.0,115.3,130.5,91.44,VAN#63_P1.txt,VAN63_P1,TS-015a,methacrylate,Poly-Ethyl MA,C=C(C)C(=O)OCC,[CH2][C](C)(C(=O)OCC),7600.0,1.23,SEC13,65.0,2020-05-06 00:00:00,None,3,114.14399999999998,C3[C](C)(C(=O)OCC)[CH2][C](C)(C(=O)OCC)[CH2][C](C)(C(=O)OCC)[CH2][C](C)(C(=O)OCC)[CH2][C](C)(C(=O)OCC)[CH2][C](C)(C(=O)OCC)[CH2][C](C)(C(=O)OCC)[CH2][C](C)(C(=O)OCC)[CH2][C](C)(C(=O)OCC)[CH2][C](C)(C(=O)OCC)3,66.58256237734793,0,1,117.51111111111109,1.0,123.94115447998047,4.941154479980469,0.04152230655445772
858,"Mittwoch, 6. Mai 2020 16:24:51",B1 3,25.0,120.1,0.098,352.2,113.6,134.1,83.21,VAN#63_P1.txt,VAN63_P1,TS-015a,methacrylate,Poly-Ethyl MA,C=C(C)C(=O)OCC,[CH2][C](C)(C(=O)OCC),7600.0,1.23,SEC13,65.0,2020-05-06 00:00:00,None,3,114.14399999999998,C3[C](C)(C(=O)OCC)[CH2][C](C)(C(=O)OCC)[CH2][C](C)(C(=O)OCC)[CH2][C](C)(C(=O)OCC)[CH2][C](C)(C(=O)OCC)[CH2][C](C)(C(=O)OCC)[CH2][C](C)(C(=O)OCC)[CH2][C](C)(C(=O)OCC)[CH2][C](C)(C(=O)OCC)[CH2][C](C)(C(=O)OCC)3,66.58256237734793,0,1,117.51111111111109,1.0,123.94114685058594,3.841146850585943,0.03198290466765981
859,"Mittwoch, 6. Mai 2020 16:25:24",B2 1,25.0,117.1,0.105,355.6,106.0,133.5,70.53,VAN#63_P1.txt,VAN63_P1,TS-015a,methacrylate,Poly-Ethyl MA,C=C(C)C(=O)OCC,[CH2][C](C)(C(=O)OCC),7600.0,1.23,SEC13,65.0,2020-05-06 00:00:00,None,3,114.14399999999998,C3[C](C)(C(=O)OCC)[CH2][C](C)(C(=O)OCC)[CH2][C](C)(C(=O)OCC)[CH2][C](C)(C(=O)OCC)[CH2][C](C)(C(=O)OCC)[CH2][C](C)(C(=O)OCC)[CH2][C](C)(C(=O)OCC)[CH2][C](C)(C(=O)OCC)[CH2][C](C)(C(=O)OCC)[CH2][C](C)(C(=O)OCC)3,66.58256237734793,0,1,117.51111111111109,1.0,123.94115447998047,6.841154479980474,0.05842147292895367
860,"Mittwoch, 6. Mai 2020 16:25:35",B2 2,25.0,118.5,0.168,350.2,109.8,135.4,75.8,VAN#63_P1.txt,VAN63_P1,TS-015a,methacrylate,Poly-Ethyl MA,C=C(C)C(=O)OCC,[CH2][C](C)(C(=O)OCC),7600.0,1.23,SEC13,65.0,2020-05-06 00:00:00,None,3,114.14399999999998,C3[C](C)(C(=O)OCC)[CH2][C](C)(C(=O)OCC)[CH2][C](C)(C(=O)OCC)[CH2][C](C)(C(=O)OCC)[CH2][C](C)(C(=O)OCC)[CH2][C](C)(C(=O)OCC)[CH2][C](C)(C(=O)OCC)[CH2][C](C)(C(=O)OCC)[CH2][C](C)(C(=O)OCC)[CH2][C](C)(C(=O)OCC)3,66.58256237734793,0,1,117.51111111111109,1.0,123.94115447998047,5.441154479980469,0.04591691544287316
861,"Mittwoch, 6. Mai 2020 16:25:46",B2 3,25.0,116.5,0.073,345.0,111.0,126.3,88.41,VAN#63_P1.txt,VAN63_P1,TS-015a,methacrylate,Poly-Ethyl MA,C=C(C)C(=O)OCC,[CH2][C](C)(C(=O)OCC),7600.0,1.23,SEC13,65.0,2020-05-06 00:00:00,None,3,114.14399999999998,C3[C](C)(C(=O)OCC)[CH2][C](C)(C(=O)OCC)[CH2][C](C)(C(=O)OCC)[CH2][C](C)(C(=O)OCC)[CH2][C](C)(C(=O)OCC)[CH2][C](C)(C(=O)OCC)[CH2][C](C)(C(=O)OCC)[CH2][C](C)(C(=O)OCC)[CH2][C](C)(C(=O)OCC)[CH2][C](C)(C(=O)OCC)3,66.58256237734793,0,1,117.51111111111109,1.0,123.94115447998047,7.441154479980469,0.06387257064360917
862,"Mittwoch, 6. Mai 2020 16:26:17",B3 1,25.0,113.8,0.042,323.4,108.8,120.3,91.97,VAN#63_P1.txt,VAN63_P1,TS-015a,methacrylate,Poly-Ethyl MA,C=C(C)C(=O)OCC,[CH2][C](C)(C(=O)OCC),7600.0,1.23,SEC13,65.0,2020-05-06 00:00:00,None,3,114.14399999999998,C3[C](C)(C(=O)OCC)[CH2][C](C)(C(=O)OCC)[CH2][C](C)(C(=O)OCC)[CH2][C](C)(C(=O)OCC)[CH2][C](C)(C(=O)OCC)[CH2][C](C)(C(=O)OCC)[CH2][C](C)(C(=O)OCC)[CH2][C](C)(C(=O)OCC)[CH2][C](C)(C(=O)OCC)[CH2][C](C)(C(=O)OCC)3,66.58256237734793,0,1,117.51111111111109,1.0,123.94115447998047,10.141154479980472,0.08911383550070713
863,"Mittwoch, 6. Mai 2020 16:26:28",B3 2,25.0,117.5,0.057999999999999996,316.8,111.7,128.0,87.01,VAN#63_P1.txt,VAN63_P1,TS-015a,methacrylate,Poly-Ethyl MA,C=C(C)C(=O)OCC,[CH2][C](C)(C(=O)OCC),7600.0,1.23,SEC13,65.0,2020-05-06 00:00:00,None,3,114.14399999999998,C3[C](C)(C(=O)OCC)[CH2][C](C)(C(=O)OCC)[CH2][C](C)(C(=O)OCC)[CH2][C](C)(C(=O)OCC)[CH2][C](C)(C(=O)OCC)[CH2][C](C)(C(=O)OCC)[CH2][C](C)(C(=O)OCC)[CH2][C](C)(C(=O)OCC)[CH2][C](C)(C(=O)OCC)[CH2][C](C)(C(=O)OCC)3,66.58256237734793,0,1,117.51111111111109,1.0,123.94115447998047,6.441154479980469,0.054818335999833774
864,"Mittwoch, 6. Mai 2020 16:26:39",B3 3,25.0,113.8,0.138,312.0,103.8,133.6,70.69,VAN#63_P1.txt,VAN63_P1,TS-015a,methacrylate,Poly-Ethyl MA,C=C(C)C(=O)OCC,[CH2][C](C)(C(=O)OCC),7600.0,1.23,SEC13,65.0,2020-05-06 00:00:00,None,3,114.14399999999998,C3[C](C)(C(=O)OCC)[CH2][C](C)(C(=O)OCC)[CH2][C](C)(C(=O)OCC)[CH2][C](C)(C(=O)OCC)[CH2][C](C)(C(=O)OCC)[CH2][C](C)(C(=O)OCC)[CH2][C](C)(C(=O)OCC)[CH2][C](C)(C(=O)OCC)[CH2][C](C)(C(=O)OCC)[CH2][C](C)(C(=O)OCC)3,66.58256237734793,0,1,117.51111111111109,1.0,123.94115447998047,10.141154479980472,0.08911383550070713
865,"Mittwoch, 6. Mai 2020 16:27:11",B4 1,25.0,164.7,0.109,407.9,174.7,179.7,136.5,VAN#63_P1.txt,VAN63_P1,TS-015a,methacrylate,Poly-Ethyl MA,C=C(C)C(=O)OCC,[CH2][C](C)(C(=O)OCC),7600.0,1.23,SEC13,65.0,2020-05-06 00:00:00,PVA,3,114.14399999999998,C3[C](C)(C(=O)OCC)[CH2][C](C)(C(=O)OCC)[CH2][C](C)(C(=O)OCC)[CH2][C](C)(C(=O)OCC)[CH2][C](C)(C(=O)OCC)[CH2][C](C)(C(=O)OCC)[CH2][C](C)(C(=O)OCC)[CH2][C](C)(C(=O)OCC)[CH2][C](C)(C(=O)OCC)[CH2][C](C)(C(=O)OCC)3,66.58256237734793,1,1,161.3777777777778,0.9629629629629628,159.47161865234375,5.228381347656239,0.03174487764211438
866,"Mittwoch, 6. Mai 2020 16:27:22",B4 2,25.0,164.5,0.084,386.6,176.0,182.3,132.1,VAN#63_P1.txt,VAN63_P1,TS-015a,methacrylate,Poly-Ethyl MA,C=C(C)C(=O)OCC,[CH2][C](C)(C(=O)OCC),7600.0,1.23,SEC13,65.0,2020-05-06 00:00:00,PVA,3,114.14399999999998,C3[C](C)(C(=O)OCC)[CH2][C](C)(C(=O)OCC)[CH2][C](C)(C(=O)OCC)[CH2][C](C)(C(=O)OCC)[CH2][C](C)(C(=O)OCC)[CH2][C](C)(C(=O)OCC)[CH2][C](C)(C(=O)OCC)[CH2][C](C)(C(=O)OCC)[CH2][C](C)(C(=O)OCC)[CH2][C](C)(C(=O)OCC)3,66.58256237734793,1,1,161.3777777777778,0.9629629629629628,159.47161865234375,5.02838134765625,0.030567667766907294
867,"Mittwoch, 6. Mai 2020 16:27:33",B4 3,25.0,164.4,0.122,370.4,174.2,183.0,122.7,VAN#63_P1.txt,VAN63_P1,TS-015a,methacrylate,Poly-Ethyl MA,C=C(C)C(=O)OCC,[CH2][C](C)(C(=O)OCC),7600.0,1.23,SEC13,65.0,2020-05-06 00:00:00,PVA,3,114.14399999999998,C3[C](C)(C(=O)OCC)[CH2][C](C)(C(=O)OCC)[CH2][C](C)(C(=O)OCC)[CH2][C](C)(C(=O)OCC)[CH2][C](C)(C(=O)OCC)[CH2][C](C)(C(=O)OCC)[CH2][C](C)(C(=O)OCC)[CH2][C](C)(C(=O)OCC)[CH2][C](C)(C(=O)OCC)[CH2][C](C)(C(=O)OCC)3,66.58256237734793,1,1,161.3777777777778,0.9629629629629628,159.47161865234375,4.928381347656256,0.029977988732702285
868,"Mittwoch, 6. Mai 2020 16:28:06",B5 1,25.0,162.3,0.052000000000000005,449.0,169.0,174.9,132.2,VAN#63_P1.txt,VAN63_P1,TS-015a,methacrylate,Poly-Ethyl MA,C=C(C)C(=O)OCC,[CH2][C](C)(C(=O)OCC),7600.0,1.23,SEC13,65.0,2020-05-06 00:00:00,PVA,3,114.14399999999998,C3[C](C)(C(=O)OCC)[CH2][C](C)(C(=O)OCC)[CH2][C](C)(C(=O)OCC)[CH2][C](C)(C(=O)OCC)[CH2][C](C)(C(=O)OCC)[CH2][C](C)(C(=O)OCC)[CH2][C](C)(C(=O)OCC)[CH2][C](C)(C(=O)OCC)[CH2][C](C)(C(=O)OCC)[CH2][C](C)(C(=O)OCC)3,66.58256237734793,1,1,161.3777777777778,0.9629629629629628,159.47161865234375,2.8283813476562614,0.017426872135898098
869,"Mittwoch, 6. Mai 2020 16:28:17",B5 2,25.0,160.9,0.008,450.2,164.6,167.4,141.6,VAN#63_P1.txt,VAN63_P1,TS-015a,methacrylate,Poly-Ethyl MA,C=C(C)C(=O)OCC,[CH2][C](C)(C(=O)OCC),7600.0,1.23,SEC13,65.0,2020-05-06 00:00:00,PVA,3,114.14399999999998,C3[C](C)(C(=O)OCC)[CH2][C](C)(C(=O)OCC)[CH2][C](C)(C(=O)OCC)[CH2][C](C)(C(=O)OCC)[CH2][C](C)(C(=O)OCC)[CH2][C](C)(C(=O)OCC)[CH2][C](C)(C(=O)OCC)[CH2][C](C)(C(=O)OCC)[CH2][C](C)(C(=O)OCC)[CH2][C](C)(C(=O)OCC)3,66.58256237734793,1,1,161.3777777777778,0.9629629629629628,159.47161865234375,1.4283813476562557,0.008877447779094192
870,"Mittwoch, 6. Mai 2020 16:28:28",B5 3,25.0,160.8,0.106,390.3,170.2,178.3,124.9,VAN#63_P1.txt,VAN63_P1,TS-015a,methacrylate,Poly-Ethyl MA,C=C(C)C(=O)OCC,[CH2][C](C)(C(=O)OCC),7600.0,1.23,SEC13,65.0,2020-05-06 00:00:00,PVA,3,114.14399999999998,C3[C](C)(C(=O)OCC)[CH2][C](C)(C(=O)OCC)[CH2][C](C)(C(=O)OCC)[CH2][C](C)(C(=O)OCC)[CH2][C](C)(C(=O)OCC)[CH2][C](C)(C(=O)OCC)[CH2][C](C)(C(=O)OCC)[CH2][C](C)(C(=O)OCC)[CH2][C](C)(C(=O)OCC)[CH2][C](C)(C(=O)OCC)3,66.58256237734793,1,1,161.3777777777778,0.9629629629629628,159.47161865234375,1.3283813476562614,0.008261078032688192
871,"Mittwoch, 6. Mai 2020 16:29:03",B6 1,25.0,158.9,0.032,423.5,163.0,169.1,129.9,VAN#63_P1.txt,VAN63_P1,TS-015a,methacrylate,Poly-Ethyl MA,C=C(C)C(=O)OCC,[CH2][C](C)(C(=O)OCC),7600.0,1.23,SEC13,65.0,2020-05-06 00:00:00,PVA,3,114.14399999999998,C3[C](C)(C(=O)OCC)[CH2][C](C)(C(=O)OCC)[CH2][C](C)(C(=O)OCC)[CH2][C](C)(C(=O)OCC)[CH2][C](C)(C(=O)OCC)[CH2][C](C)(C(=O)OCC)[CH2][C](C)(C(=O)OCC)[CH2][C](C)(C(=O)OCC)[CH2][C](C)(C(=O)OCC)[CH2][C](C)(C(=O)OCC)3,66.58256237734793,1,1,161.3777777777778,0.9629629629629628,159.47161865234375,0.5716186523437443,0.003597348347034262
872,"Mittwoch, 6. Mai 2020 16:29:13",B6 2,25.0,160.9,0.083,414.9,168.3,172.7,137.2,VAN#63_P1.txt,VAN63_P1,TS-015a,methacrylate,Poly-Ethyl MA,C=C(C)C(=O)OCC,[CH2][C](C)(C(=O)OCC),7600.0,1.23,SEC13,65.0,2020-05-06 00:00:00,PVA,3,114.14399999999998,C3[C](C)(C(=O)OCC)[CH2][C](C)(C(=O)OCC)[CH2][C](C)(C(=O)OCC)[CH2][C](C)(C(=O)OCC)[CH2][C](C)(C(=O)OCC)[CH2][C](C)(C(=O)OCC)[CH2][C](C)(C(=O)OCC)[CH2][C](C)(C(=O)OCC)[CH2][C](C)(C(=O)OCC)[CH2][C](C)(C(=O)OCC)3,66.58256237734793,1,1,161.3777777777778,0.9629629629629628,159.47161865234375,1.4283813476562557,0.008877447779094192
873,"Mittwoch, 6. Mai 2020 16:29:24",B6 3,25.0,155.0,0.003,383.4,157.5,160.7,137.4,VAN#63_P1.txt,VAN63_P1,TS-015a,methacrylate,Poly-Ethyl MA,C=C(C)C(=O)OCC,[CH2][C](C)(C(=O)OCC),7600.0,1.23,SEC13,65.0,2020-05-06 00:00:00,PVA,3,114.14399999999998,C3[C](C)(C(=O)OCC)[CH2][C](C)(C(=O)OCC)[CH2][C](C)(C(=O)OCC)[CH2][C](C)(C(=O)OCC)[CH2][C](C)(C(=O)OCC)[CH2][C](C)(C(=O)OCC)[CH2][C](C)(C(=O)OCC)[CH2][C](C)(C(=O)OCC)[CH2][C](C)(C(=O)OCC)[CH2][C](C)(C(=O)OCC)3,66.58256237734793,1,1,161.3777777777778,0.9629629629629628,159.47161865234375,4.47161865234375,0.02884915259576613
874,"Mittwoch, 6. Mai 2020 16:29:57",C1 1,25.0,154.0,0.084,441.2,159.6,170.8,114.7,VAN#63_P1.txt,VAN63_P1,TS-015a,methacrylate,Poly-Ethyl MA,C=C(C)C(=O)OCC,[CH2][C](C)(C(=O)OCC),7600.0,1.23,SEC13,65.0,2020-05-06 00:00:00,None,5,114.14399999999998,C3[C](C)(C(=O)OCC)[CH2][C](C)(C(=O)OCC)[CH2][C](C)(C(=O)OCC)[CH2][C](C)(C(=O)OCC)[CH2][C](C)(C(=O)OCC)[CH2][C](C)(C(=O)OCC)[CH2][C](C)(C(=O)OCC)[CH2][C](C)(C(=O)OCC)[CH2][C](C)(C(=O)OCC)[CH2][C](C)(C(=O)OCC)3,66.58256237734793,0,1,149.92222222222222,1.0,151.5331573486328,2.4668426513671875,0.016018458775111606
875,"Mittwoch, 6. Mai 2020 16:30:08",C1 2,25.0,154.3,0.087,446.1,161.3,170.7,119.5,VAN#63_P1.txt,VAN63_P1,TS-015a,methacrylate,Poly-Ethyl MA,C=C(C)C(=O)OCC,[CH2][C](C)(C(=O)OCC),7600.0,1.23,SEC13,65.0,2020-05-06 00:00:00,None,5,114.14399999999998,C3[C](C)(C(=O)OCC)[CH2][C](C)(C(=O)OCC)[CH2][C](C)(C(=O)OCC)[CH2][C](C)(C(=O)OCC)[CH2][C](C)(C(=O)OCC)[CH2][C](C)(C(=O)OCC)[CH2][C](C)(C(=O)OCC)[CH2][C](C)(C(=O)OCC)[CH2][C](C)(C(=O)OCC)[CH2][C](C)(C(=O)OCC)3,66.58256237734793,0,1,149.92222222222222,1.0,151.53317260742188,2.7668273925781364,0.017931480185211512
876,"Mittwoch, 6. Mai 2020 16:30:19",C1 3,25.0,154.3,0.11800000000000001,441.3,167.1,178.6,114.5,VAN#63_P1.txt,VAN63_P1,TS-015a,methacrylate,Poly-Ethyl MA,C=C(C)C(=O)OCC,[CH2][C](C)(C(=O)OCC),7600.0,1.23,SEC13,65.0,2020-05-06 00:00:00,None,5,114.14399999999998,C3[C](C)(C(=O)OCC)[CH2][C](C)(C(=O)OCC)[CH2][C](C)(C(=O)OCC)[CH2][C](C)(C(=O)OCC)[CH2][C](C)(C(=O)OCC)[CH2][C](C)(C(=O)OCC)[CH2][C](C)(C(=O)OCC)[CH2][C](C)(C(=O)OCC)[CH2][C](C)(C(=O)OCC)[CH2][C](C)(C(=O)OCC)3,66.58256237734793,0,1,149.92222222222222,1.0,151.5331573486328,2.766842651367199,0.01793157907561373
877,"Mittwoch, 6. Mai 2020 16:30:53",C2 1,25.0,147.8,0.19399999999999998,460.5,475.0,286.6,104.2,VAN#63_P1.txt,VAN63_P1,TS-015a,methacrylate,Poly-Ethyl MA,C=C(C)C(=O)OCC,[CH2][C](C)(C(=O)OCC),7600.0,1.23,SEC13,65.0,2020-05-06 00:00:00,None,5,114.14399999999998,C3[C](C)(C(=O)OCC)[CH2][C](C)(C(=O)OCC)[CH2][C](C)(C(=O)OCC)[CH2][C](C)(C(=O)OCC)[CH2][C](C)(C(=O)OCC)[CH2][C](C)(C(=O)OCC)[CH2][C](C)(C(=O)OCC)[CH2][C](C)(C(=O)OCC)[CH2][C](C)(C(=O)OCC)[CH2][C](C)(C(=O)OCC)3,66.58256237734793,0,1,149.92222222222222,1.0,151.5331573486328,3.733157348632801,0.02525816879995129
878,"Mittwoch, 6. Mai 2020 16:31:04",C2 2,25.0,146.0,0.139,452.5,147.8,166.0,98.28,VAN#63_P1.txt,VAN63_P1,TS-015a,methacrylate,Poly-Ethyl MA,C=C(C)C(=O)OCC,[CH2][C](C)(C(=O)OCC),7600.0,1.23,SEC13,65.0,2020-05-06 00:00:00,None,5,114.14399999999998,C3[C](C)(C(=O)OCC)[CH2][C](C)(C(=O)OCC)[CH2][C](C)(C(=O)OCC)[CH2][C](C)(C(=O)OCC)[CH2][C](C)(C(=O)OCC)[CH2][C](C)(C(=O)OCC)[CH2][C](C)(C(=O)OCC)[CH2][C](C)(C(=O)OCC)[CH2][C](C)(C(=O)OCC)[CH2][C](C)(C(=O)OCC)3,66.58256237734793,0,1,149.92222222222222,1.0,151.5331573486328,5.5331573486328125,0.037898338004334335
879,"Mittwoch, 6. Mai 2020 16:31:15",C2 3,25.0,150.2,0.128,448.3,156.1,172.0,103.3,VAN#63_P1.txt,VAN63_P1,TS-015a,methacrylate,Poly-Ethyl MA,C=C(C)C(=O)OCC,[CH2][C](C)(C(=O)OCC),7600.0,1.23,SEC13,65.0,2020-05-06 00:00:00,None,5,114.14399999999998,C3[C](C)(C(=O)OCC)[CH2][C](C)(C(=O)OCC)[CH2][C](C)(C(=O)OCC)[CH2][C](C)(C(=O)OCC)[CH2][C](C)(C(=O)OCC)[CH2][C](C)(C(=O)OCC)[CH2][C](C)(C(=O)OCC)[CH2][C](C)(C(=O)OCC)[CH2][C](C)(C(=O)OCC)[CH2][C](C)(C(=O)OCC)3,66.58256237734793,0,1,149.92222222222222,1.0,151.5331573486328,1.3331573486328239,0.008875881149353022
880,"Mittwoch, 6. Mai 2020 16:31:47",C3 1,25.0,147.8,0.128,421.7,145.0,152.8,118.8,VAN#63_P1.txt,VAN63_P1,TS-015a,methacrylate,Poly-Ethyl MA,C=C(C)C(=O)OCC,[CH2][C](C)(C(=O)OCC),7600.0,1.23,SEC13,65.0,2020-05-06 00:00:00,None,5,114.14399999999998,C3[C](C)(C(=O)OCC)[CH2][C](C)(C(=O)OCC)[CH2][C](C)(C(=O)OCC)[CH2][C](C)(C(=O)OCC)[CH2][C](C)(C(=O)OCC)[CH2][C](C)(C(=O)OCC)[CH2][C](C)(C(=O)OCC)[CH2][C](C)(C(=O)OCC)[CH2][C](C)(C(=O)OCC)[CH2][C](C)(C(=O)OCC)3,66.58256237734793,0,1,149.92222222222222,1.0,151.5331573486328,3.733157348632801,0.02525816879995129
881,"Mittwoch, 6. Mai 2020 16:31:57",C3 2,25.0,148.3,0.062,425.3,150.9,161.1,114.8,VAN#63_P1.txt,VAN63_P1,TS-015a,methacrylate,Poly-Ethyl MA,C=C(C)C(=O)OCC,[CH2][C](C)(C(=O)OCC),7600.0,1.23,SEC13,65.0,2020-05-06 00:00:00,None,5,114.14399999999998,C3[C](C)(C(=O)OCC)[CH2][C](C)(C(=O)OCC)[CH2][C](C)(C(=O)OCC)[CH2][C](C)(C(=O)OCC)[CH2][C](C)(C(=O)OCC)[CH2][C](C)(C(=O)OCC)[CH2][C](C)(C(=O)OCC)[CH2][C](C)(C(=O)OCC)[CH2][C](C)(C(=O)OCC)[CH2][C](C)(C(=O)OCC)3,66.58256237734793,0,1,149.92222222222222,1.0,151.5331573486328,3.233157348632801,0.02180146560103035
882,"Mittwoch, 6. Mai 2020 16:32:08",C3 3,25.0,146.6,0.1,416.4,148.7,164.2,102.5,VAN#63_P1.txt,VAN63_P1,TS-015a,methacrylate,Poly-Ethyl MA,C=C(C)C(=O)OCC,[CH2][C](C)(C(=O)OCC),7600.0,1.23,SEC13,65.0,2020-05-06 00:00:00,None,5,114.14399999999998,C3[C](C)(C(=O)OCC)[CH2][C](C)(C(=O)OCC)[CH2][C](C)(C(=O)OCC)[CH2][C](C)(C(=O)OCC)[CH2][C](C)(C(=O)OCC)[CH2][C](C)(C(=O)OCC)[CH2][C](C)(C(=O)OCC)[CH2][C](C)(C(=O)OCC)[CH2][C](C)(C(=O)OCC)[CH2][C](C)(C(=O)OCC)3,66.58256237734793,0,1,149.92222222222222,1.0,151.5331573486328,4.933157348632818,0.03365045940404378
883,"Mittwoch, 6. Mai 2020 16:33:09",C4 1,25.0,192.5,0.069,220.5,206.7,206.8,165.7,VAN#63_P1.txt,VAN63_P1,TS-015a,methacrylate,Poly-Ethyl MA,C=C(C)C(=O)OCC,[CH2][C](C)(C(=O)OCC),7600.0,1.23,SEC13,65.0,2020-05-06 00:00:00,PVA,5,114.14399999999998,C3[C](C)(C(=O)OCC)[CH2][C](C)(C(=O)OCC)[CH2][C](C)(C(=O)OCC)[CH2][C](C)(C(=O)OCC)[CH2][C](C)(C(=O)OCC)[CH2][C](C)(C(=O)OCC)[CH2][C](C)(C(=O)OCC)[CH2][C](C)(C(=O)OCC)[CH2][C](C)(C(=O)OCC)[CH2][C](C)(C(=O)OCC)3,66.58256237734793,1,1,194.1,0.9722222222222222,187.42306518554688,5.076934814453125,0.02637368734780844
