Repository: JulianKimmig/nanoparticle_size_prediction

File: pretrained/np_model_12/evaluation/train_df.csv (part 15 of 40)
index,measurment_data,sample,temperature,z_average,dispersity,mean_count_rate,volume_mean,intensity_mean,number_mean,file,np_formulation,substance_code,polymer_class,polymer,smiles_monomer,smiles_ru,mn,pdi,mn_method,tg,date,additive,polymer_concentration,mass_ru,circular_smiles_10,dp,with_pva,valid,mean_z_average,roll_valid,predicted_z_average,error,rel_error
884,"Mittwoch, 6. Mai 2020 16:33:20",C4 2,25.0,198.0,0.017,211.1,205.3,204.6,180.3,VAN#63_P1.txt,VAN63_P1,TS-015a,methacrylate,Poly-Ethyl MA,C=C(C)C(=O)OCC,[CH2][C](C)(C(=O)OCC),7600.0,1.23,SEC13,65.0,2020-05-06 00:00:00,PVA,5,114.14399999999998,C3[C](C)(C(=O)OCC)[CH2][C](C)(C(=O)OCC)[CH2][C](C)(C(=O)OCC)[CH2][C](C)(C(=O)OCC)[CH2][C](C)(C(=O)OCC)[CH2][C](C)(C(=O)OCC)[CH2][C](C)(C(=O)OCC)[CH2][C](C)(C(=O)OCC)[CH2][C](C)(C(=O)OCC)[CH2][C](C)(C(=O)OCC)3,66.58256237734793,1,1,194.1,0.9722222222222222,187.42303466796875,10.57696533203125,0.053419016828440656
885,"Mittwoch, 6. Mai 2020 16:33:31",C4 3,25.0,193.2,0.102,210.0,212.5,212.7,160.1,VAN#63_P1.txt,VAN63_P1,TS-015a,methacrylate,Poly-Ethyl MA,C=C(C)C(=O)OCC,[CH2][C](C)(C(=O)OCC),7600.0,1.23,SEC13,65.0,2020-05-06 00:00:00,PVA,5,114.14399999999998,C3[C](C)(C(=O)OCC)[CH2][C](C)(C(=O)OCC)[CH2][C](C)(C(=O)OCC)[CH2][C](C)(C(=O)OCC)[CH2][C](C)(C(=O)OCC)[CH2][C](C)(C(=O)OCC)[CH2][C](C)(C(=O)OCC)[CH2][C](C)(C(=O)OCC)[CH2][C](C)(C(=O)OCC)[CH2][C](C)(C(=O)OCC)3,66.58256237734793,1,1,194.1,0.9722222222222222,187.42303466796875,5.776965332031239,0.029901476873867697
886,"Mittwoch, 6. Mai 2020 16:34:06",C5 1,25.0,197.0,0.11900000000000001,223.0,218.6,218.4,153.4,VAN#63_P1.txt,VAN63_P1,TS-015a,methacrylate,Poly-Ethyl MA,C=C(C)C(=O)OCC,[CH2][C](C)(C(=O)OCC),7600.0,1.23,SEC13,65.0,2020-05-06 00:00:00,PVA,5,114.14399999999998,C3[C](C)(C(=O)OCC)[CH2][C](C)(C(=O)OCC)[CH2][C](C)(C(=O)OCC)[CH2][C](C)(C(=O)OCC)[CH2][C](C)(C(=O)OCC)[CH2][C](C)(C(=O)OCC)[CH2][C](C)(C(=O)OCC)[CH2][C](C)(C(=O)OCC)[CH2][C](C)(C(=O)OCC)[CH2][C](C)(C(=O)OCC)3,66.58256237734793,1,1,194.1,0.9722222222222222,187.42303466796875,9.57696533203125,0.04861403721843274
887,"Mittwoch, 6. Mai 2020 16:34:17",C5 2,25.0,192.5,0.17300000000000001,216.6,203.1,204.4,155.7,VAN#63_P1.txt,VAN63_P1,TS-015a,methacrylate,Poly-Ethyl MA,C=C(C)C(=O)OCC,[CH2][C](C)(C(=O)OCC),7600.0,1.23,SEC13,65.0,2020-05-06 00:00:00,PVA,5,114.14399999999998,C3[C](C)(C(=O)OCC)[CH2][C](C)(C(=O)OCC)[CH2][C](C)(C(=O)OCC)[CH2][C](C)(C(=O)OCC)[CH2][C](C)(C(=O)OCC)[CH2][C](C)(C(=O)OCC)[CH2][C](C)(C(=O)OCC)[CH2][C](C)(C(=O)OCC)[CH2][C](C)(C(=O)OCC)[CH2][C](C)(C(=O)OCC)3,66.58256237734793,1,1,194.1,0.9722222222222222,187.4230499267578,5.0769500732421875,0.02637376661424513
888,"Mittwoch, 6. Mai 2020 16:34:28",C5 3,25.0,188.6,0.08199999999999999,202.7,201.0,200.7,172.3,VAN#63_P1.txt,VAN63_P1,TS-015a,methacrylate,Poly-Ethyl MA,C=C(C)C(=O)OCC,[CH2][C](C)(C(=O)OCC),7600.0,1.23,SEC13,65.0,2020-05-06 00:00:00,PVA,5,114.14399999999998,C3[C](C)(C(=O)OCC)[CH2][C](C)(C(=O)OCC)[CH2][C](C)(C(=O)OCC)[CH2][C](C)(C(=O)OCC)[CH2][C](C)(C(=O)OCC)[CH2][C](C)(C(=O)OCC)[CH2][C](C)(C(=O)OCC)[CH2][C](C)(C(=O)OCC)[CH2][C](C)(C(=O)OCC)[CH2][C](C)(C(=O)OCC)3,66.58256237734793,1,1,194.1,0.9722222222222222,187.42303466796875,1.1769653320312443,0.006240537285425474
889,"Mittwoch, 6. Mai 2020 16:35:05",C6 1,25.0,197.8,0.131,190.8,217.4,217.5,151.4,VAN#63_P1.txt,VAN63_P1,TS-015a,methacrylate,Poly-Ethyl MA,C=C(C)C(=O)OCC,[CH2][C](C)(C(=O)OCC),7600.0,1.23,SEC13,65.0,2020-05-06 00:00:00,PVA,5,114.14399999999998,C3[C](C)(C(=O)OCC)[CH2][C](C)(C(=O)OCC)[CH2][C](C)(C(=O)OCC)[CH2][C](C)(C(=O)OCC)[CH2][C](C)(C(=O)OCC)[CH2][C](C)(C(=O)OCC)[CH2][C](C)(C(=O)OCC)[CH2][C](C)(C(=O)OCC)[CH2][C](C)(C(=O)OCC)[CH2][C](C)(C(=O)OCC)3,66.58256237734793,1,1,194.1,0.9722222222222222,187.4230499267578,10.376950073242199,0.05246183050173002
890,"Mittwoch, 6. Mai 2020 16:35:16",C6 2,25.0,192.9,0.038,192.9,203.0,202.5,174.6,VAN#63_P1.txt,VAN63_P1,TS-015a,methacrylate,Poly-Ethyl MA,C=C(C)C(=O)OCC,[CH2][C](C)(C(=O)OCC),7600.0,1.23,SEC13,65.0,2020-05-06 00:00:00,PVA,5,114.14399999999998,C3[C](C)(C(=O)OCC)[CH2][C](C)(C(=O)OCC)[CH2][C](C)(C(=O)OCC)[CH2][C](C)(C(=O)OCC)[CH2][C](C)(C(=O)OCC)[CH2][C](C)(C(=O)OCC)[CH2][C](C)(C(=O)OCC)[CH2][C](C)(C(=O)OCC)[CH2][C](C)(C(=O)OCC)[CH2][C](C)(C(=O)OCC)3,66.58256237734793,1,1,194.1,0.9722222222222222,187.4230499267578,5.476950073242193,0.028392690892909245
891,"Mittwoch, 6. Mai 2020 16:35:27",C6 3,25.0,194.4,0.071,191.9,207.2,206.6,175.6,VAN#63_P1.txt,VAN63_P1,TS-015a,methacrylate,Poly-Ethyl MA,C=C(C)C(=O)OCC,[CH2][C](C)(C(=O)OCC),7600.0,1.23,SEC13,65.0,2020-05-06 00:00:00,PVA,5,114.14399999999998,C3[C](C)(C(=O)OCC)[CH2][C](C)(C(=O)OCC)[CH2][C](C)(C(=O)OCC)[CH2][C](C)(C(=O)OCC)[CH2][C](C)(C(=O)OCC)[CH2][C](C)(C(=O)OCC)[CH2][C](C)(C(=O)OCC)[CH2][C](C)(C(=O)OCC)[CH2][C](C)(C(=O)OCC)[CH2][C](C)(C(=O)OCC)3,66.58256237734793,1,1,194.1,0.9722222222222222,187.4230499267578,6.976950073242193,0.03588966087058741
892,"Mittwoch, 6. Mai 2020 16:36:00",D1 1,25.0,184.8,0.19,323.8,387.8,243.2,132.0,VAN#63_P1.txt,VAN63_P1,TS-015a,methacrylate,Poly-Ethyl MA,C=C(C)C(=O)OCC,[CH2][C](C)(C(=O)OCC),7600.0,1.23,SEC13,65.0,2020-05-06 00:00:00,None,8,114.14399999999998,C3[C](C)(C(=O)OCC)[CH2][C](C)(C(=O)OCC)[CH2][C](C)(C(=O)OCC)[CH2][C](C)(C(=O)OCC)[CH2][C](C)(C(=O)OCC)[CH2][C](C)(C(=O)OCC)[CH2][C](C)(C(=O)OCC)[CH2][C](C)(C(=O)OCC)[CH2][C](C)(C(=O)OCC)[CH2][C](C)(C(=O)OCC)3,66.58256237734793,0,1,179.16666666666663,1.0,175.5191650390625,9.280834960937511,0.05022096840334151
893,"Mittwoch, 6. Mai 2020 16:36:11",D1 2,25.0,184.1,0.068,309.9,198.9,202.3,144.5,VAN#63_P1.txt,VAN63_P1,TS-015a,methacrylate,Poly-Ethyl MA,C=C(C)C(=O)OCC,[CH2][C](C)(C(=O)OCC),7600.0,1.23,SEC13,65.0,2020-05-06 00:00:00,None,8,114.14399999999998,C3[C](C)(C(=O)OCC)[CH2][C](C)(C(=O)OCC)[CH2][C](C)(C(=O)OCC)[CH2][C](C)(C(=O)OCC)[CH2][C](C)(C(=O)OCC)[CH2][C](C)(C(=O)OCC)[CH2][C](C)(C(=O)OCC)[CH2][C](C)(C(=O)OCC)[CH2][C](C)(C(=O)OCC)[CH2][C](C)(C(=O)OCC)3,66.58256237734793,0,1,179.16666666666663,1.0,175.5191650390625,8.580834960937494,0.046609641287004316
894,"Mittwoch, 6. Mai 2020 16:36:21",D1 3,25.0,185.1,0.129,314.4,209.9,216.5,123.3,VAN#63_P1.txt,VAN63_P1,TS-015a,methacrylate,Poly-Ethyl MA,C=C(C)C(=O)OCC,[CH2][C](C)(C(=O)OCC),7600.0,1.23,SEC13,65.0,2020-05-06 00:00:00,None,8,114.14399999999998,C3[C](C)(C(=O)OCC)[CH2][C](C)(C(=O)OCC)[CH2][C](C)(C(=O)OCC)[CH2][C](C)(C(=O)OCC)[CH2][C](C)(C(=O)OCC)[CH2][C](C)(C(=O)OCC)[CH2][C](C)(C(=O)OCC)[CH2][C](C)(C(=O)OCC)[CH2][C](C)(C(=O)OCC)[CH2][C](C)(C(=O)OCC)3,66.58256237734793,0,1,179.16666666666663,1.0,175.5191650390625,9.580834960937494,0.051760318535588844
895,"Mittwoch, 6. Mai 2020 16:36:59",D2 1,25.0,173.8,0.11,324.0,190.1,197.2,128.5,VAN#63_P1.txt,VAN63_P1,TS-015a,methacrylate,Poly-Ethyl MA,C=C(C)C(=O)OCC,[CH2][C](C)(C(=O)OCC),7600.0,1.23,SEC13,65.0,2020-05-06 00:00:00,None,8,114.14399999999998,C3[C](C)(C(=O)OCC)[CH2][C](C)(C(=O)OCC)[CH2][C](C)(C(=O)OCC)[CH2][C](C)(C(=O)OCC)[CH2][C](C)(C(=O)OCC)[CH2][C](C)(C(=O)OCC)[CH2][C](C)(C(=O)OCC)[CH2][C](C)(C(=O)OCC)[CH2][C](C)(C(=O)OCC)[CH2][C](C)(C(=O)OCC)3,66.58256237734793,0,1,179.16666666666663,1.0,175.5191650390625,1.7191650390624886,0.009891628533155861
896,"Mittwoch, 6. Mai 2020 16:37:10",D2 2,25.0,172.7,0.16699999999999998,324.2,174.6,178.0,143.3,VAN#63_P1.txt,VAN63_P1,TS-015a,methacrylate,Poly-Ethyl MA,C=C(C)C(=O)OCC,[CH2][C](C)(C(=O)OCC),7600.0,1.23,SEC13,65.0,2020-05-06 00:00:00,None,8,114.14399999999998,C3[C](C)(C(=O)OCC)[CH2][C](C)(C(=O)OCC)[CH2][C](C)(C(=O)OCC)[CH2][C](C)(C(=O)OCC)[CH2][C](C)(C(=O)OCC)[CH2][C](C)(C(=O)OCC)[CH2][C](C)(C(=O)OCC)[CH2][C](C)(C(=O)OCC)[CH2][C](C)(C(=O)OCC)[CH2][C](C)(C(=O)OCC)3,66.58256237734793,0,1,179.16666666666663,1.0,175.5191650390625,2.8191650390625114,0.016324059288144246
897,"Mittwoch, 6. Mai 2020 16:37:21",D2 3,25.0,172.8,0.091,329.4,185.3,190.6,135.8,VAN#63_P1.txt,VAN63_P1,TS-015a,methacrylate,Poly-Ethyl MA,C=C(C)C(=O)OCC,[CH2][C](C)(C(=O)OCC),7600.0,1.23,SEC13,65.0,2020-05-06 00:00:00,None,8,114.14399999999998,C3[C](C)(C(=O)OCC)[CH2][C](C)(C(=O)OCC)[CH2][C](C)(C(=O)OCC)[CH2][C](C)(C(=O)OCC)[CH2][C](C)(C(=O)OCC)[CH2][C](C)(C(=O)OCC)[CH2][C](C)(C(=O)OCC)[CH2][C](C)(C(=O)OCC)[CH2][C](C)(C(=O)OCC)[CH2][C](C)(C(=O)OCC)3,66.58256237734793,0,1,179.16666666666663,1.0,175.5191650390625,2.7191650390624886,0.015735908790870883
898,"Mittwoch, 6. Mai 2020 16:37:52",D3 1,25.0,177.2,0.145,325.9,190.6,196.0,134.4,VAN#63_P1.txt,VAN63_P1,TS-015a,methacrylate,Poly-Ethyl MA,C=C(C)C(=O)OCC,[CH2][C](C)(C(=O)OCC),7600.0,1.23,SEC13,65.0,2020-05-06 00:00:00,None,8,114.14399999999998,C3[C](C)(C(=O)OCC)[CH2][C](C)(C(=O)OCC)[CH2][C](C)(C(=O)OCC)[CH2][C](C)(C(=O)OCC)[CH2][C](C)(C(=O)OCC)[CH2][C](C)(C(=O)OCC)[CH2][C](C)(C(=O)OCC)[CH2][C](C)(C(=O)OCC)[CH2][C](C)(C(=O)OCC)[CH2][C](C)(C(=O)OCC)3,66.58256237734793,0,1,179.16666666666663,1.0,175.51918029785156,1.6808197021484261,0.009485438499708952
899,"Mittwoch, 6. Mai 2020 16:38:03",D3 2,25.0,179.3,0.121,306.7,198.2,204.9,127.9,VAN#63_P1.txt,VAN63_P1,TS-015a,methacrylate,Poly-Ethyl MA,C=C(C)C(=O)OCC,[CH2][C](C)(C(=O)OCC),7600.0,1.23,SEC13,65.0,2020-05-06 00:00:00,None,8,114.14399999999998,C3[C](C)(C(=O)OCC)[CH2][C](C)(C(=O)OCC)[CH2][C](C)(C(=O)OCC)[CH2][C](C)(C(=O)OCC)[CH2][C](C)(C(=O)OCC)[CH2][C](C)(C(=O)OCC)[CH2][C](C)(C(=O)OCC)[CH2][C](C)(C(=O)OCC)[CH2][C](C)(C(=O)OCC)[CH2][C](C)(C(=O)OCC)3,66.58256237734793,0,1,179.16666666666663,1.0,175.5191650390625,3.7808349609375114,0.021086642280744625
900,"Mittwoch, 6. Mai 2020 16:38:14",D3 3,25.0,182.7,0.086,321.5,198.7,203.5,137.2,VAN#63_P1.txt,VAN63_P1,TS-015a,methacrylate,Poly-Ethyl MA,C=C(C)C(=O)OCC,[CH2][C](C)(C(=O)OCC),7600.0,1.23,SEC13,65.0,2020-05-06 00:00:00,None,8,114.14399999999998,C3[C](C)(C(=O)OCC)[CH2][C](C)(C(=O)OCC)[CH2][C](C)(C(=O)OCC)[CH2][C](C)(C(=O)OCC)[CH2][C](C)(C(=O)OCC)[CH2][C](C)(C(=O)OCC)[CH2][C](C)(C(=O)OCC)[CH2][C](C)(C(=O)OCC)[CH2][C](C)(C(=O)OCC)[CH2][C](C)(C(=O)OCC)3,66.58256237734793,0,1,179.16666666666663,1.0,175.5191650390625,7.180834960937489,0.03930396804016141
901,"Mittwoch, 6. Mai 2020 16:38:47",D4 1,25.0,233.2,0.096,421.1,266.6,258.9,192.7,VAN#63_P1.txt,VAN63_P1,TS-015a,methacrylate,Poly-Ethyl MA,C=C(C)C(=O)OCC,[CH2][C](C)(C(=O)OCC),7600.0,1.23,SEC13,65.0,2020-05-06 00:00:00,PVA,8,114.14399999999998,C3[C](C)(C(=O)OCC)[CH2][C](C)(C(=O)OCC)[CH2][C](C)(C(=O)OCC)[CH2][C](C)(C(=O)OCC)[CH2][C](C)(C(=O)OCC)[CH2][C](C)(C(=O)OCC)[CH2][C](C)(C(=O)OCC)[CH2][C](C)(C(=O)OCC)[CH2][C](C)(C(=O)OCC)[CH2][C](C)(C(=O)OCC)3,66.58256237734793,1,1,232.25555555555556,1.0,229.9502716064453,3.249728393554676,0.013935370469788492
902,"Mittwoch, 6. Mai 2020 16:38:58",D4 2,25.0,227.8,0.028999999999999998,409.2,243.8,240.6,203.6,VAN#63_P1.txt,VAN63_P1,TS-015a,methacrylate,Poly-Ethyl MA,C=C(C)C(=O)OCC,[CH2][C](C)(C(=O)OCC),7600.0,1.23,SEC13,65.0,2020-05-06 00:00:00,PVA,8,114.14399999999998,C3[C](C)(C(=O)OCC)[CH2][C](C)(C(=O)OCC)[CH2][C](C)(C(=O)OCC)[CH2][C](C)(C(=O)OCC)[CH2][C](C)(C(=O)OCC)[CH2][C](C)(C(=O)OCC)[CH2][C](C)(C(=O)OCC)[CH2][C](C)(C(=O)OCC)[CH2][C](C)(C(=O)OCC)[CH2][C](C)(C(=O)OCC)3,66.58256237734793,1,1,232.25555555555556,1.0,229.9502716064453,2.150271606445301,0.009439295901866993
903,"Mittwoch, 6. Mai 2020 16:39:09",D4 3,25.0,232.9,0.077,362.3,262.1,256.0,198.5,VAN#63_P1.txt,VAN63_P1,TS-015a,methacrylate,Poly-Ethyl MA,C=C(C)C(=O)OCC,[CH2][C](C)(C(=O)OCC),7600.0,1.23,SEC13,65.0,2020-05-06 00:00:00,PVA,8,114.14399999999998,C3[C](C)(C(=O)OCC)[CH2][C](C)(C(=O)OCC)[CH2][C](C)(C(=O)OCC)[CH2][C](C)(C(=O)OCC)[CH2][C](C)(C(=O)OCC)[CH2][C](C)(C(=O)OCC)[CH2][C](C)(C(=O)OCC)[CH2][C](C)(C(=O)OCC)[CH2][C](C)(C(=O)OCC)[CH2][C](C)(C(=O)OCC)3,66.58256237734793,1,1,232.25555555555556,1.0,229.9502716064453,2.949728393554693,0.012665214227370944
904,"Mittwoch, 6. Mai 2020 16:39:40",D5 1,25.0,227.2,0.127,418.2,268.4,259.1,178.7,VAN#63_P1.txt,VAN63_P1,TS-015a,methacrylate,Poly-Ethyl MA,C=C(C)C(=O)OCC,[CH2][C](C)(C(=O)OCC),7600.0,1.23,SEC13,65.0,2020-05-06 00:00:00,PVA,8,114.14399999999998,C3[C](C)(C(=O)OCC)[CH2][C](C)(C(=O)OCC)[CH2][C](C)(C(=O)OCC)[CH2][C](C)(C(=O)OCC)[CH2][C](C)(C(=O)OCC)[CH2][C](C)(C(=O)OCC)[CH2][C](C)(C(=O)OCC)[CH2][C](C)(C(=O)OCC)[CH2][C](C)(C(=O)OCC)[CH2][C](C)(C(=O)OCC)3,66.58256237734793,1,1,232.25555555555556,1.0,229.9502716064453,2.750271606445324,0.012105068690340335
905,"Mittwoch, 6. Mai 2020 16:39:51",D5 2,25.0,227.3,0.154,407.2,447.0,295.0,184.4,VAN#63_P1.txt,VAN63_P1,TS-015a,methacrylate,Poly-Ethyl MA,C=C(C)C(=O)OCC,[CH2][C](C)(C(=O)OCC),7600.0,1.23,SEC13,65.0,2020-05-06 00:00:00,PVA,8,114.14399999999998,C3[C](C)(C(=O)OCC)[CH2][C](C)(C(=O)OCC)[CH2][C](C)(C(=O)OCC)[CH2][C](C)(C(=O)OCC)[CH2][C](C)(C(=O)OCC)[CH2][C](C)(C(=O)OCC)[CH2][C](C)(C(=O)OCC)[CH2][C](C)(C(=O)OCC)[CH2][C](C)(C(=O)OCC)[CH2][C](C)(C(=O)OCC)3,66.58256237734793,1,1,232.25555555555556,1.0,229.9502716064453,2.650271606445301,0.011659795892852182
906,"Mittwoch, 6. Mai 2020 16:40:02",D5 3,25.0,235.4,0.022000000000000002,390.8,248.8,245.8,216.3,VAN#63_P1.txt,VAN63_P1,TS-015a,methacrylate,Poly-Ethyl MA,C=C(C)C(=O)OCC,[CH2][C](C)(C(=O)OCC),7600.0,1.23,SEC13,65.0,2020-05-06 00:00:00,PVA,8,114.14399999999998,C3[C](C)(C(=O)OCC)[CH2][C](C)(C(=O)OCC)[CH2][C](C)(C(=O)OCC)[CH2][C](C)(C(=O)OCC)[CH2][C](C)(C(=O)OCC)[CH2][C](C)(C(=O)OCC)[CH2][C](C)(C(=O)OCC)[CH2][C](C)(C(=O)OCC)[CH2][C](C)(C(=O)OCC)[CH2][C](C)(C(=O)OCC)3,66.58256237734793,1,1,232.25555555555556,1.0,229.9502716064453,5.449728393554693,0.023150927755117644
907,"Mittwoch, 6. Mai 2020 16:40:35",D6 1,25.0,237.5,0.035,344.3,256.7,252.2,210.6,VAN#63_P1.txt,VAN63_P1,TS-015a,methacrylate,Poly-Ethyl MA,C=C(C)C(=O)OCC,[CH2][C](C)(C(=O)OCC),7600.0,1.23,SEC13,65.0,2020-05-06 00:00:00,PVA,8,114.14399999999998,C3[C](C)(C(=O)OCC)[CH2][C](C)(C(=O)OCC)[CH2][C](C)(C(=O)OCC)[CH2][C](C)(C(=O)OCC)[CH2][C](C)(C(=O)OCC)[CH2][C](C)(C(=O)OCC)[CH2][C](C)(C(=O)OCC)[CH2][C](C)(C(=O)OCC)[CH2][C](C)(C(=O)OCC)[CH2][C](C)(C(=O)OCC)3,66.58256237734793,1,1,232.25555555555556,1.0,229.9502716064453,7.5497283935546875,0.031788330078125
908,"Mittwoch, 6. Mai 2020 16:40:46",D6 2,25.0,240.3,0.075,342.5,273.2,265.5,203.5,VAN#63_P1.txt,VAN63_P1,TS-015a,methacrylate,Poly-Ethyl MA,C=C(C)C(=O)OCC,[CH2][C](C)(C(=O)OCC),7600.0,1.23,SEC13,65.0,2020-05-06 00:00:00,PVA,8,114.14399999999998,C3[C](C)(C(=O)OCC)[CH2][C](C)(C(=O)OCC)[CH2][C](C)(C(=O)OCC)[CH2][C](C)(C(=O)OCC)[CH2][C](C)(C(=O)OCC)[CH2][C](C)(C(=O)OCC)[CH2][C](C)(C(=O)OCC)[CH2][C](C)(C(=O)OCC)[CH2][C](C)(C(=O)OCC)[CH2][C](C)(C(=O)OCC)3,66.58256237734793,1,1,232.25555555555556,1.0,229.9502716064453,10.349728393554699,0.04307003076801789
909,"Mittwoch, 6. Mai 2020 16:40:56",D6 3,25.0,228.7,0.139,342.8,243.6,240.0,202.1,VAN#63_P1.txt,VAN63_P1,TS-015a,methacrylate,Poly-Ethyl MA,C=C(C)C(=O)OCC,[CH2][C](C)(C(=O)OCC),7600.0,1.23,SEC13,65.0,2020-05-06 00:00:00,PVA,8,114.14399999999998,C3[C](C)(C(=O)OCC)[CH2][C](C)(C(=O)OCC)[CH2][C](C)(C(=O)OCC)[CH2][C](C)(C(=O)OCC)[CH2][C](C)(C(=O)OCC)[CH2][C](C)(C(=O)OCC)[CH2][C](C)(C(=O)OCC)[CH2][C](C)(C(=O)OCC)[CH2][C](C)(C(=O)OCC)[CH2][C](C)(C(=O)OCC)3,66.58256237734793,1,1,232.25555555555556,1.0,229.9502716064453,1.2502716064453239,0.005466863167666479
910,"Mittwoch, 6. Mai 2020 16:41:29",E1 1,25.0,189.1,0.2,264.2,516.5,344.1,123.3,VAN#63_P1.txt,VAN63_P1,TS-015a,methacrylate,Poly-Ethyl MA,C=C(C)C(=O)OCC,[CH2][C](C)(C(=O)OCC),7600.0,1.23,SEC13,65.0,2020-05-06 00:00:00,None,10,114.14399999999998,C3[C](C)(C(=O)OCC)[CH2][C](C)(C(=O)OCC)[CH2][C](C)(C(=O)OCC)[CH2][C](C)(C(=O)OCC)[CH2][C](C)(C(=O)OCC)[CH2][C](C)(C(=O)OCC)[CH2][C](C)(C(=O)OCC)[CH2][C](C)(C(=O)OCC)[CH2][C](C)(C(=O)OCC)[CH2][C](C)(C(=O)OCC)3,66.58256237734793,0,1,188.02222222222224,0.9166666666666666,188.69613647460938,0.4038635253906193,0.0021357140422560515
911,"Mittwoch, 6. Mai 2020 16:41:40",E1 2,25.0,187.6,0.196,258.9,674.6,383.7,133.6,VAN#63_P1.txt,VAN63_P1,TS-015a,methacrylate,Poly-Ethyl MA,C=C(C)C(=O)OCC,[CH2][C](C)(C(=O)OCC),7600.0,1.23,SEC13,65.0,2020-05-06 00:00:00,None,10,114.14399999999998,C3[C](C)(C(=O)OCC)[CH2][C](C)(C(=O)OCC)[CH2][C](C)(C(=O)OCC)[CH2][C](C)(C(=O)OCC)[CH2][C](C)(C(=O)OCC)[CH2][C](C)(C(=O)OCC)[CH2][C](C)(C(=O)OCC)[CH2][C](C)(C(=O)OCC)[CH2][C](C)(C(=O)OCC)[CH2][C](C)(C(=O)OCC)3,66.58256237734793,0,1,188.02222222222224,0.9166666666666666,188.6961212158203,1.0961212158203182,0.005842863623775683
912,"Mittwoch, 6. Mai 2020 16:41:51",E1 3,25.0,191.0,0.16699999999999998,254.8,476.6,279.2,150.0,VAN#63_P1.txt,VAN63_P1,TS-015a,methacrylate,Poly-Ethyl MA,C=C(C)C(=O)OCC,[CH2][C](C)(C(=O)OCC),7600.0,1.23,SEC13,65.0,2020-05-06 00:00:00,None,10,114.14399999999998,C3[C](C)(C(=O)OCC)[CH2][C](C)(C(=O)OCC)[CH2][C](C)(C(=O)OCC)[CH2][C](C)(C(=O)OCC)[CH2][C](C)(C(=O)OCC)[CH2][C](C)(C(=O)OCC)[CH2][C](C)(C(=O)OCC)[CH2][C](C)(C(=O)OCC)[CH2][C](C)(C(=O)OCC)[CH2][C](C)(C(=O)OCC)3,66.58256237734793,0,1,188.02222222222224,0.9166666666666666,188.6961212158203,2.3038787841796875,0.012062192587328206
913,"Mittwoch, 6. Mai 2020 16:42:24",E2 1,25.0,190.2,0.212,243.0,259.1,252.7,104.2,VAN#63_P1.txt,VAN63_P1,TS-015a,methacrylate,Poly-Ethyl MA,C=C(C)C(=O)OCC,[CH2][C](C)(C(=O)OCC),7600.0,1.23,SEC13,65.0,2020-05-06 00:00:00,None,10,114.14399999999998,C3[C](C)(C(=O)OCC)[CH2][C](C)(C(=O)OCC)[CH2][C](C)(C(=O)OCC)[CH2][C](C)(C(=O)OCC)[CH2][C](C)(C(=O)OCC)[CH2][C](C)(C(=O)OCC)[CH2][C](C)(C(=O)OCC)[CH2][C](C)(C(=O)OCC)[CH2][C](C)(C(=O)OCC)[CH2][C](C)(C(=O)OCC)3,66.58256237734793,0,1,188.02222222222224,0.9166666666666666,188.69610595703125,1.5038940429687386,0.007906908743263611
914,"Mittwoch, 6. Mai 2020 16:42:35",E2 2,25.0,183.7,0.17600000000000002,249.4,435.4,302.4,124.2,VAN#63_P1.txt,VAN63_P1,TS-015a,methacrylate,Poly-Ethyl MA,C=C(C)C(=O)OCC,[CH2][C](C)(C(=O)OCC),7600.0,1.23,SEC13,65.0,2020-05-06 00:00:00,None,10,114.14399999999998,C3[C](C)(C(=O)OCC)[CH2][C](C)(C(=O)OCC)[CH2][C](C)(C(=O)OCC)[CH2][C](C)(C(=O)OCC)[CH2][C](C)(C(=O)OCC)[CH2][C](C)(C(=O)OCC)[CH2][C](C)(C(=O)OCC)[CH2][C](C)(C(=O)OCC)[CH2][C](C)(C(=O)OCC)[CH2][C](C)(C(=O)OCC)3,66.58256237734793,0,1,188.02222222222224,0.9166666666666666,188.6961212158203,4.996121215820324,0.027197175916278304
915,"Mittwoch, 6. Mai 2020 16:42:46",E2 3,25.0,187.4,0.17300000000000001,250.8,423.2,263.9,141.2,VAN#63_P1.txt,VAN63_P1,TS-015a,methacrylate,Poly-Ethyl MA,C=C(C)C(=O)OCC,[CH2][C](C)(C(=O)OCC),7600.0,1.23,SEC13,65.0,2020-05-06 00:00:00,None,10,114.14399999999998,C3[C](C)(C(=O)OCC)[CH2][C](C)(C(=O)OCC)[CH2][C](C)(C(=O)OCC)[CH2][C](C)(C(=O)OCC)[CH2][C](C)(C(=O)OCC)[CH2][C](C)(C(=O)OCC)[CH2][C](C)(C(=O)OCC)[CH2][C](C)(C(=O)OCC)[CH2][C](C)(C(=O)OCC)[CH2][C](C)(C(=O)OCC)3,66.58256237734793,0,1,188.02222222222224,0.9166666666666666,188.69613647460938,1.2961364746093693,0.00691641662011403
916,"Mittwoch, 6. Mai 2020 16:43:19",E3 1,25.0,190.5,0.052000000000000005,240.8,205.8,206.7,160.7,VAN#63_P1.txt,VAN63_P1,TS-015a,methacrylate,Poly-Ethyl MA,C=C(C)C(=O)OCC,[CH2][C](C)(C(=O)OCC),7600.0,1.23,SEC13,65.0,2020-05-06 00:00:00,None,10,114.14399999999998,C3[C](C)(C(=O)OCC)[CH2][C](C)(C(=O)OCC)[CH2][C](C)(C(=O)OCC)[CH2][C](C)(C(=O)OCC)[CH2][C](C)(C(=O)OCC)[CH2][C](C)(C(=O)OCC)[CH2][C](C)(C(=O)OCC)[CH2][C](C)(C(=O)OCC)[CH2][C](C)(C(=O)OCC)[CH2][C](C)(C(=O)OCC)3,66.58256237734793,0,1,188.02222222222224,0.9166666666666666,188.6961212158203,1.8038787841796875,0.009469179969447178
917,"Mittwoch, 6. Mai 2020 16:43:30",E3 2,25.0,188.3,0.121,246.7,201.4,203.2,150.3,VAN#63_P1.txt,VAN63_P1,TS-015a,methacrylate,Poly-Ethyl MA,C=C(C)C(=O)OCC,[CH2][C](C)(C(=O)OCC),7600.0,1.23,SEC13,65.0,2020-05-06 00:00:00,None,10,114.14399999999998,C3[C](C)(C(=O)OCC)[CH2][C](C)(C(=O)OCC)[CH2][C](C)(C(=O)OCC)[CH2][C](C)(C(=O)OCC)[CH2][C](C)(C(=O)OCC)[CH2][C](C)(C(=O)OCC)[CH2][C](C)(C(=O)OCC)[CH2][C](C)(C(=O)OCC)[CH2][C](C)(C(=O)OCC)[CH2][C](C)(C(=O)OCC)3,66.58256237734793,0,1,188.02222222222224,0.9166666666666666,188.69613647460938,0.39613647460936363,0.002103751856661517
918,"Mittwoch, 6. Mai 2020 16:43:41",E3 3,25.0,184.4,0.076,249.3,199.0,200.8,153.3,VAN#63_P1.txt,VAN63_P1,TS-015a,methacrylate,Poly-Ethyl MA,C=C(C)C(=O)OCC,[CH2][C](C)(C(=O)OCC),7600.0,1.23,SEC13,65.0,2020-05-06 00:00:00,None,10,114.14399999999998,C3[C](C)(C(=O)OCC)[CH2][C](C)(C(=O)OCC)[CH2][C](C)(C(=O)OCC)[CH2][C](C)(C(=O)OCC)[CH2][C](C)(C(=O)OCC)[CH2][C](C)(C(=O)OCC)[CH2][C](C)(C(=O)OCC)[CH2][C](C)(C(=O)OCC)[CH2][C](C)(C(=O)OCC)[CH2][C](C)(C(=O)OCC)3,66.58256237734793,0,1,188.02222222222224,0.9166666666666666,188.69613647460938,4.296136474609369,0.023297920144302434
919,"Mittwoch, 6. Mai 2020 16:44:14",E4 1,25.0,234.4,0.136,327.3,258.6,254.4,217.6,VAN#63_P1.txt,VAN63_P1,TS-015a,methacrylate,Poly-Ethyl MA,C=C(C)C(=O)OCC,[CH2][C](C)(C(=O)OCC),7600.0,1.23,SEC13,65.0,2020-05-06 00:00:00,PVA,10,114.14399999999998,C3[C](C)(C(=O)OCC)[CH2][C](C)(C(=O)OCC)[CH2][C](C)(C(=O)OCC)[CH2][C](C)(C(=O)OCC)[CH2][C](C)(C(=O)OCC)[CH2][C](C)(C(=O)OCC)[CH2][C](C)(C(=O)OCC)[CH2][C](C)(C(=O)OCC)[CH2][C](C)(C(=O)OCC)[CH2][C](C)(C(=O)OCC)3,66.58256237734793,1,1,240.0777777777777,1.0,242.8094024658203,8.409402465820307,0.035876290383192434
920,"Mittwoch, 6. Mai 2020 16:44:25",E4 2,25.0,245.2,0.10300000000000001,318.7,276.9,269.0,215.0,VAN#63_P1.txt,VAN63_P1,TS-015a,methacrylate,Poly-Ethyl MA,C=C(C)C(=O)OCC,[CH2][C](C)(C(=O)OCC),7600.0,1.23,SEC13,65.0,2020-05-06 00:00:00,PVA,10,114.14399999999998,C3[C](C)(C(=O)OCC)[CH2][C](C)(C(=O)OCC)[CH2][C](C)(C(=O)OCC)[CH2][C](C)(C(=O)OCC)[CH2][C](C)(C(=O)OCC)[CH2][C](C)(C(=O)OCC)[CH2][C](C)(C(=O)OCC)[CH2][C](C)(C(=O)OCC)[CH2][C](C)(C(=O)OCC)[CH2][C](C)(C(=O)OCC)3,66.58256237734793,1,1,240.0777777777777,1.0,242.8094024658203,2.390597534179676,0.009749582113293949
921,"Mittwoch, 6. Mai 2020 16:44:35",E4 3,25.0,229.1,0.057,310.1,245.4,242.3,209.2,VAN#63_P1.txt,VAN63_P1,TS-015a,methacrylate,Poly-Ethyl MA,C=C(C)C(=O)OCC,[CH2][C](C)(C(=O)OCC),7600.0,1.23,SEC13,65.0,2020-05-06 00:00:00,PVA,10,114.14399999999998,C3[C](C)(C(=O)OCC)[CH2][C](C)(C(=O)OCC)[CH2][C](C)(C(=O)OCC)[CH2][C](C)(C(=O)OCC)[CH2][C](C)(C(=O)OCC)[CH2][C](C)(C(=O)OCC)[CH2][C](C)(C(=O)OCC)[CH2][C](C)(C(=O)OCC)[CH2][C](C)(C(=O)OCC)[CH2][C](C)(C(=O)OCC)3,66.58256237734793,1,1,240.0777777777777,1.0,242.8094024658203,13.709402465820318,0.05984025519781894
922,"Mittwoch, 6. Mai 2020 16:45:08",E5 1,25.0,245.7,0.156,297.6,271.1,263.2,203.5,VAN#63_P1.txt,VAN63_P1,TS-015a,methacrylate,Poly-Ethyl MA,C=C(C)C(=O)OCC,[CH2][C](C)(C(=O)OCC),7600.0,1.23,SEC13,65.0,2020-05-06 00:00:00,PVA,10,114.14399999999998,C3[C](C)(C(=O)OCC)[CH2][C](C)(C(=O)OCC)[CH2][C](C)(C(=O)OCC)[CH2][C](C)(C(=O)OCC)[CH2][C](C)(C(=O)OCC)[CH2][C](C)(C(=O)OCC)[CH2][C](C)(C(=O)OCC)[CH2][C](C)(C(=O)OCC)[CH2][C](C)(C(=O)OCC)[CH2][C](C)(C(=O)OCC)3,66.58256237734793,1,1,240.0777777777777,1.0,242.8094024658203,2.890597534179676,0.01176474372885501
923,"Mittwoch, 6. Mai 2020 16:45:18",E5 2,25.0,236.5,0.17300000000000001,303.6,252.4,248.1,207.9,VAN#63_P1.txt,VAN63_P1,TS-015a,methacrylate,Poly-Ethyl MA,C=C(C)C(=O)OCC,[CH2][C](C)(C(=O)OCC),7600.0,1.23,SEC13,65.0,2020-05-06 00:00:00,PVA,10,114.14399999999998,C3[C](C)(C(=O)OCC)[CH2][C](C)(C(=O)OCC)[CH2][C](C)(C(=O)OCC)[CH2][C](C)(C(=O)OCC)[CH2][C](C)(C(=O)OCC)[CH2][C](C)(C(=O)OCC)[CH2][C](C)(C(=O)OCC)[CH2][C](C)(C(=O)OCC)[CH2][C](C)(C(=O)OCC)[CH2][C](C)(C(=O)OCC)3,66.58256237734793,1,1,240.0777777777777,1.0,242.8094024658203,6.3094024658203125,0.02667823452778145
924,"Mittwoch, 6. Mai 2020 16:45:29",E5 3,25.0,247.7,0.045,297.2,267.6,262.7,224.7,VAN#63_P1.txt,VAN63_P1,TS-015a,methacrylate,Poly-Ethyl MA,C=C(C)C(=O)OCC,[CH2][C](C)(C(=O)OCC),7600.0,1.23,SEC13,65.0,2020-05-06 00:00:00,PVA,10,114.14399999999998,C3[C](C)(C(=O)OCC)[CH2][C](C)(C(=O)OCC)[CH2][C](C)(C(=O)OCC)[CH2][C](C)(C(=O)OCC)[CH2][C](C)(C(=O)OCC)[CH2][C](C)(C(=O)OCC)[CH2][C](C)(C(=O)OCC)[CH2][C](C)(C(=O)OCC)[CH2][C](C)(C(=O)OCC)[CH2][C](C)(C(=O)OCC)3,66.58256237734793,1,1,240.0777777777777,1.0,242.8094024658203,4.890597534179676,0.019744035261121017
925,"Mittwoch, 6. Mai 2020 16:46:02",E6 1,25.0,242.8,0.002,312.1,256.9,253.2,218.7,VAN#63_P1.txt,VAN63_P1,TS-015a,methacrylate,Poly-Ethyl MA,C=C(C)C(=O)OCC,[CH2][C](C)(C(=O)OCC),7600.0,1.23,SEC13,65.0,2020-05-06 00:00:00,PVA,10,114.14399999999998,C3[C](C)(C(=O)OCC)[CH2][C](C)(C(=O)OCC)[CH2][C](C)(C(=O)OCC)[CH2][C](C)(C(=O)OCC)[CH2][C](C)(C(=O)OCC)[CH2][C](C)(C(=O)OCC)[CH2][C](C)(C(=O)OCC)[CH2][C](C)(C(=O)OCC)[CH2][C](C)(C(=O)OCC)[CH2][C](C)(C(=O)OCC)3,66.58256237734793,1,1,240.0777777777777,1.0,242.8094024658203,0.009402465820301131,3.872514753007056e-05
926,"Mittwoch, 6. Mai 2020 16:46:12",E6 2,25.0,234.7,0.11699999999999999,298.1,258.7,253.2,206.9,VAN#63_P1.txt,VAN63_P1,TS-015a,methacrylate,Poly-Ethyl MA,C=C(C)C(=O)OCC,[CH2][C](C)(C(=O)OCC),7600.0,1.23,SEC13,65.0,2020-05-06 00:00:00,PVA,10,114.14399999999998,C3[C](C)(C(=O)OCC)[CH2][C](C)(C(=O)OCC)[CH2][C](C)(C(=O)OCC)[CH2][C](C)(C(=O)OCC)[CH2][C](C)(C(=O)OCC)[CH2][C](C)(C(=O)OCC)[CH2][C](C)(C(=O)OCC)[CH2][C](C)(C(=O)OCC)[CH2][C](C)(C(=O)OCC)[CH2][C](C)(C(=O)OCC)3,66.58256237734793,1,1,240.0777777777777,1.0,242.8094024658203,8.109402465820324,0.034552204796848424
927,"Mittwoch, 6. Mai 2020 16:46:23",E6 3,25.0,244.6,0.086,301.5,275.6,268.8,219.2,VAN#63_P1.txt,VAN63_P1,TS-015a,methacrylate,Poly-Ethyl MA,C=C(C)C(=O)OCC,[CH2][C](C)(C(=O)OCC),7600.0,1.23,SEC13,65.0,2020-05-06 00:00:00,PVA,10,114.14399999999998,C3[C](C)(C(=O)OCC)[CH2][C](C)(C(=O)OCC)[CH2][C](C)(C(=O)OCC)[CH2][C](C)(C(=O)OCC)[CH2][C](C)(C(=O)OCC)[CH2][C](C)(C(=O)OCC)[CH2][C](C)(C(=O)OCC)[CH2][C](C)(C(=O)OCC)[CH2][C](C)(C(=O)OCC)[CH2][C](C)(C(=O)OCC)3,66.58256237734793,1,1,240.0777777777777,1.0,242.8094024658203,1.7905975341796818,0.007320513222320858
928,"Mittwoch, 6. Mai 2020 16:47:09",F1 2,25.0,206.4,0.27399999999999997,240.0,305.1,300.7,84.5,VAN#63_P1.txt,VAN63_P1,TS-015a,methacrylate,Poly-Ethyl MA,C=C(C)C(=O)OCC,[CH2][C](C)(C(=O)OCC),7600.0,1.23,SEC13,65.0,2020-05-06 00:00:00,None,15,114.14399999999998,C3[C](C)(C(=O)OCC)[CH2][C](C)(C(=O)OCC)[CH2][C](C)(C(=O)OCC)[CH2][C](C)(C(=O)OCC)[CH2][C](C)(C(=O)OCC)[CH2][C](C)(C(=O)OCC)[CH2][C](C)(C(=O)OCC)[CH2][C](C)(C(=O)OCC)[CH2][C](C)(C(=O)OCC)[CH2][C](C)(C(=O)OCC)3,66.58256237734793,0,1,221.83333333333331,0.6666666666666666,228.71278381347656,22.312783813476557,0.108104572739712
929,"Mittwoch, 6. Mai 2020 16:47:20",F1 3,25.0,208.3,0.19,238.0,216.4,254.8,55.61,VAN#63_P1.txt,VAN63_P1,TS-015a,methacrylate,Poly-Ethyl MA,C=C(C)C(=O)OCC,[CH2][C](C)(C(=O)OCC),7600.0,1.23,SEC13,65.0,2020-05-06 00:00:00,None,15,114.14399999999998,C3[C](C)(C(=O)OCC)[CH2][C](C)(C(=O)OCC)[CH2][C](C)(C(=O)OCC)[CH2][C](C)(C(=O)OCC)[CH2][C](C)(C(=O)OCC)[CH2][C](C)(C(=O)OCC)[CH2][C](C)(C(=O)OCC)[CH2][C](C)(C(=O)OCC)[CH2][C](C)(C(=O)OCC)[CH2][C](C)(C(=O)OCC)3,66.58256237734793,0,1,221.83333333333331,0.6666666666666666,228.7127685546875,20.41276855468749,0.09799696857747234
930,"Mittwoch, 6. Mai 2020 16:48:03",F2 2,25.0,201.7,0.21600000000000005,204.0,194.7,253.8,57.07,VAN#63_P1.txt,VAN63_P1,TS-015a,methacrylate,Poly-Ethyl MA,C=C(C)C(=O)OCC,[CH2][C](C)(C(=O)OCC),7600.0,1.23,SEC13,65.0,2020-05-06 00:00:00,None,15,114.14399999999998,C3[C](C)(C(=O)OCC)[CH2][C](C)(C(=O)OCC)[CH2][C](C)(C(=O)OCC)[CH2][C](C)(C(=O)OCC)[CH2][C](C)(C(=O)OCC)[CH2][C](C)(C(=O)OCC)[CH2][C](C)(C(=O)OCC)[CH2][C](C)(C(=O)OCC)[CH2][C](C)(C(=O)OCC)[CH2][C](C)(C(=O)OCC)3,66.58256237734793,0,1,221.83333333333331,0.6666666666666666,228.7127685546875,27.01276855468751,0.13392547622552065
931,"Mittwoch, 6. Mai 2020 16:48:14",F2 3,25.0,219.3,0.282,221.8,700.2,351.9,174.5,VAN#63_P1.txt,VAN63_P1,TS-015a,methacrylate,Poly-Ethyl MA,C=C(C)C(=O)OCC,[CH2][C](C)(C(=O)OCC),7600.0,1.23,SEC13,65.0,2020-05-06 00:00:00,None,15,114.14399999999998,C3[C](C)(C(=O)OCC)[CH2][C](C)(C(=O)OCC)[CH2][C](C)(C(=O)OCC)[CH2][C](C)(C(=O)OCC)[CH2][C](C)(C(=O)OCC)[CH2][C](C)(C(=O)OCC)[CH2][C](C)(C(=O)OCC)[CH2][C](C)(C(=O)OCC)[CH2][C](C)(C(=O)OCC)[CH2][C](C)(C(=O)OCC)3,66.58256237734793,0,1,221.83333333333331,0.6666666666666666,228.7127685546875,9.412768554687489,0.04292188123432507
932,"Mittwoch, 6. Mai 2020 16:48:56",F3 2,25.0,248.7,0.26899999999999996,182.6,226.2,224.5,197.5,VAN#63_P1.txt,VAN63_P1,TS-015a,methacrylate,Poly-Ethyl MA,C=C(C)C(=O)OCC,[CH2][C](C)(C(=O)OCC),7600.0,1.23,SEC13,65.0,2020-05-06 00:00:00,None,15,114.14399999999998,C3[C](C)(C(=O)OCC)[CH2][C](C)(C(=O)OCC)[CH2][C](C)(C(=O)OCC)[CH2][C](C)(C(=O)OCC)[CH2][C](C)(C(=O)OCC)[CH2][C](C)(C(=O)OCC)[CH2][C](C)(C(=O)OCC)[CH2][C](C)(C(=O)OCC)[CH2][C](C)(C(=O)OCC)[CH2][C](C)(C(=O)OCC)3,66.58256237734793,0,1,221.83333333333331,0.6666666666666666,228.7127685546875,19.98723144531249,0.08036683331448528
933,"Mittwoch, 6. Mai 2020 16:49:06",F3 3,25.0,246.6,0.139,177.4,209.3,208.2,188.9,VAN#63_P1.txt,VAN63_P1,TS-015a,methacrylate,Poly-Ethyl MA,C=C(C)C(=O)OCC,[CH2][C](C)(C(=O)OCC),7600.0,1.23,SEC13,65.0,2020-05-06 00:00:00,None,15,114.14399999999998,C3[C](C)(C(=O)OCC)[CH2][C](C)(C(=O)OCC)[CH2][C](C)(C(=O)OCC)[CH2][C](C)(C(=O)OCC)[CH2][C](C)(C(=O)OCC)[CH2][C](C)(C(=O)OCC)[CH2][C](C)(C(=O)OCC)[CH2][C](C)(C(=O)OCC)[CH2][C](C)(C(=O)OCC)[CH2][C](C)(C(=O)OCC)3,66.58256237734793,0,1,221.83333333333331,0.6666666666666666,228.7127685546875,17.887231445312494,0.07253540732081304
934,"Mittwoch, 6. Mai 2020 16:49:39",F4 1,25.0,274.6,0.21,267.1,781.8,437.7,201.2,VAN#63_P1.txt,VAN63_P1,TS-015a,methacrylate,Poly-Ethyl MA,C=C(C)C(=O)OCC,[CH2][C](C)(C(=O)OCC),7600.0,1.23,SEC13,65.0,2020-05-06 00:00:00,PVA,15,114.14399999999998,C3[C](C)(C(=O)OCC)[CH2][C](C)(C(=O)OCC)[CH2][C](C)(C(=O)OCC)[CH2][C](C)(C(=O)OCC)[CH2][C](C)(C(=O)OCC)[CH2][C](C)(C(=O)OCC)[CH2][C](C)(C(=O)OCC)[CH2][C](C)(C(=O)OCC)[CH2][C](C)(C(=O)OCC)[CH2][C](C)(C(=O)OCC)3,66.58256237734793,1,1,280.2555555555556,0.9722222222222222,274.95721435546875,0.35721435546872726,0.0013008534430762099
935,"Mittwoch, 6. Mai 2020 16:49:50",F4 2,25.0,292.7,0.19,263.2,391.2,358.6,95.99,VAN#63_P1.txt,VAN63_P1,TS-015a,methacrylate,Poly-Ethyl MA,C=C(C)C(=O)OCC,[CH2][C](C)(C(=O)OCC),7600.0,1.23,SEC13,65.0,2020-05-06 00:00:00,PVA,15,114.14399999999998,C3[C](C)(C(=O)OCC)[CH2][C](C)(C(=O)OCC)[CH2][C](C)(C(=O)OCC)[CH2][C](C)(C(=O)OCC)[CH2][C](C)(C(=O)OCC)[CH2][C](C)(C(=O)OCC)[CH2][C](C)(C(=O)OCC)[CH2][C](C)(C(=O)OCC)[CH2][C](C)(C(=O)OCC)[CH2][C](C)(C(=O)OCC)3,66.58256237734793,1,1,280.2555555555556,0.9722222222222222,274.95721435546875,17.74278564453124,0.060617648256000134
936,"Mittwoch, 6. Mai 2020 16:50:01",F4 3,25.0,270.3,0.154,230.6,353.7,322.5,132.9,VAN#63_P1.txt,VAN63_P1,TS-015a,methacrylate,Poly-Ethyl MA,C=C(C)C(=O)OCC,[CH2][C](C)(C(=O)OCC),7600.0,1.23,SEC13,65.0,2020-05-06 00:00:00,PVA,15,114.14399999999998,C3[C](C)(C(=O)OCC)[CH2][C](C)(C(=O)OCC)[CH2][C](C)(C(=O)OCC)[CH2][C](C)(C(=O)OCC)[CH2][C](C)(C(=O)OCC)[CH2][C](C)(C(=O)OCC)[CH2][C](C)(C(=O)OCC)[CH2][C](C)(C(=O)OCC)[CH2][C](C)(C(=O)OCC)[CH2][C](C)(C(=O)OCC)3,66.58256237734793,1,1,280.2555555555556,0.9722222222222222,274.95721435546875,4.657214355468739,0.01722979783747221
937,"Mittwoch, 6. Mai 2020 16:50:33",F5 1,25.0,292.9,0.105,289.9,346.0,328.6,262.6,VAN#63_P1.txt,VAN63_P1,TS-015a,methacrylate,Poly-Ethyl MA,C=C(C)C(=O)OCC,[CH2][C](C)(C(=O)OCC),7600.0,1.23,SEC13,65.0,2020-05-06 00:00:00,PVA,15,114.14399999999998,C3[C](C)(C(=O)OCC)[CH2][C](C)(C(=O)OCC)[CH2][C](C)(C(=O)OCC)[CH2][C](C)(C(=O)OCC)[CH2][C](C)(C(=O)OCC)[CH2][C](C)(C(=O)OCC)[CH2][C](C)(C(=O)OCC)[CH2][C](C)(C(=O)OCC)[CH2][C](C)(C(=O)OCC)[CH2][C](C)(C(=O)OCC)3,66.58256237734793,1,1,280.2555555555556,0.9722222222222222,274.95721435546875,17.942785644531227,0.06125908379833127
938,"Mittwoch, 6. Mai 2020 16:50:44",F5 2,25.0,281.0,0.075,269.1,320.6,308.7,253.3,VAN#63_P1.txt,VAN63_P1,TS-015a,methacrylate,Poly-Ethyl MA,C=C(C)C(=O)OCC,[CH2][C](C)(C(=O)OCC),7600.0,1.23,SEC13,65.0,2020-05-06 00:00:00,PVA,15,114.14399999999998,C3[C](C)(C(=O)OCC)[CH2][C](C)(C(=O)OCC)[CH2][C](C)(C(=O)OCC)[CH2][C](C)(C(=O)OCC)[CH2][C](C)(C(=O)OCC)[CH2][C](C)(C(=O)OCC)[CH2][C](C)(C(=O)OCC)[CH2][C](C)(C(=O)OCC)[CH2][C](C)(C(=O)OCC)[CH2][C](C)(C(=O)OCC)3,66.58256237734793,1,1,280.2555555555556,0.9722222222222222,274.95721435546875,6.04278564453125,0.021504575247442172
939,"Mittwoch, 6. Mai 2020 16:50:55",F5 3,25.0,270.8,0.155,256.3,349.0,326.2,241.5,VAN#63_P1.txt,VAN63_P1,TS-015a,methacrylate,Poly-Ethyl MA,C=C(C)C(=O)OCC,[CH2][C](C)(C(=O)OCC),7600.0,1.23,SEC13,65.0,2020-05-06 00:00:00,PVA,15,114.14399999999998,C3[C](C)(C(=O)OCC)[CH2][C](C)(C(=O)OCC)[CH2][C](C)(C(=O)OCC)[CH2][C](C)(C(=O)OCC)[CH2][C](C)(C(=O)OCC)[CH2][C](C)(C(=O)OCC)[CH2][C](C)(C(=O)OCC)[CH2][C](C)(C(=O)OCC)[CH2][C](C)(C(=O)OCC)[CH2][C](C)(C(=O)OCC)3,66.58256237734793,1,1,280.2555555555556,0.9722222222222222,274.95721435546875,4.157214355468739,0.01535160397145029
940,"Mittwoch, 6. Mai 2020 16:51:27",F6 1,25.0,277.1,0.177,260.8,390.6,338.5,215.0,VAN#63_P1.txt,VAN63_P1,TS-015a,methacrylate,Poly-Ethyl MA,C=C(C)C(=O)OCC,[CH2][C](C)(C(=O)OCC),7600.0,1.23,SEC13,65.0,2020-05-06 00:00:00,PVA,15,114.14399999999998,C3[C](C)(C(=O)OCC)[CH2][C](C)(C(=O)OCC)[CH2][C](C)(C(=O)OCC)[CH2][C](C)(C(=O)OCC)[CH2][C](C)(C(=O)OCC)[CH2][C](C)(C(=O)OCC)[CH2][C](C)(C(=O)OCC)[CH2][C](C)(C(=O)OCC)[CH2][C](C)(C(=O)OCC)[CH2][C](C)(C(=O)OCC)3,66.58256237734793,1,1,280.2555555555556,0.9722222222222222,274.95721435546875,2.1427856445312727,0.00773289658798727
941,"Mittwoch, 6. Mai 2020 16:51:38",F6 2,25.0,290.2,0.243,253.7,894.4,600.2,207.3,VAN#63_P1.txt,VAN63_P1,TS-015a,methacrylate,Poly-Ethyl MA,C=C(C)C(=O)OCC,[CH2][C](C)(C(=O)OCC),7600.0,1.23,SEC13,65.0,2020-05-06 00:00:00,PVA,15,114.14399999999998,C3[C](C)(C(=O)OCC)[CH2][C](C)(C(=O)OCC)[CH2][C](C)(C(=O)OCC)[CH2][C](C)(C(=O)OCC)[CH2][C](C)(C(=O)OCC)[CH2][C](C)(C(=O)OCC)[CH2][C](C)(C(=O)OCC)[CH2][C](C)(C(=O)OCC)[CH2][C](C)(C(=O)OCC)[CH2][C](C)(C(=O)OCC)3,66.58256237734793,1,1,280.2555555555556,0.9722222222222222,274.9572448730469,15.242755126953114,0.052525000437467655
942,"Mittwoch, 6. Mai 2020 16:51:48",F6 3,25.0,272.7,0.278,231.9,1128.0,543.4,202.2,VAN#63_P1.txt,VAN63_P1,TS-015a,methacrylate,Poly-Ethyl MA,C=C(C)C(=O)OCC,[CH2][C](C)(C(=O)OCC),7600.0,1.23,SEC13,65.0,2020-05-06 00:00:00,PVA,15,114.14399999999998,C3[C](C)(C(=O)OCC)[CH2][C](C)(C(=O)OCC)[CH2][C](C)(C(=O)OCC)[CH2][C](C)(C(=O)OCC)[CH2][C](C)(C(=O)OCC)[CH2][C](C)(C(=O)OCC)[CH2][C](C)(C(=O)OCC)[CH2][C](C)(C(=O)OCC)[CH2][C](C)(C(=O)OCC)[CH2][C](C)(C(=O)OCC)3,66.58256237734793,1,1,280.2555555555556,0.9722222222222222,274.95721435546875,2.2572143554687614,0.008277280364755267
943,"Mittwoch, 6. Mai 2020 16:55:08",G4 1,25.0,273.2,0.23600000000000002,185.4,277.6,271.2,225.5,VAN#63_P1.txt,VAN63_P1,TS-015a,methacrylate,Poly-Ethyl MA,C=C(C)C(=O)OCC,[CH2][C](C)(C(=O)OCC),7600.0,1.23,SEC13,65.0,2020-05-06 00:00:00,PVA,20,114.14399999999998,C3[C](C)(C(=O)OCC)[CH2][C](C)(C(=O)OCC)[CH2][C](C)(C(=O)OCC)[CH2][C](C)(C(=O)OCC)[CH2][C](C)(C(=O)OCC)[CH2][C](C)(C(=O)OCC)[CH2][C](C)(C(=O)OCC)[CH2][C](C)(C(=O)OCC)[CH2][C](C)(C(=O)OCC)[CH2][C](C)(C(=O)OCC)3,66.58256237734793,1,1,298.6125,0.9629629629629628,308.71240234375,35.51240234375001,0.12998683141928993
944,"Mittwoch, 6. Mai 2020 16:55:19",G4 2,25.0,277.0,0.21100000000000002,182.2,280.6,274.4,232.5,VAN#63_P1.txt,VAN63_P1,TS-015a,methacrylate,Poly-Ethyl MA,C=C(C)C(=O)OCC,[CH2][C](C)(C(=O)OCC),7600.0,1.23,SEC13,65.0,2020-05-06 00:00:00,PVA,20,114.14399999999998,C3[C](C)(C(=O)OCC)[CH2][C](C)(C(=O)OCC)[CH2][C](C)(C(=O)OCC)[CH2][C](C)(C(=O)OCC)[CH2][C](C)(C(=O)OCC)[CH2][C](C)(C(=O)OCC)[CH2][C](C)(C(=O)OCC)[CH2][C](C)(C(=O)OCC)[CH2][C](C)(C(=O)OCC)[CH2][C](C)(C(=O)OCC)3,66.58256237734793,1,1,298.6125,0.9629629629629628,308.71240234375,31.71240234375,0.11448520701714801
945,"Mittwoch, 6. Mai 2020 16:55:30",G4 3,25.0,278.1,0.212,183.4,257.1,253.4,218.6,VAN#63_P1.txt,VAN63_P1,TS-015a,methacrylate,Poly-Ethyl MA,C=C(C)C(=O)OCC,[CH2][C](C)(C(=O)OCC),7600.0,1.23,SEC13,65.0,2020-05-06 00:00:00,PVA,20,114.14399999999998,C3[C](C)(C(=O)OCC)[CH2][C](C)(C(=O)OCC)[CH2][C](C)(C(=O)OCC)[CH2][C](C)(C(=O)OCC)[CH2][C](C)(C(=O)OCC)[CH2][C](C)(C(=O)OCC)[CH2][C](C)(C(=O)OCC)[CH2][C](C)(C(=O)OCC)[CH2][C](C)(C(=O)OCC)[CH2][C](C)(C(=O)OCC)3,66.58256237734793,1,1,298.6125,0.9629629629629628,308.71234130859375,30.612341308593727,0.11007673969289365
946,"Mittwoch, 6. Mai 2020 16:56:06",G5 1,25.0,297.1,0.287,191.8,279.1,274.4,242.5,VAN#63_P1.txt,VAN63_P1,TS-015a,methacrylate,Poly-Ethyl MA,C=C(C)C(=O)OCC,[CH2][C](C)(C(=O)OCC),7600.0,1.23,SEC13,65.0,2020-05-06 00:00:00,PVA,20,114.14399999999998,C3[C](C)(C(=O)OCC)[CH2][C](C)(C(=O)OCC)[CH2][C](C)(C(=O)OCC)[CH2][C](C)(C(=O)OCC)[CH2][C](C)(C(=O)OCC)[CH2][C](C)(C(=O)OCC)[CH2][C](C)(C(=O)OCC)[CH2][C](C)(C(=O)OCC)[CH2][C](C)(C(=O)OCC)[CH2][C](C)(C(=O)OCC)3,66.58256237734793,1,1,298.6125,0.9629629629629628,308.71234130859375,11.612341308593727,0.03908563213932591
947,"Mittwoch, 6. Mai 2020 16:56:16",G5 2,25.0,320.3,0.254,197.5,297.7,290.9,253.8,VAN#63_P1.txt,VAN63_P1,TS-015a,methacrylate,Poly-Ethyl MA,C=C(C)C(=O)OCC,[CH2][C](C)(C(=O)OCC),7600.0,1.23,SEC13,65.0,2020-05-06 00:00:00,PVA,20,114.14399999999998,C3[C](C)(C(=O)OCC)[CH2][C](C)(C(=O)OCC)[CH2][C](C)(C(=O)OCC)[CH2][C](C)(C(=O)OCC)[CH2][C](C)(C(=O)OCC)[CH2][C](C)(C(=O)OCC)[CH2][C](C)(C(=O)OCC)[CH2][C](C)(C(=O)OCC)[CH2][C](C)(C(=O)OCC)[CH2][C](C)(C(=O)OCC)3,66.58256237734793,1,1,298.6125,0.9629629629629628,308.71240234375,11.587597656250011,0.03617732643225105
948,"Mittwoch, 6. Mai 2020 16:56:27",G5 3,25.0,317.6,0.207,192.2,361.3,343.4,280.7,VAN#63_P1.txt,VAN63_P1,TS-015a,methacrylate,Poly-Ethyl MA,C=C(C)C(=O)OCC,[CH2][C](C)(C(=O)OCC),7600.0,1.23,SEC13,65.0,2020-05-06 00:00:00,PVA,20,114.14399999999998,C3[C](C)(C(=O)OCC)[CH2][C](C)(C(=O)OCC)[CH2][C](C)(C(=O)OCC)[CH2][C](C)(C(=O)OCC)[CH2][C](C)(C(=O)OCC)[CH2][C](C)(C(=O)OCC)[CH2][C](C)(C(=O)OCC)[CH2][C](C)(C(=O)OCC)[CH2][C](C)(C(=O)OCC)[CH2][C](C)(C(=O)OCC)3,66.58256237734793,1,1,298.6125,0.9629629629629628,308.71240234375,8.887597656250023,0.027983619824464807
949,"Mittwoch, 6. Mai 2020 16:57:00",G6 1,25.0,322.0,0.28,184.4,287.3,282.8,255.9,VAN#63_P1.txt,VAN63_P1,TS-015a,methacrylate,Poly-Ethyl MA,C=C(C)C(=O)OCC,[CH2][C](C)(C(=O)OCC),7600.0,1.23,SEC13,65.0,2020-05-06 00:00:00,PVA,20,114.14399999999998,C3[C](C)(C(=O)OCC)[CH2][C](C)(C(=O)OCC)[CH2][C](C)(C(=O)OCC)[CH2][C](C)(C(=O)OCC)[CH2][C](C)(C(=O)OCC)[CH2][C](C)(C(=O)OCC)[CH2][C](C)(C(=O)OCC)[CH2][C](C)(C(=O)OCC)[CH2][C](C)(C(=O)OCC)[CH2][C](C)(C(=O)OCC)3,66.58256237734793,1,1,298.6125,0.9629629629629628,308.71234130859375,13.28765869140625,0.04126602078076475
950,"Mittwoch, 6. Mai 2020 16:57:11",G6 2,25.0,303.6,0.255,188.4,343.5,328.0,267.2,VAN#63_P1.txt,VAN63_P1,TS-015a,methacrylate,Poly-Ethyl MA,C=C(C)C(=O)OCC,[CH2][C](C)(C(=O)OCC),7600.0,1.23,SEC13,65.0,2020-05-06 00:00:00,PVA,20,114.14399999999998,C3[C](C)(C(=O)OCC)[CH2][C](C)(C(=O)OCC)[CH2][C](C)(C(=O)OCC)[CH2][C](C)(C(=O)OCC)[CH2][C](C)(C(=O)OCC)[CH2][C](C)(C(=O)OCC)[CH2][C](C)(C(=O)OCC)[CH2][C](C)(C(=O)OCC)[CH2][C](C)(C(=O)OCC)[CH2][C](C)(C(=O)OCC)3,66.58256237734793,1,1,298.6125,0.9629629629629628,308.71240234375,5.112402343749977,0.01683926990694986
951,"Donnerstag, 30. Januar 2020 14:07:54",A4 1,25.0,222.1,0.06,226.7,245.1,241.4,193.9,VAN054_P5(SB343)_1.txt,VAN54_P5,SB343,methacrylate,PMMA,C=C(C)(C(=O)OC),[CH2][C](C)(C(=O)OC),26400.0,1.18,SEC13,105.0,2020-01-30 00:00:00,PVA,1,100.11699999999998,C3[C](C)(C(=O)OC)[CH2][C](C)(C(=O)OC)[CH2][C](C)(C(=O)OC)[CH2][C](C)(C(=O)OC)[CH2][C](C)(C(=O)OC)[CH2][C](C)(C(=O)OC)[CH2][C](C)(C(=O)OC)[CH2][C](C)(C(=O)OC)[CH2][C](C)(C(=O)OC)[CH2][C](C)(C(=O)OC)3,263.69148096726843,1,1,226.41111111111115,1.0,234.58273315429688,12.48273315429688,0.05620321096036417
952,"Donnerstag, 30. Januar 2020 14:08:05",A4 2,25.0,219.5,0.051,219.1,236.4,233.7,195.4,VAN054_P5(SB343)_1.txt,VAN54_P5,SB343,methacrylate,PMMA,C=C(C)(C(=O)OC),[CH2][C](C)(C(=O)OC),26400.0,1.18,SEC13,105.0,2020-01-30 00:00:00,PVA,1,100.11699999999998,C3[C](C)(C(=O)OC)[CH2][C](C)(C(=O)OC)[CH2][C](C)(C(=O)OC)[CH2][C](C)(C(=O)OC)[CH2][C](C)(C(=O)OC)[CH2][C](C)(C(=O)OC)[CH2][C](C)(C(=O)OC)[CH2][C](C)(C(=O)OC)[CH2][C](C)(C(=O)OC)[CH2][C](C)(C(=O)OC)3,263.69148096726843,1,1,226.41111111111115,1.0,234.58273315429688,15.082733154296875,0.0687140462610336
953,"Donnerstag, 30. Januar 2020 14:08:15",A4 3,25.0,216.4,0.15,212.1,233.4,230.6,175.5,VAN054_P5(SB343)_1.txt,VAN54_P5,SB343,methacrylate,PMMA,C=C(C)(C(=O)OC),[CH2][C](C)(C(=O)OC),26400.0,1.18,SEC13,105.0,2020-01-30 00:00:00,PVA,1,100.11699999999998,C3[C](C)(C(=O)OC)[CH2][C](C)(C(=O)OC)[CH2][C](C)(C(=O)OC)[CH2][C](C)(C(=O)OC)[CH2][C](C)(C(=O)OC)[CH2][C](C)(C(=O)OC)[CH2][C](C)(C(=O)OC)[CH2][C](C)(C(=O)OC)[CH2][C](C)(C(=O)OC)[CH2][C](C)(C(=O)OC)3,263.69148096726843,1,1,226.41111111111115,1.0,234.5827178955078,18.182717895507807,0.08402365016408413
