Repository: JulianKimmig/nanoparticle_size_prediction

File: pretrained/np_model_12/evaluation/train_df.csv (part 16 of 40)
index,measurment_data,sample,temperature,z_average,dispersity,mean_count_rate,volume_mean,intensity_mean,number_mean,file,np_formulation,substance_code,polymer_class,polymer,smiles_monomer,smiles_ru,mn,pdi,mn_method,tg,date,additive,polymer_concentration,mass_ru,circular_smiles_10,dp,with_pva,valid,mean_z_average,roll_valid,predicted_z_average,error,rel_error
954,"Donnerstag, 30. Januar 2020 14:08:57",A5 1,25.0,254.8,0.048,399.2,264.2,260.8,233.3,VAN054_P5(SB343)_1.txt,VAN54_P5,SB343,methacrylate,PMMA,C=C(C)(C(=O)OC),[CH2][C](C)(C(=O)OC),26400.0,1.18,SEC13,105.0,2020-01-30 00:00:00,PVA,1,100.11699999999998,C3[C](C)(C(=O)OC)[CH2][C](C)(C(=O)OC)[CH2][C](C)(C(=O)OC)[CH2][C](C)(C(=O)OC)[CH2][C](C)(C(=O)OC)[CH2][C](C)(C(=O)OC)[CH2][C](C)(C(=O)OC)[CH2][C](C)(C(=O)OC)[CH2][C](C)(C(=O)OC)[CH2][C](C)(C(=O)OC)3,263.69148096726843,1,1,226.41111111111115,1.0,234.58273315429688,20.217266845703136,0.07934563126257117
955,"Donnerstag, 30. Januar 2020 14:09:08",A5 2,25.0,239.8,0.055,398.9,247.5,245.0,219.6,VAN054_P5(SB343)_1.txt,VAN54_P5,SB343,methacrylate,PMMA,C=C(C)(C(=O)OC),[CH2][C](C)(C(=O)OC),26400.0,1.18,SEC13,105.0,2020-01-30 00:00:00,PVA,1,100.11699999999998,C3[C](C)(C(=O)OC)[CH2][C](C)(C(=O)OC)[CH2][C](C)(C(=O)OC)[CH2][C](C)(C(=O)OC)[CH2][C](C)(C(=O)OC)[CH2][C](C)(C(=O)OC)[CH2][C](C)(C(=O)OC)[CH2][C](C)(C(=O)OC)[CH2][C](C)(C(=O)OC)[CH2][C](C)(C(=O)OC)3,263.69148096726843,1,1,226.41111111111115,1.0,234.58273315429688,5.217266845703136,0.021756742475826256
956,"Donnerstag, 30. Januar 2020 14:09:19",A5 3,25.0,249.4,0.003,405.3,267.1,261.9,221.4,VAN054_P5(SB343)_1.txt,VAN54_P5,SB343,methacrylate,PMMA,C=C(C)(C(=O)OC),[CH2][C](C)(C(=O)OC),26400.0,1.18,SEC13,105.0,2020-01-30 00:00:00,PVA,1,100.11699999999998,C3[C](C)(C(=O)OC)[CH2][C](C)(C(=O)OC)[CH2][C](C)(C(=O)OC)[CH2][C](C)(C(=O)OC)[CH2][C](C)(C(=O)OC)[CH2][C](C)(C(=O)OC)[CH2][C](C)(C(=O)OC)[CH2][C](C)(C(=O)OC)[CH2][C](C)(C(=O)OC)[CH2][C](C)(C(=O)OC)3,263.69148096726843,1,1,226.41111111111115,1.0,234.58273315429688,14.81726684570313,0.05941165535566612
957,"Donnerstag, 30. Januar 2020 14:10:01",A6 1,25.0,209.3,0.146,439.2,235.2,232.6,158.3,VAN054_P5(SB343)_1.txt,VAN54_P5,SB343,methacrylate,PMMA,C=C(C)(C(=O)OC),[CH2][C](C)(C(=O)OC),26400.0,1.18,SEC13,105.0,2020-01-30 00:00:00,PVA,1,100.11699999999998,C3[C](C)(C(=O)OC)[CH2][C](C)(C(=O)OC)[CH2][C](C)(C(=O)OC)[CH2][C](C)(C(=O)OC)[CH2][C](C)(C(=O)OC)[CH2][C](C)(C(=O)OC)[CH2][C](C)(C(=O)OC)[CH2][C](C)(C(=O)OC)[CH2][C](C)(C(=O)OC)[CH2][C](C)(C(=O)OC)3,263.69148096726843,1,1,226.41111111111115,1.0,234.58273315429688,25.282733154296864,0.1207966228107829
958,"Donnerstag, 30. Januar 2020 14:10:12",A6 2,25.0,214.4,0.017,444.6,225.5,223.7,195.7,VAN054_P5(SB343)_1.txt,VAN54_P5,SB343,methacrylate,PMMA,C=C(C)(C(=O)OC),[CH2][C](C)(C(=O)OC),26400.0,1.18,SEC13,105.0,2020-01-30 00:00:00,PVA,1,100.11699999999998,C3[C](C)(C(=O)OC)[CH2][C](C)(C(=O)OC)[CH2][C](C)(C(=O)OC)[CH2][C](C)(C(=O)OC)[CH2][C](C)(C(=O)OC)[CH2][C](C)(C(=O)OC)[CH2][C](C)(C(=O)OC)[CH2][C](C)(C(=O)OC)[CH2][C](C)(C(=O)OC)[CH2][C](C)(C(=O)OC)3,263.69148096726843,1,1,226.41111111111115,1.0,234.5827178955078,20.182717895507807,0.09413581107979387
959,"Donnerstag, 30. Januar 2020 14:10:23",A6 3,25.0,212.0,0.024,444.8,225.3,223.5,188.3,VAN054_P5(SB343)_1.txt,VAN54_P5,SB343,methacrylate,PMMA,C=C(C)(C(=O)OC),[CH2][C](C)(C(=O)OC),26400.0,1.18,SEC13,105.0,2020-01-30 00:00:00,PVA,1,100.11699999999998,C3[C](C)(C(=O)OC)[CH2][C](C)(C(=O)OC)[CH2][C](C)(C(=O)OC)[CH2][C](C)(C(=O)OC)[CH2][C](C)(C(=O)OC)[CH2][C](C)(C(=O)OC)[CH2][C](C)(C(=O)OC)[CH2][C](C)(C(=O)OC)[CH2][C](C)(C(=O)OC)[CH2][C](C)(C(=O)OC)3,263.69148096726843,1,1,226.41111111111115,1.0,234.5827178955078,22.582717895507812,0.10652225422409345
960,"Donnerstag, 30. Januar 2020 14:11:05",B1 1,25.0,147.9,0.076,403.8,151.7,158.9,123.1,VAN054_P5(SB343)_1.txt,VAN54_P5,SB343,methacrylate,PMMA,C=C(C)(C(=O)OC),[CH2][C](C)(C(=O)OC),26400.0,1.18,SEC13,105.0,2020-01-30 00:00:00,None,3,100.11699999999998,C3[C](C)(C(=O)OC)[CH2][C](C)(C(=O)OC)[CH2][C](C)(C(=O)OC)[CH2][C](C)(C(=O)OC)[CH2][C](C)(C(=O)OC)[CH2][C](C)(C(=O)OC)[CH2][C](C)(C(=O)OC)[CH2][C](C)(C(=O)OC)[CH2][C](C)(C(=O)OC)[CH2][C](C)(C(=O)OC)3,263.69148096726843,0,1,142.4,0.6666666666666666,159.89796447753906,11.997964477539057,0.0811221398075663
961,"Donnerstag, 30. Januar 2020 14:11:16",B1 2,25.0,151.4,0.018000000000000002,404.6,151.8,157.5,126.9,VAN054_P5(SB343)_1.txt,VAN54_P5,SB343,methacrylate,PMMA,C=C(C)(C(=O)OC),[CH2][C](C)(C(=O)OC),26400.0,1.18,SEC13,105.0,2020-01-30 00:00:00,None,3,100.11699999999998,C3[C](C)(C(=O)OC)[CH2][C](C)(C(=O)OC)[CH2][C](C)(C(=O)OC)[CH2][C](C)(C(=O)OC)[CH2][C](C)(C(=O)OC)[CH2][C](C)(C(=O)OC)[CH2][C](C)(C(=O)OC)[CH2][C](C)(C(=O)OC)[CH2][C](C)(C(=O)OC)[CH2][C](C)(C(=O)OC)3,263.69148096726843,0,1,142.4,0.6666666666666666,159.89796447753906,8.497964477539057,0.056129223761816754
962,"Donnerstag, 30. Januar 2020 14:11:27",B1 3,25.0,139.8,0.115,391.3,141.8,149.8,116.9,VAN054_P5(SB343)_1.txt,VAN54_P5,SB343,methacrylate,PMMA,C=C(C)(C(=O)OC),[CH2][C](C)(C(=O)OC),26400.0,1.18,SEC13,105.0,2020-01-30 00:00:00,None,3,100.11699999999998,C3[C](C)(C(=O)OC)[CH2][C](C)(C(=O)OC)[CH2][C](C)(C(=O)OC)[CH2][C](C)(C(=O)OC)[CH2][C](C)(C(=O)OC)[CH2][C](C)(C(=O)OC)[CH2][C](C)(C(=O)OC)[CH2][C](C)(C(=O)OC)[CH2][C](C)(C(=O)OC)[CH2][C](C)(C(=O)OC)3,263.69148096726843,0,1,142.4,0.6666666666666666,159.89796447753906,20.09796447753905,0.14376226378783297
963,"Donnerstag, 30. Januar 2020 14:12:12",B2 1,25.0,146.5,0.076,395.5,150.7,156.4,126.5,VAN054_P5(SB343)_1.txt,VAN54_P5,SB343,methacrylate,PMMA,C=C(C)(C(=O)OC),[CH2][C](C)(C(=O)OC),26400.0,1.18,SEC13,105.0,2020-01-30 00:00:00,None,3,100.11699999999998,C3[C](C)(C(=O)OC)[CH2][C](C)(C(=O)OC)[CH2][C](C)(C(=O)OC)[CH2][C](C)(C(=O)OC)[CH2][C](C)(C(=O)OC)[CH2][C](C)(C(=O)OC)[CH2][C](C)(C(=O)OC)[CH2][C](C)(C(=O)OC)[CH2][C](C)(C(=O)OC)[CH2][C](C)(C(=O)OC)3,263.69148096726843,0,1,142.4,0.6666666666666666,159.89796447753906,13.397964477539062,0.09145368244053968
964,"Donnerstag, 30. Januar 2020 14:12:22",B2 2,25.0,144.4,0.015,366.4,144.9,150.8,123.4,VAN054_P5(SB343)_1.txt,VAN54_P5,SB343,methacrylate,PMMA,C=C(C)(C(=O)OC),[CH2][C](C)(C(=O)OC),26400.0,1.18,SEC13,105.0,2020-01-30 00:00:00,None,3,100.11699999999998,C3[C](C)(C(=O)OC)[CH2][C](C)(C(=O)OC)[CH2][C](C)(C(=O)OC)[CH2][C](C)(C(=O)OC)[CH2][C](C)(C(=O)OC)[CH2][C](C)(C(=O)OC)[CH2][C](C)(C(=O)OC)[CH2][C](C)(C(=O)OC)[CH2][C](C)(C(=O)OC)[CH2][C](C)(C(=O)OC)3,263.69148096726843,0,1,142.4,0.6666666666666666,159.89796447753906,15.497964477539057,0.10732662380567214
965,"Donnerstag, 30. Januar 2020 14:12:33",B2 3,25.0,135.8,0.18600000000000005,395.3,139.8,148.0,115.5,VAN054_P5(SB343)_1.txt,VAN54_P5,SB343,methacrylate,PMMA,C=C(C)(C(=O)OC),[CH2][C](C)(C(=O)OC),26400.0,1.18,SEC13,105.0,2020-01-30 00:00:00,None,3,100.11699999999998,C3[C](C)(C(=O)OC)[CH2][C](C)(C(=O)OC)[CH2][C](C)(C(=O)OC)[CH2][C](C)(C(=O)OC)[CH2][C](C)(C(=O)OC)[CH2][C](C)(C(=O)OC)[CH2][C](C)(C(=O)OC)[CH2][C](C)(C(=O)OC)[CH2][C](C)(C(=O)OC)[CH2][C](C)(C(=O)OC)3,263.69148096726843,0,1,142.4,0.6666666666666666,159.89796447753906,24.09796447753905,0.17745187391413145
966,"Donnerstag, 30. Januar 2020 14:13:10",B3 1,25.0,139.4,0.092,371.9,141.7,150.8,114.0,VAN054_P5(SB343)_1.txt,VAN54_P5,SB343,methacrylate,PMMA,C=C(C)(C(=O)OC),[CH2][C](C)(C(=O)OC),26400.0,1.18,SEC13,105.0,2020-01-30 00:00:00,None,3,100.11699999999998,C3[C](C)(C(=O)OC)[CH2][C](C)(C(=O)OC)[CH2][C](C)(C(=O)OC)[CH2][C](C)(C(=O)OC)[CH2][C](C)(C(=O)OC)[CH2][C](C)(C(=O)OC)[CH2][C](C)(C(=O)OC)[CH2][C](C)(C(=O)OC)[CH2][C](C)(C(=O)OC)[CH2][C](C)(C(=O)OC)3,263.69148096726843,0,1,142.4,0.6666666666666666,159.89796447753906,20.497964477539057,0.1470442215031496
967,"Donnerstag, 30. Januar 2020 14:13:21",B3 2,25.0,135.5,0.107,382.3,137.2,147.2,110.3,VAN054_P5(SB343)_1.txt,VAN54_P5,SB343,methacrylate,PMMA,C=C(C)(C(=O)OC),[CH2][C](C)(C(=O)OC),26400.0,1.18,SEC13,105.0,2020-01-30 00:00:00,None,3,100.11699999999998,C3[C](C)(C(=O)OC)[CH2][C](C)(C(=O)OC)[CH2][C](C)(C(=O)OC)[CH2][C](C)(C(=O)OC)[CH2][C](C)(C(=O)OC)[CH2][C](C)(C(=O)OC)[CH2][C](C)(C(=O)OC)[CH2][C](C)(C(=O)OC)[CH2][C](C)(C(=O)OC)[CH2][C](C)(C(=O)OC)3,263.69148096726843,0,1,142.4,0.6666666666666666,159.89796447753906,24.397964477539062,0.18005877843202261
968,"Donnerstag, 30. Januar 2020 14:13:32",B3 3,25.0,140.9,0.022000000000000002,374.6,139.5,145.2,121.4,VAN054_P5(SB343)_1.txt,VAN54_P5,SB343,methacrylate,PMMA,C=C(C)(C(=O)OC),[CH2][C](C)(C(=O)OC),26400.0,1.18,SEC13,105.0,2020-01-30 00:00:00,None,3,100.11699999999998,C3[C](C)(C(=O)OC)[CH2][C](C)(C(=O)OC)[CH2][C](C)(C(=O)OC)[CH2][C](C)(C(=O)OC)[CH2][C](C)(C(=O)OC)[CH2][C](C)(C(=O)OC)[CH2][C](C)(C(=O)OC)[CH2][C](C)(C(=O)OC)[CH2][C](C)(C(=O)OC)[CH2][C](C)(C(=O)OC)3,263.69148096726843,0,1,142.4,0.6666666666666666,159.89796447753906,18.997964477539057,0.13483296293498265
969,"Donnerstag, 30. Januar 2020 14:14:20",B4 1,25.0,245.4,0.017,439.5,258.4,254.6,220.7,VAN054_P5(SB343)_1.txt,VAN54_P5,SB343,methacrylate,PMMA,C=C(C)(C(=O)OC),[CH2][C](C)(C(=O)OC),26400.0,1.18,SEC13,105.0,2020-01-30 00:00:00,PVA,3,100.11699999999998,C3[C](C)(C(=O)OC)[CH2][C](C)(C(=O)OC)[CH2][C](C)(C(=O)OC)[CH2][C](C)(C(=O)OC)[CH2][C](C)(C(=O)OC)[CH2][C](C)(C(=O)OC)[CH2][C](C)(C(=O)OC)[CH2][C](C)(C(=O)OC)[CH2][C](C)(C(=O)OC)[CH2][C](C)(C(=O)OC)3,263.69148096726843,1,1,233.02222222222224,1.0,243.3265380859375,2.0734619140625057,0.008449315053229444
970,"Donnerstag, 30. Januar 2020 14:14:31",B4 2,25.0,219.3,0.142,427.8,237.9,235.9,213.4,VAN054_P5(SB343)_1.txt,VAN54_P5,SB343,methacrylate,PMMA,C=C(C)(C(=O)OC),[CH2][C](C)(C(=O)OC),26400.0,1.18,SEC13,105.0,2020-01-30 00:00:00,PVA,3,100.11699999999998,C3[C](C)(C(=O)OC)[CH2][C](C)(C(=O)OC)[CH2][C](C)(C(=O)OC)[CH2][C](C)(C(=O)OC)[CH2][C](C)(C(=O)OC)[CH2][C](C)(C(=O)OC)[CH2][C](C)(C(=O)OC)[CH2][C](C)(C(=O)OC)[CH2][C](C)(C(=O)OC)[CH2][C](C)(C(=O)OC)3,263.69148096726843,1,1,233.02222222222224,1.0,243.3265380859375,24.02653808593749,0.10956013719077741
971,"Donnerstag, 30. Januar 2020 14:14:42",B4 3,25.0,233.5,0.044000000000000004,438.6,246.9,244.3,218.0,VAN054_P5(SB343)_1.txt,VAN54_P5,SB343,methacrylate,PMMA,C=C(C)(C(=O)OC),[CH2][C](C)(C(=O)OC),26400.0,1.18,SEC13,105.0,2020-01-30 00:00:00,PVA,3,100.11699999999998,C3[C](C)(C(=O)OC)[CH2][C](C)(C(=O)OC)[CH2][C](C)(C(=O)OC)[CH2][C](C)(C(=O)OC)[CH2][C](C)(C(=O)OC)[CH2][C](C)(C(=O)OC)[CH2][C](C)(C(=O)OC)[CH2][C](C)(C(=O)OC)[CH2][C](C)(C(=O)OC)[CH2][C](C)(C(=O)OC)3,263.69148096726843,1,1,233.02222222222224,1.0,243.3265380859375,9.8265380859375,0.04208367488624197
972,"Donnerstag, 30. Januar 2020 14:15:22",B5 1,25.0,231.0,0.08800000000000001,426.1,252.2,248.5,210.5,VAN054_P5(SB343)_1.txt,VAN54_P5,SB343,methacrylate,PMMA,C=C(C)(C(=O)OC),[CH2][C](C)(C(=O)OC),26400.0,1.18,SEC13,105.0,2020-01-30 00:00:00,PVA,3,100.11699999999998,C3[C](C)(C(=O)OC)[CH2][C](C)(C(=O)OC)[CH2][C](C)(C(=O)OC)[CH2][C](C)(C(=O)OC)[CH2][C](C)(C(=O)OC)[CH2][C](C)(C(=O)OC)[CH2][C](C)(C(=O)OC)[CH2][C](C)(C(=O)OC)[CH2][C](C)(C(=O)OC)[CH2][C](C)(C(=O)OC)3,263.69148096726843,1,1,233.02222222222224,1.0,243.32655334472656,12.326553344726562,0.053361702791024083
973,"Donnerstag, 30. Januar 2020 14:15:33",B5 2,25.0,238.1,0.031,423.1,255.3,251.3,213.2,VAN054_P5(SB343)_1.txt,VAN54_P5,SB343,methacrylate,PMMA,C=C(C)(C(=O)OC),[CH2][C](C)(C(=O)OC),26400.0,1.18,SEC13,105.0,2020-01-30 00:00:00,PVA,3,100.11699999999998,C3[C](C)(C(=O)OC)[CH2][C](C)(C(=O)OC)[CH2][C](C)(C(=O)OC)[CH2][C](C)(C(=O)OC)[CH2][C](C)(C(=O)OC)[CH2][C](C)(C(=O)OC)[CH2][C](C)(C(=O)OC)[CH2][C](C)(C(=O)OC)[CH2][C](C)(C(=O)OC)[CH2][C](C)(C(=O)OC)3,263.69148096726843,1,1,233.02222222222224,1.0,243.3265380859375,5.226538085937506,0.021951020940518713
974,"Donnerstag, 30. Januar 2020 14:15:44",B5 3,25.0,216.5,0.187,428.2,242.5,239.5,204.1,VAN054_P5(SB343)_1.txt,VAN54_P5,SB343,methacrylate,PMMA,C=C(C)(C(=O)OC),[CH2][C](C)(C(=O)OC),26400.0,1.18,SEC13,105.0,2020-01-30 00:00:00,PVA,3,100.11699999999998,C3[C](C)(C(=O)OC)[CH2][C](C)(C(=O)OC)[CH2][C](C)(C(=O)OC)[CH2][C](C)(C(=O)OC)[CH2][C](C)(C(=O)OC)[CH2][C](C)(C(=O)OC)[CH2][C](C)(C(=O)OC)[CH2][C](C)(C(=O)OC)[CH2][C](C)(C(=O)OC)[CH2][C](C)(C(=O)OC)3,263.69148096726843,1,1,233.02222222222224,1.0,243.32655334472656,26.826553344726562,0.12391017711190098
975,"Donnerstag, 30. Januar 2020 14:16:30",B6 1,25.0,235.8,0.10400000000000001,385.4,259.8,254.9,213.1,VAN054_P5(SB343)_1.txt,VAN54_P5,SB343,methacrylate,PMMA,C=C(C)(C(=O)OC),[CH2][C](C)(C(=O)OC),26400.0,1.18,SEC13,105.0,2020-01-30 00:00:00,PVA,3,100.11699999999998,C3[C](C)(C(=O)OC)[CH2][C](C)(C(=O)OC)[CH2][C](C)(C(=O)OC)[CH2][C](C)(C(=O)OC)[CH2][C](C)(C(=O)OC)[CH2][C](C)(C(=O)OC)[CH2][C](C)(C(=O)OC)[CH2][C](C)(C(=O)OC)[CH2][C](C)(C(=O)OC)[CH2][C](C)(C(=O)OC)3,263.69148096726843,1,1,233.02222222222224,1.0,243.3265380859375,7.526538085937489,0.03191916066979427
976,"Donnerstag, 30. Januar 2020 14:16:40",B6 2,25.0,236.2,0.006,386.2,247.7,245.0,218.3,VAN054_P5(SB343)_1.txt,VAN54_P5,SB343,methacrylate,PMMA,C=C(C)(C(=O)OC),[CH2][C](C)(C(=O)OC),26400.0,1.18,SEC13,105.0,2020-01-30 00:00:00,PVA,3,100.11699999999998,C3[C](C)(C(=O)OC)[CH2][C](C)(C(=O)OC)[CH2][C](C)(C(=O)OC)[CH2][C](C)(C(=O)OC)[CH2][C](C)(C(=O)OC)[CH2][C](C)(C(=O)OC)[CH2][C](C)(C(=O)OC)[CH2][C](C)(C(=O)OC)[CH2][C](C)(C(=O)OC)[CH2][C](C)(C(=O)OC)3,263.69148096726843,1,1,233.02222222222224,1.0,243.32655334472656,7.126553344726574,0.03017169070587034
977,"Donnerstag, 30. Januar 2020 14:16:51",B6 3,25.0,241.4,0.038,392.3,264.0,258.3,209.0,VAN054_P5(SB343)_1.txt,VAN54_P5,SB343,methacrylate,PMMA,C=C(C)(C(=O)OC),[CH2][C](C)(C(=O)OC),26400.0,1.18,SEC13,105.0,2020-01-30 00:00:00,PVA,3,100.11699999999998,C3[C](C)(C(=O)OC)[CH2][C](C)(C(=O)OC)[CH2][C](C)(C(=O)OC)[CH2][C](C)(C(=O)OC)[CH2][C](C)(C(=O)OC)[CH2][C](C)(C(=O)OC)[CH2][C](C)(C(=O)OC)[CH2][C](C)(C(=O)OC)[CH2][C](C)(C(=O)OC)[CH2][C](C)(C(=O)OC)3,263.69148096726843,1,1,233.02222222222224,1.0,243.3265380859375,1.9265380859374943,0.007980688011340076
978,"Donnerstag, 30. Januar 2020 14:17:30",C1 1,25.0,164.0,0.086,366.8,172.8,180.8,125.5,VAN054_P5(SB343)_1.txt,VAN54_P5,SB343,methacrylate,PMMA,C=C(C)(C(=O)OC),[CH2][C](C)(C(=O)OC),26400.0,1.18,SEC13,105.0,2020-01-30 00:00:00,None,5,100.11699999999998,C3[C](C)(C(=O)OC)[CH2][C](C)(C(=O)OC)[CH2][C](C)(C(=O)OC)[CH2][C](C)(C(=O)OC)[CH2][C](C)(C(=O)OC)[CH2][C](C)(C(=O)OC)[CH2][C](C)(C(=O)OC)[CH2][C](C)(C(=O)OC)[CH2][C](C)(C(=O)OC)[CH2][C](C)(C(=O)OC)3,263.69148096726843,0,1,156.92222222222225,0.75,159.79644775390625,4.20355224609375,0.025631416134717987
979,"Donnerstag, 30. Januar 2020 14:17:41",C1 2,25.0,167.5,0.022000000000000002,369.5,175.7,178.9,144.7,VAN054_P5(SB343)_1.txt,VAN54_P5,SB343,methacrylate,PMMA,C=C(C)(C(=O)OC),[CH2][C](C)(C(=O)OC),26400.0,1.18,SEC13,105.0,2020-01-30 00:00:00,None,5,100.11699999999998,C3[C](C)(C(=O)OC)[CH2][C](C)(C(=O)OC)[CH2][C](C)(C(=O)OC)[CH2][C](C)(C(=O)OC)[CH2][C](C)(C(=O)OC)[CH2][C](C)(C(=O)OC)[CH2][C](C)(C(=O)OC)[CH2][C](C)(C(=O)OC)[CH2][C](C)(C(=O)OC)[CH2][C](C)(C(=O)OC)3,263.69148096726843,0,1,156.92222222222225,0.75,159.79644775390625,7.70355224609375,0.045991356693097014
980,"Donnerstag, 30. Januar 2020 14:17:52",C1 3,25.0,159.8,0.098,376.3,166.1,171.3,133.8,VAN054_P5(SB343)_1.txt,VAN54_P5,SB343,methacrylate,PMMA,C=C(C)(C(=O)OC),[CH2][C](C)(C(=O)OC),26400.0,1.18,SEC13,105.0,2020-01-30 00:00:00,None,5,100.11699999999998,C3[C](C)(C(=O)OC)[CH2][C](C)(C(=O)OC)[CH2][C](C)(C(=O)OC)[CH2][C](C)(C(=O)OC)[CH2][C](C)(C(=O)OC)[CH2][C](C)(C(=O)OC)[CH2][C](C)(C(=O)OC)[CH2][C](C)(C(=O)OC)[CH2][C](C)(C(=O)OC)[CH2][C](C)(C(=O)OC)3,263.69148096726843,0,1,156.92222222222225,0.75,159.79644775390625,0.0035522460937613687,2.2229324741935972e-05
981,"Donnerstag, 30. Januar 2020 14:18:29",C2 1,25.0,151.4,0.037000000000000005,368.1,154.1,160.5,126.1,VAN054_P5(SB343)_1.txt,VAN54_P5,SB343,methacrylate,PMMA,C=C(C)(C(=O)OC),[CH2][C](C)(C(=O)OC),26400.0,1.18,SEC13,105.0,2020-01-30 00:00:00,None,5,100.11699999999998,C3[C](C)(C(=O)OC)[CH2][C](C)(C(=O)OC)[CH2][C](C)(C(=O)OC)[CH2][C](C)(C(=O)OC)[CH2][C](C)(C(=O)OC)[CH2][C](C)(C(=O)OC)[CH2][C](C)(C(=O)OC)[CH2][C](C)(C(=O)OC)[CH2][C](C)(C(=O)OC)[CH2][C](C)(C(=O)OC)3,263.69148096726843,0,1,156.92222222222225,0.75,159.79644775390625,8.396447753906244,0.05545870379066211
982,"Donnerstag, 30. Januar 2020 14:18:39",C2 2,25.0,153.2,0.003,369.3,155.5,158.6,136.9,VAN054_P5(SB343)_1.txt,VAN54_P5,SB343,methacrylate,PMMA,C=C(C)(C(=O)OC),[CH2][C](C)(C(=O)OC),26400.0,1.18,SEC13,105.0,2020-01-30 00:00:00,None,5,100.11699999999998,C3[C](C)(C(=O)OC)[CH2][C](C)(C(=O)OC)[CH2][C](C)(C(=O)OC)[CH2][C](C)(C(=O)OC)[CH2][C](C)(C(=O)OC)[CH2][C](C)(C(=O)OC)[CH2][C](C)(C(=O)OC)[CH2][C](C)(C(=O)OC)[CH2][C](C)(C(=O)OC)[CH2][C](C)(C(=O)OC)3,263.69148096726843,0,1,156.92222222222225,0.75,159.79644775390625,6.596447753906261,0.04305775296283461
983,"Donnerstag, 30. Januar 2020 14:18:50",C2 3,25.0,151.1,0.091,375.3,156.9,167.9,114.5,VAN054_P5(SB343)_1.txt,VAN54_P5,SB343,methacrylate,PMMA,C=C(C)(C(=O)OC),[CH2][C](C)(C(=O)OC),26400.0,1.18,SEC13,105.0,2020-01-30 00:00:00,None,5,100.11699999999998,C3[C](C)(C(=O)OC)[CH2][C](C)(C(=O)OC)[CH2][C](C)(C(=O)OC)[CH2][C](C)(C(=O)OC)[CH2][C](C)(C(=O)OC)[CH2][C](C)(C(=O)OC)[CH2][C](C)(C(=O)OC)[CH2][C](C)(C(=O)OC)[CH2][C](C)(C(=O)OC)[CH2][C](C)(C(=O)OC)3,263.69148096726843,0,1,156.92222222222225,0.75,159.79644775390625,8.696447753906256,0.057554253831279
984,"Donnerstag, 30. Januar 2020 14:19:30",C3 1,25.0,156.9,0.10099999999999999,361.5,163.9,170.2,129.5,VAN054_P5(SB343)_1.txt,VAN54_P5,SB343,methacrylate,PMMA,C=C(C)(C(=O)OC),[CH2][C](C)(C(=O)OC),26400.0,1.18,SEC13,105.0,2020-01-30 00:00:00,None,5,100.11699999999998,C3[C](C)(C(=O)OC)[CH2][C](C)(C(=O)OC)[CH2][C](C)(C(=O)OC)[CH2][C](C)(C(=O)OC)[CH2][C](C)(C(=O)OC)[CH2][C](C)(C(=O)OC)[CH2][C](C)(C(=O)OC)[CH2][C](C)(C(=O)OC)[CH2][C](C)(C(=O)OC)[CH2][C](C)(C(=O)OC)3,263.69148096726843,0,1,156.92222222222225,0.75,159.79644775390625,2.8964477539062443,0.0184604700695108
985,"Donnerstag, 30. Januar 2020 14:19:41",C3 2,25.0,155.5,0.065,360.7,161.4,168.1,127.7,VAN054_P5(SB343)_1.txt,VAN54_P5,SB343,methacrylate,PMMA,C=C(C)(C(=O)OC),[CH2][C](C)(C(=O)OC),26400.0,1.18,SEC13,105.0,2020-01-30 00:00:00,None,5,100.11699999999998,C3[C](C)(C(=O)OC)[CH2][C](C)(C(=O)OC)[CH2][C](C)(C(=O)OC)[CH2][C](C)(C(=O)OC)[CH2][C](C)(C(=O)OC)[CH2][C](C)(C(=O)OC)[CH2][C](C)(C(=O)OC)[CH2][C](C)(C(=O)OC)[CH2][C](C)(C(=O)OC)[CH2][C](C)(C(=O)OC)3,263.69148096726843,0,1,156.92222222222225,0.75,159.79644775390625,4.29644775390625,0.027629889092644695
986,"Donnerstag, 30. Januar 2020 14:19:52",C3 3,25.0,152.9,0.13,381.2,154.9,165.3,115.6,VAN054_P5(SB343)_1.txt,VAN54_P5,SB343,methacrylate,PMMA,C=C(C)(C(=O)OC),[CH2][C](C)(C(=O)OC),26400.0,1.18,SEC13,105.0,2020-01-30 00:00:00,None,5,100.11699999999998,C3[C](C)(C(=O)OC)[CH2][C](C)(C(=O)OC)[CH2][C](C)(C(=O)OC)[CH2][C](C)(C(=O)OC)[CH2][C](C)(C(=O)OC)[CH2][C](C)(C(=O)OC)[CH2][C](C)(C(=O)OC)[CH2][C](C)(C(=O)OC)[CH2][C](C)(C(=O)OC)[CH2][C](C)(C(=O)OC)3,263.69148096726843,0,1,156.92222222222225,0.75,159.79644775390625,6.896447753906244,0.04510430185680997
987,"Donnerstag, 30. Januar 2020 14:20:29",C4 1,25.0,252.6,0.045,360.7,273.4,267.7,227.4,VAN054_P5(SB343)_1.txt,VAN54_P5,SB343,methacrylate,PMMA,C=C(C)(C(=O)OC),[CH2][C](C)(C(=O)OC),26400.0,1.18,SEC13,105.0,2020-01-30 00:00:00,PVA,5,100.11699999999998,C3[C](C)(C(=O)OC)[CH2][C](C)(C(=O)OC)[CH2][C](C)(C(=O)OC)[CH2][C](C)(C(=O)OC)[CH2][C](C)(C(=O)OC)[CH2][C](C)(C(=O)OC)[CH2][C](C)(C(=O)OC)[CH2][C](C)(C(=O)OC)[CH2][C](C)(C(=O)OC)[CH2][C](C)(C(=O)OC)3,263.69148096726843,1,1,249.11111111111111,1.0,257.1609802246094,4.560980224609381,0.018056137072879577
988,"Donnerstag, 30. Januar 2020 14:20:40",C4 2,25.0,249.8,0.092,359.9,255.6,252.9,228.4,VAN054_P5(SB343)_1.txt,VAN54_P5,SB343,methacrylate,PMMA,C=C(C)(C(=O)OC),[CH2][C](C)(C(=O)OC),26400.0,1.18,SEC13,105.0,2020-01-30 00:00:00,PVA,5,100.11699999999998,C3[C](C)(C(=O)OC)[CH2][C](C)(C(=O)OC)[CH2][C](C)(C(=O)OC)[CH2][C](C)(C(=O)OC)[CH2][C](C)(C(=O)OC)[CH2][C](C)(C(=O)OC)[CH2][C](C)(C(=O)OC)[CH2][C](C)(C(=O)OC)[CH2][C](C)(C(=O)OC)[CH2][C](C)(C(=O)OC)3,263.69148096726843,1,1,249.11111111111111,1.0,257.1610107421875,7.361010742187489,0.02946761706239987
989,"Donnerstag, 30. Januar 2020 14:20:51",C4 3,25.0,242.5,0.11800000000000001,362.9,267.5,261.9,219.0,VAN054_P5(SB343)_1.txt,VAN54_P5,SB343,methacrylate,PMMA,C=C(C)(C(=O)OC),[CH2][C](C)(C(=O)OC),26400.0,1.18,SEC13,105.0,2020-01-30 00:00:00,PVA,5,100.11699999999998,C3[C](C)(C(=O)OC)[CH2][C](C)(C(=O)OC)[CH2][C](C)(C(=O)OC)[CH2][C](C)(C(=O)OC)[CH2][C](C)(C(=O)OC)[CH2][C](C)(C(=O)OC)[CH2][C](C)(C(=O)OC)[CH2][C](C)(C(=O)OC)[CH2][C](C)(C(=O)OC)[CH2][C](C)(C(=O)OC)3,263.69148096726843,1,1,249.11111111111111,1.0,257.16094970703125,14.66094970703125,0.06045752456507732
990,"Donnerstag, 30. Januar 2020 14:21:29",C5 1,25.0,240.7,0.094,351.2,278.9,268.3,198.0,VAN054_P5(SB343)_1.txt,VAN54_P5,SB343,methacrylate,PMMA,C=C(C)(C(=O)OC),[CH2][C](C)(C(=O)OC),26400.0,1.18,SEC13,105.0,2020-01-30 00:00:00,PVA,5,100.11699999999998,C3[C](C)(C(=O)OC)[CH2][C](C)(C(=O)OC)[CH2][C](C)(C(=O)OC)[CH2][C](C)(C(=O)OC)[CH2][C](C)(C(=O)OC)[CH2][C](C)(C(=O)OC)[CH2][C](C)(C(=O)OC)[CH2][C](C)(C(=O)OC)[CH2][C](C)(C(=O)OC)[CH2][C](C)(C(=O)OC)3,263.69148096726843,1,1,249.11111111111111,1.0,257.1609802246094,16.460980224609386,0.06838795274037968
991,"Donnerstag, 30. Januar 2020 14:21:40",C5 2,25.0,250.9,0.042,355.3,273.4,267.2,221.4,VAN054_P5(SB343)_1.txt,VAN54_P5,SB343,methacrylate,PMMA,C=C(C)(C(=O)OC),[CH2][C](C)(C(=O)OC),26400.0,1.18,SEC13,105.0,2020-01-30 00:00:00,PVA,5,100.11699999999998,C3[C](C)(C(=O)OC)[CH2][C](C)(C(=O)OC)[CH2][C](C)(C(=O)OC)[CH2][C](C)(C(=O)OC)[CH2][C](C)(C(=O)OC)[CH2][C](C)(C(=O)OC)[CH2][C](C)(C(=O)OC)[CH2][C](C)(C(=O)OC)[CH2][C](C)(C(=O)OC)[CH2][C](C)(C(=O)OC)3,263.69148096726843,1,1,249.11111111111111,1.0,257.16094970703125,6.260949707031244,0.024953964555724368
992,"Donnerstag, 30. Januar 2020 14:21:51",C5 3,25.0,251.5,0.05,360.2,281.3,273.1,217.3,VAN054_P5(SB343)_1.txt,VAN54_P5,SB343,methacrylate,PMMA,C=C(C)(C(=O)OC),[CH2][C](C)(C(=O)OC),26400.0,1.18,SEC13,105.0,2020-01-30 00:00:00,PVA,5,100.11699999999998,C3[C](C)(C(=O)OC)[CH2][C](C)(C(=O)OC)[CH2][C](C)(C(=O)OC)[CH2][C](C)(C(=O)OC)[CH2][C](C)(C(=O)OC)[CH2][C](C)(C(=O)OC)[CH2][C](C)(C(=O)OC)[CH2][C](C)(C(=O)OC)[CH2][C](C)(C(=O)OC)[CH2][C](C)(C(=O)OC)3,263.69148096726843,1,1,249.11111111111111,1.0,257.1609802246094,5.660980224609375,0.022508867692283798
993,"Donnerstag, 30. Januar 2020 14:22:29",C6 1,25.0,253.8,0.085,333.2,281.9,274.5,226.2,VAN054_P5(SB343)_1.txt,VAN54_P5,SB343,methacrylate,PMMA,C=C(C)(C(=O)OC),[CH2][C](C)(C(=O)OC),26400.0,1.18,SEC13,105.0,2020-01-30 00:00:00,PVA,5,100.11699999999998,C3[C](C)(C(=O)OC)[CH2][C](C)(C(=O)OC)[CH2][C](C)(C(=O)OC)[CH2][C](C)(C(=O)OC)[CH2][C](C)(C(=O)OC)[CH2][C](C)(C(=O)OC)[CH2][C](C)(C(=O)OC)[CH2][C](C)(C(=O)OC)[CH2][C](C)(C(=O)OC)[CH2][C](C)(C(=O)OC)3,263.69148096726843,1,1,249.11111111111111,1.0,257.16094970703125,3.3609497070312386,0.01324251263605689
994,"Donnerstag, 30. Januar 2020 14:22:40",C6 2,25.0,253.5,0.083,334.6,287.0,277.4,218.0,VAN054_P5(SB343)_1.txt,VAN54_P5,SB343,methacrylate,PMMA,C=C(C)(C(=O)OC),[CH2][C](C)(C(=O)OC),26400.0,1.18,SEC13,105.0,2020-01-30 00:00:00,PVA,5,100.11699999999998,C3[C](C)(C(=O)OC)[CH2][C](C)(C(=O)OC)[CH2][C](C)(C(=O)OC)[CH2][C](C)(C(=O)OC)[CH2][C](C)(C(=O)OC)[CH2][C](C)(C(=O)OC)[CH2][C](C)(C(=O)OC)[CH2][C](C)(C(=O)OC)[CH2][C](C)(C(=O)OC)[CH2][C](C)(C(=O)OC)3,263.69148096726843,1,1,249.11111111111111,1.0,257.1609802246094,3.660980224609375,0.014441736586230276
995,"Donnerstag, 30. Januar 2020 14:22:51",C6 3,25.0,246.7,0.10099999999999999,337.2,268.5,262.7,218.2,VAN054_P5(SB343)_1.txt,VAN54_P5,SB343,methacrylate,PMMA,C=C(C)(C(=O)OC),[CH2][C](C)(C(=O)OC),26400.0,1.18,SEC13,105.0,2020-01-30 00:00:00,PVA,5,100.11699999999998,C3[C](C)(C(=O)OC)[CH2][C](C)(C(=O)OC)[CH2][C](C)(C(=O)OC)[CH2][C](C)(C(=O)OC)[CH2][C](C)(C(=O)OC)[CH2][C](C)(C(=O)OC)[CH2][C](C)(C(=O)OC)[CH2][C](C)(C(=O)OC)[CH2][C](C)(C(=O)OC)[CH2][C](C)(C(=O)OC)3,263.69148096726843,1,1,249.11111111111111,1.0,257.16094970703125,10.460949707031261,0.042403525362915535
996,"Donnerstag, 30. Januar 2020 14:23:33",D1 1,25.0,192.6,0.10300000000000001,261.9,205.2,206.2,157.9,VAN054_P5(SB343)_1.txt,VAN54_P5,SB343,methacrylate,PMMA,C=C(C)(C(=O)OC),[CH2][C](C)(C(=O)OC),26400.0,1.18,SEC13,105.0,2020-01-30 00:00:00,None,8,100.11699999999998,C3[C](C)(C(=O)OC)[CH2][C](C)(C(=O)OC)[CH2][C](C)(C(=O)OC)[CH2][C](C)(C(=O)OC)[CH2][C](C)(C(=O)OC)[CH2][C](C)(C(=O)OC)[CH2][C](C)(C(=O)OC)[CH2][C](C)(C(=O)OC)[CH2][C](C)(C(=O)OC)[CH2][C](C)(C(=O)OC)3,263.69148096726843,0,1,183.4111111111111,1.0,191.15536499023438,1.4446350097656193,0.00750070098528359
997,"Donnerstag, 30. Januar 2020 14:23:44",D1 2,25.0,183.8,0.14,262.2,184.7,187.4,148.4,VAN054_P5(SB343)_1.txt,VAN54_P5,SB343,methacrylate,PMMA,C=C(C)(C(=O)OC),[CH2][C](C)(C(=O)OC),26400.0,1.18,SEC13,105.0,2020-01-30 00:00:00,None,8,100.11699999999998,C3[C](C)(C(=O)OC)[CH2][C](C)(C(=O)OC)[CH2][C](C)(C(=O)OC)[CH2][C](C)(C(=O)OC)[CH2][C](C)(C(=O)OC)[CH2][C](C)(C(=O)OC)[CH2][C](C)(C(=O)OC)[CH2][C](C)(C(=O)OC)[CH2][C](C)(C(=O)OC)[CH2][C](C)(C(=O)OC)3,263.69148096726843,0,1,183.4111111111111,1.0,191.15533447265625,7.355334472656239,0.04001814185340717
998,"Donnerstag, 30. Januar 2020 14:23:55",D1 3,25.0,185.6,0.094,260.8,200.9,202.0,156.9,VAN054_P5(SB343)_1.txt,VAN54_P5,SB343,methacrylate,PMMA,C=C(C)(C(=O)OC),[CH2][C](C)(C(=O)OC),26400.0,1.18,SEC13,105.0,2020-01-30 00:00:00,None,8,100.11699999999998,C3[C](C)(C(=O)OC)[CH2][C](C)(C(=O)OC)[CH2][C](C)(C(=O)OC)[CH2][C](C)(C(=O)OC)[CH2][C](C)(C(=O)OC)[CH2][C](C)(C(=O)OC)[CH2][C](C)(C(=O)OC)[CH2][C](C)(C(=O)OC)[CH2][C](C)(C(=O)OC)[CH2][C](C)(C(=O)OC)3,263.69148096726843,0,1,183.4111111111111,1.0,191.15533447265625,5.555334472656256,0.029931759012156552
999,"Donnerstag, 30. Januar 2020 14:24:46",D2 1,25.0,182.9,0.026000000000000002,221.8,188.0,188.1,165.4,VAN054_P5(SB343)_1.txt,VAN54_P5,SB343,methacrylate,PMMA,C=C(C)(C(=O)OC),[CH2][C](C)(C(=O)OC),26400.0,1.18,SEC13,105.0,2020-01-30 00:00:00,None,8,100.11699999999998,C3[C](C)(C(=O)OC)[CH2][C](C)(C(=O)OC)[CH2][C](C)(C(=O)OC)[CH2][C](C)(C(=O)OC)[CH2][C](C)(C(=O)OC)[CH2][C](C)(C(=O)OC)[CH2][C](C)(C(=O)OC)[CH2][C](C)(C(=O)OC)[CH2][C](C)(C(=O)OC)[CH2][C](C)(C(=O)OC)3,263.69148096726843,0,1,183.4111111111111,1.0,191.1553497314453,8.255349731445307,0.04513586512545274
1000,"Donnerstag, 30. Januar 2020 14:24:57",D2 2,25.0,185.7,0.106,233.0,207.0,211.4,133.7,VAN054_P5(SB343)_1.txt,VAN54_P5,SB343,methacrylate,PMMA,C=C(C)(C(=O)OC),[CH2][C](C)(C(=O)OC),26400.0,1.18,SEC13,105.0,2020-01-30 00:00:00,None,8,100.11699999999998,C3[C](C)(C(=O)OC)[CH2][C](C)(C(=O)OC)[CH2][C](C)(C(=O)OC)[CH2][C](C)(C(=O)OC)[CH2][C](C)(C(=O)OC)[CH2][C](C)(C(=O)OC)[CH2][C](C)(C(=O)OC)[CH2][C](C)(C(=O)OC)[CH2][C](C)(C(=O)OC)[CH2][C](C)(C(=O)OC)3,263.69148096726843,0,1,183.4111111111111,1.0,191.15536499023438,5.455364990234386,0.029377302047573436
1001,"Donnerstag, 30. Januar 2020 14:25:07",D2 3,25.0,183.6,0.11900000000000001,239.5,200.3,201.6,156.9,VAN054_P5(SB343)_1.txt,VAN54_P5,SB343,methacrylate,PMMA,C=C(C)(C(=O)OC),[CH2][C](C)(C(=O)OC),26400.0,1.18,SEC13,105.0,2020-01-30 00:00:00,None,8,100.11699999999998,C3[C](C)(C(=O)OC)[CH2][C](C)(C(=O)OC)[CH2][C](C)(C(=O)OC)[CH2][C](C)(C(=O)OC)[CH2][C](C)(C(=O)OC)[CH2][C](C)(C(=O)OC)[CH2][C](C)(C(=O)OC)[CH2][C](C)(C(=O)OC)[CH2][C](C)(C(=O)OC)[CH2][C](C)(C(=O)OC)3,263.69148096726843,0,1,183.4111111111111,1.0,191.15536499023438,7.555364990234381,0.04115122543700643
1002,"Donnerstag, 30. Januar 2020 14:25:46",D3 1,25.0,178.1,0.12,279.5,196.3,204.3,123.6,VAN054_P5(SB343)_1.txt,VAN54_P5,SB343,methacrylate,PMMA,C=C(C)(C(=O)OC),[CH2][C](C)(C(=O)OC),26400.0,1.18,SEC13,105.0,2020-01-30 00:00:00,None,8,100.11699999999998,C3[C](C)(C(=O)OC)[CH2][C](C)(C(=O)OC)[CH2][C](C)(C(=O)OC)[CH2][C](C)(C(=O)OC)[CH2][C](C)(C(=O)OC)[CH2][C](C)(C(=O)OC)[CH2][C](C)(C(=O)OC)[CH2][C](C)(C(=O)OC)[CH2][C](C)(C(=O)OC)[CH2][C](C)(C(=O)OC)3,263.69148096726843,0,1,183.4111111111111,1.0,191.1553497314453,13.055349731445318,0.07330347968245547
1003,"Donnerstag, 30. Januar 2020 14:25:56",D3 2,25.0,178.3,0.054000000000000006,287.4,187.7,189.4,154.9,VAN054_P5(SB343)_1.txt,VAN54_P5,SB343,methacrylate,PMMA,C=C(C)(C(=O)OC),[CH2][C](C)(C(=O)OC),26400.0,1.18,SEC13,105.0,2020-01-30 00:00:00,None,8,100.11699999999998,C3[C](C)(C(=O)OC)[CH2][C](C)(C(=O)OC)[CH2][C](C)(C(=O)OC)[CH2][C](C)(C(=O)OC)[CH2][C](C)(C(=O)OC)[CH2][C](C)(C(=O)OC)[CH2][C](C)(C(=O)OC)[CH2][C](C)(C(=O)OC)[CH2][C](C)(C(=O)OC)[CH2][C](C)(C(=O)OC)3,263.69148096726843,0,1,183.4111111111111,1.0,191.1553497314453,12.855349731445301,0.07209954981180763
1004,"Donnerstag, 30. Januar 2020 14:26:07",D3 3,25.0,180.1,0.075,288.0,192.2,194.3,152.8,VAN054_P5(SB343)_1.txt,VAN54_P5,SB343,methacrylate,PMMA,C=C(C)(C(=O)OC),[CH2][C](C)(C(=O)OC),26400.0,1.18,SEC13,105.0,2020-01-30 00:00:00,None,8,100.11699999999998,C3[C](C)(C(=O)OC)[CH2][C](C)(C(=O)OC)[CH2][C](C)(C(=O)OC)[CH2][C](C)(C(=O)OC)[CH2][C](C)(C(=O)OC)[CH2][C](C)(C(=O)OC)[CH2][C](C)(C(=O)OC)[CH2][C](C)(C(=O)OC)[CH2][C](C)(C(=O)OC)[CH2][C](C)(C(=O)OC)3,263.69148096726843,0,1,183.4111111111111,1.0,191.1553497314453,11.055349731445318,0.061384507115187774
1005,"Donnerstag, 30. Januar 2020 14:26:50",D4 1,25.0,257.9,0.19,209.4,282.3,276.6,240.2,VAN054_P5(SB343)_1.txt,VAN54_P5,SB343,methacrylate,PMMA,C=C(C)(C(=O)OC),[CH2][C](C)(C(=O)OC),26400.0,1.18,SEC13,105.0,2020-01-30 00:00:00,PVA,8,100.11699999999998,C3[C](C)(C(=O)OC)[CH2][C](C)(C(=O)OC)[CH2][C](C)(C(=O)OC)[CH2][C](C)(C(=O)OC)[CH2][C](C)(C(=O)OC)[CH2][C](C)(C(=O)OC)[CH2][C](C)(C(=O)OC)[CH2][C](C)(C(=O)OC)[CH2][C](C)(C(=O)OC)[CH2][C](C)(C(=O)OC)3,263.69148096726843,1,1,269.8,1.0,291.92254638671875,34.02254638671877,0.13192146718386497
1006,"Donnerstag, 30. Januar 2020 14:27:01",D4 2,25.0,260.6,0.11699999999999999,204.8,295.4,284.2,223.8,VAN054_P5(SB343)_1.txt,VAN54_P5,SB343,methacrylate,PMMA,C=C(C)(C(=O)OC),[CH2][C](C)(C(=O)OC),26400.0,1.18,SEC13,105.0,2020-01-30 00:00:00,PVA,8,100.11699999999998,C3[C](C)(C(=O)OC)[CH2][C](C)(C(=O)OC)[CH2][C](C)(C(=O)OC)[CH2][C](C)(C(=O)OC)[CH2][C](C)(C(=O)OC)[CH2][C](C)(C(=O)OC)[CH2][C](C)(C(=O)OC)[CH2][C](C)(C(=O)OC)[CH2][C](C)(C(=O)OC)[CH2][C](C)(C(=O)OC)3,263.69148096726843,1,1,269.8,1.0,291.9224853515625,31.322485351562477,0.12019372736593428
1007,"Donnerstag, 30. Januar 2020 14:27:12",D4 3,25.0,272.1,0.184,211.8,501.4,328.5,230.1,VAN054_P5(SB343)_1.txt,VAN54_P5,SB343,methacrylate,PMMA,C=C(C)(C(=O)OC),[CH2][C](C)(C(=O)OC),26400.0,1.18,SEC13,105.0,2020-01-30 00:00:00,PVA,8,100.11699999999998,C3[C](C)(C(=O)OC)[CH2][C](C)(C(=O)OC)[CH2][C](C)(C(=O)OC)[CH2][C](C)(C(=O)OC)[CH2][C](C)(C(=O)OC)[CH2][C](C)(C(=O)OC)[CH2][C](C)(C(=O)OC)[CH2][C](C)(C(=O)OC)[CH2][C](C)(C(=O)OC)[CH2][C](C)(C(=O)OC)3,263.69148096726843,1,1,269.8,1.0,291.9224853515625,19.822485351562477,0.07285000129203409
1008,"Donnerstag, 30. Januar 2020 14:27:53",D5 1,25.0,281.0,0.049,202.4,313.6,302.4,246.5,VAN054_P5(SB343)_1.txt,VAN54_P5,SB343,methacrylate,PMMA,C=C(C)(C(=O)OC),[CH2][C](C)(C(=O)OC),26400.0,1.18,SEC13,105.0,2020-01-30 00:00:00,PVA,8,100.11699999999998,C3[C](C)(C(=O)OC)[CH2][C](C)(C(=O)OC)[CH2][C](C)(C(=O)OC)[CH2][C](C)(C(=O)OC)[CH2][C](C)(C(=O)OC)[CH2][C](C)(C(=O)OC)[CH2][C](C)(C(=O)OC)[CH2][C](C)(C(=O)OC)[CH2][C](C)(C(=O)OC)[CH2][C](C)(C(=O)OC)3,263.69148096726843,1,1,269.8,1.0,291.92254638671875,10.92254638671875,0.03887027183885676
1009,"Donnerstag, 30. Januar 2020 14:28:04",D5 2,25.0,278.2,0.055,203.6,309.5,299.3,248.7,VAN054_P5(SB343)_1.txt,VAN54_P5,SB343,methacrylate,PMMA,C=C(C)(C(=O)OC),[CH2][C](C)(C(=O)OC),26400.0,1.18,SEC13,105.0,2020-01-30 00:00:00,PVA,8,100.11699999999998,C3[C](C)(C(=O)OC)[CH2][C](C)(C(=O)OC)[CH2][C](C)(C(=O)OC)[CH2][C](C)(C(=O)OC)[CH2][C](C)(C(=O)OC)[CH2][C](C)(C(=O)OC)[CH2][C](C)(C(=O)OC)[CH2][C](C)(C(=O)OC)[CH2][C](C)(C(=O)OC)[CH2][C](C)(C(=O)OC)3,263.69148096726843,1,1,269.8,1.0,291.92254638671875,13.722546386718761,0.049326191181591525
1010,"Donnerstag, 30. Januar 2020 14:28:15",D5 3,25.0,276.5,0.151,200.3,320.5,302.3,227.4,VAN054_P5(SB343)_1.txt,VAN54_P5,SB343,methacrylate,PMMA,C=C(C)(C(=O)OC),[CH2][C](C)(C(=O)OC),26400.0,1.18,SEC13,105.0,2020-01-30 00:00:00,PVA,8,100.11699999999998,C3[C](C)(C(=O)OC)[CH2][C](C)(C(=O)OC)[CH2][C](C)(C(=O)OC)[CH2][C](C)(C(=O)OC)[CH2][C](C)(C(=O)OC)[CH2][C](C)(C(=O)OC)[CH2][C](C)(C(=O)OC)[CH2][C](C)(C(=O)OC)[CH2][C](C)(C(=O)OC)[CH2][C](C)(C(=O)OC)3,263.69148096726843,1,1,269.8,1.0,291.92254638671875,15.42254638671875,0.05577774461742767
1011,"Donnerstag, 30. Januar 2020 14:29:00",D6 1,25.0,265.6,0.191,209.7,293.1,283.2,224.7,VAN054_P5(SB343)_1.txt,VAN54_P5,SB343,methacrylate,PMMA,C=C(C)(C(=O)OC),[CH2][C](C)(C(=O)OC),26400.0,1.18,SEC13,105.0,2020-01-30 00:00:00,PVA,8,100.11699999999998,C3[C](C)(C(=O)OC)[CH2][C](C)(C(=O)OC)[CH2][C](C)(C(=O)OC)[CH2][C](C)(C(=O)OC)[CH2][C](C)(C(=O)OC)[CH2][C](C)(C(=O)OC)[CH2][C](C)(C(=O)OC)[CH2][C](C)(C(=O)OC)[CH2][C](C)(C(=O)OC)[CH2][C](C)(C(=O)OC)3,263.69148096726843,1,1,269.8,1.0,291.92254638671875,26.322546386718727,0.09910597284156146
1012,"Donnerstag, 30. Januar 2020 14:29:11",D6 2,25.0,263.4,0.106,206.4,291.4,282.7,234.8,VAN054_P5(SB343)_1.txt,VAN54_P5,SB343,methacrylate,PMMA,C=C(C)(C(=O)OC),[CH2][C](C)(C(=O)OC),26400.0,1.18,SEC13,105.0,2020-01-30 00:00:00,PVA,8,100.11699999999998,C3[C](C)(C(=O)OC)[CH2][C](C)(C(=O)OC)[CH2][C](C)(C(=O)OC)[CH2][C](C)(C(=O)OC)[CH2][C](C)(C(=O)OC)[CH2][C](C)(C(=O)OC)[CH2][C](C)(C(=O)OC)[CH2][C](C)(C(=O)OC)[CH2][C](C)(C(=O)OC)[CH2][C](C)(C(=O)OC)3,263.69148096726843,1,1,269.8,1.0,291.9224853515625,28.522485351562523,0.10828582138026775
1013,"Donnerstag, 30. Januar 2020 14:29:21",D6 3,25.0,272.9,0.02,191.6,289.3,283.4,248.9,VAN054_P5(SB343)_1.txt,VAN54_P5,SB343,methacrylate,PMMA,C=C(C)(C(=O)OC),[CH2][C](C)(C(=O)OC),26400.0,1.18,SEC13,105.0,2020-01-30 00:00:00,PVA,8,100.11699999999998,C3[C](C)(C(=O)OC)[CH2][C](C)(C(=O)OC)[CH2][C](C)(C(=O)OC)[CH2][C](C)(C(=O)OC)[CH2][C](C)(C(=O)OC)[CH2][C](C)(C(=O)OC)[CH2][C](C)(C(=O)OC)[CH2][C](C)(C(=O)OC)[CH2][C](C)(C(=O)OC)[CH2][C](C)(C(=O)OC)3,263.69148096726843,1,1,269.8,1.0,291.92254638671875,19.022546386718773,0.06970519013088594
1014,"Donnerstag, 30. Januar 2020 14:30:26",E1 1,25.0,202.3,0.135,460.3,237.1,236.2,140.1,VAN054_P5(SB343)_1.txt,VAN54_P5,SB343,methacrylate,PMMA,C=C(C)(C(=O)OC),[CH2][C](C)(C(=O)OC),26400.0,1.18,SEC13,105.0,2020-01-30 00:00:00,None,10,100.11699999999998,C3[C](C)(C(=O)OC)[CH2][C](C)(C(=O)OC)[CH2][C](C)(C(=O)OC)[CH2][C](C)(C(=O)OC)[CH2][C](C)(C(=O)OC)[CH2][C](C)(C(=O)OC)[CH2][C](C)(C(=O)OC)[CH2][C](C)(C(=O)OC)[CH2][C](C)(C(=O)OC)[CH2][C](C)(C(=O)OC)3,263.69148096726843,0,1,200.85555555555558,0.9444444444444444,205.9110565185547,3.611056518554676,0.017850007506449213
1015,"Donnerstag, 30. Januar 2020 14:30:37",E1 2,25.0,198.6,0.191,479.6,447.8,277.3,156.3,VAN054_P5(SB343)_1.txt,VAN54_P5,SB343,methacrylate,PMMA,C=C(C)(C(=O)OC),[CH2][C](C)(C(=O)OC),26400.0,1.18,SEC13,105.0,2020-01-30 00:00:00,None,10,100.11699999999998,C3[C](C)(C(=O)OC)[CH2][C](C)(C(=O)OC)[CH2][C](C)(C(=O)OC)[CH2][C](C)(C(=O)OC)[CH2][C](C)(C(=O)OC)[CH2][C](C)(C(=O)OC)[CH2][C](C)(C(=O)OC)[CH2][C](C)(C(=O)OC)[CH2][C](C)(C(=O)OC)[CH2][C](C)(C(=O)OC)3,263.69148096726843,0,1,200.85555555555558,0.9444444444444444,205.91107177734375,7.311071777343756,0.03681305023838749
1016,"Donnerstag, 30. Januar 2020 14:30:48",E1 3,25.0,192.4,0.141,448.4,205.5,205.2,170.3,VAN054_P5(SB343)_1.txt,VAN54_P5,SB343,methacrylate,PMMA,C=C(C)(C(=O)OC),[CH2][C](C)(C(=O)OC),26400.0,1.18,SEC13,105.0,2020-01-30 00:00:00,None,10,100.11699999999998,C3[C](C)(C(=O)OC)[CH2][C](C)(C(=O)OC)[CH2][C](C)(C(=O)OC)[CH2][C](C)(C(=O)OC)[CH2][C](C)(C(=O)OC)[CH2][C](C)(C(=O)OC)[CH2][C](C)(C(=O)OC)[CH2][C](C)(C(=O)OC)[CH2][C](C)(C(=O)OC)[CH2][C](C)(C(=O)OC)3,263.69148096726843,0,1,200.85555555555558,0.9444444444444444,205.91107177734375,13.511071777343744,0.0702238657866099
1017,"Donnerstag, 30. Januar 2020 14:31:23",E2 1,25.0,207.0,0.07400000000000001,446.5,228.1,226.4,175.7,VAN054_P5(SB343)_1.txt,VAN54_P5,SB343,methacrylate,PMMA,C=C(C)(C(=O)OC),[CH2][C](C)(C(=O)OC),26400.0,1.18,SEC13,105.0,2020-01-30 00:00:00,None,10,100.11699999999998,C3[C](C)(C(=O)OC)[CH2][C](C)(C(=O)OC)[CH2][C](C)(C(=O)OC)[CH2][C](C)(C(=O)OC)[CH2][C](C)(C(=O)OC)[CH2][C](C)(C(=O)OC)[CH2][C](C)(C(=O)OC)[CH2][C](C)(C(=O)OC)[CH2][C](C)(C(=O)OC)[CH2][C](C)(C(=O)OC)3,263.69148096726843,0,1,200.85555555555558,0.9444444444444444,205.91104125976562,1.088958740234375,0.00526067024267814
1018,"Donnerstag, 30. Januar 2020 14:31:34",E2 2,25.0,205.0,0.11199999999999999,448.0,225.1,223.3,181.4,VAN054_P5(SB343)_1.txt,VAN54_P5,SB343,methacrylate,PMMA,C=C(C)(C(=O)OC),[CH2][C](C)(C(=O)OC),26400.0,1.18,SEC13,105.0,2020-01-30 00:00:00,None,10,100.11699999999998,C3[C](C)(C(=O)OC)[CH2][C](C)(C(=O)OC)[CH2][C](C)(C(=O)OC)[CH2][C](C)(C(=O)OC)[CH2][C](C)(C(=O)OC)[CH2][C](C)(C(=O)OC)[CH2][C](C)(C(=O)OC)[CH2][C](C)(C(=O)OC)[CH2][C](C)(C(=O)OC)[CH2][C](C)(C(=O)OC)3,263.69148096726843,0,1,200.85555555555558,0.9444444444444444,205.91107177734375,0.91107177734375,0.0044442525724085365
1019,"Donnerstag, 30. Januar 2020 14:31:45",E2 3,25.0,200.9,0.142,445.6,399.4,269.4,157.4,VAN054_P5(SB343)_1.txt,VAN54_P5,SB343,methacrylate,PMMA,C=C(C)(C(=O)OC),[CH2][C](C)(C(=O)OC),26400.0,1.18,SEC13,105.0,2020-01-30 00:00:00,None,10,100.11699999999998,C3[C](C)(C(=O)OC)[CH2][C](C)(C(=O)OC)[CH2][C](C)(C(=O)OC)[CH2][C](C)(C(=O)OC)[CH2][C](C)(C(=O)OC)[CH2][C](C)(C(=O)OC)[CH2][C](C)(C(=O)OC)[CH2][C](C)(C(=O)OC)[CH2][C](C)(C(=O)OC)[CH2][C](C)(C(=O)OC)3,263.69148096726843,0,1,200.85555555555558,0.9444444444444444,205.91107177734375,5.011071777343744,0.0249431148698046
1020,"Donnerstag, 30. Januar 2020 14:32:23",E3 1,25.0,206.0,0.125,451.3,236.5,233.7,159.4,VAN054_P5(SB343)_1.txt,VAN54_P5,SB343,methacrylate,PMMA,C=C(C)(C(=O)OC),[CH2][C](C)(C(=O)OC),26400.0,1.18,SEC13,105.0,2020-01-30 00:00:00,None,10,100.11699999999998,C3[C](C)(C(=O)OC)[CH2][C](C)(C(=O)OC)[CH2][C](C)(C(=O)OC)[CH2][C](C)(C(=O)OC)[CH2][C](C)(C(=O)OC)[CH2][C](C)(C(=O)OC)[CH2][C](C)(C(=O)OC)[CH2][C](C)(C(=O)OC)[CH2][C](C)(C(=O)OC)[CH2][C](C)(C(=O)OC)3,263.69148096726843,0,1,200.85555555555558,0.9444444444444444,205.91107177734375,0.08892822265625,0.00043169040124393205
1021,"Donnerstag, 30. Januar 2020 14:32:33",E3 2,25.0,197.7,0.096,453.4,220.4,220.6,156.2,VAN054_P5(SB343)_1.txt,VAN54_P5,SB343,methacrylate,PMMA,C=C(C)(C(=O)OC),[CH2][C](C)(C(=O)OC),26400.0,1.18,SEC13,105.0,2020-01-30 00:00:00,None,10,100.11699999999998,C3[C](C)(C(=O)OC)[CH2][C](C)(C(=O)OC)[CH2][C](C)(C(=O)OC)[CH2][C](C)(C(=O)OC)[CH2][C](C)(C(=O)OC)[CH2][C](C)(C(=O)OC)[CH2][C](C)(C(=O)OC)[CH2][C](C)(C(=O)OC)[CH2][C](C)(C(=O)OC)[CH2][C](C)(C(=O)OC)3,263.69148096726843,0,1,200.85555555555558,0.9444444444444444,205.91107177734375,8.211071777343761,0.04153298825161235
1022,"Donnerstag, 30. Januar 2020 14:32:44",E3 3,25.0,197.8,0.20600000000000002,460.9,538.6,307.8,137.1,VAN054_P5(SB343)_1.txt,VAN54_P5,SB343,methacrylate,PMMA,C=C(C)(C(=O)OC),[CH2][C](C)(C(=O)OC),26400.0,1.18,SEC13,105.0,2020-01-30 00:00:00,None,10,100.11699999999998,C3[C](C)(C(=O)OC)[CH2][C](C)(C(=O)OC)[CH2][C](C)(C(=O)OC)[CH2][C](C)(C(=O)OC)[CH2][C](C)(C(=O)OC)[CH2][C](C)(C(=O)OC)[CH2][C](C)(C(=O)OC)[CH2][C](C)(C(=O)OC)[CH2][C](C)(C(=O)OC)[CH2][C](C)(C(=O)OC)3,263.69148096726843,0,1,200.85555555555558,0.9444444444444444,205.9110565185547,8.111056518554676,0.04100635246994275
1023,"Donnerstag, 30. Januar 2020 14:33:25",E4 1,25.0,289.5,0.11199999999999999,340.1,328.9,313.4,251.4,VAN054_P5(SB343)_1.txt,VAN54_P5,SB343,methacrylate,PMMA,C=C(C)(C(=O)OC),[CH2][C](C)(C(=O)OC),26400.0,1.18,SEC13,105.0,2020-01-30 00:00:00,PVA,10,100.11699999999998,C3[C](C)(C(=O)OC)[CH2][C](C)(C(=O)OC)[CH2][C](C)(C(=O)OC)[CH2][C](C)(C(=O)OC)[CH2][C](C)(C(=O)OC)[CH2][C](C)(C(=O)OC)[CH2][C](C)(C(=O)OC)[CH2][C](C)(C(=O)OC)[CH2][C](C)(C(=O)OC)[CH2][C](C)(C(=O)OC)3,263.69148096726843,1,1,283.5,1.0,298.16729736328125,8.66729736328125,0.029938850995790155
1024,"Donnerstag, 30. Januar 2020 14:33:36",E4 2,25.0,279.1,0.23,335.5,298.3,291.4,253.8,VAN054_P5(SB343)_1.txt,VAN54_P5,SB343,methacrylate,PMMA,C=C(C)(C(=O)OC),[CH2][C](C)(C(=O)OC),26400.0,1.18,SEC13,105.0,2020-01-30 00:00:00,PVA,10,100.11699999999998,C3[C](C)(C(=O)OC)[CH2][C](C)(C(=O)OC)[CH2][C](C)(C(=O)OC)[CH2][C](C)(C(=O)OC)[CH2][C](C)(C(=O)OC)[CH2][C](C)(C(=O)OC)[CH2][C](C)(C(=O)OC)[CH2][C](C)(C(=O)OC)[CH2][C](C)(C(=O)OC)[CH2][C](C)(C(=O)OC)3,263.69148096726843,1,1,283.5,1.0,298.16729736328125,19.067297363281227,0.06831708120129425
