Repository: JulianKimmig/nanoparticle_size_prediction

File: pretrained/np_model_12/evaluation/train_df.csv (part 17 of 40)
index,measurment_data,sample,temperature,z_average,dispersity,mean_count_rate,volume_mean,intensity_mean,number_mean,file,np_formulation,substance_code,polymer_class,polymer,smiles_monomer,smiles_ru,mn,pdi,mn_method,tg,date,additive,polymer_concentration,mass_ru,circular_smiles_10,dp,with_pva,valid,mean_z_average,roll_valid,predicted_z_average,error,rel_error
1025,"Donnerstag, 30. Januar 2020 14:33:47",E4 3,25.0,291.3,0.11800000000000001,365.2,333.5,317.5,254.9,VAN054_P5(SB343)_1.txt,VAN54_P5,SB343,methacrylate,PMMA,C=C(C)(C(=O)OC),[CH2][C](C)(C(=O)OC),26400.0,1.18,SEC13,105.0,2020-01-30 00:00:00,PVA,10,100.11699999999998,C3[C](C)(C(=O)OC)[CH2][C](C)(C(=O)OC)[CH2][C](C)(C(=O)OC)[CH2][C](C)(C(=O)OC)[CH2][C](C)(C(=O)OC)[CH2][C](C)(C(=O)OC)[CH2][C](C)(C(=O)OC)[CH2][C](C)(C(=O)OC)[CH2][C](C)(C(=O)OC)[CH2][C](C)(C(=O)OC)3,263.69148096726843,1,1,283.5,1.0,298.16729736328125,6.867297363281239,0.02357465624195413
1026,"Donnerstag, 30. Januar 2020 14:34:25",E5 1,25.0,269.6,0.168,365.3,520.3,344.2,225.6,VAN054_P5(SB343)_1.txt,VAN54_P5,SB343,methacrylate,PMMA,C=C(C)(C(=O)OC),[CH2][C](C)(C(=O)OC),26400.0,1.18,SEC13,105.0,2020-01-30 00:00:00,PVA,10,100.11699999999998,C3[C](C)(C(=O)OC)[CH2][C](C)(C(=O)OC)[CH2][C](C)(C(=O)OC)[CH2][C](C)(C(=O)OC)[CH2][C](C)(C(=O)OC)[CH2][C](C)(C(=O)OC)[CH2][C](C)(C(=O)OC)[CH2][C](C)(C(=O)OC)[CH2][C](C)(C(=O)OC)[CH2][C](C)(C(=O)OC)3,263.69148096726843,1,1,283.5,1.0,298.16729736328125,28.567297363281227,0.10596178547211137
1027,"Donnerstag, 30. Januar 2020 14:34:36",E5 2,25.0,287.2,0.086,372.4,334.8,317.0,244.7,VAN054_P5(SB343)_1.txt,VAN54_P5,SB343,methacrylate,PMMA,C=C(C)(C(=O)OC),[CH2][C](C)(C(=O)OC),26400.0,1.18,SEC13,105.0,2020-01-30 00:00:00,PVA,10,100.11699999999998,C3[C](C)(C(=O)OC)[CH2][C](C)(C(=O)OC)[CH2][C](C)(C(=O)OC)[CH2][C](C)(C(=O)OC)[CH2][C](C)(C(=O)OC)[CH2][C](C)(C(=O)OC)[CH2][C](C)(C(=O)OC)[CH2][C](C)(C(=O)OC)[CH2][C](C)(C(=O)OC)[CH2][C](C)(C(=O)OC)3,263.69148096726843,1,1,283.5,1.0,298.16729736328125,10.967297363281261,0.03818696853510189
1028,"Donnerstag, 30. Januar 2020 14:34:47",E5 3,25.0,284.2,0.151,387.0,327.3,311.3,243.7,VAN054_P5(SB343)_1.txt,VAN54_P5,SB343,methacrylate,PMMA,C=C(C)(C(=O)OC),[CH2][C](C)(C(=O)OC),26400.0,1.18,SEC13,105.0,2020-01-30 00:00:00,PVA,10,100.11699999999998,C3[C](C)(C(=O)OC)[CH2][C](C)(C(=O)OC)[CH2][C](C)(C(=O)OC)[CH2][C](C)(C(=O)OC)[CH2][C](C)(C(=O)OC)[CH2][C](C)(C(=O)OC)[CH2][C](C)(C(=O)OC)[CH2][C](C)(C(=O)OC)[CH2][C](C)(C(=O)OC)[CH2][C](C)(C(=O)OC)3,263.69148096726843,1,1,283.5,1.0,298.1672668457031,13.967266845703136,0.049145907268483946
1029,"Donnerstag, 30. Januar 2020 14:35:32",E6 1,25.0,286.8,0.122,416.9,323.4,309.5,251.3,VAN054_P5(SB343)_1.txt,VAN54_P5,SB343,methacrylate,PMMA,C=C(C)(C(=O)OC),[CH2][C](C)(C(=O)OC),26400.0,1.18,SEC13,105.0,2020-01-30 00:00:00,PVA,10,100.11699999999998,C3[C](C)(C(=O)OC)[CH2][C](C)(C(=O)OC)[CH2][C](C)(C(=O)OC)[CH2][C](C)(C(=O)OC)[CH2][C](C)(C(=O)OC)[CH2][C](C)(C(=O)OC)[CH2][C](C)(C(=O)OC)[CH2][C](C)(C(=O)OC)[CH2][C](C)(C(=O)OC)[CH2][C](C)(C(=O)OC)3,263.69148096726843,1,1,283.5,1.0,298.167236328125,11.367236328124989,0.03963471523056133
1030,"Donnerstag, 30. Januar 2020 14:35:43",E6 2,25.0,279.2,0.083,426.7,322.9,308.5,243.2,VAN054_P5(SB343)_1.txt,VAN54_P5,SB343,methacrylate,PMMA,C=C(C)(C(=O)OC),[CH2][C](C)(C(=O)OC),26400.0,1.18,SEC13,105.0,2020-01-30 00:00:00,PVA,10,100.11699999999998,C3[C](C)(C(=O)OC)[CH2][C](C)(C(=O)OC)[CH2][C](C)(C(=O)OC)[CH2][C](C)(C(=O)OC)[CH2][C](C)(C(=O)OC)[CH2][C](C)(C(=O)OC)[CH2][C](C)(C(=O)OC)[CH2][C](C)(C(=O)OC)[CH2][C](C)(C(=O)OC)[CH2][C](C)(C(=O)OC)3,263.69148096726843,1,1,283.5,1.0,298.16729736328125,18.96729736328126,0.06793444614355752
1031,"Donnerstag, 30. Januar 2020 14:35:54",E6 3,25.0,284.6,0.045,419.4,315.3,304.7,253.6,VAN054_P5(SB343)_1.txt,VAN54_P5,SB343,methacrylate,PMMA,C=C(C)(C(=O)OC),[CH2][C](C)(C(=O)OC),26400.0,1.18,SEC13,105.0,2020-01-30 00:00:00,PVA,10,100.11699999999998,C3[C](C)(C(=O)OC)[CH2][C](C)(C(=O)OC)[CH2][C](C)(C(=O)OC)[CH2][C](C)(C(=O)OC)[CH2][C](C)(C(=O)OC)[CH2][C](C)(C(=O)OC)[CH2][C](C)(C(=O)OC)[CH2][C](C)(C(=O)OC)[CH2][C](C)(C(=O)OC)[CH2][C](C)(C(=O)OC)3,263.69148096726843,1,1,283.5,1.0,298.16729736328125,13.567297363281227,0.04767145946339152
1032,"Donnerstag, 30. Januar 2020 14:36:42",F4 1,25.0,313.8,0.278,226.9,749.1,412.3,254.7,VAN054_P5(SB343)_1.txt,VAN54_P5,SB343,methacrylate,PMMA,C=C(C)(C(=O)OC),[CH2][C](C)(C(=O)OC),26400.0,1.18,SEC13,105.0,2020-01-30 00:00:00,None,15,100.11699999999998,C3[C](C)(C(=O)OC)[CH2][C](C)(C(=O)OC)[CH2][C](C)(C(=O)OC)[CH2][C](C)(C(=O)OC)[CH2][C](C)(C(=O)OC)[CH2][C](C)(C(=O)OC)[CH2][C](C)(C(=O)OC)[CH2][C](C)(C(=O)OC)[CH2][C](C)(C(=O)OC)[CH2][C](C)(C(=O)OC)3,263.69148096726843,0,1,312.15714285714284,0.925925925925926,232.43145751953125,81.36854248046876,0.25930064525324653
1033,"Donnerstag, 30. Januar 2020 14:36:52",F4 2,25.0,320.2,0.259,217.1,1018.0,510.8,252.2,VAN054_P5(SB343)_1.txt,VAN54_P5,SB343,methacrylate,PMMA,C=C(C)(C(=O)OC),[CH2][C](C)(C(=O)OC),26400.0,1.18,SEC13,105.0,2020-01-30 00:00:00,None,15,100.11699999999998,C3[C](C)(C(=O)OC)[CH2][C](C)(C(=O)OC)[CH2][C](C)(C(=O)OC)[CH2][C](C)(C(=O)OC)[CH2][C](C)(C(=O)OC)[CH2][C](C)(C(=O)OC)[CH2][C](C)(C(=O)OC)[CH2][C](C)(C(=O)OC)[CH2][C](C)(C(=O)OC)[CH2][C](C)(C(=O)OC)3,263.69148096726843,0,1,312.15714285714284,0.925925925925926,232.43145751953125,87.76854248046874,0.2741053793893465
1034,"Donnerstag, 30. Januar 2020 14:37:03",F4 3,25.0,318.9,0.24100000000000002,232.0,649.1,402.1,265.6,VAN054_P5(SB343)_1.txt,VAN54_P5,SB343,methacrylate,PMMA,C=C(C)(C(=O)OC),[CH2][C](C)(C(=O)OC),26400.0,1.18,SEC13,105.0,2020-01-30 00:00:00,None,15,100.11699999999998,C3[C](C)(C(=O)OC)[CH2][C](C)(C(=O)OC)[CH2][C](C)(C(=O)OC)[CH2][C](C)(C(=O)OC)[CH2][C](C)(C(=O)OC)[CH2][C](C)(C(=O)OC)[CH2][C](C)(C(=O)OC)[CH2][C](C)(C(=O)OC)[CH2][C](C)(C(=O)OC)[CH2][C](C)(C(=O)OC)3,263.69148096726843,0,1,312.15714285714284,0.925925925925926,232.43145751953125,86.46854248046873,0.2711462605220092
1035,"Donnerstag, 30. Januar 2020 14:38:01",F5 3,25.0,303.0,0.225,304.4,791.0,444.9,245.5,VAN054_P5(SB343)_1.txt,VAN54_P5,SB343,methacrylate,PMMA,C=C(C)(C(=O)OC),[CH2][C](C)(C(=O)OC),26400.0,1.18,SEC13,105.0,2020-01-30 00:00:00,None,15,100.11699999999998,C3[C](C)(C(=O)OC)[CH2][C](C)(C(=O)OC)[CH2][C](C)(C(=O)OC)[CH2][C](C)(C(=O)OC)[CH2][C](C)(C(=O)OC)[CH2][C](C)(C(=O)OC)[CH2][C](C)(C(=O)OC)[CH2][C](C)(C(=O)OC)[CH2][C](C)(C(=O)OC)[CH2][C](C)(C(=O)OC)3,263.69148096726843,0,1,312.15714285714284,0.925925925925926,232.43145751953125,70.56854248046875,0.23289948013356024
1036,"Donnerstag, 30. Januar 2020 14:38:44",F6 1,25.0,305.3,0.213,282.7,517.3,397.7,169.1,VAN054_P5(SB343)_1.txt,VAN54_P5,SB343,methacrylate,PMMA,C=C(C)(C(=O)OC),[CH2][C](C)(C(=O)OC),26400.0,1.18,SEC13,105.0,2020-01-30 00:00:00,None,15,100.11699999999998,C3[C](C)(C(=O)OC)[CH2][C](C)(C(=O)OC)[CH2][C](C)(C(=O)OC)[CH2][C](C)(C(=O)OC)[CH2][C](C)(C(=O)OC)[CH2][C](C)(C(=O)OC)[CH2][C](C)(C(=O)OC)[CH2][C](C)(C(=O)OC)[CH2][C](C)(C(=O)OC)[CH2][C](C)(C(=O)OC)3,263.69148096726843,0,1,312.15714285714284,0.925925925925926,232.43145751953125,72.86854248046876,0.23867848830811908
1037,"Donnerstag, 30. Januar 2020 14:38:55",F6 2,25.0,315.5,0.26,303.1,749.9,411.7,250.7,VAN054_P5(SB343)_1.txt,VAN54_P5,SB343,methacrylate,PMMA,C=C(C)(C(=O)OC),[CH2][C](C)(C(=O)OC),26400.0,1.18,SEC13,105.0,2020-01-30 00:00:00,None,15,100.11699999999998,C3[C](C)(C(=O)OC)[CH2][C](C)(C(=O)OC)[CH2][C](C)(C(=O)OC)[CH2][C](C)(C(=O)OC)[CH2][C](C)(C(=O)OC)[CH2][C](C)(C(=O)OC)[CH2][C](C)(C(=O)OC)[CH2][C](C)(C(=O)OC)[CH2][C](C)(C(=O)OC)[CH2][C](C)(C(=O)OC)3,263.69148096726843,0,1,312.15714285714284,0.925925925925926,232.43145751953125,83.06854248046875,0.26329173527882327
1038,"Donnerstag, 30. Januar 2020 14:39:05",F6 3,25.0,308.4,0.258,308.9,997.3,516.6,241.0,VAN054_P5(SB343)_1.txt,VAN54_P5,SB343,methacrylate,PMMA,C=C(C)(C(=O)OC),[CH2][C](C)(C(=O)OC),26400.0,1.18,SEC13,105.0,2020-01-30 00:00:00,None,15,100.11699999999998,C3[C](C)(C(=O)OC)[CH2][C](C)(C(=O)OC)[CH2][C](C)(C(=O)OC)[CH2][C](C)(C(=O)OC)[CH2][C](C)(C(=O)OC)[CH2][C](C)(C(=O)OC)[CH2][C](C)(C(=O)OC)[CH2][C](C)(C(=O)OC)[CH2][C](C)(C(=O)OC)[CH2][C](C)(C(=O)OC)3,263.69148096726843,0,1,312.15714285714284,0.925925925925926,232.43145751953125,75.96854248046873,0.24633120129853675
1039,"Freitag, 3. April 2020 09:39:58",VAN#56_P1 A1 1,25.0,120.9,0.193,253.9,283.2,227.1,77.87,VAN#057_P1.txt,VAN57_P1,TS-010a,methacrylate,Poly-butyl MA,C=C(C)C(=O)OCCCC,[CH2][C](C)(C(=O)OCCCC),9500.0,1.16,SEC13,20.0,2020-04-03 00:00:00,None,1,142.19799999999995,C3[C](C)(C(=O)OCCCC)[CH2][C](C)(C(=O)OCCCC)[CH2][C](C)(C(=O)OCCCC)[CH2][C](C)(C(=O)OCCCC)[CH2][C](C)(C(=O)OCCCC)[CH2][C](C)(C(=O)OCCCC)[CH2][C](C)(C(=O)OCCCC)[CH2][C](C)(C(=O)OCCCC)[CH2][C](C)(C(=O)OCCCC)[CH2][C](C)(C(=O)OCCCC)3,66.80825328063686,0,1,122.25555555555556,1.0,121.56758880615234,0.6675888061523381,0.005521826353617354
1040,"Freitag, 3. April 2020 09:40:08",VAN#56_P1 A1 2,25.0,122.8,0.049,235.1,117.3,132.7,91.94,VAN#057_P1.txt,VAN57_P1,TS-010a,methacrylate,Poly-butyl MA,C=C(C)C(=O)OCCCC,[CH2][C](C)(C(=O)OCCCC),9500.0,1.16,SEC13,20.0,2020-04-03 00:00:00,None,1,142.19799999999995,C3[C](C)(C(=O)OCCCC)[CH2][C](C)(C(=O)OCCCC)[CH2][C](C)(C(=O)OCCCC)[CH2][C](C)(C(=O)OCCCC)[CH2][C](C)(C(=O)OCCCC)[CH2][C](C)(C(=O)OCCCC)[CH2][C](C)(C(=O)OCCCC)[CH2][C](C)(C(=O)OCCCC)[CH2][C](C)(C(=O)OCCCC)[CH2][C](C)(C(=O)OCCCC)3,66.80825328063686,0,1,122.25555555555556,1.0,121.56759643554688,1.2324035644531222,0.010035859645383732
1041,"Freitag, 3. April 2020 09:40:19",VAN#56_P1 A1 3,25.0,117.8,0.17800000000000002,229.4,262.9,192.0,88.84,VAN#057_P1.txt,VAN57_P1,TS-010a,methacrylate,Poly-butyl MA,C=C(C)C(=O)OCCCC,[CH2][C](C)(C(=O)OCCCC),9500.0,1.16,SEC13,20.0,2020-04-03 00:00:00,None,1,142.19799999999995,C3[C](C)(C(=O)OCCCC)[CH2][C](C)(C(=O)OCCCC)[CH2][C](C)(C(=O)OCCCC)[CH2][C](C)(C(=O)OCCCC)[CH2][C](C)(C(=O)OCCCC)[CH2][C](C)(C(=O)OCCCC)[CH2][C](C)(C(=O)OCCCC)[CH2][C](C)(C(=O)OCCCC)[CH2][C](C)(C(=O)OCCCC)[CH2][C](C)(C(=O)OCCCC)3,66.80825328063686,0,1,122.25555555555556,1.0,121.56758880615234,3.7675888061523466,0.03198292704713367
1042,"Freitag, 3. April 2020 09:40:56",VAN#56_P1 A2 1,25.0,128.7,0.14300000000000002,277.1,121.6,153.5,74.17,VAN#057_P1.txt,VAN57_P1,TS-010a,methacrylate,Poly-butyl MA,C=C(C)C(=O)OCCCC,[CH2][C](C)(C(=O)OCCCC),9500.0,1.16,SEC13,20.0,2020-04-03 00:00:00,None,1,142.19799999999995,C3[C](C)(C(=O)OCCCC)[CH2][C](C)(C(=O)OCCCC)[CH2][C](C)(C(=O)OCCCC)[CH2][C](C)(C(=O)OCCCC)[CH2][C](C)(C(=O)OCCCC)[CH2][C](C)(C(=O)OCCCC)[CH2][C](C)(C(=O)OCCCC)[CH2][C](C)(C(=O)OCCCC)[CH2][C](C)(C(=O)OCCCC)[CH2][C](C)(C(=O)OCCCC)3,66.80825328063686,0,1,122.25555555555556,1.0,121.56759643554688,7.132403564453114,0.05541883111463181
1043,"Freitag, 3. April 2020 09:41:07",VAN#56_P1 A2 2,25.0,129.2,0.048,277.5,127.1,137.6,104.8,VAN#057_P1.txt,VAN57_P1,TS-010a,methacrylate,Poly-butyl MA,C=C(C)C(=O)OCCCC,[CH2][C](C)(C(=O)OCCCC),9500.0,1.16,SEC13,20.0,2020-04-03 00:00:00,None,1,142.19799999999995,C3[C](C)(C(=O)OCCCC)[CH2][C](C)(C(=O)OCCCC)[CH2][C](C)(C(=O)OCCCC)[CH2][C](C)(C(=O)OCCCC)[CH2][C](C)(C(=O)OCCCC)[CH2][C](C)(C(=O)OCCCC)[CH2][C](C)(C(=O)OCCCC)[CH2][C](C)(C(=O)OCCCC)[CH2][C](C)(C(=O)OCCCC)[CH2][C](C)(C(=O)OCCCC)3,66.80825328063686,0,1,122.25555555555556,1.0,121.56758880615234,7.632411193847645,0.05907439004526042
1044,"Freitag, 3. April 2020 09:41:18",VAN#56_P1 A2 3,25.0,130.9,0.08199999999999999,275.4,129.2,143.2,99.06,VAN#057_P1.txt,VAN57_P1,TS-010a,methacrylate,Poly-butyl MA,C=C(C)C(=O)OCCCC,[CH2][C](C)(C(=O)OCCCC),9500.0,1.16,SEC13,20.0,2020-04-03 00:00:00,None,1,142.19799999999995,C3[C](C)(C(=O)OCCCC)[CH2][C](C)(C(=O)OCCCC)[CH2][C](C)(C(=O)OCCCC)[CH2][C](C)(C(=O)OCCCC)[CH2][C](C)(C(=O)OCCCC)[CH2][C](C)(C(=O)OCCCC)[CH2][C](C)(C(=O)OCCCC)[CH2][C](C)(C(=O)OCCCC)[CH2][C](C)(C(=O)OCCCC)[CH2][C](C)(C(=O)OCCCC)3,66.80825328063686,0,1,122.25555555555556,1.0,121.56759643554688,9.33240356445313,0.07129414487741123
1045,"Freitag, 3. April 2020 09:41:58",VAN#56_P1 A3 1,25.0,118.2,0.105,476.1,109.4,134.3,75.34,VAN#057_P1.txt,VAN57_P1,TS-010a,methacrylate,Poly-butyl MA,C=C(C)C(=O)OCCCC,[CH2][C](C)(C(=O)OCCCC),9500.0,1.16,SEC13,20.0,2020-04-03 00:00:00,None,1,142.19799999999995,C3[C](C)(C(=O)OCCCC)[CH2][C](C)(C(=O)OCCCC)[CH2][C](C)(C(=O)OCCCC)[CH2][C](C)(C(=O)OCCCC)[CH2][C](C)(C(=O)OCCCC)[CH2][C](C)(C(=O)OCCCC)[CH2][C](C)(C(=O)OCCCC)[CH2][C](C)(C(=O)OCCCC)[CH2][C](C)(C(=O)OCCCC)[CH2][C](C)(C(=O)OCCCC)3,66.80825328063686,0,1,122.25555555555556,1.0,121.56758117675781,3.3675811767578097,0.028490534490336797
1046,"Freitag, 3. April 2020 09:42:09",VAN#56_P1 A3 2,25.0,115.6,0.035,465.7,109.9,122.7,91.05,VAN#057_P1.txt,VAN57_P1,TS-010a,methacrylate,Poly-butyl MA,C=C(C)C(=O)OCCCC,[CH2][C](C)(C(=O)OCCCC),9500.0,1.16,SEC13,20.0,2020-04-03 00:00:00,None,1,142.19799999999995,C3[C](C)(C(=O)OCCCC)[CH2][C](C)(C(=O)OCCCC)[CH2][C](C)(C(=O)OCCCC)[CH2][C](C)(C(=O)OCCCC)[CH2][C](C)(C(=O)OCCCC)[CH2][C](C)(C(=O)OCCCC)[CH2][C](C)(C(=O)OCCCC)[CH2][C](C)(C(=O)OCCCC)[CH2][C](C)(C(=O)OCCCC)[CH2][C](C)(C(=O)OCCCC)3,66.80825328063686,0,1,122.25555555555556,1.0,121.56758117675781,5.967581176757818,0.051622674539427496
1047,"Freitag, 3. April 2020 09:42:20",VAN#56_P1 A3 3,25.0,116.2,0.127,475.5,110.4,128.7,84.34,VAN#057_P1.txt,VAN57_P1,TS-010a,methacrylate,Poly-butyl MA,C=C(C)C(=O)OCCCC,[CH2][C](C)(C(=O)OCCCC),9500.0,1.16,SEC13,20.0,2020-04-03 00:00:00,None,1,142.19799999999995,C3[C](C)(C(=O)OCCCC)[CH2][C](C)(C(=O)OCCCC)[CH2][C](C)(C(=O)OCCCC)[CH2][C](C)(C(=O)OCCCC)[CH2][C](C)(C(=O)OCCCC)[CH2][C](C)(C(=O)OCCCC)[CH2][C](C)(C(=O)OCCCC)[CH2][C](C)(C(=O)OCCCC)[CH2][C](C)(C(=O)OCCCC)[CH2][C](C)(C(=O)OCCCC)3,66.80825328063686,0,1,122.25555555555556,1.0,121.56758880615234,5.367588806152341,0.04619267475174132
1048,"Freitag, 3. April 2020 09:43:09",VAN#56_P1 A4 1,25.0,209.4,0.18600000000000005,399.4,595.2,333.1,162.0,VAN#057_P1.txt,VAN57_P1,TS-010a,methacrylate,Poly-butyl MA,C=C(C)C(=O)OCCCC,[CH2][C](C)(C(=O)OCCCC),9500.0,1.16,SEC13,20.0,2020-04-03 00:00:00,PVA,1,142.19799999999995,C3[C](C)(C(=O)OCCCC)[CH2][C](C)(C(=O)OCCCC)[CH2][C](C)(C(=O)OCCCC)[CH2][C](C)(C(=O)OCCCC)[CH2][C](C)(C(=O)OCCCC)[CH2][C](C)(C(=O)OCCCC)[CH2][C](C)(C(=O)OCCCC)[CH2][C](C)(C(=O)OCCCC)[CH2][C](C)(C(=O)OCCCC)[CH2][C](C)(C(=O)OCCCC)3,66.80825328063686,1,1,205.82222222222225,1.0,199.70089721679688,9.69910278320313,0.046318542422173495
1049,"Freitag, 3. April 2020 09:43:19",VAN#56_P1 A4 2,25.0,209.4,0.022000000000000002,402.7,220.2,218.6,191.3,VAN#057_P1.txt,VAN57_P1,TS-010a,methacrylate,Poly-butyl MA,C=C(C)C(=O)OCCCC,[CH2][C](C)(C(=O)OCCCC),9500.0,1.16,SEC13,20.0,2020-04-03 00:00:00,PVA,1,142.19799999999995,C3[C](C)(C(=O)OCCCC)[CH2][C](C)(C(=O)OCCCC)[CH2][C](C)(C(=O)OCCCC)[CH2][C](C)(C(=O)OCCCC)[CH2][C](C)(C(=O)OCCCC)[CH2][C](C)(C(=O)OCCCC)[CH2][C](C)(C(=O)OCCCC)[CH2][C](C)(C(=O)OCCCC)[CH2][C](C)(C(=O)OCCCC)[CH2][C](C)(C(=O)OCCCC)3,66.80825328063686,1,1,205.82222222222225,1.0,199.70089721679688,9.69910278320313,0.046318542422173495
1050,"Freitag, 3. April 2020 09:43:30",VAN#56_P1 A4 3,25.0,203.4,0.1,399.1,224.1,222.6,176.3,VAN#057_P1.txt,VAN57_P1,TS-010a,methacrylate,Poly-butyl MA,C=C(C)C(=O)OCCCC,[CH2][C](C)(C(=O)OCCCC),9500.0,1.16,SEC13,20.0,2020-04-03 00:00:00,PVA,1,142.19799999999995,C3[C](C)(C(=O)OCCCC)[CH2][C](C)(C(=O)OCCCC)[CH2][C](C)(C(=O)OCCCC)[CH2][C](C)(C(=O)OCCCC)[CH2][C](C)(C(=O)OCCCC)[CH2][C](C)(C(=O)OCCCC)[CH2][C](C)(C(=O)OCCCC)[CH2][C](C)(C(=O)OCCCC)[CH2][C](C)(C(=O)OCCCC)[CH2][C](C)(C(=O)OCCCC)3,66.80825328063686,1,1,205.82222222222225,1.0,199.70089721679688,3.6991027832031307,0.018186346033447053
1051,"Freitag, 3. April 2020 09:44:10",VAN#56_P1 A5 1,25.0,207.5,0.11699999999999999,372.9,235.6,232.9,168.9,VAN#057_P1.txt,VAN57_P1,TS-010a,methacrylate,Poly-butyl MA,C=C(C)C(=O)OCCCC,[CH2][C](C)(C(=O)OCCCC),9500.0,1.16,SEC13,20.0,2020-04-03 00:00:00,PVA,1,142.19799999999995,C3[C](C)(C(=O)OCCCC)[CH2][C](C)(C(=O)OCCCC)[CH2][C](C)(C(=O)OCCCC)[CH2][C](C)(C(=O)OCCCC)[CH2][C](C)(C(=O)OCCCC)[CH2][C](C)(C(=O)OCCCC)[CH2][C](C)(C(=O)OCCCC)[CH2][C](C)(C(=O)OCCCC)[CH2][C](C)(C(=O)OCCCC)[CH2][C](C)(C(=O)OCCCC)3,66.80825328063686,1,1,205.82222222222225,1.0,199.70089721679688,7.799102783203125,0.037586037509412654
1052,"Freitag, 3. April 2020 09:44:21",VAN#56_P1 A5 2,25.0,203.8,0.047,371.7,217.9,216.8,178.7,VAN#057_P1.txt,VAN57_P1,TS-010a,methacrylate,Poly-butyl MA,C=C(C)C(=O)OCCCC,[CH2][C](C)(C(=O)OCCCC),9500.0,1.16,SEC13,20.0,2020-04-03 00:00:00,PVA,1,142.19799999999995,C3[C](C)(C(=O)OCCCC)[CH2][C](C)(C(=O)OCCCC)[CH2][C](C)(C(=O)OCCCC)[CH2][C](C)(C(=O)OCCCC)[CH2][C](C)(C(=O)OCCCC)[CH2][C](C)(C(=O)OCCCC)[CH2][C](C)(C(=O)OCCCC)[CH2][C](C)(C(=O)OCCCC)[CH2][C](C)(C(=O)OCCCC)[CH2][C](C)(C(=O)OCCCC)3,66.80825328063686,1,1,205.82222222222225,1.0,199.70089721679688,4.099102783203136,0.020113360074598314
1053,"Freitag, 3. April 2020 09:44:32",VAN#56_P1 A5 3,25.0,209.0,0.18899999999999997,374.4,571.1,339.7,149.9,VAN#057_P1.txt,VAN57_P1,TS-010a,methacrylate,Poly-butyl MA,C=C(C)C(=O)OCCCC,[CH2][C](C)(C(=O)OCCCC),9500.0,1.16,SEC13,20.0,2020-04-03 00:00:00,PVA,1,142.19799999999995,C3[C](C)(C(=O)OCCCC)[CH2][C](C)(C(=O)OCCCC)[CH2][C](C)(C(=O)OCCCC)[CH2][C](C)(C(=O)OCCCC)[CH2][C](C)(C(=O)OCCCC)[CH2][C](C)(C(=O)OCCCC)[CH2][C](C)(C(=O)OCCCC)[CH2][C](C)(C(=O)OCCCC)[CH2][C](C)(C(=O)OCCCC)[CH2][C](C)(C(=O)OCCCC)3,66.80825328063686,1,1,205.82222222222225,1.0,199.70089721679688,9.299102783203125,0.04449331475216806
1054,"Freitag, 3. April 2020 09:45:11",VAN#56_P1 A6 1,25.0,203.1,0.013999999999999999,362.9,212.1,211.1,181.4,VAN#057_P1.txt,VAN57_P1,TS-010a,methacrylate,Poly-butyl MA,C=C(C)C(=O)OCCCC,[CH2][C](C)(C(=O)OCCCC),9500.0,1.16,SEC13,20.0,2020-04-03 00:00:00,PVA,1,142.19799999999995,C3[C](C)(C(=O)OCCCC)[CH2][C](C)(C(=O)OCCCC)[CH2][C](C)(C(=O)OCCCC)[CH2][C](C)(C(=O)OCCCC)[CH2][C](C)(C(=O)OCCCC)[CH2][C](C)(C(=O)OCCCC)[CH2][C](C)(C(=O)OCCCC)[CH2][C](C)(C(=O)OCCCC)[CH2][C](C)(C(=O)OCCCC)[CH2][C](C)(C(=O)OCCCC)3,66.80825328063686,1,1,205.82222222222225,1.0,199.7008819580078,3.399118041992182,0.016736179428814286
1055,"Freitag, 3. April 2020 09:45:22",VAN#56_P1 A6 2,25.0,204.5,0.016,369.5,215.5,214.5,181.5,VAN#057_P1.txt,VAN57_P1,TS-010a,methacrylate,Poly-butyl MA,C=C(C)C(=O)OCCCC,[CH2][C](C)(C(=O)OCCCC),9500.0,1.16,SEC13,20.0,2020-04-03 00:00:00,PVA,1,142.19799999999995,C3[C](C)(C(=O)OCCCC)[CH2][C](C)(C(=O)OCCCC)[CH2][C](C)(C(=O)OCCCC)[CH2][C](C)(C(=O)OCCCC)[CH2][C](C)(C(=O)OCCCC)[CH2][C](C)(C(=O)OCCCC)[CH2][C](C)(C(=O)OCCCC)[CH2][C](C)(C(=O)OCCCC)[CH2][C](C)(C(=O)OCCCC)[CH2][C](C)(C(=O)OCCCC)3,66.80825328063686,1,1,205.82222222222225,1.0,199.70089721679688,4.799102783203125,0.02346749527238692
1056,"Freitag, 3. April 2020 09:45:33",VAN#56_P1 A6 3,25.0,202.3,0.059000000000000004,367.5,215.9,214.9,181.0,VAN#057_P1.txt,VAN57_P1,TS-010a,methacrylate,Poly-butyl MA,C=C(C)C(=O)OCCCC,[CH2][C](C)(C(=O)OCCCC),9500.0,1.16,SEC13,20.0,2020-04-03 00:00:00,PVA,1,142.19799999999995,C3[C](C)(C(=O)OCCCC)[CH2][C](C)(C(=O)OCCCC)[CH2][C](C)(C(=O)OCCCC)[CH2][C](C)(C(=O)OCCCC)[CH2][C](C)(C(=O)OCCCC)[CH2][C](C)(C(=O)OCCCC)[CH2][C](C)(C(=O)OCCCC)[CH2][C](C)(C(=O)OCCCC)[CH2][C](C)(C(=O)OCCCC)[CH2][C](C)(C(=O)OCCCC)3,66.80825328063686,1,1,205.82222222222225,1.0,199.70089721679688,2.5991027832031364,0.012847764622852873
1057,"Freitag, 3. April 2020 09:46:37",VAN#56_P1 B1 1,25.0,145.3,0.11,290.8,147.9,164.6,100.3,VAN#057_P1.txt,VAN57_P1,TS-010a,methacrylate,Poly-butyl MA,C=C(C)C(=O)OCCCC,[CH2][C](C)(C(=O)OCCCC),9500.0,1.16,SEC13,20.0,2020-04-03 00:00:00,None,3,142.19799999999995,C3[C](C)(C(=O)OCCCC)[CH2][C](C)(C(=O)OCCCC)[CH2][C](C)(C(=O)OCCCC)[CH2][C](C)(C(=O)OCCCC)[CH2][C](C)(C(=O)OCCCC)[CH2][C](C)(C(=O)OCCCC)[CH2][C](C)(C(=O)OCCCC)[CH2][C](C)(C(=O)OCCCC)[CH2][C](C)(C(=O)OCCCC)[CH2][C](C)(C(=O)OCCCC)3,66.80825328063686,0,1,153.0666666666667,1.0,157.8509521484375,12.550952148437489,0.08637957431822084
1058,"Freitag, 3. April 2020 09:46:48",VAN#56_P1 B1 2,25.0,143.9,0.11900000000000001,294.8,146.1,159.0,108.0,VAN#057_P1.txt,VAN57_P1,TS-010a,methacrylate,Poly-butyl MA,C=C(C)C(=O)OCCCC,[CH2][C](C)(C(=O)OCCCC),9500.0,1.16,SEC13,20.0,2020-04-03 00:00:00,None,3,142.19799999999995,C3[C](C)(C(=O)OCCCC)[CH2][C](C)(C(=O)OCCCC)[CH2][C](C)(C(=O)OCCCC)[CH2][C](C)(C(=O)OCCCC)[CH2][C](C)(C(=O)OCCCC)[CH2][C](C)(C(=O)OCCCC)[CH2][C](C)(C(=O)OCCCC)[CH2][C](C)(C(=O)OCCCC)[CH2][C](C)(C(=O)OCCCC)[CH2][C](C)(C(=O)OCCCC)3,66.80825328063686,0,1,153.0666666666667,1.0,157.8509521484375,13.950952148437494,0.0969489377931723
1059,"Freitag, 3. April 2020 09:46:59",VAN#56_P1 B1 3,25.0,144.1,0.08800000000000001,298.8,147.0,157.4,113.1,VAN#057_P1.txt,VAN57_P1,TS-010a,methacrylate,Poly-butyl MA,C=C(C)C(=O)OCCCC,[CH2][C](C)(C(=O)OCCCC),9500.0,1.16,SEC13,20.0,2020-04-03 00:00:00,None,3,142.19799999999995,C3[C](C)(C(=O)OCCCC)[CH2][C](C)(C(=O)OCCCC)[CH2][C](C)(C(=O)OCCCC)[CH2][C](C)(C(=O)OCCCC)[CH2][C](C)(C(=O)OCCCC)[CH2][C](C)(C(=O)OCCCC)[CH2][C](C)(C(=O)OCCCC)[CH2][C](C)(C(=O)OCCCC)[CH2][C](C)(C(=O)OCCCC)[CH2][C](C)(C(=O)OCCCC)3,66.80825328063686,0,1,153.0666666666667,1.0,157.8509521484375,13.750952148437506,0.09542645488159268
1060,"Freitag, 3. April 2020 09:47:33",VAN#56_P1 B2 1,25.0,153.4,0.114,339.3,160.2,167.7,125.3,VAN#057_P1.txt,VAN57_P1,TS-010a,methacrylate,Poly-butyl MA,C=C(C)C(=O)OCCCC,[CH2][C](C)(C(=O)OCCCC),9500.0,1.16,SEC13,20.0,2020-04-03 00:00:00,None,3,142.19799999999995,C3[C](C)(C(=O)OCCCC)[CH2][C](C)(C(=O)OCCCC)[CH2][C](C)(C(=O)OCCCC)[CH2][C](C)(C(=O)OCCCC)[CH2][C](C)(C(=O)OCCCC)[CH2][C](C)(C(=O)OCCCC)[CH2][C](C)(C(=O)OCCCC)[CH2][C](C)(C(=O)OCCCC)[CH2][C](C)(C(=O)OCCCC)[CH2][C](C)(C(=O)OCCCC)3,66.80825328063686,0,1,153.0666666666667,1.0,157.8509521484375,4.450952148437494,0.02901533343179592
1061,"Freitag, 3. April 2020 09:47:44",VAN#56_P1 B2 2,25.0,157.2,0.073,334.3,162.9,171.5,122.2,VAN#057_P1.txt,VAN57_P1,TS-010a,methacrylate,Poly-butyl MA,C=C(C)C(=O)OCCCC,[CH2][C](C)(C(=O)OCCCC),9500.0,1.16,SEC13,20.0,2020-04-03 00:00:00,None,3,142.19799999999995,C3[C](C)(C(=O)OCCCC)[CH2][C](C)(C(=O)OCCCC)[CH2][C](C)(C(=O)OCCCC)[CH2][C](C)(C(=O)OCCCC)[CH2][C](C)(C(=O)OCCCC)[CH2][C](C)(C(=O)OCCCC)[CH2][C](C)(C(=O)OCCCC)[CH2][C](C)(C(=O)OCCCC)[CH2][C](C)(C(=O)OCCCC)[CH2][C](C)(C(=O)OCCCC)3,66.80825328063686,0,1,153.0666666666667,1.0,157.8509521484375,0.6509521484375114,0.00414091697479333
1062,"Freitag, 3. April 2020 09:47:55",VAN#56_P1 B2 3,25.0,153.9,0.159,337.1,363.2,260.1,103.8,VAN#057_P1.txt,VAN57_P1,TS-010a,methacrylate,Poly-butyl MA,C=C(C)C(=O)OCCCC,[CH2][C](C)(C(=O)OCCCC),9500.0,1.16,SEC13,20.0,2020-04-03 00:00:00,None,3,142.19799999999995,C3[C](C)(C(=O)OCCCC)[CH2][C](C)(C(=O)OCCCC)[CH2][C](C)(C(=O)OCCCC)[CH2][C](C)(C(=O)OCCCC)[CH2][C](C)(C(=O)OCCCC)[CH2][C](C)(C(=O)OCCCC)[CH2][C](C)(C(=O)OCCCC)[CH2][C](C)(C(=O)OCCCC)[CH2][C](C)(C(=O)OCCCC)[CH2][C](C)(C(=O)OCCCC)3,66.80825328063686,0,1,153.0666666666667,1.0,157.8509521484375,3.9509521484374943,0.025672203693550968
1063,"Freitag, 3. April 2020 09:48:35",VAN#56_P1 B3 1,25.0,156.7,0.171,342.8,374.2,230.3,122.7,VAN#057_P1.txt,VAN57_P1,TS-010a,methacrylate,Poly-butyl MA,C=C(C)C(=O)OCCCC,[CH2][C](C)(C(=O)OCCCC),9500.0,1.16,SEC13,20.0,2020-04-03 00:00:00,None,3,142.19799999999995,C3[C](C)(C(=O)OCCCC)[CH2][C](C)(C(=O)OCCCC)[CH2][C](C)(C(=O)OCCCC)[CH2][C](C)(C(=O)OCCCC)[CH2][C](C)(C(=O)OCCCC)[CH2][C](C)(C(=O)OCCCC)[CH2][C](C)(C(=O)OCCCC)[CH2][C](C)(C(=O)OCCCC)[CH2][C](C)(C(=O)OCCCC)[CH2][C](C)(C(=O)OCCCC)3,66.80825328063686,0,1,153.0666666666667,1.0,157.8509521484375,1.1509521484375114,0.007344940321873079
1064,"Freitag, 3. April 2020 09:48:46",VAN#56_P1 B3 2,25.0,161.9,0.066,343.2,168.8,174.5,132.5,VAN#057_P1.txt,VAN57_P1,TS-010a,methacrylate,Poly-butyl MA,C=C(C)C(=O)OCCCC,[CH2][C](C)(C(=O)OCCCC),9500.0,1.16,SEC13,20.0,2020-04-03 00:00:00,None,3,142.19799999999995,C3[C](C)(C(=O)OCCCC)[CH2][C](C)(C(=O)OCCCC)[CH2][C](C)(C(=O)OCCCC)[CH2][C](C)(C(=O)OCCCC)[CH2][C](C)(C(=O)OCCCC)[CH2][C](C)(C(=O)OCCCC)[CH2][C](C)(C(=O)OCCCC)[CH2][C](C)(C(=O)OCCCC)[CH2][C](C)(C(=O)OCCCC)[CH2][C](C)(C(=O)OCCCC)3,66.80825328063686,0,1,153.0666666666667,1.0,157.8509521484375,4.049047851562506,0.025009560540843148
1065,"Freitag, 3. April 2020 09:48:57",VAN#56_P1 B3 3,25.0,161.2,0.069,342.0,167.8,176.9,121.3,VAN#057_P1.txt,VAN57_P1,TS-010a,methacrylate,Poly-butyl MA,C=C(C)C(=O)OCCCC,[CH2][C](C)(C(=O)OCCCC),9500.0,1.16,SEC13,20.0,2020-04-03 00:00:00,None,3,142.19799999999995,C3[C](C)(C(=O)OCCCC)[CH2][C](C)(C(=O)OCCCC)[CH2][C](C)(C(=O)OCCCC)[CH2][C](C)(C(=O)OCCCC)[CH2][C](C)(C(=O)OCCCC)[CH2][C](C)(C(=O)OCCCC)[CH2][C](C)(C(=O)OCCCC)[CH2][C](C)(C(=O)OCCCC)[CH2][C](C)(C(=O)OCCCC)[CH2][C](C)(C(=O)OCCCC)3,66.80825328063686,0,1,153.0666666666667,1.0,157.8509521484375,3.3490478515624886,0.020775731089097325
1066,"Freitag, 3. April 2020 09:49:30",VAN#56_P1 B4 1,25.0,230.5,0.012,371.8,241.8,239.4,213.0,VAN#057_P1.txt,VAN57_P1,TS-010a,methacrylate,Poly-butyl MA,C=C(C)C(=O)OCCCC,[CH2][C](C)(C(=O)OCCCC),9500.0,1.16,SEC13,20.0,2020-04-03 00:00:00,PVA,3,142.19799999999995,C3[C](C)(C(=O)OCCCC)[CH2][C](C)(C(=O)OCCCC)[CH2][C](C)(C(=O)OCCCC)[CH2][C](C)(C(=O)OCCCC)[CH2][C](C)(C(=O)OCCCC)[CH2][C](C)(C(=O)OCCCC)[CH2][C](C)(C(=O)OCCCC)[CH2][C](C)(C(=O)OCCCC)[CH2][C](C)(C(=O)OCCCC)[CH2][C](C)(C(=O)OCCCC)3,66.80825328063686,1,1,233.4,0.9629629629629628,231.39710998535156,0.8971099853515625,0.0038920172900284706
1067,"Freitag, 3. April 2020 09:49:41",VAN#56_P1 B4 2,25.0,235.6,0.08900000000000001,371.6,259.1,254.2,211.0,VAN#057_P1.txt,VAN57_P1,TS-010a,methacrylate,Poly-butyl MA,C=C(C)C(=O)OCCCC,[CH2][C](C)(C(=O)OCCCC),9500.0,1.16,SEC13,20.0,2020-04-03 00:00:00,PVA,3,142.19799999999995,C3[C](C)(C(=O)OCCCC)[CH2][C](C)(C(=O)OCCCC)[CH2][C](C)(C(=O)OCCCC)[CH2][C](C)(C(=O)OCCCC)[CH2][C](C)(C(=O)OCCCC)[CH2][C](C)(C(=O)OCCCC)[CH2][C](C)(C(=O)OCCCC)[CH2][C](C)(C(=O)OCCCC)[CH2][C](C)(C(=O)OCCCC)[CH2][C](C)(C(=O)OCCCC)3,66.80825328063686,1,1,233.4,0.9629629629629628,231.39710998535156,4.202890014648432,0.01783909174298995
1068,"Freitag, 3. April 2020 09:49:52",VAN#56_P1 B4 3,25.0,225.0,0.040999999999999995,370.2,241.8,238.6,201.5,VAN#057_P1.txt,VAN57_P1,TS-010a,methacrylate,Poly-butyl MA,C=C(C)C(=O)OCCCC,[CH2][C](C)(C(=O)OCCCC),9500.0,1.16,SEC13,20.0,2020-04-03 00:00:00,PVA,3,142.19799999999995,C3[C](C)(C(=O)OCCCC)[CH2][C](C)(C(=O)OCCCC)[CH2][C](C)(C(=O)OCCCC)[CH2][C](C)(C(=O)OCCCC)[CH2][C](C)(C(=O)OCCCC)[CH2][C](C)(C(=O)OCCCC)[CH2][C](C)(C(=O)OCCCC)[CH2][C](C)(C(=O)OCCCC)[CH2][C](C)(C(=O)OCCCC)[CH2][C](C)(C(=O)OCCCC)3,66.80825328063686,1,1,233.4,0.9629629629629628,231.39712524414062,6.397125244140625,0.02843166775173611
1069,"Freitag, 3. April 2020 09:50:25",VAN#56_P1 B5 1,25.0,243.1,0.032,344.8,260.6,256.3,218.7,VAN#057_P1.txt,VAN57_P1,TS-010a,methacrylate,Poly-butyl MA,C=C(C)C(=O)OCCCC,[CH2][C](C)(C(=O)OCCCC),9500.0,1.16,SEC13,20.0,2020-04-03 00:00:00,PVA,3,142.19799999999995,C3[C](C)(C(=O)OCCCC)[CH2][C](C)(C(=O)OCCCC)[CH2][C](C)(C(=O)OCCCC)[CH2][C](C)(C(=O)OCCCC)[CH2][C](C)(C(=O)OCCCC)[CH2][C](C)(C(=O)OCCCC)[CH2][C](C)(C(=O)OCCCC)[CH2][C](C)(C(=O)OCCCC)[CH2][C](C)(C(=O)OCCCC)[CH2][C](C)(C(=O)OCCCC)3,66.80825328063686,1,1,233.4,0.9629629629629628,231.39710998535156,11.702890014648432,0.048140230418134235
1070,"Freitag, 3. April 2020 09:50:36",VAN#56_P1 B5 2,25.0,235.9,0.034,349.3,251.3,248.0,214.9,VAN#057_P1.txt,VAN57_P1,TS-010a,methacrylate,Poly-butyl MA,C=C(C)C(=O)OCCCC,[CH2][C](C)(C(=O)OCCCC),9500.0,1.16,SEC13,20.0,2020-04-03 00:00:00,PVA,3,142.19799999999995,C3[C](C)(C(=O)OCCCC)[CH2][C](C)(C(=O)OCCCC)[CH2][C](C)(C(=O)OCCCC)[CH2][C](C)(C(=O)OCCCC)[CH2][C](C)(C(=O)OCCCC)[CH2][C](C)(C(=O)OCCCC)[CH2][C](C)(C(=O)OCCCC)[CH2][C](C)(C(=O)OCCCC)[CH2][C](C)(C(=O)OCCCC)[CH2][C](C)(C(=O)OCCCC)3,66.80825328063686,1,1,233.4,0.9629629629629628,231.39712524414062,4.502874755859381,0.019088065942600173
1071,"Freitag, 3. April 2020 09:50:47",VAN#56_P1 B5 3,25.0,236.7,0.044000000000000004,341.1,257.6,252.6,208.4,VAN#057_P1.txt,VAN57_P1,TS-010a,methacrylate,Poly-butyl MA,C=C(C)C(=O)OCCCC,[CH2][C](C)(C(=O)OCCCC),9500.0,1.16,SEC13,20.0,2020-04-03 00:00:00,PVA,3,142.19799999999995,C3[C](C)(C(=O)OCCCC)[CH2][C](C)(C(=O)OCCCC)[CH2][C](C)(C(=O)OCCCC)[CH2][C](C)(C(=O)OCCCC)[CH2][C](C)(C(=O)OCCCC)[CH2][C](C)(C(=O)OCCCC)[CH2][C](C)(C(=O)OCCCC)[CH2][C](C)(C(=O)OCCCC)[CH2][C](C)(C(=O)OCCCC)[CH2][C](C)(C(=O)OCCCC)3,66.80825328063686,1,1,233.4,0.9629629629629628,231.39712524414062,5.302874755859364,0.02240335765044091
1072,"Freitag, 3. April 2020 09:51:18",VAN#56_P1 B6 1,25.0,234.7,0.049,376.4,256.3,251.3,204.6,VAN#057_P1.txt,VAN57_P1,TS-010a,methacrylate,Poly-butyl MA,C=C(C)C(=O)OCCCC,[CH2][C](C)(C(=O)OCCCC),9500.0,1.16,SEC13,20.0,2020-04-03 00:00:00,PVA,3,142.19799999999995,C3[C](C)(C(=O)OCCCC)[CH2][C](C)(C(=O)OCCCC)[CH2][C](C)(C(=O)OCCCC)[CH2][C](C)(C(=O)OCCCC)[CH2][C](C)(C(=O)OCCCC)[CH2][C](C)(C(=O)OCCCC)[CH2][C](C)(C(=O)OCCCC)[CH2][C](C)(C(=O)OCCCC)[CH2][C](C)(C(=O)OCCCC)[CH2][C](C)(C(=O)OCCCC)3,66.80825328063686,1,1,233.4,0.9629629629629628,231.39712524414062,3.3028747558593636,0.014072751409711818
1073,"Freitag, 3. April 2020 09:51:29",VAN#56_P1 B6 2,25.0,230.4,0.043,374.4,257.4,252.3,199.5,VAN#057_P1.txt,VAN57_P1,TS-010a,methacrylate,Poly-butyl MA,C=C(C)C(=O)OCCCC,[CH2][C](C)(C(=O)OCCCC),9500.0,1.16,SEC13,20.0,2020-04-03 00:00:00,PVA,3,142.19799999999995,C3[C](C)(C(=O)OCCCC)[CH2][C](C)(C(=O)OCCCC)[CH2][C](C)(C(=O)OCCCC)[CH2][C](C)(C(=O)OCCCC)[CH2][C](C)(C(=O)OCCCC)[CH2][C](C)(C(=O)OCCCC)[CH2][C](C)(C(=O)OCCCC)[CH2][C](C)(C(=O)OCCCC)[CH2][C](C)(C(=O)OCCCC)[CH2][C](C)(C(=O)OCCCC)3,66.80825328063686,1,1,233.4,0.9629629629629628,231.39712524414062,0.9971252441406193,0.004327800538804771
1074,"Freitag, 3. April 2020 09:51:40",VAN#56_P1 B6 3,25.0,228.7,0.027000000000000003,379.6,241.8,239.2,209.2,VAN#057_P1.txt,VAN57_P1,TS-010a,methacrylate,Poly-butyl MA,C=C(C)C(=O)OCCCC,[CH2][C](C)(C(=O)OCCCC),9500.0,1.16,SEC13,20.0,2020-04-03 00:00:00,PVA,3,142.19799999999995,C3[C](C)(C(=O)OCCCC)[CH2][C](C)(C(=O)OCCCC)[CH2][C](C)(C(=O)OCCCC)[CH2][C](C)(C(=O)OCCCC)[CH2][C](C)(C(=O)OCCCC)[CH2][C](C)(C(=O)OCCCC)[CH2][C](C)(C(=O)OCCCC)[CH2][C](C)(C(=O)OCCCC)[CH2][C](C)(C(=O)OCCCC)[CH2][C](C)(C(=O)OCCCC)3,66.80825328063686,1,1,233.4,0.9629629629629628,231.39712524414062,2.6971252441406364,0.011793289217930198
1075,"Freitag, 3. April 2020 09:52:14",VAN#56_P1 C1 1,25.0,169.8,0.12,275.8,182.1,185.1,146.4,VAN#057_P1.txt,VAN57_P1,TS-010a,methacrylate,Poly-butyl MA,C=C(C)C(=O)OCCCC,[CH2][C](C)(C(=O)OCCCC),9500.0,1.16,SEC13,20.0,2020-04-03 00:00:00,None,5,142.19799999999995,C3[C](C)(C(=O)OCCCC)[CH2][C](C)(C(=O)OCCCC)[CH2][C](C)(C(=O)OCCCC)[CH2][C](C)(C(=O)OCCCC)[CH2][C](C)(C(=O)OCCCC)[CH2][C](C)(C(=O)OCCCC)[CH2][C](C)(C(=O)OCCCC)[CH2][C](C)(C(=O)OCCCC)[CH2][C](C)(C(=O)OCCCC)[CH2][C](C)(C(=O)OCCCC)3,66.80825328063686,0,1,171.31111111111113,1.0,171.42962646484375,1.6296264648437386,0.009597329003791157
1076,"Freitag, 3. April 2020 09:52:25",VAN#56_P1 C1 2,25.0,167.3,0.054000000000000006,279.8,174.6,178.0,143.3,VAN#057_P1.txt,VAN57_P1,TS-010a,methacrylate,Poly-butyl MA,C=C(C)C(=O)OCCCC,[CH2][C](C)(C(=O)OCCCC),9500.0,1.16,SEC13,20.0,2020-04-03 00:00:00,None,5,142.19799999999995,C3[C](C)(C(=O)OCCCC)[CH2][C](C)(C(=O)OCCCC)[CH2][C](C)(C(=O)OCCCC)[CH2][C](C)(C(=O)OCCCC)[CH2][C](C)(C(=O)OCCCC)[CH2][C](C)(C(=O)OCCCC)[CH2][C](C)(C(=O)OCCCC)[CH2][C](C)(C(=O)OCCCC)[CH2][C](C)(C(=O)OCCCC)[CH2][C](C)(C(=O)OCCCC)3,66.80825328063686,0,1,171.31111111111113,1.0,171.4296417236328,4.129641723632801,0.02468405094819367
1077,"Freitag, 3. April 2020 09:52:36",VAN#56_P1 C1 3,25.0,173.7,0.14300000000000002,282.0,183.6,190.0,131.6,VAN#057_P1.txt,VAN57_P1,TS-010a,methacrylate,Poly-butyl MA,C=C(C)C(=O)OCCCC,[CH2][C](C)(C(=O)OCCCC),9500.0,1.16,SEC13,20.0,2020-04-03 00:00:00,None,5,142.19799999999995,C3[C](C)(C(=O)OCCCC)[CH2][C](C)(C(=O)OCCCC)[CH2][C](C)(C(=O)OCCCC)[CH2][C](C)(C(=O)OCCCC)[CH2][C](C)(C(=O)OCCCC)[CH2][C](C)(C(=O)OCCCC)[CH2][C](C)(C(=O)OCCCC)[CH2][C](C)(C(=O)OCCCC)[CH2][C](C)(C(=O)OCCCC)[CH2][C](C)(C(=O)OCCCC)3,66.80825328063686,0,1,171.31111111111113,1.0,171.42962646484375,2.2703735351562386,0.01307065938489487
1078,"Freitag, 3. April 2020 09:53:07",VAN#56_P1 C2 1,25.0,173.6,0.155,274.8,387.4,254.9,127.8,VAN#057_P1.txt,VAN57_P1,TS-010a,methacrylate,Poly-butyl MA,C=C(C)C(=O)OCCCC,[CH2][C](C)(C(=O)OCCCC),9500.0,1.16,SEC13,20.0,2020-04-03 00:00:00,None,5,142.19799999999995,C3[C](C)(C(=O)OCCCC)[CH2][C](C)(C(=O)OCCCC)[CH2][C](C)(C(=O)OCCCC)[CH2][C](C)(C(=O)OCCCC)[CH2][C](C)(C(=O)OCCCC)[CH2][C](C)(C(=O)OCCCC)[CH2][C](C)(C(=O)OCCCC)[CH2][C](C)(C(=O)OCCCC)[CH2][C](C)(C(=O)OCCCC)[CH2][C](C)(C(=O)OCCCC)3,66.80825328063686,0,1,171.31111111111113,1.0,171.42962646484375,2.1703735351562443,0.012502151700208781
1079,"Freitag, 3. April 2020 09:53:18",VAN#56_P1 C2 2,25.0,172.3,0.09,277.1,184.6,190.1,135.2,VAN#057_P1.txt,VAN57_P1,TS-010a,methacrylate,Poly-butyl MA,C=C(C)C(=O)OCCCC,[CH2][C](C)(C(=O)OCCCC),9500.0,1.16,SEC13,20.0,2020-04-03 00:00:00,None,5,142.19799999999995,C3[C](C)(C(=O)OCCCC)[CH2][C](C)(C(=O)OCCCC)[CH2][C](C)(C(=O)OCCCC)[CH2][C](C)(C(=O)OCCCC)[CH2][C](C)(C(=O)OCCCC)[CH2][C](C)(C(=O)OCCCC)[CH2][C](C)(C(=O)OCCCC)[CH2][C](C)(C(=O)OCCCC)[CH2][C](C)(C(=O)OCCCC)[CH2][C](C)(C(=O)OCCCC)3,66.80825328063686,0,1,171.31111111111113,1.0,171.42962646484375,0.8703735351562614,0.005051500494232509
1080,"Freitag, 3. April 2020 09:53:29",VAN#56_P1 C2 3,25.0,173.0,0.13,277.9,188.8,200.3,113.3,VAN#057_P1.txt,VAN57_P1,TS-010a,methacrylate,Poly-butyl MA,C=C(C)C(=O)OCCCC,[CH2][C](C)(C(=O)OCCCC),9500.0,1.16,SEC13,20.0,2020-04-03 00:00:00,None,5,142.19799999999995,C3[C](C)(C(=O)OCCCC)[CH2][C](C)(C(=O)OCCCC)[CH2][C](C)(C(=O)OCCCC)[CH2][C](C)(C(=O)OCCCC)[CH2][C](C)(C(=O)OCCCC)[CH2][C](C)(C(=O)OCCCC)[CH2][C](C)(C(=O)OCCCC)[CH2][C](C)(C(=O)OCCCC)[CH2][C](C)(C(=O)OCCCC)[CH2][C](C)(C(=O)OCCCC)3,66.80825328063686,0,1,171.31111111111113,1.0,171.42962646484375,1.57037353515625,0.00907730367142341
1081,"Freitag, 3. April 2020 09:54:01",VAN#56_P1 C3 1,25.0,171.4,0.099,272.4,184.7,191.5,130.0,VAN#057_P1.txt,VAN57_P1,TS-010a,methacrylate,Poly-butyl MA,C=C(C)C(=O)OCCCC,[CH2][C](C)(C(=O)OCCCC),9500.0,1.16,SEC13,20.0,2020-04-03 00:00:00,None,5,142.19799999999995,C3[C](C)(C(=O)OCCCC)[CH2][C](C)(C(=O)OCCCC)[CH2][C](C)(C(=O)OCCCC)[CH2][C](C)(C(=O)OCCCC)[CH2][C](C)(C(=O)OCCCC)[CH2][C](C)(C(=O)OCCCC)[CH2][C](C)(C(=O)OCCCC)[CH2][C](C)(C(=O)OCCCC)[CH2][C](C)(C(=O)OCCCC)[CH2][C](C)(C(=O)OCCCC)3,66.80825328063686,0,1,171.31111111111113,1.0,171.42962646484375,0.029626464843744316,0.00017284985323071363
1082,"Freitag, 3. April 2020 09:54:12",VAN#56_P1 C3 2,25.0,171.3,0.08,275.2,181.6,186.3,139.2,VAN#057_P1.txt,VAN57_P1,TS-010a,methacrylate,Poly-butyl MA,C=C(C)C(=O)OCCCC,[CH2][C](C)(C(=O)OCCCC),9500.0,1.16,SEC13,20.0,2020-04-03 00:00:00,None,5,142.19799999999995,C3[C](C)(C(=O)OCCCC)[CH2][C](C)(C(=O)OCCCC)[CH2][C](C)(C(=O)OCCCC)[CH2][C](C)(C(=O)OCCCC)[CH2][C](C)(C(=O)OCCCC)[CH2][C](C)(C(=O)OCCCC)[CH2][C](C)(C(=O)OCCCC)[CH2][C](C)(C(=O)OCCCC)[CH2][C](C)(C(=O)OCCCC)[CH2][C](C)(C(=O)OCCCC)3,66.80825328063686,0,1,171.31111111111113,1.0,171.42962646484375,0.12962646484373863,0.0007567219196949131
1083,"Freitag, 3. April 2020 09:54:23",VAN#56_P1 C3 3,25.0,169.4,0.019,271.6,175.4,178.2,146.2,VAN#057_P1.txt,VAN57_P1,TS-010a,methacrylate,Poly-butyl MA,C=C(C)C(=O)OCCCC,[CH2][C](C)(C(=O)OCCCC),9500.0,1.16,SEC13,20.0,2020-04-03 00:00:00,None,5,142.19799999999995,C3[C](C)(C(=O)OCCCC)[CH2][C](C)(C(=O)OCCCC)[CH2][C](C)(C(=O)OCCCC)[CH2][C](C)(C(=O)OCCCC)[CH2][C](C)(C(=O)OCCCC)[CH2][C](C)(C(=O)OCCCC)[CH2][C](C)(C(=O)OCCCC)[CH2][C](C)(C(=O)OCCCC)[CH2][C](C)(C(=O)OCCCC)[CH2][C](C)(C(=O)OCCCC)3,66.80825328063686,0,1,171.31111111111113,1.0,171.42962646484375,2.0296264648437443,0.011981266026232257
1084,"Freitag, 3. April 2020 09:54:56",VAN#56_P1 C4 1,25.0,269.5,0.106,250.2,321.6,301.7,224.6,VAN#057_P1.txt,VAN57_P1,TS-010a,methacrylate,Poly-butyl MA,C=C(C)C(=O)OCCCC,[CH2][C](C)(C(=O)OCCCC),9500.0,1.16,SEC13,20.0,2020-04-03 00:00:00,PVA,5,142.19799999999995,C3[C](C)(C(=O)OCCCC)[CH2][C](C)(C(=O)OCCCC)[CH2][C](C)(C(=O)OCCCC)[CH2][C](C)(C(=O)OCCCC)[CH2][C](C)(C(=O)OCCCC)[CH2][C](C)(C(=O)OCCCC)[CH2][C](C)(C(=O)OCCCC)[CH2][C](C)(C(=O)OCCCC)[CH2][C](C)(C(=O)OCCCC)[CH2][C](C)(C(=O)OCCCC)3,66.80825328063686,1,1,260.45,0.8888888888888888,249.67330932617188,19.826690673828125,0.07356842550585575
1085,"Freitag, 3. April 2020 09:55:07",VAN#56_P1 C4 2,25.0,257.0,0.151,257.8,308.9,294.4,222.4,VAN#057_P1.txt,VAN57_P1,TS-010a,methacrylate,Poly-butyl MA,C=C(C)C(=O)OCCCC,[CH2][C](C)(C(=O)OCCCC),9500.0,1.16,SEC13,20.0,2020-04-03 00:00:00,PVA,5,142.19799999999995,C3[C](C)(C(=O)OCCCC)[CH2][C](C)(C(=O)OCCCC)[CH2][C](C)(C(=O)OCCCC)[CH2][C](C)(C(=O)OCCCC)[CH2][C](C)(C(=O)OCCCC)[CH2][C](C)(C(=O)OCCCC)[CH2][C](C)(C(=O)OCCCC)[CH2][C](C)(C(=O)OCCCC)[CH2][C](C)(C(=O)OCCCC)[CH2][C](C)(C(=O)OCCCC)3,66.80825328063686,1,1,260.45,0.8888888888888888,249.67330932617188,7.326690673828125,0.02850852402267753
1086,"Freitag, 3. April 2020 09:55:18",VAN#56_P1 C4 3,25.0,265.1,0.084,252.4,295.4,286.5,237.4,VAN#057_P1.txt,VAN57_P1,TS-010a,methacrylate,Poly-butyl MA,C=C(C)C(=O)OCCCC,[CH2][C](C)(C(=O)OCCCC),9500.0,1.16,SEC13,20.0,2020-04-03 00:00:00,PVA,5,142.19799999999995,C3[C](C)(C(=O)OCCCC)[CH2][C](C)(C(=O)OCCCC)[CH2][C](C)(C(=O)OCCCC)[CH2][C](C)(C(=O)OCCCC)[CH2][C](C)(C(=O)OCCCC)[CH2][C](C)(C(=O)OCCCC)[CH2][C](C)(C(=O)OCCCC)[CH2][C](C)(C(=O)OCCCC)[CH2][C](C)(C(=O)OCCCC)[CH2][C](C)(C(=O)OCCCC)3,66.80825328063686,1,1,260.45,0.8888888888888888,249.6732940673828,15.42670593261721,0.05819202539651908
1087,"Freitag, 3. April 2020 09:55:55",VAN#56_P1 C5 1,25.0,265.5,0.047,246.7,296.5,286.6,228.3,VAN#057_P1.txt,VAN57_P1,TS-010a,methacrylate,Poly-butyl MA,C=C(C)C(=O)OCCCC,[CH2][C](C)(C(=O)OCCCC),9500.0,1.16,SEC13,20.0,2020-04-03 00:00:00,PVA,5,142.19799999999995,C3[C](C)(C(=O)OCCCC)[CH2][C](C)(C(=O)OCCCC)[CH2][C](C)(C(=O)OCCCC)[CH2][C](C)(C(=O)OCCCC)[CH2][C](C)(C(=O)OCCCC)[CH2][C](C)(C(=O)OCCCC)[CH2][C](C)(C(=O)OCCCC)[CH2][C](C)(C(=O)OCCCC)[CH2][C](C)(C(=O)OCCCC)[CH2][C](C)(C(=O)OCCCC)3,66.80825328063686,1,1,260.45,0.8888888888888888,249.6732940673828,15.826705932617188,0.059610945132268126
1088,"Freitag, 3. April 2020 09:56:06",VAN#56_P1 C5 2,25.0,259.7,0.027999999999999997,257.5,280.6,274.5,235.1,VAN#057_P1.txt,VAN57_P1,TS-010a,methacrylate,Poly-butyl MA,C=C(C)C(=O)OCCCC,[CH2][C](C)(C(=O)OCCCC),9500.0,1.16,SEC13,20.0,2020-04-03 00:00:00,PVA,5,142.19799999999995,C3[C](C)(C(=O)OCCCC)[CH2][C](C)(C(=O)OCCCC)[CH2][C](C)(C(=O)OCCCC)[CH2][C](C)(C(=O)OCCCC)[CH2][C](C)(C(=O)OCCCC)[CH2][C](C)(C(=O)OCCCC)[CH2][C](C)(C(=O)OCCCC)[CH2][C](C)(C(=O)OCCCC)[CH2][C](C)(C(=O)OCCCC)[CH2][C](C)(C(=O)OCCCC)3,66.80825328063686,1,1,260.45,0.8888888888888888,249.67330932617188,10.026690673828114,0.038608743449472904
1089,"Freitag, 3. April 2020 09:56:17",VAN#56_P1 C5 3,25.0,255.0,0.09300000000000001,243.3,286.4,277.7,224.5,VAN#057_P1.txt,VAN57_P1,TS-010a,methacrylate,Poly-butyl MA,C=C(C)C(=O)OCCCC,[CH2][C](C)(C(=O)OCCCC),9500.0,1.16,SEC13,20.0,2020-04-03 00:00:00,PVA,5,142.19799999999995,C3[C](C)(C(=O)OCCCC)[CH2][C](C)(C(=O)OCCCC)[CH2][C](C)(C(=O)OCCCC)[CH2][C](C)(C(=O)OCCCC)[CH2][C](C)(C(=O)OCCCC)[CH2][C](C)(C(=O)OCCCC)[CH2][C](C)(C(=O)OCCCC)[CH2][C](C)(C(=O)OCCCC)[CH2][C](C)(C(=O)OCCCC)[CH2][C](C)(C(=O)OCCCC)3,66.80825328063686,1,1,260.45,0.8888888888888888,249.67330932617188,5.326690673828125,0.0208889830346201
1090,"Freitag, 3. April 2020 09:56:55",VAN#56_P1 C6 1,25.0,257.2,0.127,222.6,280.9,274.0,229.4,VAN#057_P1.txt,VAN57_P1,TS-010a,methacrylate,Poly-butyl MA,C=C(C)C(=O)OCCCC,[CH2][C](C)(C(=O)OCCCC),9500.0,1.16,SEC13,20.0,2020-04-03 00:00:00,PVA,5,142.19799999999995,C3[C](C)(C(=O)OCCCC)[CH2][C](C)(C(=O)OCCCC)[CH2][C](C)(C(=O)OCCCC)[CH2][C](C)(C(=O)OCCCC)[CH2][C](C)(C(=O)OCCCC)[CH2][C](C)(C(=O)OCCCC)[CH2][C](C)(C(=O)OCCCC)[CH2][C](C)(C(=O)OCCCC)[CH2][C](C)(C(=O)OCCCC)[CH2][C](C)(C(=O)OCCCC)3,66.80825328063686,1,1,260.45,0.8888888888888888,249.6732940673828,7.526705932617176,0.0292640199557433
1091,"Freitag, 3. April 2020 09:57:17",VAN#56_P1 C6 3,25.0,254.6,0.064,230.2,265.0,261.1,229.4,VAN#057_P1.txt,VAN57_P1,TS-010a,methacrylate,Poly-butyl MA,C=C(C)C(=O)OCCCC,[CH2][C](C)(C(=O)OCCCC),9500.0,1.16,SEC13,20.0,2020-04-03 00:00:00,PVA,5,142.19799999999995,C3[C](C)(C(=O)OCCCC)[CH2][C](C)(C(=O)OCCCC)[CH2][C](C)(C(=O)OCCCC)[CH2][C](C)(C(=O)OCCCC)[CH2][C](C)(C(=O)OCCCC)[CH2][C](C)(C(=O)OCCCC)[CH2][C](C)(C(=O)OCCCC)[CH2][C](C)(C(=O)OCCCC)[CH2][C](C)(C(=O)OCCCC)[CH2][C](C)(C(=O)OCCCC)3,66.80825328063686,1,1,260.45,0.8888888888888888,249.67330932617188,4.926690673828119,0.01935070963797376
