Repository: JulianKimmig/nanoparticle_size_prediction

File: pretrained/np_model_12/evaluation/train_df.csv (part 18 of 40)
index,measurment_data,sample,temperature,z_average,dispersity,mean_count_rate,volume_mean,intensity_mean,number_mean,file,np_formulation,substance_code,polymer_class,polymer,smiles_monomer,smiles_ru,mn,pdi,mn_method,tg,date,additive,polymer_concentration,mass_ru,circular_smiles_10,dp,with_pva,valid,mean_z_average,roll_valid,predicted_z_average,error,rel_error
1092,"Freitag, 3. April 2020 09:57:54",VAN#56_P1 D1 1,25.0,205.8,0.16899999999999998,380.0,217.3,216.8,164.3,VAN#057_P1.txt,VAN57_P1,TS-010a,methacrylate,Poly-butyl MA,C=C(C)C(=O)OCCCC,[CH2][C](C)(C(=O)OCCCC),9500.0,1.16,SEC13,20.0,2020-04-03 00:00:00,None,8,142.19799999999995,C3[C](C)(C(=O)OCCCC)[CH2][C](C)(C(=O)OCCCC)[CH2][C](C)(C(=O)OCCCC)[CH2][C](C)(C(=O)OCCCC)[CH2][C](C)(C(=O)OCCCC)[CH2][C](C)(C(=O)OCCCC)[CH2][C](C)(C(=O)OCCCC)[CH2][C](C)(C(=O)OCCCC)[CH2][C](C)(C(=O)OCCCC)[CH2][C](C)(C(=O)OCCCC)3,66.80825328063686,0,1,212.62222222222226,0.9166666666666666,190.3990478515625,15.400952148437511,0.07483455854439995
1093,"Freitag, 3. April 2020 09:58:05",VAN#56_P1 D1 2,25.0,219.6,0.204,379.3,768.1,396.0,168.6,VAN#057_P1.txt,VAN57_P1,TS-010a,methacrylate,Poly-butyl MA,C=C(C)C(=O)OCCCC,[CH2][C](C)(C(=O)OCCCC),9500.0,1.16,SEC13,20.0,2020-04-03 00:00:00,None,8,142.19799999999995,C3[C](C)(C(=O)OCCCC)[CH2][C](C)(C(=O)OCCCC)[CH2][C](C)(C(=O)OCCCC)[CH2][C](C)(C(=O)OCCCC)[CH2][C](C)(C(=O)OCCCC)[CH2][C](C)(C(=O)OCCCC)[CH2][C](C)(C(=O)OCCCC)[CH2][C](C)(C(=O)OCCCC)[CH2][C](C)(C(=O)OCCCC)[CH2][C](C)(C(=O)OCCCC)3,66.80825328063686,0,1,212.62222222222226,0.9166666666666666,190.3990478515625,29.200952148437494,0.1329733704391507
1094,"Freitag, 3. April 2020 09:58:16",VAN#56_P1 D1 3,25.0,212.3,0.124,357.3,251.7,247.1,170.0,VAN#057_P1.txt,VAN57_P1,TS-010a,methacrylate,Poly-butyl MA,C=C(C)C(=O)OCCCC,[CH2][C](C)(C(=O)OCCCC),9500.0,1.16,SEC13,20.0,2020-04-03 00:00:00,None,8,142.19799999999995,C3[C](C)(C(=O)OCCCC)[CH2][C](C)(C(=O)OCCCC)[CH2][C](C)(C(=O)OCCCC)[CH2][C](C)(C(=O)OCCCC)[CH2][C](C)(C(=O)OCCCC)[CH2][C](C)(C(=O)OCCCC)[CH2][C](C)(C(=O)OCCCC)[CH2][C](C)(C(=O)OCCCC)[CH2][C](C)(C(=O)OCCCC)[CH2][C](C)(C(=O)OCCCC)3,66.80825328063686,0,1,212.62222222222226,0.9166666666666666,190.3990478515625,21.90095214843751,0.10316039636569717
1095,"Freitag, 3. April 2020 09:58:48",VAN#56_P1 D2 1,25.0,198.5,0.17300000000000001,442.1,411.9,295.7,136.6,VAN#057_P1.txt,VAN57_P1,TS-010a,methacrylate,Poly-butyl MA,C=C(C)C(=O)OCCCC,[CH2][C](C)(C(=O)OCCCC),9500.0,1.16,SEC13,20.0,2020-04-03 00:00:00,None,8,142.19799999999995,C3[C](C)(C(=O)OCCCC)[CH2][C](C)(C(=O)OCCCC)[CH2][C](C)(C(=O)OCCCC)[CH2][C](C)(C(=O)OCCCC)[CH2][C](C)(C(=O)OCCCC)[CH2][C](C)(C(=O)OCCCC)[CH2][C](C)(C(=O)OCCCC)[CH2][C](C)(C(=O)OCCCC)[CH2][C](C)(C(=O)OCCCC)[CH2][C](C)(C(=O)OCCCC)3,66.80825328063686,0,1,212.62222222222226,0.9166666666666666,190.3990478515625,8.1009521484375,0.040810842057619645
1096,"Freitag, 3. April 2020 09:58:59",VAN#56_P1 D2 2,25.0,198.3,0.158,425.8,216.0,215.8,162.5,VAN#057_P1.txt,VAN57_P1,TS-010a,methacrylate,Poly-butyl MA,C=C(C)C(=O)OCCCC,[CH2][C](C)(C(=O)OCCCC),9500.0,1.16,SEC13,20.0,2020-04-03 00:00:00,None,8,142.19799999999995,C3[C](C)(C(=O)OCCCC)[CH2][C](C)(C(=O)OCCCC)[CH2][C](C)(C(=O)OCCCC)[CH2][C](C)(C(=O)OCCCC)[CH2][C](C)(C(=O)OCCCC)[CH2][C](C)(C(=O)OCCCC)[CH2][C](C)(C(=O)OCCCC)[CH2][C](C)(C(=O)OCCCC)[CH2][C](C)(C(=O)OCCCC)[CH2][C](C)(C(=O)OCCCC)3,66.80825328063686,0,1,212.62222222222226,0.9166666666666666,190.3990478515625,7.900952148437511,0.039843429896306154
1097,"Freitag, 3. April 2020 09:59:10",VAN#56_P1 D2 3,25.0,201.9,0.195,443.8,233.1,233.7,134.8,VAN#057_P1.txt,VAN57_P1,TS-010a,methacrylate,Poly-butyl MA,C=C(C)C(=O)OCCCC,[CH2][C](C)(C(=O)OCCCC),9500.0,1.16,SEC13,20.0,2020-04-03 00:00:00,None,8,142.19799999999995,C3[C](C)(C(=O)OCCCC)[CH2][C](C)(C(=O)OCCCC)[CH2][C](C)(C(=O)OCCCC)[CH2][C](C)(C(=O)OCCCC)[CH2][C](C)(C(=O)OCCCC)[CH2][C](C)(C(=O)OCCCC)[CH2][C](C)(C(=O)OCCCC)[CH2][C](C)(C(=O)OCCCC)[CH2][C](C)(C(=O)OCCCC)[CH2][C](C)(C(=O)OCCCC)3,66.80825328063686,0,1,212.62222222222226,0.9166666666666666,190.39903259277344,11.500967407226568,0.05696368205659519
1098,"Freitag, 3. April 2020 09:59:40",VAN#56_P1 D3 1,25.0,222.0,0.182,263.4,284.4,276.2,117.0,VAN#057_P1.txt,VAN57_P1,TS-010a,methacrylate,Poly-butyl MA,C=C(C)C(=O)OCCCC,[CH2][C](C)(C(=O)OCCCC),9500.0,1.16,SEC13,20.0,2020-04-03 00:00:00,None,8,142.19799999999995,C3[C](C)(C(=O)OCCCC)[CH2][C](C)(C(=O)OCCCC)[CH2][C](C)(C(=O)OCCCC)[CH2][C](C)(C(=O)OCCCC)[CH2][C](C)(C(=O)OCCCC)[CH2][C](C)(C(=O)OCCCC)[CH2][C](C)(C(=O)OCCCC)[CH2][C](C)(C(=O)OCCCC)[CH2][C](C)(C(=O)OCCCC)[CH2][C](C)(C(=O)OCCCC)3,66.80825328063686,0,1,212.62222222222226,0.9166666666666666,190.3990478515625,31.6009521484375,0.14234663129926803
1099,"Freitag, 3. April 2020 09:59:51",VAN#56_P1 D3 2,25.0,238.9,0.23800000000000002,289.1,796.5,516.4,160.2,VAN#057_P1.txt,VAN57_P1,TS-010a,methacrylate,Poly-butyl MA,C=C(C)C(=O)OCCCC,[CH2][C](C)(C(=O)OCCCC),9500.0,1.16,SEC13,20.0,2020-04-03 00:00:00,None,8,142.19799999999995,C3[C](C)(C(=O)OCCCC)[CH2][C](C)(C(=O)OCCCC)[CH2][C](C)(C(=O)OCCCC)[CH2][C](C)(C(=O)OCCCC)[CH2][C](C)(C(=O)OCCCC)[CH2][C](C)(C(=O)OCCCC)[CH2][C](C)(C(=O)OCCCC)[CH2][C](C)(C(=O)OCCCC)[CH2][C](C)(C(=O)OCCCC)[CH2][C](C)(C(=O)OCCCC)3,66.80825328063686,0,1,212.62222222222226,0.9166666666666666,190.3990478515625,48.500952148437506,0.20301779886327964
1100,"Freitag, 3. April 2020 10:00:02",VAN#56_P1 D3 3,25.0,216.3,0.203,275.9,582.1,351.0,149.9,VAN#057_P1.txt,VAN57_P1,TS-010a,methacrylate,Poly-butyl MA,C=C(C)C(=O)OCCCC,[CH2][C](C)(C(=O)OCCCC),9500.0,1.16,SEC13,20.0,2020-04-03 00:00:00,None,8,142.19799999999995,C3[C](C)(C(=O)OCCCC)[CH2][C](C)(C(=O)OCCCC)[CH2][C](C)(C(=O)OCCCC)[CH2][C](C)(C(=O)OCCCC)[CH2][C](C)(C(=O)OCCCC)[CH2][C](C)(C(=O)OCCCC)[CH2][C](C)(C(=O)OCCCC)[CH2][C](C)(C(=O)OCCCC)[CH2][C](C)(C(=O)OCCCC)[CH2][C](C)(C(=O)OCCCC)3,66.80825328063686,0,1,212.62222222222226,0.9166666666666666,190.3990478515625,25.90095214843751,0.11974550230438054
1101,"Freitag, 3. April 2020 10:01:29",VAN#56_P1 D5 1,25.0,290.7,0.154,354.9,342.9,321.7,244.2,VAN#057_P1.txt,VAN57_P1,TS-010a,methacrylate,Poly-butyl MA,C=C(C)C(=O)OCCCC,[CH2][C](C)(C(=O)OCCCC),9500.0,1.16,SEC13,20.0,2020-04-03 00:00:00,PVA,8,142.19799999999995,C3[C](C)(C(=O)OCCCC)[CH2][C](C)(C(=O)OCCCC)[CH2][C](C)(C(=O)OCCCC)[CH2][C](C)(C(=O)OCCCC)[CH2][C](C)(C(=O)OCCCC)[CH2][C](C)(C(=O)OCCCC)[CH2][C](C)(C(=O)OCCCC)[CH2][C](C)(C(=O)OCCCC)[CH2][C](C)(C(=O)OCCCC)[CH2][C](C)(C(=O)OCCCC)3,66.80825328063686,1,1,288.6166666666667,0.8611111111111109,268.310546875,22.38945312499999,0.07701910259717919
1102,"Freitag, 3. April 2020 10:01:40",VAN#56_P1 D5 2,25.0,282.8,0.11800000000000001,348.8,344.3,320.4,235.9,VAN#057_P1.txt,VAN57_P1,TS-010a,methacrylate,Poly-butyl MA,C=C(C)C(=O)OCCCC,[CH2][C](C)(C(=O)OCCCC),9500.0,1.16,SEC13,20.0,2020-04-03 00:00:00,PVA,8,142.19799999999995,C3[C](C)(C(=O)OCCCC)[CH2][C](C)(C(=O)OCCCC)[CH2][C](C)(C(=O)OCCCC)[CH2][C](C)(C(=O)OCCCC)[CH2][C](C)(C(=O)OCCCC)[CH2][C](C)(C(=O)OCCCC)[CH2][C](C)(C(=O)OCCCC)[CH2][C](C)(C(=O)OCCCC)[CH2][C](C)(C(=O)OCCCC)[CH2][C](C)(C(=O)OCCCC)3,66.80825328063686,1,1,288.6166666666667,0.8611111111111109,268.310546875,14.489453125000011,0.051235689975247564
1103,"Freitag, 3. April 2020 10:01:51",VAN#56_P1 D5 3,25.0,296.5,0.257,380.7,754.3,403.8,236.1,VAN#057_P1.txt,VAN57_P1,TS-010a,methacrylate,Poly-butyl MA,C=C(C)C(=O)OCCCC,[CH2][C](C)(C(=O)OCCCC),9500.0,1.16,SEC13,20.0,2020-04-03 00:00:00,PVA,8,142.19799999999995,C3[C](C)(C(=O)OCCCC)[CH2][C](C)(C(=O)OCCCC)[CH2][C](C)(C(=O)OCCCC)[CH2][C](C)(C(=O)OCCCC)[CH2][C](C)(C(=O)OCCCC)[CH2][C](C)(C(=O)OCCCC)[CH2][C](C)(C(=O)OCCCC)[CH2][C](C)(C(=O)OCCCC)[CH2][C](C)(C(=O)OCCCC)[CH2][C](C)(C(=O)OCCCC)3,66.80825328063686,1,1,288.6166666666667,0.8611111111111109,268.310546875,28.189453125,0.09507404089376054
1104,"Freitag, 3. April 2020 10:02:23",VAN#56_P1 D6 1,25.0,284.4,0.133,357.7,331.6,312.6,239.4,VAN#057_P1.txt,VAN57_P1,TS-010a,methacrylate,Poly-butyl MA,C=C(C)C(=O)OCCCC,[CH2][C](C)(C(=O)OCCCC),9500.0,1.16,SEC13,20.0,2020-04-03 00:00:00,PVA,8,142.19799999999995,C3[C](C)(C(=O)OCCCC)[CH2][C](C)(C(=O)OCCCC)[CH2][C](C)(C(=O)OCCCC)[CH2][C](C)(C(=O)OCCCC)[CH2][C](C)(C(=O)OCCCC)[CH2][C](C)(C(=O)OCCCC)[CH2][C](C)(C(=O)OCCCC)[CH2][C](C)(C(=O)OCCCC)[CH2][C](C)(C(=O)OCCCC)[CH2][C](C)(C(=O)OCCCC)3,66.80825328063686,1,1,288.6166666666667,0.8611111111111109,268.310546875,16.089453124999977,0.05657332322433185
1105,"Freitag, 3. April 2020 10:02:34",VAN#56_P1 D6 2,25.0,288.1,0.127,362.3,303.7,295.0,249.8,VAN#057_P1.txt,VAN57_P1,TS-010a,methacrylate,Poly-butyl MA,C=C(C)C(=O)OCCCC,[CH2][C](C)(C(=O)OCCCC),9500.0,1.16,SEC13,20.0,2020-04-03 00:00:00,PVA,8,142.19799999999995,C3[C](C)(C(=O)OCCCC)[CH2][C](C)(C(=O)OCCCC)[CH2][C](C)(C(=O)OCCCC)[CH2][C](C)(C(=O)OCCCC)[CH2][C](C)(C(=O)OCCCC)[CH2][C](C)(C(=O)OCCCC)[CH2][C](C)(C(=O)OCCCC)[CH2][C](C)(C(=O)OCCCC)[CH2][C](C)(C(=O)OCCCC)[CH2][C](C)(C(=O)OCCCC)3,66.80825328063686,1,1,288.6166666666667,0.8611111111111109,268.310546875,19.789453125000023,0.06868952837556411
1106,"Freitag, 3. April 2020 10:02:45",VAN#56_P1 D6 3,25.0,289.2,0.15,364.3,424.9,350.2,214.8,VAN#057_P1.txt,VAN57_P1,TS-010a,methacrylate,Poly-butyl MA,C=C(C)C(=O)OCCCC,[CH2][C](C)(C(=O)OCCCC),9500.0,1.16,SEC13,20.0,2020-04-03 00:00:00,PVA,8,142.19799999999995,C3[C](C)(C(=O)OCCCC)[CH2][C](C)(C(=O)OCCCC)[CH2][C](C)(C(=O)OCCCC)[CH2][C](C)(C(=O)OCCCC)[CH2][C](C)(C(=O)OCCCC)[CH2][C](C)(C(=O)OCCCC)[CH2][C](C)(C(=O)OCCCC)[CH2][C](C)(C(=O)OCCCC)[CH2][C](C)(C(=O)OCCCC)[CH2][C](C)(C(=O)OCCCC)3,66.80825328063686,1,1,288.6166666666667,0.8611111111111109,268.310546875,20.88945312499999,0.07223185727869982
1107,"Freitag, 3. April 2020 10:03:18",VAN#56_P1 E1 1,25.0,224.4,0.233,297.9,487.6,326.7,127.7,VAN#057_P1.txt,VAN57_P1,TS-010a,methacrylate,Poly-butyl MA,C=C(C)C(=O)OCCCC,[CH2][C](C)(C(=O)OCCCC),9500.0,1.16,SEC13,20.0,2020-04-03 00:00:00,None,10,142.19799999999995,C3[C](C)(C(=O)OCCCC)[CH2][C](C)(C(=O)OCCCC)[CH2][C](C)(C(=O)OCCCC)[CH2][C](C)(C(=O)OCCCC)[CH2][C](C)(C(=O)OCCCC)[CH2][C](C)(C(=O)OCCCC)[CH2][C](C)(C(=O)OCCCC)[CH2][C](C)(C(=O)OCCCC)[CH2][C](C)(C(=O)OCCCC)[CH2][C](C)(C(=O)OCCCC)3,66.80825328063686,0,1,224.11666666666665,0.6666666666666666,203.04530334472656,21.354696655273443,0.09516353233187809
1108,"Freitag, 3. April 2020 10:03:29",VAN#56_P1 E1 2,25.0,223.7,0.159,281.2,281.9,270.1,141.4,VAN#057_P1.txt,VAN57_P1,TS-010a,methacrylate,Poly-butyl MA,C=C(C)C(=O)OCCCC,[CH2][C](C)(C(=O)OCCCC),9500.0,1.16,SEC13,20.0,2020-04-03 00:00:00,None,10,142.19799999999995,C3[C](C)(C(=O)OCCCC)[CH2][C](C)(C(=O)OCCCC)[CH2][C](C)(C(=O)OCCCC)[CH2][C](C)(C(=O)OCCCC)[CH2][C](C)(C(=O)OCCCC)[CH2][C](C)(C(=O)OCCCC)[CH2][C](C)(C(=O)OCCCC)[CH2][C](C)(C(=O)OCCCC)[CH2][C](C)(C(=O)OCCCC)[CH2][C](C)(C(=O)OCCCC)3,66.80825328063686,0,1,224.11666666666665,0.6666666666666666,203.0452880859375,20.65471191406249,0.09233219451972503
1109,"Freitag, 3. April 2020 10:04:22",VAN#56_P1 E2 2,25.0,223.9,0.213,231.4,226.5,224.4,190.6,VAN#057_P1.txt,VAN57_P1,TS-010a,methacrylate,Poly-butyl MA,C=C(C)C(=O)OCCCC,[CH2][C](C)(C(=O)OCCCC),9500.0,1.16,SEC13,20.0,2020-04-03 00:00:00,None,10,142.19799999999995,C3[C](C)(C(=O)OCCCC)[CH2][C](C)(C(=O)OCCCC)[CH2][C](C)(C(=O)OCCCC)[CH2][C](C)(C(=O)OCCCC)[CH2][C](C)(C(=O)OCCCC)[CH2][C](C)(C(=O)OCCCC)[CH2][C](C)(C(=O)OCCCC)[CH2][C](C)(C(=O)OCCCC)[CH2][C](C)(C(=O)OCCCC)[CH2][C](C)(C(=O)OCCCC)3,66.80825328063686,0,1,224.11666666666665,0.6666666666666666,203.04530334472656,20.854696655273443,0.09314290600836732
1110,"Freitag, 3. April 2020 10:04:33",VAN#56_P1 E2 3,25.0,225.3,0.235,249.9,672.9,427.0,129.3,VAN#057_P1.txt,VAN57_P1,TS-010a,methacrylate,Poly-butyl MA,C=C(C)C(=O)OCCCC,[CH2][C](C)(C(=O)OCCCC),9500.0,1.16,SEC13,20.0,2020-04-03 00:00:00,None,10,142.19799999999995,C3[C](C)(C(=O)OCCCC)[CH2][C](C)(C(=O)OCCCC)[CH2][C](C)(C(=O)OCCCC)[CH2][C](C)(C(=O)OCCCC)[CH2][C](C)(C(=O)OCCCC)[CH2][C](C)(C(=O)OCCCC)[CH2][C](C)(C(=O)OCCCC)[CH2][C](C)(C(=O)OCCCC)[CH2][C](C)(C(=O)OCCCC)[CH2][C](C)(C(=O)OCCCC)3,66.80825328063686,0,1,224.11666666666665,0.6666666666666666,203.04530334472656,22.25469665527345,0.09877805883388126
1111,"Freitag, 3. April 2020 10:05:17",VAN#56_P1 E3 2,25.0,222.8,0.21,253.7,298.6,277.5,124.8,VAN#057_P1.txt,VAN57_P1,TS-010a,methacrylate,Poly-butyl MA,C=C(C)C(=O)OCCCC,[CH2][C](C)(C(=O)OCCCC),9500.0,1.16,SEC13,20.0,2020-04-03 00:00:00,None,10,142.19799999999995,C3[C](C)(C(=O)OCCCC)[CH2][C](C)(C(=O)OCCCC)[CH2][C](C)(C(=O)OCCCC)[CH2][C](C)(C(=O)OCCCC)[CH2][C](C)(C(=O)OCCCC)[CH2][C](C)(C(=O)OCCCC)[CH2][C](C)(C(=O)OCCCC)[CH2][C](C)(C(=O)OCCCC)[CH2][C](C)(C(=O)OCCCC)[CH2][C](C)(C(=O)OCCCC)3,66.80825328063686,0,1,224.11666666666665,0.6666666666666666,203.04531860351562,19.754681396484386,0.08866553589086348
1112,"Freitag, 3. April 2020 10:05:27",VAN#56_P1 E3 3,25.0,224.6,0.23800000000000002,250.2,701.3,361.7,164.7,VAN#057_P1.txt,VAN57_P1,TS-010a,methacrylate,Poly-butyl MA,C=C(C)C(=O)OCCCC,[CH2][C](C)(C(=O)OCCCC),9500.0,1.16,SEC13,20.0,2020-04-03 00:00:00,None,10,142.19799999999995,C3[C](C)(C(=O)OCCCC)[CH2][C](C)(C(=O)OCCCC)[CH2][C](C)(C(=O)OCCCC)[CH2][C](C)(C(=O)OCCCC)[CH2][C](C)(C(=O)OCCCC)[CH2][C](C)(C(=O)OCCCC)[CH2][C](C)(C(=O)OCCCC)[CH2][C](C)(C(=O)OCCCC)[CH2][C](C)(C(=O)OCCCC)[CH2][C](C)(C(=O)OCCCC)3,66.80825328063686,0,1,224.11666666666665,0.6666666666666666,203.0452880859375,21.554711914062494,0.09596933176341271
1113,"Freitag, 3. April 2020 10:05:58",VAN#56_P1 E4 1,25.0,304.8,0.213,255.3,631.3,412.1,209.4,VAN#057_P1.txt,VAN57_P1,TS-010a,methacrylate,Poly-butyl MA,C=C(C)C(=O)OCCCC,[CH2][C](C)(C(=O)OCCCC),9500.0,1.16,SEC13,20.0,2020-04-03 00:00:00,PVA,10,142.19799999999995,C3[C](C)(C(=O)OCCCC)[CH2][C](C)(C(=O)OCCCC)[CH2][C](C)(C(=O)OCCCC)[CH2][C](C)(C(=O)OCCCC)[CH2][C](C)(C(=O)OCCCC)[CH2][C](C)(C(=O)OCCCC)[CH2][C](C)(C(=O)OCCCC)[CH2][C](C)(C(=O)OCCCC)[CH2][C](C)(C(=O)OCCCC)[CH2][C](C)(C(=O)OCCCC)3,66.80825328063686,1,1,308.6,0.6111111111111109,280.7353820800781,24.064617919921886,0.07895215852992744
1114,"Freitag, 3. April 2020 10:06:20",VAN#56_P1 E4 3,25.0,311.3,0.142,251.8,327.3,317.7,279.0,VAN#057_P1.txt,VAN57_P1,TS-010a,methacrylate,Poly-butyl MA,C=C(C)C(=O)OCCCC,[CH2][C](C)(C(=O)OCCCC),9500.0,1.16,SEC13,20.0,2020-04-03 00:00:00,PVA,10,142.19799999999995,C3[C](C)(C(=O)OCCCC)[CH2][C](C)(C(=O)OCCCC)[CH2][C](C)(C(=O)OCCCC)[CH2][C](C)(C(=O)OCCCC)[CH2][C](C)(C(=O)OCCCC)[CH2][C](C)(C(=O)OCCCC)[CH2][C](C)(C(=O)OCCCC)[CH2][C](C)(C(=O)OCCCC)[CH2][C](C)(C(=O)OCCCC)[CH2][C](C)(C(=O)OCCCC)3,66.80825328063686,1,1,308.6,0.6111111111111109,280.7353820800781,30.564617919921886,0.09818380314783773
1115,"Freitag, 3. April 2020 10:06:50",VAN#56_P1 E5 1,25.0,303.3,0.255,245.8,813.0,457.1,239.6,VAN#057_P1.txt,VAN57_P1,TS-010a,methacrylate,Poly-butyl MA,C=C(C)C(=O)OCCCC,[CH2][C](C)(C(=O)OCCCC),9500.0,1.16,SEC13,20.0,2020-04-03 00:00:00,PVA,10,142.19799999999995,C3[C](C)(C(=O)OCCCC)[CH2][C](C)(C(=O)OCCCC)[CH2][C](C)(C(=O)OCCCC)[CH2][C](C)(C(=O)OCCCC)[CH2][C](C)(C(=O)OCCCC)[CH2][C](C)(C(=O)OCCCC)[CH2][C](C)(C(=O)OCCCC)[CH2][C](C)(C(=O)OCCCC)[CH2][C](C)(C(=O)OCCCC)[CH2][C](C)(C(=O)OCCCC)3,66.80825328063686,1,1,308.6,0.6111111111111109,280.7353820800781,22.564617919921886,0.07439702578279553
1116,"Freitag, 3. April 2020 10:07:01",VAN#56_P1 E5 2,25.0,307.7,0.185,263.4,727.8,462.7,241.0,VAN#057_P1.txt,VAN57_P1,TS-010a,methacrylate,Poly-butyl MA,C=C(C)C(=O)OCCCC,[CH2][C](C)(C(=O)OCCCC),9500.0,1.16,SEC13,20.0,2020-04-03 00:00:00,PVA,10,142.19799999999995,C3[C](C)(C(=O)OCCCC)[CH2][C](C)(C(=O)OCCCC)[CH2][C](C)(C(=O)OCCCC)[CH2][C](C)(C(=O)OCCCC)[CH2][C](C)(C(=O)OCCCC)[CH2][C](C)(C(=O)OCCCC)[CH2][C](C)(C(=O)OCCCC)[CH2][C](C)(C(=O)OCCCC)[CH2][C](C)(C(=O)OCCCC)[CH2][C](C)(C(=O)OCCCC)3,66.80825328063686,1,1,308.6,0.6111111111111109,280.7353515625,26.96464843749999,0.08763291659896
1117,"Freitag, 3. April 2020 10:07:12",VAN#56_P1 E5 3,25.0,320.5,0.195,264.8,591.0,412.8,269.9,VAN#057_P1.txt,VAN57_P1,TS-010a,methacrylate,Poly-butyl MA,C=C(C)C(=O)OCCCC,[CH2][C](C)(C(=O)OCCCC),9500.0,1.16,SEC13,20.0,2020-04-03 00:00:00,PVA,10,142.19799999999995,C3[C](C)(C(=O)OCCCC)[CH2][C](C)(C(=O)OCCCC)[CH2][C](C)(C(=O)OCCCC)[CH2][C](C)(C(=O)OCCCC)[CH2][C](C)(C(=O)OCCCC)[CH2][C](C)(C(=O)OCCCC)[CH2][C](C)(C(=O)OCCCC)[CH2][C](C)(C(=O)OCCCC)[CH2][C](C)(C(=O)OCCCC)[CH2][C](C)(C(=O)OCCCC)3,66.80825328063686,1,1,308.6,0.6111111111111109,280.7353820800781,39.764617919921875,0.12407057073298557
1118,"Freitag, 3. April 2020 10:07:44",VAN#56_P1 E6 1,25.0,314.0,0.039,244.1,353.5,339.5,290.2,VAN#057_P1.txt,VAN57_P1,TS-010a,methacrylate,Poly-butyl MA,C=C(C)C(=O)OCCCC,[CH2][C](C)(C(=O)OCCCC),9500.0,1.16,SEC13,20.0,2020-04-03 00:00:00,PVA,10,142.19799999999995,C3[C](C)(C(=O)OCCCC)[CH2][C](C)(C(=O)OCCCC)[CH2][C](C)(C(=O)OCCCC)[CH2][C](C)(C(=O)OCCCC)[CH2][C](C)(C(=O)OCCCC)[CH2][C](C)(C(=O)OCCCC)[CH2][C](C)(C(=O)OCCCC)[CH2][C](C)(C(=O)OCCCC)[CH2][C](C)(C(=O)OCCCC)[CH2][C](C)(C(=O)OCCCC)3,66.80825328063686,1,1,308.6,0.6111111111111109,280.7353515625,33.2646484375,0.10593837082006369
1119,"Freitag, 3. April 2020 10:07:55",VAN#56_P1 E6 2,25.0,300.5,0.19899999999999998,251.8,323.5,313.4,270.8,VAN#057_P1.txt,VAN57_P1,TS-010a,methacrylate,Poly-butyl MA,C=C(C)C(=O)OCCCC,[CH2][C](C)(C(=O)OCCCC),9500.0,1.16,SEC13,20.0,2020-04-03 00:00:00,PVA,10,142.19799999999995,C3[C](C)(C(=O)OCCCC)[CH2][C](C)(C(=O)OCCCC)[CH2][C](C)(C(=O)OCCCC)[CH2][C](C)(C(=O)OCCCC)[CH2][C](C)(C(=O)OCCCC)[CH2][C](C)(C(=O)OCCCC)[CH2][C](C)(C(=O)OCCCC)[CH2][C](C)(C(=O)OCCCC)[CH2][C](C)(C(=O)OCCCC)[CH2][C](C)(C(=O)OCCCC)3,66.80825328063686,1,1,308.6,0.6111111111111109,280.7353820800781,19.764617919921875,0.0657724390014039
1120,"Freitag, 3. April 2020 10:08:06",VAN#56_P1 E6 3,25.0,306.7,0.207,237.2,646.9,442.1,212.0,VAN#057_P1.txt,VAN57_P1,TS-010a,methacrylate,Poly-butyl MA,C=C(C)C(=O)OCCCC,[CH2][C](C)(C(=O)OCCCC),9500.0,1.16,SEC13,20.0,2020-04-03 00:00:00,PVA,10,142.19799999999995,C3[C](C)(C(=O)OCCCC)[CH2][C](C)(C(=O)OCCCC)[CH2][C](C)(C(=O)OCCCC)[CH2][C](C)(C(=O)OCCCC)[CH2][C](C)(C(=O)OCCCC)[CH2][C](C)(C(=O)OCCCC)[CH2][C](C)(C(=O)OCCCC)[CH2][C](C)(C(=O)OCCCC)[CH2][C](C)(C(=O)OCCCC)[CH2][C](C)(C(=O)OCCCC)3,66.80825328063686,1,1,308.6,0.6111111111111109,280.7353820800781,25.964617919921864,0.08465803038774654
1121,"Mittwoch, 29. Januar 2020 11:19:06",A10 1,25.0,238.6,0.038,420.5,257.4,253.0,212.6,VAN054_P1(TS-001)_1.txt,VAN54_P1,TS-001,methacrylate,PMMA,C=C(C)(C(=O)OC),[CH2][C](C)(C(=O)OC),29700.0,1.16,SEC13,105.0,2020-01-29 00:00:00,PVA,1,100.11699999999998,C3[C](C)(C(=O)OC)[CH2][C](C)(C(=O)OC)[CH2][C](C)(C(=O)OC)[CH2][C](C)(C(=O)OC)[CH2][C](C)(C(=O)OC)[CH2][C](C)(C(=O)OC)[CH2][C](C)(C(=O)OC)[CH2][C](C)(C(=O)OC)[CH2][C](C)(C(=O)OC)[CH2][C](C)(C(=O)OC)3,296.6529160881769,1,1,231.27777777777774,1.0,231.69638061523438,6.903619384765619,0.028933861629361356
1122,"Mittwoch, 29. Januar 2020 11:19:16",A10 2,25.0,238.0,0.09699999999999999,421.1,275.2,266.2,192.9,VAN054_P1(TS-001)_1.txt,VAN54_P1,TS-001,methacrylate,PMMA,C=C(C)(C(=O)OC),[CH2][C](C)(C(=O)OC),29700.0,1.16,SEC13,105.0,2020-01-29 00:00:00,PVA,1,100.11699999999998,C3[C](C)(C(=O)OC)[CH2][C](C)(C(=O)OC)[CH2][C](C)(C(=O)OC)[CH2][C](C)(C(=O)OC)[CH2][C](C)(C(=O)OC)[CH2][C](C)(C(=O)OC)[CH2][C](C)(C(=O)OC)[CH2][C](C)(C(=O)OC)[CH2][C](C)(C(=O)OC)[CH2][C](C)(C(=O)OC)3,296.6529160881769,1,1,231.27777777777774,1.0,231.69638061523438,6.303619384765625,0.02648579573430935
1123,"Mittwoch, 29. Januar 2020 11:19:27",A10 3,25.0,238.7,0.11699999999999999,424.6,265.1,259.4,213.2,VAN054_P1(TS-001)_1.txt,VAN54_P1,TS-001,methacrylate,PMMA,C=C(C)(C(=O)OC),[CH2][C](C)(C(=O)OC),29700.0,1.16,SEC13,105.0,2020-01-29 00:00:00,PVA,1,100.11699999999998,C3[C](C)(C(=O)OC)[CH2][C](C)(C(=O)OC)[CH2][C](C)(C(=O)OC)[CH2][C](C)(C(=O)OC)[CH2][C](C)(C(=O)OC)[CH2][C](C)(C(=O)OC)[CH2][C](C)(C(=O)OC)[CH2][C](C)(C(=O)OC)[CH2][C](C)(C(=O)OC)[CH2][C](C)(C(=O)OC)3,296.6529160881769,1,1,231.27777777777774,1.0,231.69638061523438,7.003619384765614,0.029340676098724816
1124,"Mittwoch, 29. Januar 2020 11:20:10",A11 1,25.1,222.9,0.136,386.6,245.1,240.8,187.1,VAN054_P1(TS-001)_1.txt,VAN54_P1,TS-001,methacrylate,PMMA,C=C(C)(C(=O)OC),[CH2][C](C)(C(=O)OC),29700.0,1.16,SEC13,105.0,2020-01-29 00:00:00,PVA,1,100.11699999999998,C3[C](C)(C(=O)OC)[CH2][C](C)(C(=O)OC)[CH2][C](C)(C(=O)OC)[CH2][C](C)(C(=O)OC)[CH2][C](C)(C(=O)OC)[CH2][C](C)(C(=O)OC)[CH2][C](C)(C(=O)OC)[CH2][C](C)(C(=O)OC)[CH2][C](C)(C(=O)OC)[CH2][C](C)(C(=O)OC)3,296.6529160881769,1,1,231.27777777777774,1.0,231.69638061523438,8.79638061523437,0.03946334955241978
1125,"Mittwoch, 29. Januar 2020 11:20:20",A11 2,25.0,226.7,0.02,388.8,240.8,237.9,203.9,VAN054_P1(TS-001)_1.txt,VAN54_P1,TS-001,methacrylate,PMMA,C=C(C)(C(=O)OC),[CH2][C](C)(C(=O)OC),29700.0,1.16,SEC13,105.0,2020-01-29 00:00:00,PVA,1,100.11699999999998,C3[C](C)(C(=O)OC)[CH2][C](C)(C(=O)OC)[CH2][C](C)(C(=O)OC)[CH2][C](C)(C(=O)OC)[CH2][C](C)(C(=O)OC)[CH2][C](C)(C(=O)OC)[CH2][C](C)(C(=O)OC)[CH2][C](C)(C(=O)OC)[CH2][C](C)(C(=O)OC)[CH2][C](C)(C(=O)OC)3,296.6529160881769,1,1,231.27777777777774,1.0,231.69638061523438,4.996380615234386,0.022039614535661167
1126,"Mittwoch, 29. Januar 2020 11:20:31",A11 3,25.0,223.7,0.064,393.0,243.3,240.0,202.1,VAN054_P1(TS-001)_1.txt,VAN54_P1,TS-001,methacrylate,PMMA,C=C(C)(C(=O)OC),[CH2][C](C)(C(=O)OC),29700.0,1.16,SEC13,105.0,2020-01-29 00:00:00,PVA,1,100.11699999999998,C3[C](C)(C(=O)OC)[CH2][C](C)(C(=O)OC)[CH2][C](C)(C(=O)OC)[CH2][C](C)(C(=O)OC)[CH2][C](C)(C(=O)OC)[CH2][C](C)(C(=O)OC)[CH2][C](C)(C(=O)OC)[CH2][C](C)(C(=O)OC)[CH2][C](C)(C(=O)OC)[CH2][C](C)(C(=O)OC)3,296.6529160881769,1,1,231.27777777777774,1.0,231.69638061523438,7.996380615234386,0.035746001856210935
1127,"Mittwoch, 29. Januar 2020 11:21:13",A12 1,25.0,228.3,0.027999999999999997,443.5,244.6,241.3,203.6,VAN054_P1(TS-001)_1.txt,VAN54_P1,TS-001,methacrylate,PMMA,C=C(C)(C(=O)OC),[CH2][C](C)(C(=O)OC),29700.0,1.16,SEC13,105.0,2020-01-29 00:00:00,PVA,1,100.11699999999998,C3[C](C)(C(=O)OC)[CH2][C](C)(C(=O)OC)[CH2][C](C)(C(=O)OC)[CH2][C](C)(C(=O)OC)[CH2][C](C)(C(=O)OC)[CH2][C](C)(C(=O)OC)[CH2][C](C)(C(=O)OC)[CH2][C](C)(C(=O)OC)[CH2][C](C)(C(=O)OC)[CH2][C](C)(C(=O)OC)3,296.6529160881769,1,1,231.27777777777774,1.0,231.69638061523438,3.3963806152343636,0.014876831428972245
1128,"Mittwoch, 29. Januar 2020 11:21:24",A12 2,25.0,230.6,0.133,451.1,257.8,251.6,193.5,VAN054_P1(TS-001)_1.txt,VAN54_P1,TS-001,methacrylate,PMMA,C=C(C)(C(=O)OC),[CH2][C](C)(C(=O)OC),29700.0,1.16,SEC13,105.0,2020-01-29 00:00:00,PVA,1,100.11699999999998,C3[C](C)(C(=O)OC)[CH2][C](C)(C(=O)OC)[CH2][C](C)(C(=O)OC)[CH2][C](C)(C(=O)OC)[CH2][C](C)(C(=O)OC)[CH2][C](C)(C(=O)OC)[CH2][C](C)(C(=O)OC)[CH2][C](C)(C(=O)OC)[CH2][C](C)(C(=O)OC)[CH2][C](C)(C(=O)OC)3,296.6529160881769,1,1,231.27777777777774,1.0,231.69638061523438,1.0963806152343807,0.00475446927681865
1129,"Mittwoch, 29. Januar 2020 11:21:35",A12 3,25.0,234.0,0.091,455.7,266.3,259.4,198.7,VAN054_P1(TS-001)_1.txt,VAN54_P1,TS-001,methacrylate,PMMA,C=C(C)(C(=O)OC),[CH2][C](C)(C(=O)OC),29700.0,1.16,SEC13,105.0,2020-01-29 00:00:00,PVA,1,100.11699999999998,C3[C](C)(C(=O)OC)[CH2][C](C)(C(=O)OC)[CH2][C](C)(C(=O)OC)[CH2][C](C)(C(=O)OC)[CH2][C](C)(C(=O)OC)[CH2][C](C)(C(=O)OC)[CH2][C](C)(C(=O)OC)[CH2][C](C)(C(=O)OC)[CH2][C](C)(C(=O)OC)[CH2][C](C)(C(=O)OC)3,296.6529160881769,1,1,231.27777777777774,1.0,231.69638061523438,2.303619384765625,0.009844527285323184
1130,"Mittwoch, 29. Januar 2020 11:22:21",B7 1,25.0,169.9,0.068,175.6,180.6,185.7,137.2,VAN054_P1(TS-001)_1.txt,VAN54_P1,TS-001,methacrylate,PMMA,C=C(C)(C(=O)OC),[CH2][C](C)(C(=O)OC),29700.0,1.16,SEC13,105.0,2020-01-29 00:00:00,None,3,100.11699999999998,C3[C](C)(C(=O)OC)[CH2][C](C)(C(=O)OC)[CH2][C](C)(C(=O)OC)[CH2][C](C)(C(=O)OC)[CH2][C](C)(C(=O)OC)[CH2][C](C)(C(=O)OC)[CH2][C](C)(C(=O)OC)[CH2][C](C)(C(=O)OC)[CH2][C](C)(C(=O)OC)[CH2][C](C)(C(=O)OC)3,296.6529160881769,0,1,161.95555555555555,0.6666666666666666,156.8618927001953,13.038107299804693,0.07673988993410649
1131,"Mittwoch, 29. Januar 2020 11:22:32",B7 2,25.0,166.1,0.018000000000000002,248.2,171.3,174.0,144.9,VAN054_P1(TS-001)_1.txt,VAN54_P1,TS-001,methacrylate,PMMA,C=C(C)(C(=O)OC),[CH2][C](C)(C(=O)OC),29700.0,1.16,SEC13,105.0,2020-01-29 00:00:00,None,3,100.11699999999998,C3[C](C)(C(=O)OC)[CH2][C](C)(C(=O)OC)[CH2][C](C)(C(=O)OC)[CH2][C](C)(C(=O)OC)[CH2][C](C)(C(=O)OC)[CH2][C](C)(C(=O)OC)[CH2][C](C)(C(=O)OC)[CH2][C](C)(C(=O)OC)[CH2][C](C)(C(=O)OC)[CH2][C](C)(C(=O)OC)3,296.6529160881769,0,1,161.95555555555555,0.6666666666666666,156.8618927001953,9.238107299804682,0.05561774412886624
1132,"Mittwoch, 29. Januar 2020 11:22:42",B7 3,25.0,163.7,0.132,331.0,167.1,173.6,129.5,VAN054_P1(TS-001)_1.txt,VAN54_P1,TS-001,methacrylate,PMMA,C=C(C)(C(=O)OC),[CH2][C](C)(C(=O)OC),29700.0,1.16,SEC13,105.0,2020-01-29 00:00:00,None,3,100.11699999999998,C3[C](C)(C(=O)OC)[CH2][C](C)(C(=O)OC)[CH2][C](C)(C(=O)OC)[CH2][C](C)(C(=O)OC)[CH2][C](C)(C(=O)OC)[CH2][C](C)(C(=O)OC)[CH2][C](C)(C(=O)OC)[CH2][C](C)(C(=O)OC)[CH2][C](C)(C(=O)OC)[CH2][C](C)(C(=O)OC)3,296.6529160881769,0,1,161.95555555555555,0.6666666666666666,156.8618927001953,6.838107299804676,0.041772188758733515
1133,"Mittwoch, 29. Januar 2020 11:23:21",B8 1,25.1,163.0,0.044000000000000004,397.2,168.7,172.9,138.0,VAN054_P1(TS-001)_1.txt,VAN54_P1,TS-001,methacrylate,PMMA,C=C(C)(C(=O)OC),[CH2][C](C)(C(=O)OC),29700.0,1.16,SEC13,105.0,2020-01-29 00:00:00,None,3,100.11699999999998,C3[C](C)(C(=O)OC)[CH2][C](C)(C(=O)OC)[CH2][C](C)(C(=O)OC)[CH2][C](C)(C(=O)OC)[CH2][C](C)(C(=O)OC)[CH2][C](C)(C(=O)OC)[CH2][C](C)(C(=O)OC)[CH2][C](C)(C(=O)OC)[CH2][C](C)(C(=O)OC)[CH2][C](C)(C(=O)OC)3,296.6529160881769,0,1,161.95555555555555,0.6666666666666666,156.8618927001953,6.1381072998046875,0.03765709999880176
1134,"Mittwoch, 29. Januar 2020 11:23:32",B8 2,25.0,160.5,0.053,392.9,168.1,173.6,133.1,VAN054_P1(TS-001)_1.txt,VAN54_P1,TS-001,methacrylate,PMMA,C=C(C)(C(=O)OC),[CH2][C](C)(C(=O)OC),29700.0,1.16,SEC13,105.0,2020-01-29 00:00:00,None,3,100.11699999999998,C3[C](C)(C(=O)OC)[CH2][C](C)(C(=O)OC)[CH2][C](C)(C(=O)OC)[CH2][C](C)(C(=O)OC)[CH2][C](C)(C(=O)OC)[CH2][C](C)(C(=O)OC)[CH2][C](C)(C(=O)OC)[CH2][C](C)(C(=O)OC)[CH2][C](C)(C(=O)OC)[CH2][C](C)(C(=O)OC)3,296.6529160881769,0,1,161.95555555555555,0.6666666666666666,156.8618927001953,3.6381072998046875,0.022667335201275313
1135,"Mittwoch, 29. Januar 2020 11:23:43",B8 3,25.0,166.4,0.11199999999999999,391.7,178.6,188.5,119.4,VAN054_P1(TS-001)_1.txt,VAN54_P1,TS-001,methacrylate,PMMA,C=C(C)(C(=O)OC),[CH2][C](C)(C(=O)OC),29700.0,1.16,SEC13,105.0,2020-01-29 00:00:00,None,3,100.11699999999998,C3[C](C)(C(=O)OC)[CH2][C](C)(C(=O)OC)[CH2][C](C)(C(=O)OC)[CH2][C](C)(C(=O)OC)[CH2][C](C)(C(=O)OC)[CH2][C](C)(C(=O)OC)[CH2][C](C)(C(=O)OC)[CH2][C](C)(C(=O)OC)[CH2][C](C)(C(=O)OC)[CH2][C](C)(C(=O)OC)3,296.6529160881769,0,1,161.95555555555555,0.6666666666666666,156.8618927001953,9.538107299804693,0.05732035636901859
1136,"Mittwoch, 29. Januar 2020 11:24:23",B9 1,24.9,154.0,0.099,343.3,160.4,167.1,127.4,VAN054_P1(TS-001)_1.txt,VAN54_P1,TS-001,methacrylate,PMMA,C=C(C)(C(=O)OC),[CH2][C](C)(C(=O)OC),29700.0,1.16,SEC13,105.0,2020-01-29 00:00:00,None,3,100.11699999999998,C3[C](C)(C(=O)OC)[CH2][C](C)(C(=O)OC)[CH2][C](C)(C(=O)OC)[CH2][C](C)(C(=O)OC)[CH2][C](C)(C(=O)OC)[CH2][C](C)(C(=O)OC)[CH2][C](C)(C(=O)OC)[CH2][C](C)(C(=O)OC)[CH2][C](C)(C(=O)OC)[CH2][C](C)(C(=O)OC)3,296.6529160881769,0,1,161.95555555555555,0.6666666666666666,156.8618927001953,2.8618927001953125,0.018583718832437094
1137,"Mittwoch, 29. Januar 2020 11:24:34",B9 2,25.0,159.4,0.111,341.9,168.3,177.9,120.0,VAN054_P1(TS-001)_1.txt,VAN54_P1,TS-001,methacrylate,PMMA,C=C(C)(C(=O)OC),[CH2][C](C)(C(=O)OC),29700.0,1.16,SEC13,105.0,2020-01-29 00:00:00,None,3,100.11699999999998,C3[C](C)(C(=O)OC)[CH2][C](C)(C(=O)OC)[CH2][C](C)(C(=O)OC)[CH2][C](C)(C(=O)OC)[CH2][C](C)(C(=O)OC)[CH2][C](C)(C(=O)OC)[CH2][C](C)(C(=O)OC)[CH2][C](C)(C(=O)OC)[CH2][C](C)(C(=O)OC)[CH2][C](C)(C(=O)OC)3,296.6529160881769,0,1,161.95555555555555,0.6666666666666666,156.8618927001953,2.538107299804693,0.015922881429138603
1138,"Mittwoch, 29. Januar 2020 11:24:44",B9 3,25.0,154.6,0.094,336.7,160.9,171.2,117.0,VAN054_P1(TS-001)_1.txt,VAN54_P1,TS-001,methacrylate,PMMA,C=C(C)(C(=O)OC),[CH2][C](C)(C(=O)OC),29700.0,1.16,SEC13,105.0,2020-01-29 00:00:00,None,3,100.11699999999998,C3[C](C)(C(=O)OC)[CH2][C](C)(C(=O)OC)[CH2][C](C)(C(=O)OC)[CH2][C](C)(C(=O)OC)[CH2][C](C)(C(=O)OC)[CH2][C](C)(C(=O)OC)[CH2][C](C)(C(=O)OC)[CH2][C](C)(C(=O)OC)[CH2][C](C)(C(=O)OC)[CH2][C](C)(C(=O)OC)3,296.6529160881769,0,1,161.95555555555555,0.6666666666666666,156.8618927001953,2.261892700195318,0.014630612549775667
1139,"Mittwoch, 29. Januar 2020 11:25:24",B10 1,25.0,266.0,0.113,310.0,297.5,287.9,236.8,VAN054_P1(TS-001)_1.txt,VAN54_P1,TS-001,methacrylate,PMMA,C=C(C)(C(=O)OC),[CH2][C](C)(C(=O)OC),29700.0,1.16,SEC13,105.0,2020-01-29 00:00:00,PVA,3,100.11699999999998,C3[C](C)(C(=O)OC)[CH2][C](C)(C(=O)OC)[CH2][C](C)(C(=O)OC)[CH2][C](C)(C(=O)OC)[CH2][C](C)(C(=O)OC)[CH2][C](C)(C(=O)OC)[CH2][C](C)(C(=O)OC)[CH2][C](C)(C(=O)OC)[CH2][C](C)(C(=O)OC)[CH2][C](C)(C(=O)OC)3,296.6529160881769,1,1,265.37777777777774,1.0,241.84690856933594,24.153091430664062,0.09080109560400024
1140,"Mittwoch, 29. Januar 2020 11:25:35",B10 2,25.0,265.3,0.053,302.8,286.0,280.3,245.6,VAN054_P1(TS-001)_1.txt,VAN54_P1,TS-001,methacrylate,PMMA,C=C(C)(C(=O)OC),[CH2][C](C)(C(=O)OC),29700.0,1.16,SEC13,105.0,2020-01-29 00:00:00,PVA,3,100.11699999999998,C3[C](C)(C(=O)OC)[CH2][C](C)(C(=O)OC)[CH2][C](C)(C(=O)OC)[CH2][C](C)(C(=O)OC)[CH2][C](C)(C(=O)OC)[CH2][C](C)(C(=O)OC)[CH2][C](C)(C(=O)OC)[CH2][C](C)(C(=O)OC)[CH2][C](C)(C(=O)OC)[CH2][C](C)(C(=O)OC)3,296.6529160881769,1,1,265.37777777777774,1.0,241.84690856933594,23.453091430664074,0.08840215390374698
1141,"Mittwoch, 29. Januar 2020 11:25:46",B10 3,25.0,275.4,0.013000000000000001,313.3,299.8,291.1,244.0,VAN054_P1(TS-001)_1.txt,VAN54_P1,TS-001,methacrylate,PMMA,C=C(C)(C(=O)OC),[CH2][C](C)(C(=O)OC),29700.0,1.16,SEC13,105.0,2020-01-29 00:00:00,PVA,3,100.11699999999998,C3[C](C)(C(=O)OC)[CH2][C](C)(C(=O)OC)[CH2][C](C)(C(=O)OC)[CH2][C](C)(C(=O)OC)[CH2][C](C)(C(=O)OC)[CH2][C](C)(C(=O)OC)[CH2][C](C)(C(=O)OC)[CH2][C](C)(C(=O)OC)[CH2][C](C)(C(=O)OC)[CH2][C](C)(C(=O)OC)3,296.6529160881769,1,1,265.37777777777774,1.0,241.84690856933594,33.55309143066404,0.12183402843378374
1142,"Mittwoch, 29. Januar 2020 11:26:25",B11 1,25.0,270.1,0.033,319.6,290.1,283.7,246.5,VAN054_P1(TS-001)_1.txt,VAN54_P1,TS-001,methacrylate,PMMA,C=C(C)(C(=O)OC),[CH2][C](C)(C(=O)OC),29700.0,1.16,SEC13,105.0,2020-01-29 00:00:00,PVA,3,100.11699999999998,C3[C](C)(C(=O)OC)[CH2][C](C)(C(=O)OC)[CH2][C](C)(C(=O)OC)[CH2][C](C)(C(=O)OC)[CH2][C](C)(C(=O)OC)[CH2][C](C)(C(=O)OC)[CH2][C](C)(C(=O)OC)[CH2][C](C)(C(=O)OC)[CH2][C](C)(C(=O)OC)[CH2][C](C)(C(=O)OC)3,296.6529160881769,1,1,265.37777777777774,1.0,241.84690856933594,28.253091430664085,0.10460233776624984
1143,"Mittwoch, 29. Januar 2020 11:26:36",B11 2,25.0,264.8,0.048,307.7,286.1,280.0,241.8,VAN054_P1(TS-001)_1.txt,VAN54_P1,TS-001,methacrylate,PMMA,C=C(C)(C(=O)OC),[CH2][C](C)(C(=O)OC),29700.0,1.16,SEC13,105.0,2020-01-29 00:00:00,PVA,3,100.11699999999998,C3[C](C)(C(=O)OC)[CH2][C](C)(C(=O)OC)[CH2][C](C)(C(=O)OC)[CH2][C](C)(C(=O)OC)[CH2][C](C)(C(=O)OC)[CH2][C](C)(C(=O)OC)[CH2][C](C)(C(=O)OC)[CH2][C](C)(C(=O)OC)[CH2][C](C)(C(=O)OC)[CH2][C](C)(C(=O)OC)3,296.6529160881769,1,1,265.37777777777774,1.0,241.84690856933594,22.953091430664074,0.08668085887713019
1144,"Mittwoch, 29. Januar 2020 11:26:47",B11 3,25.0,260.8,0.068,312.7,294.9,284.6,222.3,VAN054_P1(TS-001)_1.txt,VAN54_P1,TS-001,methacrylate,PMMA,C=C(C)(C(=O)OC),[CH2][C](C)(C(=O)OC),29700.0,1.16,SEC13,105.0,2020-01-29 00:00:00,PVA,3,100.11699999999998,C3[C](C)(C(=O)OC)[CH2][C](C)(C(=O)OC)[CH2][C](C)(C(=O)OC)[CH2][C](C)(C(=O)OC)[CH2][C](C)(C(=O)OC)[CH2][C](C)(C(=O)OC)[CH2][C](C)(C(=O)OC)[CH2][C](C)(C(=O)OC)[CH2][C](C)(C(=O)OC)[CH2][C](C)(C(=O)OC)3,296.6529160881769,1,1,265.37777777777774,1.0,241.846923828125,18.95307617187501,0.07267283808234283
1145,"Mittwoch, 29. Januar 2020 11:27:26",B12 1,25.0,270.0,0.008,345.5,287.1,281.0,243.9,VAN054_P1(TS-001)_1.txt,VAN54_P1,TS-001,methacrylate,PMMA,C=C(C)(C(=O)OC),[CH2][C](C)(C(=O)OC),29700.0,1.16,SEC13,105.0,2020-01-29 00:00:00,PVA,3,100.11699999999998,C3[C](C)(C(=O)OC)[CH2][C](C)(C(=O)OC)[CH2][C](C)(C(=O)OC)[CH2][C](C)(C(=O)OC)[CH2][C](C)(C(=O)OC)[CH2][C](C)(C(=O)OC)[CH2][C](C)(C(=O)OC)[CH2][C](C)(C(=O)OC)[CH2][C](C)(C(=O)OC)[CH2][C](C)(C(=O)OC)3,296.6529160881769,1,1,265.37777777777774,1.0,241.84690856933594,28.153091430664062,0.1042707090024595
1146,"Mittwoch, 29. Januar 2020 11:27:37",B12 2,25.0,252.5,0.131,339.1,277.0,269.9,221.8,VAN054_P1(TS-001)_1.txt,VAN54_P1,TS-001,methacrylate,PMMA,C=C(C)(C(=O)OC),[CH2][C](C)(C(=O)OC),29700.0,1.16,SEC13,105.0,2020-01-29 00:00:00,PVA,3,100.11699999999998,C3[C](C)(C(=O)OC)[CH2][C](C)(C(=O)OC)[CH2][C](C)(C(=O)OC)[CH2][C](C)(C(=O)OC)[CH2][C](C)(C(=O)OC)[CH2][C](C)(C(=O)OC)[CH2][C](C)(C(=O)OC)[CH2][C](C)(C(=O)OC)[CH2][C](C)(C(=O)OC)[CH2][C](C)(C(=O)OC)3,296.6529160881769,1,1,265.37777777777774,1.0,241.84690856933594,10.653091430664062,0.042190461111540845
1147,"Mittwoch, 29. Januar 2020 11:27:48",B12 3,25.0,263.5,0.10300000000000001,344.8,321.0,299.4,210.7,VAN054_P1(TS-001)_1.txt,VAN54_P1,TS-001,methacrylate,PMMA,C=C(C)(C(=O)OC),[CH2][C](C)(C(=O)OC),29700.0,1.16,SEC13,105.0,2020-01-29 00:00:00,PVA,3,100.11699999999998,C3[C](C)(C(=O)OC)[CH2][C](C)(C(=O)OC)[CH2][C](C)(C(=O)OC)[CH2][C](C)(C(=O)OC)[CH2][C](C)(C(=O)OC)[CH2][C](C)(C(=O)OC)[CH2][C](C)(C(=O)OC)[CH2][C](C)(C(=O)OC)[CH2][C](C)(C(=O)OC)[CH2][C](C)(C(=O)OC)3,296.6529160881769,1,1,265.37777777777774,1.0,241.84690856933594,21.653091430664062,0.08217492004047082
1148,"Mittwoch, 29. Januar 2020 11:28:27",C7 1,25.0,172.4,0.113,251.6,188.9,194.7,134.1,VAN054_P1(TS-001)_1.txt,VAN54_P1,TS-001,methacrylate,PMMA,C=C(C)(C(=O)OC),[CH2][C](C)(C(=O)OC),29700.0,1.16,SEC13,105.0,2020-01-29 00:00:00,None,5,100.11699999999998,C3[C](C)(C(=O)OC)[CH2][C](C)(C(=O)OC)[CH2][C](C)(C(=O)OC)[CH2][C](C)(C(=O)OC)[CH2][C](C)(C(=O)OC)[CH2][C](C)(C(=O)OC)[CH2][C](C)(C(=O)OC)[CH2][C](C)(C(=O)OC)[CH2][C](C)(C(=O)OC)[CH2][C](C)(C(=O)OC)3,296.6529160881769,0,1,175.3,0.75,165.11962890625,7.280371093750006,0.042229530706206525
1149,"Mittwoch, 29. Januar 2020 11:28:38",C7 2,25.0,174.5,0.10800000000000001,254.5,190.5,196.5,131.3,VAN054_P1(TS-001)_1.txt,VAN54_P1,TS-001,methacrylate,PMMA,C=C(C)(C(=O)OC),[CH2][C](C)(C(=O)OC),29700.0,1.16,SEC13,105.0,2020-01-29 00:00:00,None,5,100.11699999999998,C3[C](C)(C(=O)OC)[CH2][C](C)(C(=O)OC)[CH2][C](C)(C(=O)OC)[CH2][C](C)(C(=O)OC)[CH2][C](C)(C(=O)OC)[CH2][C](C)(C(=O)OC)[CH2][C](C)(C(=O)OC)[CH2][C](C)(C(=O)OC)[CH2][C](C)(C(=O)OC)[CH2][C](C)(C(=O)OC)3,296.6529160881769,0,1,175.3,0.75,165.11962890625,9.38037109375,0.05375570827363897
1150,"Mittwoch, 29. Januar 2020 11:28:49",C7 3,25.0,165.0,0.14,251.1,176.7,181.5,137.4,VAN054_P1(TS-001)_1.txt,VAN54_P1,TS-001,methacrylate,PMMA,C=C(C)(C(=O)OC),[CH2][C](C)(C(=O)OC),29700.0,1.16,SEC13,105.0,2020-01-29 00:00:00,None,5,100.11699999999998,C3[C](C)(C(=O)OC)[CH2][C](C)(C(=O)OC)[CH2][C](C)(C(=O)OC)[CH2][C](C)(C(=O)OC)[CH2][C](C)(C(=O)OC)[CH2][C](C)(C(=O)OC)[CH2][C](C)(C(=O)OC)[CH2][C](C)(C(=O)OC)[CH2][C](C)(C(=O)OC)[CH2][C](C)(C(=O)OC)3,296.6529160881769,0,1,175.3,0.75,165.11962890625,0.11962890625,0.0007250236742424242
1151,"Mittwoch, 29. Januar 2020 11:29:28",C8 1,25.0,173.3,0.13699999999999998,298.9,188.3,191.1,147.7,VAN054_P1(TS-001)_1.txt,VAN54_P1,TS-001,methacrylate,PMMA,C=C(C)(C(=O)OC),[CH2][C](C)(C(=O)OC),29700.0,1.16,SEC13,105.0,2020-01-29 00:00:00,None,5,100.11699999999998,C3[C](C)(C(=O)OC)[CH2][C](C)(C(=O)OC)[CH2][C](C)(C(=O)OC)[CH2][C](C)(C(=O)OC)[CH2][C](C)(C(=O)OC)[CH2][C](C)(C(=O)OC)[CH2][C](C)(C(=O)OC)[CH2][C](C)(C(=O)OC)[CH2][C](C)(C(=O)OC)[CH2][C](C)(C(=O)OC)3,296.6529160881769,0,1,175.3,0.75,165.11962890625,8.180371093750011,0.047203526218984486
1152,"Mittwoch, 29. Januar 2020 11:29:38",C8 2,25.0,184.0,0.077,293.2,199.5,202.0,149.5,VAN054_P1(TS-001)_1.txt,VAN54_P1,TS-001,methacrylate,PMMA,C=C(C)(C(=O)OC),[CH2][C](C)(C(=O)OC),29700.0,1.16,SEC13,105.0,2020-01-29 00:00:00,None,5,100.11699999999998,C3[C](C)(C(=O)OC)[CH2][C](C)(C(=O)OC)[CH2][C](C)(C(=O)OC)[CH2][C](C)(C(=O)OC)[CH2][C](C)(C(=O)OC)[CH2][C](C)(C(=O)OC)[CH2][C](C)(C(=O)OC)[CH2][C](C)(C(=O)OC)[CH2][C](C)(C(=O)OC)[CH2][C](C)(C(=O)OC)3,296.6529160881769,0,1,175.3,0.75,165.11962890625,18.88037109375,0.10261071246603261
1153,"Mittwoch, 29. Januar 2020 11:29:49",C8 3,25.0,176.1,0.08900000000000001,295.4,181.8,184.6,147.5,VAN054_P1(TS-001)_1.txt,VAN54_P1,TS-001,methacrylate,PMMA,C=C(C)(C(=O)OC),[CH2][C](C)(C(=O)OC),29700.0,1.16,SEC13,105.0,2020-01-29 00:00:00,None,5,100.11699999999998,C3[C](C)(C(=O)OC)[CH2][C](C)(C(=O)OC)[CH2][C](C)(C(=O)OC)[CH2][C](C)(C(=O)OC)[CH2][C](C)(C(=O)OC)[CH2][C](C)(C(=O)OC)[CH2][C](C)(C(=O)OC)[CH2][C](C)(C(=O)OC)[CH2][C](C)(C(=O)OC)[CH2][C](C)(C(=O)OC)3,296.6529160881769,0,1,175.3,0.75,165.11962890625,10.980371093749994,0.0623530442575241
1154,"Mittwoch, 29. Januar 2020 11:30:30",C9 1,25.0,182.5,0.016,305.9,191.3,192.5,158.8,VAN054_P1(TS-001)_1.txt,VAN54_P1,TS-001,methacrylate,PMMA,C=C(C)(C(=O)OC),[CH2][C](C)(C(=O)OC),29700.0,1.16,SEC13,105.0,2020-01-29 00:00:00,None,5,100.11699999999998,C3[C](C)(C(=O)OC)[CH2][C](C)(C(=O)OC)[CH2][C](C)(C(=O)OC)[CH2][C](C)(C(=O)OC)[CH2][C](C)(C(=O)OC)[CH2][C](C)(C(=O)OC)[CH2][C](C)(C(=O)OC)[CH2][C](C)(C(=O)OC)[CH2][C](C)(C(=O)OC)[CH2][C](C)(C(=O)OC)3,296.6529160881769,0,1,175.3,0.75,165.11962890625,17.38037109375,0.09523491010273973
1155,"Mittwoch, 29. Januar 2020 11:30:40",C9 2,25.0,176.4,0.11800000000000001,290.3,185.1,188.7,143.3,VAN054_P1(TS-001)_1.txt,VAN54_P1,TS-001,methacrylate,PMMA,C=C(C)(C(=O)OC),[CH2][C](C)(C(=O)OC),29700.0,1.16,SEC13,105.0,2020-01-29 00:00:00,None,5,100.11699999999998,C3[C](C)(C(=O)OC)[CH2][C](C)(C(=O)OC)[CH2][C](C)(C(=O)OC)[CH2][C](C)(C(=O)OC)[CH2][C](C)(C(=O)OC)[CH2][C](C)(C(=O)OC)[CH2][C](C)(C(=O)OC)[CH2][C](C)(C(=O)OC)[CH2][C](C)(C(=O)OC)[CH2][C](C)(C(=O)OC)3,296.6529160881769,0,1,175.3,0.75,165.11962890625,11.280371093750006,0.06394768193735831
1156,"Mittwoch, 29. Januar 2020 11:30:51",C9 3,25.0,173.5,0.027999999999999997,285.3,180.7,182.6,152.0,VAN054_P1(TS-001)_1.txt,VAN54_P1,TS-001,methacrylate,PMMA,C=C(C)(C(=O)OC),[CH2][C](C)(C(=O)OC),29700.0,1.16,SEC13,105.0,2020-01-29 00:00:00,None,5,100.11699999999998,C3[C](C)(C(=O)OC)[CH2][C](C)(C(=O)OC)[CH2][C](C)(C(=O)OC)[CH2][C](C)(C(=O)OC)[CH2][C](C)(C(=O)OC)[CH2][C](C)(C(=O)OC)[CH2][C](C)(C(=O)OC)[CH2][C](C)(C(=O)OC)[CH2][C](C)(C(=O)OC)[CH2][C](C)(C(=O)OC)3,296.6529160881769,0,1,175.3,0.75,165.11962890625,8.38037109375,0.04830185068443804
1157,"Mittwoch, 29. Januar 2020 11:31:29",C10 1,25.0,263.4,0.124,279.8,284.5,276.8,230.7,VAN054_P1(TS-001)_1.txt,VAN54_P1,TS-001,methacrylate,PMMA,C=C(C)(C(=O)OC),[CH2][C](C)(C(=O)OC),29700.0,1.16,SEC13,105.0,2020-01-29 00:00:00,PVA,5,100.11699999999998,C3[C](C)(C(=O)OC)[CH2][C](C)(C(=O)OC)[CH2][C](C)(C(=O)OC)[CH2][C](C)(C(=O)OC)[CH2][C](C)(C(=O)OC)[CH2][C](C)(C(=O)OC)[CH2][C](C)(C(=O)OC)[CH2][C](C)(C(=O)OC)[CH2][C](C)(C(=O)OC)[CH2][C](C)(C(=O)OC)3,296.6529160881769,1,1,272.72222222222223,1.0,256.8527526855469,6.547247314453102,0.024856671656997353
1158,"Mittwoch, 29. Januar 2020 11:31:40",C10 2,25.0,255.4,0.008,275.1,267.6,264.0,236.9,VAN054_P1(TS-001)_1.txt,VAN54_P1,TS-001,methacrylate,PMMA,C=C(C)(C(=O)OC),[CH2][C](C)(C(=O)OC),29700.0,1.16,SEC13,105.0,2020-01-29 00:00:00,PVA,5,100.11699999999998,C3[C](C)(C(=O)OC)[CH2][C](C)(C(=O)OC)[CH2][C](C)(C(=O)OC)[CH2][C](C)(C(=O)OC)[CH2][C](C)(C(=O)OC)[CH2][C](C)(C(=O)OC)[CH2][C](C)(C(=O)OC)[CH2][C](C)(C(=O)OC)[CH2][C](C)(C(=O)OC)[CH2][C](C)(C(=O)OC)3,296.6529160881769,1,1,272.72222222222223,1.0,256.85272216796875,1.4527221679687443,0.005688027282571434
1159,"Mittwoch, 29. Januar 2020 11:31:51",C10 3,25.0,271.8,0.036000000000000004,278.9,282.7,278.4,252.6,VAN054_P1(TS-001)_1.txt,VAN54_P1,TS-001,methacrylate,PMMA,C=C(C)(C(=O)OC),[CH2][C](C)(C(=O)OC),29700.0,1.16,SEC13,105.0,2020-01-29 00:00:00,PVA,5,100.11699999999998,C3[C](C)(C(=O)OC)[CH2][C](C)(C(=O)OC)[CH2][C](C)(C(=O)OC)[CH2][C](C)(C(=O)OC)[CH2][C](C)(C(=O)OC)[CH2][C](C)(C(=O)OC)[CH2][C](C)(C(=O)OC)[CH2][C](C)(C(=O)OC)[CH2][C](C)(C(=O)OC)[CH2][C](C)(C(=O)OC)3,296.6529160881769,1,1,272.72222222222223,1.0,256.85272216796875,14.947277832031261,0.054993663841174614
