Repository: JulianKimmig/nanoparticle_size_prediction

File: pretrained/np_model_12/evaluation/train_df.csv (part 19 of 40)
index,measurment_data,sample,temperature,z_average,dispersity,mean_count_rate,volume_mean,intensity_mean,number_mean,file,np_formulation,substance_code,polymer_class,polymer,smiles_monomer,smiles_ru,mn,pdi,mn_method,tg,date,additive,polymer_concentration,mass_ru,circular_smiles_10,dp,with_pva,valid,mean_z_average,roll_valid,predicted_z_average,error,rel_error
1160,"Mittwoch, 29. Januar 2020 11:32:32",C11 1,25.0,270.3,0.078,195.5,297.1,289.1,245.4,VAN054_P1(TS-001)_1.txt,VAN54_P1,TS-001,methacrylate,PMMA,C=C(C)(C(=O)OC),[CH2][C](C)(C(=O)OC),29700.0,1.16,SEC13,105.0,2020-01-29 00:00:00,PVA,5,100.11699999999998,C3[C](C)(C(=O)OC)[CH2][C](C)(C(=O)OC)[CH2][C](C)(C(=O)OC)[CH2][C](C)(C(=O)OC)[CH2][C](C)(C(=O)OC)[CH2][C](C)(C(=O)OC)[CH2][C](C)(C(=O)OC)[CH2][C](C)(C(=O)OC)[CH2][C](C)(C(=O)OC)[CH2][C](C)(C(=O)OC)3,296.6529160881769,1,1,272.72222222222223,1.0,256.8527526855469,13.447247314453136,0.04974934263578667
1161,"Mittwoch, 29. Januar 2020 11:32:43",C11 2,25.0,278.0,0.10800000000000001,196.3,307.6,294.4,224.7,VAN054_P1(TS-001)_1.txt,VAN54_P1,TS-001,methacrylate,PMMA,C=C(C)(C(=O)OC),[CH2][C](C)(C(=O)OC),29700.0,1.16,SEC13,105.0,2020-01-29 00:00:00,PVA,5,100.11699999999998,C3[C](C)(C(=O)OC)[CH2][C](C)(C(=O)OC)[CH2][C](C)(C(=O)OC)[CH2][C](C)(C(=O)OC)[CH2][C](C)(C(=O)OC)[CH2][C](C)(C(=O)OC)[CH2][C](C)(C(=O)OC)[CH2][C](C)(C(=O)OC)[CH2][C](C)(C(=O)OC)[CH2][C](C)(C(=O)OC)3,296.6529160881769,1,1,272.72222222222223,1.0,256.85272216796875,21.14727783203125,0.07606934471953687
1162,"Mittwoch, 29. Januar 2020 11:32:54",C11 3,25.0,273.7,0.085,196.6,310.0,298.1,240.2,VAN054_P1(TS-001)_1.txt,VAN54_P1,TS-001,methacrylate,PMMA,C=C(C)(C(=O)OC),[CH2][C](C)(C(=O)OC),29700.0,1.16,SEC13,105.0,2020-01-29 00:00:00,PVA,5,100.11699999999998,C3[C](C)(C(=O)OC)[CH2][C](C)(C(=O)OC)[CH2][C](C)(C(=O)OC)[CH2][C](C)(C(=O)OC)[CH2][C](C)(C(=O)OC)[CH2][C](C)(C(=O)OC)[CH2][C](C)(C(=O)OC)[CH2][C](C)(C(=O)OC)[CH2][C](C)(C(=O)OC)[CH2][C](C)(C(=O)OC)3,296.6529160881769,1,1,272.72222222222223,1.0,256.85272216796875,16.84727783203124,0.061553810127991375
1163,"Mittwoch, 29. Januar 2020 11:33:45",C12 1,25.0,283.2,0.040999999999999995,241.6,304.7,297.5,261.6,VAN054_P1(TS-001)_1.txt,VAN54_P1,TS-001,methacrylate,PMMA,C=C(C)(C(=O)OC),[CH2][C](C)(C(=O)OC),29700.0,1.16,SEC13,105.0,2020-01-29 00:00:00,PVA,5,100.11699999999998,C3[C](C)(C(=O)OC)[CH2][C](C)(C(=O)OC)[CH2][C](C)(C(=O)OC)[CH2][C](C)(C(=O)OC)[CH2][C](C)(C(=O)OC)[CH2][C](C)(C(=O)OC)[CH2][C](C)(C(=O)OC)[CH2][C](C)(C(=O)OC)[CH2][C](C)(C(=O)OC)[CH2][C](C)(C(=O)OC)3,296.6529160881769,1,1,272.72222222222223,1.0,256.85272216796875,26.34727783203124,0.09303417313570353
1164,"Mittwoch, 29. Januar 2020 11:33:56",C12 2,25.0,275.6,0.134,241.4,312.4,299.3,239.0,VAN054_P1(TS-001)_1.txt,VAN54_P1,TS-001,methacrylate,PMMA,C=C(C)(C(=O)OC),[CH2][C](C)(C(=O)OC),29700.0,1.16,SEC13,105.0,2020-01-29 00:00:00,PVA,5,100.11699999999998,C3[C](C)(C(=O)OC)[CH2][C](C)(C(=O)OC)[CH2][C](C)(C(=O)OC)[CH2][C](C)(C(=O)OC)[CH2][C](C)(C(=O)OC)[CH2][C](C)(C(=O)OC)[CH2][C](C)(C(=O)OC)[CH2][C](C)(C(=O)OC)[CH2][C](C)(C(=O)OC)[CH2][C](C)(C(=O)OC)3,296.6529160881769,1,1,272.72222222222223,1.0,256.8527526855469,18.747247314453148,0.06802339373894466
1165,"Mittwoch, 29. Januar 2020 11:34:07",C12 3,25.0,283.1,0.156,241.2,311.1,305.0,281.4,VAN054_P1(TS-001)_1.txt,VAN54_P1,TS-001,methacrylate,PMMA,C=C(C)(C(=O)OC),[CH2][C](C)(C(=O)OC),29700.0,1.16,SEC13,105.0,2020-01-29 00:00:00,PVA,5,100.11699999999998,C3[C](C)(C(=O)OC)[CH2][C](C)(C(=O)OC)[CH2][C](C)(C(=O)OC)[CH2][C](C)(C(=O)OC)[CH2][C](C)(C(=O)OC)[CH2][C](C)(C(=O)OC)[CH2][C](C)(C(=O)OC)[CH2][C](C)(C(=O)OC)[CH2][C](C)(C(=O)OC)[CH2][C](C)(C(=O)OC)3,296.6529160881769,1,1,272.72222222222223,1.0,256.8527526855469,26.247247314453148,0.09271369591823789
1166,"Mittwoch, 29. Januar 2020 11:34:47",D7 1,25.0,199.5,0.096,432.4,219.2,218.2,166.9,VAN054_P1(TS-001)_1.txt,VAN54_P1,TS-001,methacrylate,PMMA,C=C(C)(C(=O)OC),[CH2][C](C)(C(=O)OC),29700.0,1.16,SEC13,105.0,2020-01-29 00:00:00,None,8,100.11699999999998,C3[C](C)(C(=O)OC)[CH2][C](C)(C(=O)OC)[CH2][C](C)(C(=O)OC)[CH2][C](C)(C(=O)OC)[CH2][C](C)(C(=O)OC)[CH2][C](C)(C(=O)OC)[CH2][C](C)(C(=O)OC)[CH2][C](C)(C(=O)OC)[CH2][C](C)(C(=O)OC)[CH2][C](C)(C(=O)OC)3,296.6529160881769,0,1,197.66666666666663,1.0,191.24969482421875,8.25030517578125,0.04135491316181078
1167,"Mittwoch, 29. Januar 2020 11:34:58",D7 2,25.0,194.7,0.17600000000000002,558.3,622.1,346.6,145.8,VAN054_P1(TS-001)_1.txt,VAN54_P1,TS-001,methacrylate,PMMA,C=C(C)(C(=O)OC),[CH2][C](C)(C(=O)OC),29700.0,1.16,SEC13,105.0,2020-01-29 00:00:00,None,8,100.11699999999998,C3[C](C)(C(=O)OC)[CH2][C](C)(C(=O)OC)[CH2][C](C)(C(=O)OC)[CH2][C](C)(C(=O)OC)[CH2][C](C)(C(=O)OC)[CH2][C](C)(C(=O)OC)[CH2][C](C)(C(=O)OC)[CH2][C](C)(C(=O)OC)[CH2][C](C)(C(=O)OC)[CH2][C](C)(C(=O)OC)3,296.6529160881769,0,1,197.66666666666663,1.0,191.24969482421875,3.4503051757812386,0.017721135982440878
1168,"Mittwoch, 29. Januar 2020 11:35:09",D7 3,25.0,193.1,0.079,516.3,211.0,212.0,155.6,VAN054_P1(TS-001)_1.txt,VAN54_P1,TS-001,methacrylate,PMMA,C=C(C)(C(=O)OC),[CH2][C](C)(C(=O)OC),29700.0,1.16,SEC13,105.0,2020-01-29 00:00:00,None,8,100.11699999999998,C3[C](C)(C(=O)OC)[CH2][C](C)(C(=O)OC)[CH2][C](C)(C(=O)OC)[CH2][C](C)(C(=O)OC)[CH2][C](C)(C(=O)OC)[CH2][C](C)(C(=O)OC)[CH2][C](C)(C(=O)OC)[CH2][C](C)(C(=O)OC)[CH2][C](C)(C(=O)OC)[CH2][C](C)(C(=O)OC)3,296.6529160881769,0,1,197.66666666666663,1.0,191.2497100830078,1.8502899169921818,0.009582029606381055
1169,"Mittwoch, 29. Januar 2020 11:35:46",D8 1,25.0,206.6,0.10099999999999999,484.9,235.7,233.4,170.7,VAN054_P1(TS-001)_1.txt,VAN54_P1,TS-001,methacrylate,PMMA,C=C(C)(C(=O)OC),[CH2][C](C)(C(=O)OC),29700.0,1.16,SEC13,105.0,2020-01-29 00:00:00,None,8,100.11699999999998,C3[C](C)(C(=O)OC)[CH2][C](C)(C(=O)OC)[CH2][C](C)(C(=O)OC)[CH2][C](C)(C(=O)OC)[CH2][C](C)(C(=O)OC)[CH2][C](C)(C(=O)OC)[CH2][C](C)(C(=O)OC)[CH2][C](C)(C(=O)OC)[CH2][C](C)(C(=O)OC)[CH2][C](C)(C(=O)OC)3,296.6529160881769,0,1,197.66666666666663,1.0,191.24972534179688,15.35027465820312,0.07429949011714966
1170,"Mittwoch, 29. Januar 2020 11:35:57",D8 2,25.0,199.2,0.168,512.6,219.3,219.8,149.3,VAN054_P1(TS-001)_1.txt,VAN54_P1,TS-001,methacrylate,PMMA,C=C(C)(C(=O)OC),[CH2][C](C)(C(=O)OC),29700.0,1.16,SEC13,105.0,2020-01-29 00:00:00,None,8,100.11699999999998,C3[C](C)(C(=O)OC)[CH2][C](C)(C(=O)OC)[CH2][C](C)(C(=O)OC)[CH2][C](C)(C(=O)OC)[CH2][C](C)(C(=O)OC)[CH2][C](C)(C(=O)OC)[CH2][C](C)(C(=O)OC)[CH2][C](C)(C(=O)OC)[CH2][C](C)(C(=O)OC)[CH2][C](C)(C(=O)OC)3,296.6529160881769,0,1,197.66666666666663,1.0,191.24974060058594,7.950259399414051,0.0399109407601107
1171,"Mittwoch, 29. Januar 2020 11:36:08",D8 3,25.0,193.1,0.12300000000000001,489.2,208.7,209.2,160.2,VAN054_P1(TS-001)_1.txt,VAN54_P1,TS-001,methacrylate,PMMA,C=C(C)(C(=O)OC),[CH2][C](C)(C(=O)OC),29700.0,1.16,SEC13,105.0,2020-01-29 00:00:00,None,8,100.11699999999998,C3[C](C)(C(=O)OC)[CH2][C](C)(C(=O)OC)[CH2][C](C)(C(=O)OC)[CH2][C](C)(C(=O)OC)[CH2][C](C)(C(=O)OC)[CH2][C](C)(C(=O)OC)[CH2][C](C)(C(=O)OC)[CH2][C](C)(C(=O)OC)[CH2][C](C)(C(=O)OC)[CH2][C](C)(C(=O)OC)3,296.6529160881769,0,1,197.66666666666663,1.0,191.24972534179688,1.8502746582031193,0.009581950586240909
1172,"Mittwoch, 29. Januar 2020 11:36:51",D9 1,25.0,199.9,0.09,195.4,221.3,220.3,173.0,VAN054_P1(TS-001)_1.txt,VAN54_P1,TS-001,methacrylate,PMMA,C=C(C)(C(=O)OC),[CH2][C](C)(C(=O)OC),29700.0,1.16,SEC13,105.0,2020-01-29 00:00:00,None,8,100.11699999999998,C3[C](C)(C(=O)OC)[CH2][C](C)(C(=O)OC)[CH2][C](C)(C(=O)OC)[CH2][C](C)(C(=O)OC)[CH2][C](C)(C(=O)OC)[CH2][C](C)(C(=O)OC)[CH2][C](C)(C(=O)OC)[CH2][C](C)(C(=O)OC)[CH2][C](C)(C(=O)OC)[CH2][C](C)(C(=O)OC)3,296.6529160881769,0,1,197.66666666666663,1.0,191.24972534179688,8.65027465820313,0.04327300979591361
1173,"Mittwoch, 29. Januar 2020 11:37:02",D9 2,25.0,192.6,0.18,197.5,611.5,331.1,148.9,VAN054_P1(TS-001)_1.txt,VAN54_P1,TS-001,methacrylate,PMMA,C=C(C)(C(=O)OC),[CH2][C](C)(C(=O)OC),29700.0,1.16,SEC13,105.0,2020-01-29 00:00:00,None,8,100.11699999999998,C3[C](C)(C(=O)OC)[CH2][C](C)(C(=O)OC)[CH2][C](C)(C(=O)OC)[CH2][C](C)(C(=O)OC)[CH2][C](C)(C(=O)OC)[CH2][C](C)(C(=O)OC)[CH2][C](C)(C(=O)OC)[CH2][C](C)(C(=O)OC)[CH2][C](C)(C(=O)OC)[CH2][C](C)(C(=O)OC)3,296.6529160881769,0,1,197.66666666666663,1.0,191.2497100830078,1.3502899169921818,0.007010851074725762
1174,"Mittwoch, 29. Januar 2020 11:37:13",D9 3,25.0,200.3,0.023,200.5,210.0,209.0,182.8,VAN054_P1(TS-001)_1.txt,VAN54_P1,TS-001,methacrylate,PMMA,C=C(C)(C(=O)OC),[CH2][C](C)(C(=O)OC),29700.0,1.16,SEC13,105.0,2020-01-29 00:00:00,None,8,100.11699999999998,C3[C](C)(C(=O)OC)[CH2][C](C)(C(=O)OC)[CH2][C](C)(C(=O)OC)[CH2][C](C)(C(=O)OC)[CH2][C](C)(C(=O)OC)[CH2][C](C)(C(=O)OC)[CH2][C](C)(C(=O)OC)[CH2][C](C)(C(=O)OC)[CH2][C](C)(C(=O)OC)[CH2][C](C)(C(=O)OC)3,296.6529160881769,0,1,197.66666666666663,1.0,191.24972534179688,9.050274658203136,0.04518359789417442
1175,"Mittwoch, 29. Januar 2020 11:37:51",D10 1,25.0,292.9,0.163,367.9,391.6,340.5,224.0,VAN054_P1(TS-001)_1.txt,VAN54_P1,TS-001,methacrylate,PMMA,C=C(C)(C(=O)OC),[CH2][C](C)(C(=O)OC),29700.0,1.16,SEC13,105.0,2020-01-29 00:00:00,PVA,8,100.11699999999998,C3[C](C)(C(=O)OC)[CH2][C](C)(C(=O)OC)[CH2][C](C)(C(=O)OC)[CH2][C](C)(C(=O)OC)[CH2][C](C)(C(=O)OC)[CH2][C](C)(C(=O)OC)[CH2][C](C)(C(=O)OC)[CH2][C](C)(C(=O)OC)[CH2][C](C)(C(=O)OC)[CH2][C](C)(C(=O)OC)3,296.6529160881769,1,1,307.2111111111111,1.0,288.2108459472656,4.689154052734352,0.016009402706501717
1176,"Mittwoch, 29. Januar 2020 11:38:02",D10 2,25.0,295.7,0.16399999999999998,352.9,345.7,323.0,244.3,VAN054_P1(TS-001)_1.txt,VAN54_P1,TS-001,methacrylate,PMMA,C=C(C)(C(=O)OC),[CH2][C](C)(C(=O)OC),29700.0,1.16,SEC13,105.0,2020-01-29 00:00:00,PVA,8,100.11699999999998,C3[C](C)(C(=O)OC)[CH2][C](C)(C(=O)OC)[CH2][C](C)(C(=O)OC)[CH2][C](C)(C(=O)OC)[CH2][C](C)(C(=O)OC)[CH2][C](C)(C(=O)OC)[CH2][C](C)(C(=O)OC)[CH2][C](C)(C(=O)OC)[CH2][C](C)(C(=O)OC)[CH2][C](C)(C(=O)OC)3,296.6529160881769,1,1,307.2111111111111,1.0,288.2108154296875,7.489184570312489,0.025326968448807875
1177,"Mittwoch, 29. Januar 2020 11:38:13",D10 3,25.0,292.3,0.16,358.3,513.7,365.5,219.4,VAN054_P1(TS-001)_1.txt,VAN54_P1,TS-001,methacrylate,PMMA,C=C(C)(C(=O)OC),[CH2][C](C)(C(=O)OC),29700.0,1.16,SEC13,105.0,2020-01-29 00:00:00,PVA,8,100.11699999999998,C3[C](C)(C(=O)OC)[CH2][C](C)(C(=O)OC)[CH2][C](C)(C(=O)OC)[CH2][C](C)(C(=O)OC)[CH2][C](C)(C(=O)OC)[CH2][C](C)(C(=O)OC)[CH2][C](C)(C(=O)OC)[CH2][C](C)(C(=O)OC)[CH2][C](C)(C(=O)OC)[CH2][C](C)(C(=O)OC)3,296.6529160881769,1,1,307.2111111111111,1.0,288.2108154296875,4.089184570312511,0.013989683784852928
1178,"Mittwoch, 29. Januar 2020 11:38:55",D11 1,25.0,309.4,0.138,342.6,346.4,332.0,281.1,VAN054_P1(TS-001)_1.txt,VAN54_P1,TS-001,methacrylate,PMMA,C=C(C)(C(=O)OC),[CH2][C](C)(C(=O)OC),29700.0,1.16,SEC13,105.0,2020-01-29 00:00:00,PVA,8,100.11699999999998,C3[C](C)(C(=O)OC)[CH2][C](C)(C(=O)OC)[CH2][C](C)(C(=O)OC)[CH2][C](C)(C(=O)OC)[CH2][C](C)(C(=O)OC)[CH2][C](C)(C(=O)OC)[CH2][C](C)(C(=O)OC)[CH2][C](C)(C(=O)OC)[CH2][C](C)(C(=O)OC)[CH2][C](C)(C(=O)OC)3,296.6529160881769,1,1,307.2111111111111,1.0,288.2108459472656,21.189154052734352,0.06848466080392486
1179,"Mittwoch, 29. Januar 2020 11:39:06",D11 2,25.0,295.3,0.09699999999999999,320.1,329.4,317.8,270.7,VAN054_P1(TS-001)_1.txt,VAN54_P1,TS-001,methacrylate,PMMA,C=C(C)(C(=O)OC),[CH2][C](C)(C(=O)OC),29700.0,1.16,SEC13,105.0,2020-01-29 00:00:00,PVA,8,100.11699999999998,C3[C](C)(C(=O)OC)[CH2][C](C)(C(=O)OC)[CH2][C](C)(C(=O)OC)[CH2][C](C)(C(=O)OC)[CH2][C](C)(C(=O)OC)[CH2][C](C)(C(=O)OC)[CH2][C](C)(C(=O)OC)[CH2][C](C)(C(=O)OC)[CH2][C](C)(C(=O)OC)[CH2][C](C)(C(=O)OC)3,296.6529160881769,1,1,307.2111111111111,1.0,288.2108459472656,7.089154052734386,0.024006617178240385
1180,"Mittwoch, 29. Januar 2020 11:39:17",D11 3,25.0,304.1,0.077,308.8,346.5,329.8,268.8,VAN054_P1(TS-001)_1.txt,VAN54_P1,TS-001,methacrylate,PMMA,C=C(C)(C(=O)OC),[CH2][C](C)(C(=O)OC),29700.0,1.16,SEC13,105.0,2020-01-29 00:00:00,PVA,8,100.11699999999998,C3[C](C)(C(=O)OC)[CH2][C](C)(C(=O)OC)[CH2][C](C)(C(=O)OC)[CH2][C](C)(C(=O)OC)[CH2][C](C)(C(=O)OC)[CH2][C](C)(C(=O)OC)[CH2][C](C)(C(=O)OC)[CH2][C](C)(C(=O)OC)[CH2][C](C)(C(=O)OC)[CH2][C](C)(C(=O)OC)3,296.6529160881769,1,1,307.2111111111111,1.0,288.21087646484375,15.889123535156273,0.052249666343822006
1181,"Mittwoch, 29. Januar 2020 11:39:55",D12 1,25.0,319.9,0.071,241.8,347.6,337.6,305.1,VAN054_P1(TS-001)_1.txt,VAN54_P1,TS-001,methacrylate,PMMA,C=C(C)(C(=O)OC),[CH2][C](C)(C(=O)OC),29700.0,1.16,SEC13,105.0,2020-01-29 00:00:00,PVA,8,100.11699999999998,C3[C](C)(C(=O)OC)[CH2][C](C)(C(=O)OC)[CH2][C](C)(C(=O)OC)[CH2][C](C)(C(=O)OC)[CH2][C](C)(C(=O)OC)[CH2][C](C)(C(=O)OC)[CH2][C](C)(C(=O)OC)[CH2][C](C)(C(=O)OC)[CH2][C](C)(C(=O)OC)[CH2][C](C)(C(=O)OC)3,296.6529160881769,1,1,307.2111111111111,1.0,288.2108154296875,31.689184570312477,0.09905965792532816
1182,"Mittwoch, 29. Januar 2020 11:40:06",D12 2,25.0,323.8,0.069,242.8,359.2,344.9,298.3,VAN054_P1(TS-001)_1.txt,VAN54_P1,TS-001,methacrylate,PMMA,C=C(C)(C(=O)OC),[CH2][C](C)(C(=O)OC),29700.0,1.16,SEC13,105.0,2020-01-29 00:00:00,PVA,8,100.11699999999998,C3[C](C)(C(=O)OC)[CH2][C](C)(C(=O)OC)[CH2][C](C)(C(=O)OC)[CH2][C](C)(C(=O)OC)[CH2][C](C)(C(=O)OC)[CH2][C](C)(C(=O)OC)[CH2][C](C)(C(=O)OC)[CH2][C](C)(C(=O)OC)[CH2][C](C)(C(=O)OC)[CH2][C](C)(C(=O)OC)3,296.6529160881769,1,1,307.2111111111111,1.0,288.2108459472656,35.589154052734386,0.10991091430739464
1183,"Mittwoch, 29. Januar 2020 11:40:17",D12 3,25.0,331.5,0.053,257.1,359.8,348.8,315.3,VAN054_P1(TS-001)_1.txt,VAN54_P1,TS-001,methacrylate,PMMA,C=C(C)(C(=O)OC),[CH2][C](C)(C(=O)OC),29700.0,1.16,SEC13,105.0,2020-01-29 00:00:00,PVA,8,100.11699999999998,C3[C](C)(C(=O)OC)[CH2][C](C)(C(=O)OC)[CH2][C](C)(C(=O)OC)[CH2][C](C)(C(=O)OC)[CH2][C](C)(C(=O)OC)[CH2][C](C)(C(=O)OC)[CH2][C](C)(C(=O)OC)[CH2][C](C)(C(=O)OC)[CH2][C](C)(C(=O)OC)[CH2][C](C)(C(=O)OC)3,296.6529160881769,1,1,307.2111111111111,1.0,288.2108459472656,43.289154052734375,0.1305856834169966
1184,"Mittwoch, 29. Januar 2020 11:40:56",E7 1,25.0,221.2,0.22399999999999998,373.8,845.5,463.9,159.4,VAN054_P1(TS-001)_1.txt,VAN54_P1,TS-001,methacrylate,PMMA,C=C(C)(C(=O)OC),[CH2][C](C)(C(=O)OC),29700.0,1.16,SEC13,105.0,2020-01-29 00:00:00,None,10,100.11699999999998,C3[C](C)(C(=O)OC)[CH2][C](C)(C(=O)OC)[CH2][C](C)(C(=O)OC)[CH2][C](C)(C(=O)OC)[CH2][C](C)(C(=O)OC)[CH2][C](C)(C(=O)OC)[CH2][C](C)(C(=O)OC)[CH2][C](C)(C(=O)OC)[CH2][C](C)(C(=O)OC)[CH2][C](C)(C(=O)OC)3,296.6529160881769,0,1,214.67777777777775,0.8333333333333334,202.48751831054688,18.712481689453114,0.08459530601018588
1185,"Mittwoch, 29. Januar 2020 11:41:07",E7 2,25.0,218.9,0.153,351.5,429.3,281.3,181.3,VAN054_P1(TS-001)_1.txt,VAN54_P1,TS-001,methacrylate,PMMA,C=C(C)(C(=O)OC),[CH2][C](C)(C(=O)OC),29700.0,1.16,SEC13,105.0,2020-01-29 00:00:00,None,10,100.11699999999998,C3[C](C)(C(=O)OC)[CH2][C](C)(C(=O)OC)[CH2][C](C)(C(=O)OC)[CH2][C](C)(C(=O)OC)[CH2][C](C)(C(=O)OC)[CH2][C](C)(C(=O)OC)[CH2][C](C)(C(=O)OC)[CH2][C](C)(C(=O)OC)[CH2][C](C)(C(=O)OC)[CH2][C](C)(C(=O)OC)3,296.6529160881769,0,1,214.67777777777775,0.8333333333333334,202.48751831054688,16.41248168945313,0.07497707487187359
1186,"Mittwoch, 29. Januar 2020 11:41:17",E7 3,25.0,209.0,0.22399999999999998,342.4,219.6,218.6,173.0,VAN054_P1(TS-001)_1.txt,VAN54_P1,TS-001,methacrylate,PMMA,C=C(C)(C(=O)OC),[CH2][C](C)(C(=O)OC),29700.0,1.16,SEC13,105.0,2020-01-29 00:00:00,None,10,100.11699999999998,C3[C](C)(C(=O)OC)[CH2][C](C)(C(=O)OC)[CH2][C](C)(C(=O)OC)[CH2][C](C)(C(=O)OC)[CH2][C](C)(C(=O)OC)[CH2][C](C)(C(=O)OC)[CH2][C](C)(C(=O)OC)[CH2][C](C)(C(=O)OC)[CH2][C](C)(C(=O)OC)[CH2][C](C)(C(=O)OC)3,296.6529160881769,0,1,214.67777777777775,0.8333333333333334,202.48751831054688,6.512481689453125,0.031160199471067584
1187,"Mittwoch, 29. Januar 2020 11:41:56",E8 1,25.0,215.0,0.226,351.6,721.2,357.4,171.8,VAN054_P1(TS-001)_1.txt,VAN54_P1,TS-001,methacrylate,PMMA,C=C(C)(C(=O)OC),[CH2][C](C)(C(=O)OC),29700.0,1.16,SEC13,105.0,2020-01-29 00:00:00,None,10,100.11699999999998,C3[C](C)(C(=O)OC)[CH2][C](C)(C(=O)OC)[CH2][C](C)(C(=O)OC)[CH2][C](C)(C(=O)OC)[CH2][C](C)(C(=O)OC)[CH2][C](C)(C(=O)OC)[CH2][C](C)(C(=O)OC)[CH2][C](C)(C(=O)OC)[CH2][C](C)(C(=O)OC)[CH2][C](C)(C(=O)OC)3,296.6529160881769,0,1,214.67777777777775,0.8333333333333334,202.48751831054688,12.512481689453125,0.05819758925327035
1188,"Mittwoch, 29. Januar 2020 11:42:07",E8 2,25.0,211.6,0.212,354.3,688.7,350.8,167.3,VAN054_P1(TS-001)_1.txt,VAN54_P1,TS-001,methacrylate,PMMA,C=C(C)(C(=O)OC),[CH2][C](C)(C(=O)OC),29700.0,1.16,SEC13,105.0,2020-01-29 00:00:00,None,10,100.11699999999998,C3[C](C)(C(=O)OC)[CH2][C](C)(C(=O)OC)[CH2][C](C)(C(=O)OC)[CH2][C](C)(C(=O)OC)[CH2][C](C)(C(=O)OC)[CH2][C](C)(C(=O)OC)[CH2][C](C)(C(=O)OC)[CH2][C](C)(C(=O)OC)[CH2][C](C)(C(=O)OC)[CH2][C](C)(C(=O)OC)3,296.6529160881769,0,1,214.67777777777775,0.8333333333333334,202.48748779296875,9.112512207031244,0.043064802490695865
1189,"Mittwoch, 29. Januar 2020 11:42:18",E8 3,25.0,207.8,0.149,347.3,228.5,226.6,168.9,VAN054_P1(TS-001)_1.txt,VAN54_P1,TS-001,methacrylate,PMMA,C=C(C)(C(=O)OC),[CH2][C](C)(C(=O)OC),29700.0,1.16,SEC13,105.0,2020-01-29 00:00:00,None,10,100.11699999999998,C3[C](C)(C(=O)OC)[CH2][C](C)(C(=O)OC)[CH2][C](C)(C(=O)OC)[CH2][C](C)(C(=O)OC)[CH2][C](C)(C(=O)OC)[CH2][C](C)(C(=O)OC)[CH2][C](C)(C(=O)OC)[CH2][C](C)(C(=O)OC)[CH2][C](C)(C(=O)OC)[CH2][C](C)(C(=O)OC)3,296.6529160881769,0,1,214.67777777777775,0.8333333333333334,202.48751831054688,5.312481689453136,0.02556535942951461
1190,"Mittwoch, 29. Januar 2020 11:42:57",E9 1,25.0,219.9,0.134,358.9,260.8,258.8,128.6,VAN054_P1(TS-001)_1.txt,VAN54_P1,TS-001,methacrylate,PMMA,C=C(C)(C(=O)OC),[CH2][C](C)(C(=O)OC),29700.0,1.16,SEC13,105.0,2020-01-29 00:00:00,None,10,100.11699999999998,C3[C](C)(C(=O)OC)[CH2][C](C)(C(=O)OC)[CH2][C](C)(C(=O)OC)[CH2][C](C)(C(=O)OC)[CH2][C](C)(C(=O)OC)[CH2][C](C)(C(=O)OC)[CH2][C](C)(C(=O)OC)[CH2][C](C)(C(=O)OC)[CH2][C](C)(C(=O)OC)[CH2][C](C)(C(=O)OC)3,296.6529160881769,0,1,214.67777777777775,0.8333333333333334,202.48748779296875,17.412512207031256,0.07918377538440771
1191,"Mittwoch, 29. Januar 2020 11:43:08",E9 2,25.0,218.2,0.098,357.6,242.4,238.8,189.9,VAN054_P1(TS-001)_1.txt,VAN54_P1,TS-001,methacrylate,PMMA,C=C(C)(C(=O)OC),[CH2][C](C)(C(=O)OC),29700.0,1.16,SEC13,105.0,2020-01-29 00:00:00,None,10,100.11699999999998,C3[C](C)(C(=O)OC)[CH2][C](C)(C(=O)OC)[CH2][C](C)(C(=O)OC)[CH2][C](C)(C(=O)OC)[CH2][C](C)(C(=O)OC)[CH2][C](C)(C(=O)OC)[CH2][C](C)(C(=O)OC)[CH2][C](C)(C(=O)OC)[CH2][C](C)(C(=O)OC)[CH2][C](C)(C(=O)OC)3,296.6529160881769,0,1,214.67777777777775,0.8333333333333334,202.48751831054688,15.712481689453114,0.07200954028163664
1192,"Mittwoch, 29. Januar 2020 11:43:18",E9 3,25.0,210.5,0.165,345.0,226.7,225.2,166.6,VAN054_P1(TS-001)_1.txt,VAN54_P1,TS-001,methacrylate,PMMA,C=C(C)(C(=O)OC),[CH2][C](C)(C(=O)OC),29700.0,1.16,SEC13,105.0,2020-01-29 00:00:00,None,10,100.11699999999998,C3[C](C)(C(=O)OC)[CH2][C](C)(C(=O)OC)[CH2][C](C)(C(=O)OC)[CH2][C](C)(C(=O)OC)[CH2][C](C)(C(=O)OC)[CH2][C](C)(C(=O)OC)[CH2][C](C)(C(=O)OC)[CH2][C](C)(C(=O)OC)[CH2][C](C)(C(=O)OC)[CH2][C](C)(C(=O)OC)3,296.6529160881769,0,1,214.67777777777775,0.8333333333333334,202.48748779296875,8.01251220703125,0.038064191007274345
1193,"Mittwoch, 29. Januar 2020 11:44:13",E10 1,25.0,318.9,0.049,313.0,359.2,342.0,284.0,VAN054_P1(TS-001)_1.txt,VAN54_P1,TS-001,methacrylate,PMMA,C=C(C)(C(=O)OC),[CH2][C](C)(C(=O)OC),29700.0,1.16,SEC13,105.0,2020-01-29 00:00:00,PVA,10,100.11699999999998,C3[C](C)(C(=O)OC)[CH2][C](C)(C(=O)OC)[CH2][C](C)(C(=O)OC)[CH2][C](C)(C(=O)OC)[CH2][C](C)(C(=O)OC)[CH2][C](C)(C(=O)OC)[CH2][C](C)(C(=O)OC)[CH2][C](C)(C(=O)OC)[CH2][C](C)(C(=O)OC)[CH2][C](C)(C(=O)OC)3,296.6529160881769,1,1,306.82222222222225,0.8611111111111112,294.3909912109375,24.509008789062477,0.07685484098169482
1194,"Mittwoch, 29. Januar 2020 11:44:24",E10 2,25.0,299.3,0.077,322.6,334.3,321.9,271.6,VAN054_P1(TS-001)_1.txt,VAN54_P1,TS-001,methacrylate,PMMA,C=C(C)(C(=O)OC),[CH2][C](C)(C(=O)OC),29700.0,1.16,SEC13,105.0,2020-01-29 00:00:00,PVA,10,100.11699999999998,C3[C](C)(C(=O)OC)[CH2][C](C)(C(=O)OC)[CH2][C](C)(C(=O)OC)[CH2][C](C)(C(=O)OC)[CH2][C](C)(C(=O)OC)[CH2][C](C)(C(=O)OC)[CH2][C](C)(C(=O)OC)[CH2][C](C)(C(=O)OC)[CH2][C](C)(C(=O)OC)[CH2][C](C)(C(=O)OC)3,296.6529160881769,1,1,306.82222222222225,0.8611111111111112,294.3909912109375,4.909008789062511,0.01640163310745911
1195,"Mittwoch, 29. Januar 2020 11:44:35",E10 3,25.0,293.5,0.121,330.1,337.9,320.3,254.5,VAN054_P1(TS-001)_1.txt,VAN54_P1,TS-001,methacrylate,PMMA,C=C(C)(C(=O)OC),[CH2][C](C)(C(=O)OC),29700.0,1.16,SEC13,105.0,2020-01-29 00:00:00,PVA,10,100.11699999999998,C3[C](C)(C(=O)OC)[CH2][C](C)(C(=O)OC)[CH2][C](C)(C(=O)OC)[CH2][C](C)(C(=O)OC)[CH2][C](C)(C(=O)OC)[CH2][C](C)(C(=O)OC)[CH2][C](C)(C(=O)OC)[CH2][C](C)(C(=O)OC)[CH2][C](C)(C(=O)OC)[CH2][C](C)(C(=O)OC)3,296.6529160881769,1,1,306.82222222222225,0.8611111111111112,294.3909912109375,0.8909912109375,0.0030357451820698465
1196,"Mittwoch, 29. Januar 2020 11:45:30",E11 1,25.0,315.0,0.109,247.8,367.6,346.6,280.7,VAN054_P1(TS-001)_1.txt,VAN54_P1,TS-001,methacrylate,PMMA,C=C(C)(C(=O)OC),[CH2][C](C)(C(=O)OC),29700.0,1.16,SEC13,105.0,2020-01-29 00:00:00,PVA,10,100.11699999999998,C3[C](C)(C(=O)OC)[CH2][C](C)(C(=O)OC)[CH2][C](C)(C(=O)OC)[CH2][C](C)(C(=O)OC)[CH2][C](C)(C(=O)OC)[CH2][C](C)(C(=O)OC)[CH2][C](C)(C(=O)OC)[CH2][C](C)(C(=O)OC)[CH2][C](C)(C(=O)OC)[CH2][C](C)(C(=O)OC)3,296.6529160881769,1,1,306.82222222222225,0.8611111111111112,294.39093017578125,20.60906982421875,0.06542561848958334
1197,"Mittwoch, 29. Januar 2020 11:45:41",E11 2,25.0,311.3,0.14300000000000002,264.1,351.0,330.6,262.6,VAN054_P1(TS-001)_1.txt,VAN54_P1,TS-001,methacrylate,PMMA,C=C(C)(C(=O)OC),[CH2][C](C)(C(=O)OC),29700.0,1.16,SEC13,105.0,2020-01-29 00:00:00,PVA,10,100.11699999999998,C3[C](C)(C(=O)OC)[CH2][C](C)(C(=O)OC)[CH2][C](C)(C(=O)OC)[CH2][C](C)(C(=O)OC)[CH2][C](C)(C(=O)OC)[CH2][C](C)(C(=O)OC)[CH2][C](C)(C(=O)OC)[CH2][C](C)(C(=O)OC)[CH2][C](C)(C(=O)OC)[CH2][C](C)(C(=O)OC)3,296.6529160881769,1,1,306.82222222222225,0.8611111111111112,294.39093017578125,16.90906982421876,0.05431760303314732
1198,"Mittwoch, 29. Januar 2020 11:45:51",E11 3,25.0,305.9,0.2,261.7,320.2,309.8,263.4,VAN054_P1(TS-001)_1.txt,VAN54_P1,TS-001,methacrylate,PMMA,C=C(C)(C(=O)OC),[CH2][C](C)(C(=O)OC),29700.0,1.16,SEC13,105.0,2020-01-29 00:00:00,PVA,10,100.11699999999998,C3[C](C)(C(=O)OC)[CH2][C](C)(C(=O)OC)[CH2][C](C)(C(=O)OC)[CH2][C](C)(C(=O)OC)[CH2][C](C)(C(=O)OC)[CH2][C](C)(C(=O)OC)[CH2][C](C)(C(=O)OC)[CH2][C](C)(C(=O)OC)[CH2][C](C)(C(=O)OC)[CH2][C](C)(C(=O)OC)3,296.6529160881769,1,1,306.82222222222225,0.8611111111111112,294.3909912109375,11.509008789062477,0.03762343507375769
1199,"Mittwoch, 29. Januar 2020 11:46:31",E12 1,25.0,306.2,0.191,298.7,431.1,378.2,118.7,VAN054_P1(TS-001)_1.txt,VAN54_P1,TS-001,methacrylate,PMMA,C=C(C)(C(=O)OC),[CH2][C](C)(C(=O)OC),29700.0,1.16,SEC13,105.0,2020-01-29 00:00:00,PVA,10,100.11699999999998,C3[C](C)(C(=O)OC)[CH2][C](C)(C(=O)OC)[CH2][C](C)(C(=O)OC)[CH2][C](C)(C(=O)OC)[CH2][C](C)(C(=O)OC)[CH2][C](C)(C(=O)OC)[CH2][C](C)(C(=O)OC)[CH2][C](C)(C(=O)OC)[CH2][C](C)(C(=O)OC)[CH2][C](C)(C(=O)OC)3,296.6529160881769,1,1,306.82222222222225,0.8611111111111112,294.39093017578125,11.809069824218739,0.038566524572889414
1200,"Mittwoch, 29. Januar 2020 11:46:42",E12 2,25.0,305.8,0.11900000000000001,272.2,366.8,346.7,279.6,VAN054_P1(TS-001)_1.txt,VAN54_P1,TS-001,methacrylate,PMMA,C=C(C)(C(=O)OC),[CH2][C](C)(C(=O)OC),29700.0,1.16,SEC13,105.0,2020-01-29 00:00:00,PVA,10,100.11699999999998,C3[C](C)(C(=O)OC)[CH2][C](C)(C(=O)OC)[CH2][C](C)(C(=O)OC)[CH2][C](C)(C(=O)OC)[CH2][C](C)(C(=O)OC)[CH2][C](C)(C(=O)OC)[CH2][C](C)(C(=O)OC)[CH2][C](C)(C(=O)OC)[CH2][C](C)(C(=O)OC)[CH2][C](C)(C(=O)OC)3,296.6529160881769,1,1,306.82222222222225,0.8611111111111112,294.39093017578125,11.409069824218761,0.037308926828707525
1201,"Mittwoch, 29. Januar 2020 11:46:53",E12 3,25.0,305.5,0.124,286.5,357.8,335.6,265.0,VAN054_P1(TS-001)_1.txt,VAN54_P1,TS-001,methacrylate,PMMA,C=C(C)(C(=O)OC),[CH2][C](C)(C(=O)OC),29700.0,1.16,SEC13,105.0,2020-01-29 00:00:00,PVA,10,100.11699999999998,C3[C](C)(C(=O)OC)[CH2][C](C)(C(=O)OC)[CH2][C](C)(C(=O)OC)[CH2][C](C)(C(=O)OC)[CH2][C](C)(C(=O)OC)[CH2][C](C)(C(=O)OC)[CH2][C](C)(C(=O)OC)[CH2][C](C)(C(=O)OC)[CH2][C](C)(C(=O)OC)[CH2][C](C)(C(=O)OC)3,296.6529160881769,1,1,306.82222222222225,0.8611111111111112,294.39093017578125,11.10906982421875,0.036363567346051555
1202,"Mittwoch, 29. Januar 2020 11:48:43",F8 1,25.0,255.8,0.275,289.6,537.7,378.4,106.6,VAN054_P1(TS-001)_1.txt,VAN54_P1,TS-001,methacrylate,PMMA,C=C(C)(C(=O)OC),[CH2][C](C)(C(=O)OC),29700.0,1.16,SEC13,105.0,2020-01-29 00:00:00,None,15,100.11699999999998,C3[C](C)(C(=O)OC)[CH2][C](C)(C(=O)OC)[CH2][C](C)(C(=O)OC)[CH2][C](C)(C(=O)OC)[CH2][C](C)(C(=O)OC)[CH2][C](C)(C(=O)OC)[CH2][C](C)(C(=O)OC)[CH2][C](C)(C(=O)OC)[CH2][C](C)(C(=O)OC)[CH2][C](C)(C(=O)OC)3,296.6529160881769,0,1,254.26666666666665,0.7777777777777778,231.90870666503906,23.89129333496095,0.0933983320365948
1203,"Mittwoch, 29. Januar 2020 11:48:54",F8 2,25.0,250.5,0.267,278.7,592.3,391.9,102.3,VAN054_P1(TS-001)_1.txt,VAN54_P1,TS-001,methacrylate,PMMA,C=C(C)(C(=O)OC),[CH2][C](C)(C(=O)OC),29700.0,1.16,SEC13,105.0,2020-01-29 00:00:00,None,15,100.11699999999998,C3[C](C)(C(=O)OC)[CH2][C](C)(C(=O)OC)[CH2][C](C)(C(=O)OC)[CH2][C](C)(C(=O)OC)[CH2][C](C)(C(=O)OC)[CH2][C](C)(C(=O)OC)[CH2][C](C)(C(=O)OC)[CH2][C](C)(C(=O)OC)[CH2][C](C)(C(=O)OC)[CH2][C](C)(C(=O)OC)3,296.6529160881769,0,1,254.26666666666665,0.7777777777777778,231.90872192382812,18.591278076171875,0.07421667894679392
1204,"Mittwoch, 29. Januar 2020 11:49:55",F9 2,25.0,256.5,0.28600000000000003,287.0,266.2,280.6,89.83,VAN054_P1(TS-001)_1.txt,VAN54_P1,TS-001,methacrylate,PMMA,C=C(C)(C(=O)OC),[CH2][C](C)(C(=O)OC),29700.0,1.16,SEC13,105.0,2020-01-29 00:00:00,None,15,100.11699999999998,C3[C](C)(C(=O)OC)[CH2][C](C)(C(=O)OC)[CH2][C](C)(C(=O)OC)[CH2][C](C)(C(=O)OC)[CH2][C](C)(C(=O)OC)[CH2][C](C)(C(=O)OC)[CH2][C](C)(C(=O)OC)[CH2][C](C)(C(=O)OC)[CH2][C](C)(C(=O)OC)[CH2][C](C)(C(=O)OC)3,296.6529160881769,0,1,254.26666666666665,0.7777777777777778,231.90870666503906,24.591293334960938,0.0958724886353253
1205,"Mittwoch, 29. Januar 2020 11:50:53",F10 2,25.0,355.5,0.24100000000000002,276.0,819.6,524.9,289.6,VAN054_P1(TS-001)_1.txt,VAN54_P1,TS-001,methacrylate,PMMA,C=C(C)(C(=O)OC),[CH2][C](C)(C(=O)OC),29700.0,1.16,SEC13,105.0,2020-01-29 00:00:00,PVA,15,100.11699999999998,C3[C](C)(C(=O)OC)[CH2][C](C)(C(=O)OC)[CH2][C](C)(C(=O)OC)[CH2][C](C)(C(=O)OC)[CH2][C](C)(C(=O)OC)[CH2][C](C)(C(=O)OC)[CH2][C](C)(C(=O)OC)[CH2][C](C)(C(=O)OC)[CH2][C](C)(C(=O)OC)[CH2][C](C)(C(=O)OC)3,296.6529160881769,1,1,355.65,0.8148148148148149,319.862548828125,35.637451171875,0.10024599485759493
1206,"Mittwoch, 29. Januar 2020 11:51:55",F11 2,25.0,357.1,0.29100000000000004,269.4,723.3,458.2,153.0,VAN054_P1(TS-001)_1.txt,VAN54_P1,TS-001,methacrylate,PMMA,C=C(C)(C(=O)OC),[CH2][C](C)(C(=O)OC),29700.0,1.16,SEC13,105.0,2020-01-29 00:00:00,PVA,15,100.11699999999998,C3[C](C)(C(=O)OC)[CH2][C](C)(C(=O)OC)[CH2][C](C)(C(=O)OC)[CH2][C](C)(C(=O)OC)[CH2][C](C)(C(=O)OC)[CH2][C](C)(C(=O)OC)[CH2][C](C)(C(=O)OC)[CH2][C](C)(C(=O)OC)[CH2][C](C)(C(=O)OC)[CH2][C](C)(C(=O)OC)3,296.6529160881769,1,1,355.65,0.8148148148148149,319.862548828125,37.23745117187502,0.10427737656643803
1207,"Mittwoch, 29. Januar 2020 11:52:06",F11 3,25.0,352.7,0.281,242.6,827.3,463.3,277.3,VAN054_P1(TS-001)_1.txt,VAN54_P1,TS-001,methacrylate,PMMA,C=C(C)(C(=O)OC),[CH2][C](C)(C(=O)OC),29700.0,1.16,SEC13,105.0,2020-01-29 00:00:00,PVA,15,100.11699999999998,C3[C](C)(C(=O)OC)[CH2][C](C)(C(=O)OC)[CH2][C](C)(C(=O)OC)[CH2][C](C)(C(=O)OC)[CH2][C](C)(C(=O)OC)[CH2][C](C)(C(=O)OC)[CH2][C](C)(C(=O)OC)[CH2][C](C)(C(=O)OC)[CH2][C](C)(C(=O)OC)[CH2][C](C)(C(=O)OC)3,296.6529160881769,1,1,355.65,0.8148148148148149,319.862548828125,32.83745117187499,0.09310306541501273
1208,"Mittwoch, 29. Januar 2020 11:53:10",F12 3,25.0,357.3,0.28,223.4,1034.0,734.6,245.7,VAN054_P1(TS-001)_1.txt,VAN54_P1,TS-001,methacrylate,PMMA,C=C(C)(C(=O)OC),[CH2][C](C)(C(=O)OC),29700.0,1.16,SEC13,105.0,2020-01-29 00:00:00,PVA,15,100.11699999999998,C3[C](C)(C(=O)OC)[CH2][C](C)(C(=O)OC)[CH2][C](C)(C(=O)OC)[CH2][C](C)(C(=O)OC)[CH2][C](C)(C(=O)OC)[CH2][C](C)(C(=O)OC)[CH2][C](C)(C(=O)OC)[CH2][C](C)(C(=O)OC)[CH2][C](C)(C(=O)OC)[CH2][C](C)(C(=O)OC)3,296.6529160881769,1,1,355.65,0.8148148148148149,319.862548828125,37.43745117187501,0.10477876062657433
1209,"Donnerstag, 13. Februar 2020 09:44:17",A1 1,25.0,190.8,0.252,304.5,187.5,186.5,173.5,VAN056_P2(TS-009b)_1.txt,VAN56_P2,TS-009b,methacrylate,Polybenzyl MA,C=C(C)C(=O)OCc1ccccc1,[CH2][C](C)(C(=O)OCc1ccccc1),19000.0,1.2,SEC13,54.0,2020-02-13 00:00:00,None,1,176.215,C3[C](C)(C(=O)OCc1ccccc1)[CH2][C](C)(C(=O)OCc1ccccc1)[CH2][C](C)(C(=O)OCc1ccccc1)[CH2][C](C)(C(=O)OCc1ccccc1)[CH2][C](C)(C(=O)OCc1ccccc1)[CH2][C](C)(C(=O)OCc1ccccc1)[CH2][C](C)(C(=O)OCc1ccccc1)[CH2][C](C)(C(=O)OCc1ccccc1)[CH2][C](C)(C(=O)OCc1ccccc1)[CH2][C](C)(C(=O)OCc1ccccc1)3,107.82283006554493,0,1,182.975,0.7777777777777777,185.362548828125,5.437451171875011,0.028498171760351212
1210,"Donnerstag, 13. Februar 2020 09:44:28",A1 2,25.0,184.6,0.057999999999999996,293.6,188.1,187.5,170.7,VAN056_P2(TS-009b)_1.txt,VAN56_P2,TS-009b,methacrylate,Polybenzyl MA,C=C(C)C(=O)OCc1ccccc1,[CH2][C](C)(C(=O)OCc1ccccc1),19000.0,1.2,SEC13,54.0,2020-02-13 00:00:00,None,1,176.215,C3[C](C)(C(=O)OCc1ccccc1)[CH2][C](C)(C(=O)OCc1ccccc1)[CH2][C](C)(C(=O)OCc1ccccc1)[CH2][C](C)(C(=O)OCc1ccccc1)[CH2][C](C)(C(=O)OCc1ccccc1)[CH2][C](C)(C(=O)OCc1ccccc1)[CH2][C](C)(C(=O)OCc1ccccc1)[CH2][C](C)(C(=O)OCc1ccccc1)[CH2][C](C)(C(=O)OCc1ccccc1)[CH2][C](C)(C(=O)OCc1ccccc1)3,107.82283006554493,0,1,182.975,0.7777777777777777,185.362548828125,0.7625488281250057,0.004130817053764928
1211,"Donnerstag, 13. Februar 2020 09:44:39",A1 3,25.0,193.9,0.047,296.7,198.9,198.3,175.9,VAN056_P2(TS-009b)_1.txt,VAN56_P2,TS-009b,methacrylate,Polybenzyl MA,C=C(C)C(=O)OCc1ccccc1,[CH2][C](C)(C(=O)OCc1ccccc1),19000.0,1.2,SEC13,54.0,2020-02-13 00:00:00,None,1,176.215,C3[C](C)(C(=O)OCc1ccccc1)[CH2][C](C)(C(=O)OCc1ccccc1)[CH2][C](C)(C(=O)OCc1ccccc1)[CH2][C](C)(C(=O)OCc1ccccc1)[CH2][C](C)(C(=O)OCc1ccccc1)[CH2][C](C)(C(=O)OCc1ccccc1)[CH2][C](C)(C(=O)OCc1ccccc1)[CH2][C](C)(C(=O)OCc1ccccc1)[CH2][C](C)(C(=O)OCc1ccccc1)[CH2][C](C)(C(=O)OCc1ccccc1)3,107.82283006554493,0,1,182.975,0.7777777777777777,185.362548828125,8.537451171875006,0.04403017623452814
1212,"Donnerstag, 13. Februar 2020 09:45:46",A2 1,25.0,180.6,0.044000000000000004,241.0,189.2,189.5,163.8,VAN056_P2(TS-009b)_1.txt,VAN56_P2,TS-009b,methacrylate,Polybenzyl MA,C=C(C)C(=O)OCc1ccccc1,[CH2][C](C)(C(=O)OCc1ccccc1),19000.0,1.2,SEC13,54.0,2020-02-13 00:00:00,None,1,176.215,C3[C](C)(C(=O)OCc1ccccc1)[CH2][C](C)(C(=O)OCc1ccccc1)[CH2][C](C)(C(=O)OCc1ccccc1)[CH2][C](C)(C(=O)OCc1ccccc1)[CH2][C](C)(C(=O)OCc1ccccc1)[CH2][C](C)(C(=O)OCc1ccccc1)[CH2][C](C)(C(=O)OCc1ccccc1)[CH2][C](C)(C(=O)OCc1ccccc1)[CH2][C](C)(C(=O)OCc1ccccc1)[CH2][C](C)(C(=O)OCc1ccccc1)3,107.82283006554493,0,1,182.975,0.7777777777777777,185.362548828125,4.762548828125006,0.026370702259828384
1213,"Donnerstag, 13. Februar 2020 09:45:57",A2 2,25.0,174.3,0.04,236.0,178.2,178.6,158.8,VAN056_P2(TS-009b)_1.txt,VAN56_P2,TS-009b,methacrylate,Polybenzyl MA,C=C(C)C(=O)OCc1ccccc1,[CH2][C](C)(C(=O)OCc1ccccc1),19000.0,1.2,SEC13,54.0,2020-02-13 00:00:00,None,1,176.215,C3[C](C)(C(=O)OCc1ccccc1)[CH2][C](C)(C(=O)OCc1ccccc1)[CH2][C](C)(C(=O)OCc1ccccc1)[CH2][C](C)(C(=O)OCc1ccccc1)[CH2][C](C)(C(=O)OCc1ccccc1)[CH2][C](C)(C(=O)OCc1ccccc1)[CH2][C](C)(C(=O)OCc1ccccc1)[CH2][C](C)(C(=O)OCc1ccccc1)[CH2][C](C)(C(=O)OCc1ccccc1)[CH2][C](C)(C(=O)OCc1ccccc1)3,107.82283006554493,0,1,182.975,0.7777777777777777,185.362548828125,11.062548828124989,0.06346843848608713
1214,"Donnerstag, 13. Februar 2020 09:46:08",A2 3,25.0,176.5,0.022000000000000002,236.3,181.0,181.4,160.4,VAN056_P2(TS-009b)_1.txt,VAN56_P2,TS-009b,methacrylate,Polybenzyl MA,C=C(C)C(=O)OCc1ccccc1,[CH2][C](C)(C(=O)OCc1ccccc1),19000.0,1.2,SEC13,54.0,2020-02-13 00:00:00,None,1,176.215,C3[C](C)(C(=O)OCc1ccccc1)[CH2][C](C)(C(=O)OCc1ccccc1)[CH2][C](C)(C(=O)OCc1ccccc1)[CH2][C](C)(C(=O)OCc1ccccc1)[CH2][C](C)(C(=O)OCc1ccccc1)[CH2][C](C)(C(=O)OCc1ccccc1)[CH2][C](C)(C(=O)OCc1ccccc1)[CH2][C](C)(C(=O)OCc1ccccc1)[CH2][C](C)(C(=O)OCc1ccccc1)[CH2][C](C)(C(=O)OCc1ccccc1)3,107.82283006554493,0,1,182.975,0.7777777777777777,185.362548828125,8.862548828125,0.050212741235835696
1215,"Donnerstag, 13. Februar 2020 09:46:48",A3 1,25.0,185.3,0.031,267.7,190.3,190.0,169.5,VAN056_P2(TS-009b)_1.txt,VAN56_P2,TS-009b,methacrylate,Polybenzyl MA,C=C(C)C(=O)OCc1ccccc1,[CH2][C](C)(C(=O)OCc1ccccc1),19000.0,1.2,SEC13,54.0,2020-02-13 00:00:00,None,1,176.215,C3[C](C)(C(=O)OCc1ccccc1)[CH2][C](C)(C(=O)OCc1ccccc1)[CH2][C](C)(C(=O)OCc1ccccc1)[CH2][C](C)(C(=O)OCc1ccccc1)[CH2][C](C)(C(=O)OCc1ccccc1)[CH2][C](C)(C(=O)OCc1ccccc1)[CH2][C](C)(C(=O)OCc1ccccc1)[CH2][C](C)(C(=O)OCc1ccccc1)[CH2][C](C)(C(=O)OCc1ccccc1)[CH2][C](C)(C(=O)OCc1ccccc1)3,107.82283006554493,0,1,182.975,0.7777777777777777,185.362548828125,0.06254882812498863,0.0003375543881542829
1216,"Donnerstag, 13. Februar 2020 09:47:09",A3 3,25.0,177.8,0.284,262.8,172.8,172.9,158.8,VAN056_P2(TS-009b)_1.txt,VAN56_P2,TS-009b,methacrylate,Polybenzyl MA,C=C(C)C(=O)OCc1ccccc1,[CH2][C](C)(C(=O)OCc1ccccc1),19000.0,1.2,SEC13,54.0,2020-02-13 00:00:00,None,1,176.215,C3[C](C)(C(=O)OCc1ccccc1)[CH2][C](C)(C(=O)OCc1ccccc1)[CH2][C](C)(C(=O)OCc1ccccc1)[CH2][C](C)(C(=O)OCc1ccccc1)[CH2][C](C)(C(=O)OCc1ccccc1)[CH2][C](C)(C(=O)OCc1ccccc1)[CH2][C](C)(C(=O)OCc1ccccc1)[CH2][C](C)(C(=O)OCc1ccccc1)[CH2][C](C)(C(=O)OCc1ccccc1)[CH2][C](C)(C(=O)OCc1ccccc1)3,107.82283006554493,0,1,182.975,0.7777777777777777,185.362548828125,7.562548828124989,0.04253402040565235
1217,"Donnerstag, 13. Februar 2020 09:48:02",A4 1,25.0,276.4,0.039,208.4,295.6,289.5,257.3,VAN056_P2(TS-009b)_1.txt,VAN56_P2,TS-009b,methacrylate,Polybenzyl MA,C=C(C)C(=O)OCc1ccccc1,[CH2][C](C)(C(=O)OCc1ccccc1),19000.0,1.2,SEC13,54.0,2020-02-13 00:00:00,PVA,1,176.215,C3[C](C)(C(=O)OCc1ccccc1)[CH2][C](C)(C(=O)OCc1ccccc1)[CH2][C](C)(C(=O)OCc1ccccc1)[CH2][C](C)(C(=O)OCc1ccccc1)[CH2][C](C)(C(=O)OCc1ccccc1)[CH2][C](C)(C(=O)OCc1ccccc1)[CH2][C](C)(C(=O)OCc1ccccc1)[CH2][C](C)(C(=O)OCc1ccccc1)[CH2][C](C)(C(=O)OCc1ccccc1)[CH2][C](C)(C(=O)OCc1ccccc1)3,107.82283006554493,1,1,270.3999999999999,1.0,266.885498046875,9.514501953124977,0.03442294483764464
1218,"Donnerstag, 13. Februar 2020 09:48:13",A4 2,25.0,279.0,0.09699999999999999,208.6,333.3,311.9,233.6,VAN056_P2(TS-009b)_1.txt,VAN56_P2,TS-009b,methacrylate,Polybenzyl MA,C=C(C)C(=O)OCc1ccccc1,[CH2][C](C)(C(=O)OCc1ccccc1),19000.0,1.2,SEC13,54.0,2020-02-13 00:00:00,PVA,1,176.215,C3[C](C)(C(=O)OCc1ccccc1)[CH2][C](C)(C(=O)OCc1ccccc1)[CH2][C](C)(C(=O)OCc1ccccc1)[CH2][C](C)(C(=O)OCc1ccccc1)[CH2][C](C)(C(=O)OCc1ccccc1)[CH2][C](C)(C(=O)OCc1ccccc1)[CH2][C](C)(C(=O)OCc1ccccc1)[CH2][C](C)(C(=O)OCc1ccccc1)[CH2][C](C)(C(=O)OCc1ccccc1)[CH2][C](C)(C(=O)OCc1ccccc1)3,107.82283006554493,1,1,270.3999999999999,1.0,266.8855285644531,12.114471435546875,0.0434210445718526
1219,"Donnerstag, 13. Februar 2020 09:48:24",A4 3,25.0,269.0,0.059000000000000004,210.3,277.8,273.9,248.8,VAN056_P2(TS-009b)_1.txt,VAN56_P2,TS-009b,methacrylate,Polybenzyl MA,C=C(C)C(=O)OCc1ccccc1,[CH2][C](C)(C(=O)OCc1ccccc1),19000.0,1.2,SEC13,54.0,2020-02-13 00:00:00,PVA,1,176.215,C3[C](C)(C(=O)OCc1ccccc1)[CH2][C](C)(C(=O)OCc1ccccc1)[CH2][C](C)(C(=O)OCc1ccccc1)[CH2][C](C)(C(=O)OCc1ccccc1)[CH2][C](C)(C(=O)OCc1ccccc1)[CH2][C](C)(C(=O)OCc1ccccc1)[CH2][C](C)(C(=O)OCc1ccccc1)[CH2][C](C)(C(=O)OCc1ccccc1)[CH2][C](C)(C(=O)OCc1ccccc1)[CH2][C](C)(C(=O)OCc1ccccc1)3,107.82283006554493,1,1,270.3999999999999,1.0,266.885498046875,2.114501953125,0.007860602056226766
1220,"Donnerstag, 13. Februar 2020 09:49:08",A5 1,25.0,276.4,0.035,218.4,297.8,290.8,252.3,VAN056_P2(TS-009b)_1.txt,VAN56_P2,TS-009b,methacrylate,Polybenzyl MA,C=C(C)C(=O)OCc1ccccc1,[CH2][C](C)(C(=O)OCc1ccccc1),19000.0,1.2,SEC13,54.0,2020-02-13 00:00:00,PVA,1,176.215,C3[C](C)(C(=O)OCc1ccccc1)[CH2][C](C)(C(=O)OCc1ccccc1)[CH2][C](C)(C(=O)OCc1ccccc1)[CH2][C](C)(C(=O)OCc1ccccc1)[CH2][C](C)(C(=O)OCc1ccccc1)[CH2][C](C)(C(=O)OCc1ccccc1)[CH2][C](C)(C(=O)OCc1ccccc1)[CH2][C](C)(C(=O)OCc1ccccc1)[CH2][C](C)(C(=O)OCc1ccccc1)[CH2][C](C)(C(=O)OCc1ccccc1)3,107.82283006554493,1,1,270.3999999999999,1.0,266.885498046875,9.514501953124977,0.03442294483764464
1221,"Donnerstag, 13. Februar 2020 09:49:18",A5 2,25.0,271.5,0.09300000000000001,216.8,314.8,302.7,242.3,VAN056_P2(TS-009b)_1.txt,VAN56_P2,TS-009b,methacrylate,Polybenzyl MA,C=C(C)C(=O)OCc1ccccc1,[CH2][C](C)(C(=O)OCc1ccccc1),19000.0,1.2,SEC13,54.0,2020-02-13 00:00:00,PVA,1,176.215,C3[C](C)(C(=O)OCc1ccccc1)[CH2][C](C)(C(=O)OCc1ccccc1)[CH2][C](C)(C(=O)OCc1ccccc1)[CH2][C](C)(C(=O)OCc1ccccc1)[CH2][C](C)(C(=O)OCc1ccccc1)[CH2][C](C)(C(=O)OCc1ccccc1)[CH2][C](C)(C(=O)OCc1ccccc1)[CH2][C](C)(C(=O)OCc1ccccc1)[CH2][C](C)(C(=O)OCc1ccccc1)[CH2][C](C)(C(=O)OCc1ccccc1)3,107.82283006554493,1,1,270.3999999999999,1.0,266.8855285644531,4.614471435546875,0.0169962115489756
1222,"Donnerstag, 13. Februar 2020 09:49:29",A5 3,25.0,271.1,0.102,216.2,320.6,304.9,228.9,VAN056_P2(TS-009b)_1.txt,VAN56_P2,TS-009b,methacrylate,Polybenzyl MA,C=C(C)C(=O)OCc1ccccc1,[CH2][C](C)(C(=O)OCc1ccccc1),19000.0,1.2,SEC13,54.0,2020-02-13 00:00:00,PVA,1,176.215,C3[C](C)(C(=O)OCc1ccccc1)[CH2][C](C)(C(=O)OCc1ccccc1)[CH2][C](C)(C(=O)OCc1ccccc1)[CH2][C](C)(C(=O)OCc1ccccc1)[CH2][C](C)(C(=O)OCc1ccccc1)[CH2][C](C)(C(=O)OCc1ccccc1)[CH2][C](C)(C(=O)OCc1ccccc1)[CH2][C](C)(C(=O)OCc1ccccc1)[CH2][C](C)(C(=O)OCc1ccccc1)[CH2][C](C)(C(=O)OCc1ccccc1)3,107.82283006554493,1,1,270.3999999999999,1.0,266.8855285644531,4.214471435546898,0.015545818648273322
1223,"Donnerstag, 13. Februar 2020 09:50:14",A6 1,25.0,270.2,0.021,203.7,290.6,284.0,244.2,VAN056_P2(TS-009b)_1.txt,VAN56_P2,TS-009b,methacrylate,Polybenzyl MA,C=C(C)C(=O)OCc1ccccc1,[CH2][C](C)(C(=O)OCc1ccccc1),19000.0,1.2,SEC13,54.0,2020-02-13 00:00:00,PVA,1,176.215,C3[C](C)(C(=O)OCc1ccccc1)[CH2][C](C)(C(=O)OCc1ccccc1)[CH2][C](C)(C(=O)OCc1ccccc1)[CH2][C](C)(C(=O)OCc1ccccc1)[CH2][C](C)(C(=O)OCc1ccccc1)[CH2][C](C)(C(=O)OCc1ccccc1)[CH2][C](C)(C(=O)OCc1ccccc1)[CH2][C](C)(C(=O)OCc1ccccc1)[CH2][C](C)(C(=O)OCc1ccccc1)[CH2][C](C)(C(=O)OCc1ccccc1)3,107.82283006554493,1,1,270.3999999999999,1.0,266.885498046875,3.3145019531249886,0.012266846606680195
1224,"Donnerstag, 13. Februar 2020 09:50:25",A6 2,25.0,262.8,0.07400000000000001,206.8,295.1,286.0,233.1,VAN056_P2(TS-009b)_1.txt,VAN56_P2,TS-009b,methacrylate,Polybenzyl MA,C=C(C)C(=O)OCc1ccccc1,[CH2][C](C)(C(=O)OCc1ccccc1),19000.0,1.2,SEC13,54.0,2020-02-13 00:00:00,PVA,1,176.215,C3[C](C)(C(=O)OCc1ccccc1)[CH2][C](C)(C(=O)OCc1ccccc1)[CH2][C](C)(C(=O)OCc1ccccc1)[CH2][C](C)(C(=O)OCc1ccccc1)[CH2][C](C)(C(=O)OCc1ccccc1)[CH2][C](C)(C(=O)OCc1ccccc1)[CH2][C](C)(C(=O)OCc1ccccc1)[CH2][C](C)(C(=O)OCc1ccccc1)[CH2][C](C)(C(=O)OCc1ccccc1)[CH2][C](C)(C(=O)OCc1ccccc1)3,107.82283006554493,1,1,270.3999999999999,1.0,266.885498046875,4.085498046874989,0.015546035185977886
1225,"Donnerstag, 13. Februar 2020 09:50:36",A6 3,25.0,257.2,0.065,201.5,275.9,271.3,239.7,VAN056_P2(TS-009b)_1.txt,VAN56_P2,TS-009b,methacrylate,Polybenzyl MA,C=C(C)C(=O)OCc1ccccc1,[CH2][C](C)(C(=O)OCc1ccccc1),19000.0,1.2,SEC13,54.0,2020-02-13 00:00:00,PVA,1,176.215,C3[C](C)(C(=O)OCc1ccccc1)[CH2][C](C)(C(=O)OCc1ccccc1)[CH2][C](C)(C(=O)OCc1ccccc1)[CH2][C](C)(C(=O)OCc1ccccc1)[CH2][C](C)(C(=O)OCc1ccccc1)[CH2][C](C)(C(=O)OCc1ccccc1)[CH2][C](C)(C(=O)OCc1ccccc1)[CH2][C](C)(C(=O)OCc1ccccc1)[CH2][C](C)(C(=O)OCc1ccccc1)[CH2][C](C)(C(=O)OCc1ccccc1)3,107.82283006554493,1,1,270.3999999999999,1.0,266.8855285644531,9.685528564453136,0.037657576067080624
1226,"Donnerstag, 13. Februar 2020 09:51:17",B1 1,25.0,212.0,0.075,445.6,229.9,227.7,186.7,VAN056_P2(TS-009b)_1.txt,VAN56_P2,TS-009b,methacrylate,Polybenzyl MA,C=C(C)C(=O)OCc1ccccc1,[CH2][C](C)(C(=O)OCc1ccccc1),19000.0,1.2,SEC13,54.0,2020-02-13 00:00:00,None,3,176.215,C3[C](C)(C(=O)OCc1ccccc1)[CH2][C](C)(C(=O)OCc1ccccc1)[CH2][C](C)(C(=O)OCc1ccccc1)[CH2][C](C)(C(=O)OCc1ccccc1)[CH2][C](C)(C(=O)OCc1ccccc1)[CH2][C](C)(C(=O)OCc1ccccc1)[CH2][C](C)(C(=O)OCc1ccccc1)[CH2][C](C)(C(=O)OCc1ccccc1)[CH2][C](C)(C(=O)OCc1ccccc1)[CH2][C](C)(C(=O)OCc1ccccc1)3,107.82283006554493,0,1,211.31666666666663,0.7777777777777777,213.6056365966797,1.6056365966796875,0.00757375753150796
