Repository: JulianKimmig/nanoparticle_size_prediction

File: pretrained/np_model_12/evaluation/train_df.csv (part 20 of 40)
index,measurment_data,sample,temperature,z_average,dispersity,mean_count_rate,volume_mean,intensity_mean,number_mean,file,np_formulation,substance_code,polymer_class,polymer,smiles_monomer,smiles_ru,mn,pdi,mn_method,tg,date,additive,polymer_concentration,mass_ru,circular_smiles_10,dp,with_pva,valid,mean_z_average,roll_valid,predicted_z_average,error,rel_error
1227,"Donnerstag, 13. Februar 2020 09:52:13",B2 1,25.0,211.3,0.013000000000000001,449.0,219.8,218.3,193.3,VAN056_P2(TS-009b)_1.txt,VAN56_P2,TS-009b,methacrylate,Polybenzyl MA,C=C(C)C(=O)OCc1ccccc1,[CH2][C](C)(C(=O)OCc1ccccc1),19000.0,1.2,SEC13,54.0,2020-02-13 00:00:00,None,3,176.215,C3[C](C)(C(=O)OCc1ccccc1)[CH2][C](C)(C(=O)OCc1ccccc1)[CH2][C](C)(C(=O)OCc1ccccc1)[CH2][C](C)(C(=O)OCc1ccccc1)[CH2][C](C)(C(=O)OCc1ccccc1)[CH2][C](C)(C(=O)OCc1ccccc1)[CH2][C](C)(C(=O)OCc1ccccc1)[CH2][C](C)(C(=O)OCc1ccccc1)[CH2][C](C)(C(=O)OCc1ccccc1)[CH2][C](C)(C(=O)OCc1ccccc1)3,107.82283006554493,0,1,211.31666666666663,0.7777777777777777,213.6056365966797,2.305636596679676,0.010911673434357198
1228,"Donnerstag, 13. Februar 2020 09:52:24",B2 2,25.0,208.0,0.052000000000000005,457.4,213.2,212.0,191.9,VAN056_P2(TS-009b)_1.txt,VAN56_P2,TS-009b,methacrylate,Polybenzyl MA,C=C(C)C(=O)OCc1ccccc1,[CH2][C](C)(C(=O)OCc1ccccc1),19000.0,1.2,SEC13,54.0,2020-02-13 00:00:00,None,3,176.215,C3[C](C)(C(=O)OCc1ccccc1)[CH2][C](C)(C(=O)OCc1ccccc1)[CH2][C](C)(C(=O)OCc1ccccc1)[CH2][C](C)(C(=O)OCc1ccccc1)[CH2][C](C)(C(=O)OCc1ccccc1)[CH2][C](C)(C(=O)OCc1ccccc1)[CH2][C](C)(C(=O)OCc1ccccc1)[CH2][C](C)(C(=O)OCc1ccccc1)[CH2][C](C)(C(=O)OCc1ccccc1)[CH2][C](C)(C(=O)OCc1ccccc1)3,107.82283006554493,0,1,211.31666666666663,0.7777777777777777,213.6056365966797,5.6056365966796875,0.02695017594557542
1229,"Donnerstag, 13. Februar 2020 09:52:35",B2 3,25.0,204.5,0.084,455.6,219.9,218.5,184.7,VAN056_P2(TS-009b)_1.txt,VAN56_P2,TS-009b,methacrylate,Polybenzyl MA,C=C(C)C(=O)OCc1ccccc1,[CH2][C](C)(C(=O)OCc1ccccc1),19000.0,1.2,SEC13,54.0,2020-02-13 00:00:00,None,3,176.215,C3[C](C)(C(=O)OCc1ccccc1)[CH2][C](C)(C(=O)OCc1ccccc1)[CH2][C](C)(C(=O)OCc1ccccc1)[CH2][C](C)(C(=O)OCc1ccccc1)[CH2][C](C)(C(=O)OCc1ccccc1)[CH2][C](C)(C(=O)OCc1ccccc1)[CH2][C](C)(C(=O)OCc1ccccc1)[CH2][C](C)(C(=O)OCc1ccccc1)[CH2][C](C)(C(=O)OCc1ccccc1)[CH2][C](C)(C(=O)OCc1ccccc1)3,107.82283006554493,0,1,211.31666666666663,0.7777777777777777,213.60562133789062,9.105621337890625,0.0445262657109566
1230,"Donnerstag, 13. Februar 2020 09:53:15",B3 1,25.0,210.8,0.08199999999999999,299.1,224.3,222.8,201.2,VAN056_P2(TS-009b)_1.txt,VAN56_P2,TS-009b,methacrylate,Polybenzyl MA,C=C(C)C(=O)OCc1ccccc1,[CH2][C](C)(C(=O)OCc1ccccc1),19000.0,1.2,SEC13,54.0,2020-02-13 00:00:00,None,3,176.215,C3[C](C)(C(=O)OCc1ccccc1)[CH2][C](C)(C(=O)OCc1ccccc1)[CH2][C](C)(C(=O)OCc1ccccc1)[CH2][C](C)(C(=O)OCc1ccccc1)[CH2][C](C)(C(=O)OCc1ccccc1)[CH2][C](C)(C(=O)OCc1ccccc1)[CH2][C](C)(C(=O)OCc1ccccc1)[CH2][C](C)(C(=O)OCc1ccccc1)[CH2][C](C)(C(=O)OCc1ccccc1)[CH2][C](C)(C(=O)OCc1ccccc1)3,107.82283006554493,0,1,211.31666666666663,0.7777777777777777,213.6056365966797,2.805636596679676,0.013309471521250834
1231,"Donnerstag, 13. Februar 2020 09:53:26",B3 2,25.0,221.3,0.134,291.9,222.3,221.0,204.9,VAN056_P2(TS-009b)_1.txt,VAN56_P2,TS-009b,methacrylate,Polybenzyl MA,C=C(C)C(=O)OCc1ccccc1,[CH2][C](C)(C(=O)OCc1ccccc1),19000.0,1.2,SEC13,54.0,2020-02-13 00:00:00,None,3,176.215,C3[C](C)(C(=O)OCc1ccccc1)[CH2][C](C)(C(=O)OCc1ccccc1)[CH2][C](C)(C(=O)OCc1ccccc1)[CH2][C](C)(C(=O)OCc1ccccc1)[CH2][C](C)(C(=O)OCc1ccccc1)[CH2][C](C)(C(=O)OCc1ccccc1)[CH2][C](C)(C(=O)OCc1ccccc1)[CH2][C](C)(C(=O)OCc1ccccc1)[CH2][C](C)(C(=O)OCc1ccccc1)[CH2][C](C)(C(=O)OCc1ccccc1)3,107.82283006554493,0,1,211.31666666666663,0.7777777777777777,213.6056365966797,7.694363403320324,0.03476892635933269
1232,"Donnerstag, 13. Februar 2020 09:54:37",B4 1,25.0,308.1,0.031,363.4,328.8,321.1,293.7,VAN056_P2(TS-009b)_1.txt,VAN56_P2,TS-009b,methacrylate,Polybenzyl MA,C=C(C)C(=O)OCc1ccccc1,[CH2][C](C)(C(=O)OCc1ccccc1),19000.0,1.2,SEC13,54.0,2020-02-13 00:00:00,PVA,3,176.215,C3[C](C)(C(=O)OCc1ccccc1)[CH2][C](C)(C(=O)OCc1ccccc1)[CH2][C](C)(C(=O)OCc1ccccc1)[CH2][C](C)(C(=O)OCc1ccccc1)[CH2][C](C)(C(=O)OCc1ccccc1)[CH2][C](C)(C(=O)OCc1ccccc1)[CH2][C](C)(C(=O)OCc1ccccc1)[CH2][C](C)(C(=O)OCc1ccccc1)[CH2][C](C)(C(=O)OCc1ccccc1)[CH2][C](C)(C(=O)OCc1ccccc1)3,107.82283006554493,1,1,306.5222222222222,0.9629629629629628,295.07611083984375,13.023889160156273,0.042271629860942135
1233,"Donnerstag, 13. Februar 2020 09:54:48",B4 2,25.0,297.9,0.027999999999999997,353.9,317.5,310.2,279.9,VAN056_P2(TS-009b)_1.txt,VAN56_P2,TS-009b,methacrylate,Polybenzyl MA,C=C(C)C(=O)OCc1ccccc1,[CH2][C](C)(C(=O)OCc1ccccc1),19000.0,1.2,SEC13,54.0,2020-02-13 00:00:00,PVA,3,176.215,C3[C](C)(C(=O)OCc1ccccc1)[CH2][C](C)(C(=O)OCc1ccccc1)[CH2][C](C)(C(=O)OCc1ccccc1)[CH2][C](C)(C(=O)OCc1ccccc1)[CH2][C](C)(C(=O)OCc1ccccc1)[CH2][C](C)(C(=O)OCc1ccccc1)[CH2][C](C)(C(=O)OCc1ccccc1)[CH2][C](C)(C(=O)OCc1ccccc1)[CH2][C](C)(C(=O)OCc1ccccc1)[CH2][C](C)(C(=O)OCc1ccccc1)3,107.82283006554493,1,1,306.5222222222222,0.9629629629629628,295.07611083984375,2.8238891601562273,0.00947931910089368
1234,"Donnerstag, 13. Februar 2020 09:54:59",B4 3,25.0,302.6,0.059000000000000004,324.2,341.9,326.3,266.4,VAN056_P2(TS-009b)_1.txt,VAN56_P2,TS-009b,methacrylate,Polybenzyl MA,C=C(C)C(=O)OCc1ccccc1,[CH2][C](C)(C(=O)OCc1ccccc1),19000.0,1.2,SEC13,54.0,2020-02-13 00:00:00,PVA,3,176.215,C3[C](C)(C(=O)OCc1ccccc1)[CH2][C](C)(C(=O)OCc1ccccc1)[CH2][C](C)(C(=O)OCc1ccccc1)[CH2][C](C)(C(=O)OCc1ccccc1)[CH2][C](C)(C(=O)OCc1ccccc1)[CH2][C](C)(C(=O)OCc1ccccc1)[CH2][C](C)(C(=O)OCc1ccccc1)[CH2][C](C)(C(=O)OCc1ccccc1)[CH2][C](C)(C(=O)OCc1ccccc1)[CH2][C](C)(C(=O)OCc1ccccc1)3,107.82283006554493,1,1,306.5222222222222,0.9629629629629628,295.07611083984375,7.523889160156273,0.024864141309174727
1235,"Donnerstag, 13. Februar 2020 09:55:35",B5 1,25.0,318.2,0.018000000000000002,339.4,334.9,327.0,299.7,VAN056_P2(TS-009b)_1.txt,VAN56_P2,TS-009b,methacrylate,Polybenzyl MA,C=C(C)C(=O)OCc1ccccc1,[CH2][C](C)(C(=O)OCc1ccccc1),19000.0,1.2,SEC13,54.0,2020-02-13 00:00:00,PVA,3,176.215,C3[C](C)(C(=O)OCc1ccccc1)[CH2][C](C)(C(=O)OCc1ccccc1)[CH2][C](C)(C(=O)OCc1ccccc1)[CH2][C](C)(C(=O)OCc1ccccc1)[CH2][C](C)(C(=O)OCc1ccccc1)[CH2][C](C)(C(=O)OCc1ccccc1)[CH2][C](C)(C(=O)OCc1ccccc1)[CH2][C](C)(C(=O)OCc1ccccc1)[CH2][C](C)(C(=O)OCc1ccccc1)[CH2][C](C)(C(=O)OCc1ccccc1)3,107.82283006554493,1,1,306.5222222222222,0.9629629629629628,295.07611083984375,23.12388916015624,0.0726709275932
1236,"Donnerstag, 13. Februar 2020 09:55:46",B5 2,25.0,294.5,0.187,342.2,324.9,315.5,277.4,VAN056_P2(TS-009b)_1.txt,VAN56_P2,TS-009b,methacrylate,Polybenzyl MA,C=C(C)C(=O)OCc1ccccc1,[CH2][C](C)(C(=O)OCc1ccccc1),19000.0,1.2,SEC13,54.0,2020-02-13 00:00:00,PVA,3,176.215,C3[C](C)(C(=O)OCc1ccccc1)[CH2][C](C)(C(=O)OCc1ccccc1)[CH2][C](C)(C(=O)OCc1ccccc1)[CH2][C](C)(C(=O)OCc1ccccc1)[CH2][C](C)(C(=O)OCc1ccccc1)[CH2][C](C)(C(=O)OCc1ccccc1)[CH2][C](C)(C(=O)OCc1ccccc1)[CH2][C](C)(C(=O)OCc1ccccc1)[CH2][C](C)(C(=O)OCc1ccccc1)[CH2][C](C)(C(=O)OCc1ccccc1)3,107.82283006554493,1,1,306.5222222222222,0.9629629629629628,295.07611083984375,0.57611083984375,0.0019562337515916807
1237,"Donnerstag, 13. Februar 2020 09:55:57",B5 3,25.0,320.8,0.036000000000000004,339.2,355.5,341.7,293.8,VAN056_P2(TS-009b)_1.txt,VAN56_P2,TS-009b,methacrylate,Polybenzyl MA,C=C(C)C(=O)OCc1ccccc1,[CH2][C](C)(C(=O)OCc1ccccc1),19000.0,1.2,SEC13,54.0,2020-02-13 00:00:00,PVA,3,176.215,C3[C](C)(C(=O)OCc1ccccc1)[CH2][C](C)(C(=O)OCc1ccccc1)[CH2][C](C)(C(=O)OCc1ccccc1)[CH2][C](C)(C(=O)OCc1ccccc1)[CH2][C](C)(C(=O)OCc1ccccc1)[CH2][C](C)(C(=O)OCc1ccccc1)[CH2][C](C)(C(=O)OCc1ccccc1)[CH2][C](C)(C(=O)OCc1ccccc1)[CH2][C](C)(C(=O)OCc1ccccc1)[CH2][C](C)(C(=O)OCc1ccccc1)3,107.82283006554493,1,1,306.5222222222222,0.9629629629629628,295.07611083984375,25.72388916015626,0.08018668690821777
1238,"Donnerstag, 13. Februar 2020 09:56:33",B6 1,25.0,306.2,0.049,327.6,328.8,320.4,289.9,VAN056_P2(TS-009b)_1.txt,VAN56_P2,TS-009b,methacrylate,Polybenzyl MA,C=C(C)C(=O)OCc1ccccc1,[CH2][C](C)(C(=O)OCc1ccccc1),19000.0,1.2,SEC13,54.0,2020-02-13 00:00:00,PVA,3,176.215,C3[C](C)(C(=O)OCc1ccccc1)[CH2][C](C)(C(=O)OCc1ccccc1)[CH2][C](C)(C(=O)OCc1ccccc1)[CH2][C](C)(C(=O)OCc1ccccc1)[CH2][C](C)(C(=O)OCc1ccccc1)[CH2][C](C)(C(=O)OCc1ccccc1)[CH2][C](C)(C(=O)OCc1ccccc1)[CH2][C](C)(C(=O)OCc1ccccc1)[CH2][C](C)(C(=O)OCc1ccccc1)[CH2][C](C)(C(=O)OCc1ccccc1)3,107.82283006554493,1,1,306.5222222222222,0.9629629629629628,295.07611083984375,11.123889160156239,0.03632883461840705
1239,"Donnerstag, 13. Februar 2020 09:56:43",B6 2,25.0,295.9,0.13699999999999998,333.2,325.5,315.1,271.9,VAN056_P2(TS-009b)_1.txt,VAN56_P2,TS-009b,methacrylate,Polybenzyl MA,C=C(C)C(=O)OCc1ccccc1,[CH2][C](C)(C(=O)OCc1ccccc1),19000.0,1.2,SEC13,54.0,2020-02-13 00:00:00,PVA,3,176.215,C3[C](C)(C(=O)OCc1ccccc1)[CH2][C](C)(C(=O)OCc1ccccc1)[CH2][C](C)(C(=O)OCc1ccccc1)[CH2][C](C)(C(=O)OCc1ccccc1)[CH2][C](C)(C(=O)OCc1ccccc1)[CH2][C](C)(C(=O)OCc1ccccc1)[CH2][C](C)(C(=O)OCc1ccccc1)[CH2][C](C)(C(=O)OCc1ccccc1)[CH2][C](C)(C(=O)OCc1ccccc1)[CH2][C](C)(C(=O)OCc1ccccc1)3,107.82283006554493,1,1,306.5222222222222,0.9629629629629628,295.07611083984375,0.8238891601562273,0.0027843499836303727
1240,"Donnerstag, 13. Februar 2020 09:56:54",B6 3,25.0,314.5,0.006,345.1,337.6,327.6,291.9,VAN056_P2(TS-009b)_1.txt,VAN56_P2,TS-009b,methacrylate,Polybenzyl MA,C=C(C)C(=O)OCc1ccccc1,[CH2][C](C)(C(=O)OCc1ccccc1),19000.0,1.2,SEC13,54.0,2020-02-13 00:00:00,PVA,3,176.215,C3[C](C)(C(=O)OCc1ccccc1)[CH2][C](C)(C(=O)OCc1ccccc1)[CH2][C](C)(C(=O)OCc1ccccc1)[CH2][C](C)(C(=O)OCc1ccccc1)[CH2][C](C)(C(=O)OCc1ccccc1)[CH2][C](C)(C(=O)OCc1ccccc1)[CH2][C](C)(C(=O)OCc1ccccc1)[CH2][C](C)(C(=O)OCc1ccccc1)[CH2][C](C)(C(=O)OCc1ccccc1)[CH2][C](C)(C(=O)OCc1ccccc1)3,107.82283006554493,1,1,306.5222222222222,0.9629629629629628,295.07611083984375,19.42388916015625,0.061761173800178856
1241,"Donnerstag, 13. Februar 2020 09:57:31",C1 1,25.0,219.0,0.179,382.5,230.5,228.1,192.5,VAN056_P2(TS-009b)_1.txt,VAN56_P2,TS-009b,methacrylate,Polybenzyl MA,C=C(C)C(=O)OCc1ccccc1,[CH2][C](C)(C(=O)OCc1ccccc1),19000.0,1.2,SEC13,54.0,2020-02-13 00:00:00,None,5,176.215,C3[C](C)(C(=O)OCc1ccccc1)[CH2][C](C)(C(=O)OCc1ccccc1)[CH2][C](C)(C(=O)OCc1ccccc1)[CH2][C](C)(C(=O)OCc1ccccc1)[CH2][C](C)(C(=O)OCc1ccccc1)[CH2][C](C)(C(=O)OCc1ccccc1)[CH2][C](C)(C(=O)OCc1ccccc1)[CH2][C](C)(C(=O)OCc1ccccc1)[CH2][C](C)(C(=O)OCc1ccccc1)[CH2][C](C)(C(=O)OCc1ccccc1)3,107.82283006554493,0,1,222.17142857142852,0.7499999999999999,230.87185668945312,11.871856689453125,0.054209391276041664
1242,"Donnerstag, 13. Februar 2020 09:57:42",C1 2,25.0,223.4,0.048,315.5,244.5,240.6,189.7,VAN056_P2(TS-009b)_1.txt,VAN56_P2,TS-009b,methacrylate,Polybenzyl MA,C=C(C)C(=O)OCc1ccccc1,[CH2][C](C)(C(=O)OCc1ccccc1),19000.0,1.2,SEC13,54.0,2020-02-13 00:00:00,None,5,176.215,C3[C](C)(C(=O)OCc1ccccc1)[CH2][C](C)(C(=O)OCc1ccccc1)[CH2][C](C)(C(=O)OCc1ccccc1)[CH2][C](C)(C(=O)OCc1ccccc1)[CH2][C](C)(C(=O)OCc1ccccc1)[CH2][C](C)(C(=O)OCc1ccccc1)[CH2][C](C)(C(=O)OCc1ccccc1)[CH2][C](C)(C(=O)OCc1ccccc1)[CH2][C](C)(C(=O)OCc1ccccc1)[CH2][C](C)(C(=O)OCc1ccccc1)3,107.82283006554493,0,1,222.17142857142852,0.7499999999999999,230.87185668945312,7.471856689453119,0.03344609082118675
1243,"Donnerstag, 13. Februar 2020 09:58:29",C2 1,25.0,224.3,0.098,458.9,246.4,242.0,189.4,VAN056_P2(TS-009b)_1.txt,VAN56_P2,TS-009b,methacrylate,Polybenzyl MA,C=C(C)C(=O)OCc1ccccc1,[CH2][C](C)(C(=O)OCc1ccccc1),19000.0,1.2,SEC13,54.0,2020-02-13 00:00:00,None,5,176.215,C3[C](C)(C(=O)OCc1ccccc1)[CH2][C](C)(C(=O)OCc1ccccc1)[CH2][C](C)(C(=O)OCc1ccccc1)[CH2][C](C)(C(=O)OCc1ccccc1)[CH2][C](C)(C(=O)OCc1ccccc1)[CH2][C](C)(C(=O)OCc1ccccc1)[CH2][C](C)(C(=O)OCc1ccccc1)[CH2][C](C)(C(=O)OCc1ccccc1)[CH2][C](C)(C(=O)OCc1ccccc1)[CH2][C](C)(C(=O)OCc1ccccc1)3,107.82283006554493,0,1,222.17142857142852,0.7499999999999999,230.87185668945312,6.571856689453114,0.02929940565962155
1244,"Donnerstag, 13. Februar 2020 09:58:40",C2 2,25.0,230.8,0.122,318.4,252.5,247.2,193.8,VAN056_P2(TS-009b)_1.txt,VAN56_P2,TS-009b,methacrylate,Polybenzyl MA,C=C(C)C(=O)OCc1ccccc1,[CH2][C](C)(C(=O)OCc1ccccc1),19000.0,1.2,SEC13,54.0,2020-02-13 00:00:00,None,5,176.215,C3[C](C)(C(=O)OCc1ccccc1)[CH2][C](C)(C(=O)OCc1ccccc1)[CH2][C](C)(C(=O)OCc1ccccc1)[CH2][C](C)(C(=O)OCc1ccccc1)[CH2][C](C)(C(=O)OCc1ccccc1)[CH2][C](C)(C(=O)OCc1ccccc1)[CH2][C](C)(C(=O)OCc1ccccc1)[CH2][C](C)(C(=O)OCc1ccccc1)[CH2][C](C)(C(=O)OCc1ccccc1)[CH2][C](C)(C(=O)OCc1ccccc1)3,107.82283006554493,0,1,222.17142857142852,0.7499999999999999,230.87185668945312,0.07185668945311363,0.00031133747596669685
1245,"Donnerstag, 13. Februar 2020 09:58:50",C2 3,25.0,222.8,0.14800000000000002,295.7,235.6,232.8,193.8,VAN056_P2(TS-009b)_1.txt,VAN56_P2,TS-009b,methacrylate,Polybenzyl MA,C=C(C)C(=O)OCc1ccccc1,[CH2][C](C)(C(=O)OCc1ccccc1),19000.0,1.2,SEC13,54.0,2020-02-13 00:00:00,None,5,176.215,C3[C](C)(C(=O)OCc1ccccc1)[CH2][C](C)(C(=O)OCc1ccccc1)[CH2][C](C)(C(=O)OCc1ccccc1)[CH2][C](C)(C(=O)OCc1ccccc1)[CH2][C](C)(C(=O)OCc1ccccc1)[CH2][C](C)(C(=O)OCc1ccccc1)[CH2][C](C)(C(=O)OCc1ccccc1)[CH2][C](C)(C(=O)OCc1ccccc1)[CH2][C](C)(C(=O)OCc1ccccc1)[CH2][C](C)(C(=O)OCc1ccccc1)3,107.82283006554493,0,1,222.17142857142852,0.7499999999999999,230.87185668945312,8.071856689453114,0.0362291592883892
1246,"Donnerstag, 13. Februar 2020 09:59:28",C3 1,25.0,222.6,0.139,203.8,275.8,262.6,161.8,VAN056_P2(TS-009b)_1.txt,VAN56_P2,TS-009b,methacrylate,Polybenzyl MA,C=C(C)C(=O)OCc1ccccc1,[CH2][C](C)(C(=O)OCc1ccccc1),19000.0,1.2,SEC13,54.0,2020-02-13 00:00:00,None,5,176.215,C3[C](C)(C(=O)OCc1ccccc1)[CH2][C](C)(C(=O)OCc1ccccc1)[CH2][C](C)(C(=O)OCc1ccccc1)[CH2][C](C)(C(=O)OCc1ccccc1)[CH2][C](C)(C(=O)OCc1ccccc1)[CH2][C](C)(C(=O)OCc1ccccc1)[CH2][C](C)(C(=O)OCc1ccccc1)[CH2][C](C)(C(=O)OCc1ccccc1)[CH2][C](C)(C(=O)OCc1ccccc1)[CH2][C](C)(C(=O)OCc1ccccc1)3,107.82283006554493,0,1,222.17142857142852,0.7499999999999999,230.87184143066406,8.271841430664068,0.03716011424377389
1247,"Donnerstag, 13. Februar 2020 09:59:39",C3 2,25.0,212.3,0.1,192.6,241.3,237.2,170.7,VAN056_P2(TS-009b)_1.txt,VAN56_P2,TS-009b,methacrylate,Polybenzyl MA,C=C(C)C(=O)OCc1ccccc1,[CH2][C](C)(C(=O)OCc1ccccc1),19000.0,1.2,SEC13,54.0,2020-02-13 00:00:00,None,5,176.215,C3[C](C)(C(=O)OCc1ccccc1)[CH2][C](C)(C(=O)OCc1ccccc1)[CH2][C](C)(C(=O)OCc1ccccc1)[CH2][C](C)(C(=O)OCc1ccccc1)[CH2][C](C)(C(=O)OCc1ccccc1)[CH2][C](C)(C(=O)OCc1ccccc1)[CH2][C](C)(C(=O)OCc1ccccc1)[CH2][C](C)(C(=O)OCc1ccccc1)[CH2][C](C)(C(=O)OCc1ccccc1)[CH2][C](C)(C(=O)OCc1ccccc1)3,107.82283006554493,0,1,222.17142857142852,0.7499999999999999,230.87184143066406,18.57184143066405,0.08747923424712223
1248,"Donnerstag, 13. Februar 2020 10:00:33",C4 1,25.0,317.2,0.113,196.6,327.3,319.6,291.9,VAN056_P2(TS-009b)_1.txt,VAN56_P2,TS-009b,methacrylate,Polybenzyl MA,C=C(C)C(=O)OCc1ccccc1,[CH2][C](C)(C(=O)OCc1ccccc1),19000.0,1.2,SEC13,54.0,2020-02-13 00:00:00,PVA,5,176.215,C3[C](C)(C(=O)OCc1ccccc1)[CH2][C](C)(C(=O)OCc1ccccc1)[CH2][C](C)(C(=O)OCc1ccccc1)[CH2][C](C)(C(=O)OCc1ccccc1)[CH2][C](C)(C(=O)OCc1ccccc1)[CH2][C](C)(C(=O)OCc1ccccc1)[CH2][C](C)(C(=O)OCc1ccccc1)[CH2][C](C)(C(=O)OCc1ccccc1)[CH2][C](C)(C(=O)OCc1ccccc1)[CH2][C](C)(C(=O)OCc1ccccc1)3,107.82283006554493,1,1,311.4,0.9722222222222222,312.2425537109375,4.957446289062489,0.015628771403097378
1249,"Donnerstag, 13. Februar 2020 10:00:43",C4 2,25.0,302.6,0.013000000000000001,199.0,320.4,313.1,286.2,VAN056_P2(TS-009b)_1.txt,VAN56_P2,TS-009b,methacrylate,Polybenzyl MA,C=C(C)C(=O)OCc1ccccc1,[CH2][C](C)(C(=O)OCc1ccccc1),19000.0,1.2,SEC13,54.0,2020-02-13 00:00:00,PVA,5,176.215,C3[C](C)(C(=O)OCc1ccccc1)[CH2][C](C)(C(=O)OCc1ccccc1)[CH2][C](C)(C(=O)OCc1ccccc1)[CH2][C](C)(C(=O)OCc1ccccc1)[CH2][C](C)(C(=O)OCc1ccccc1)[CH2][C](C)(C(=O)OCc1ccccc1)[CH2][C](C)(C(=O)OCc1ccccc1)[CH2][C](C)(C(=O)OCc1ccccc1)[CH2][C](C)(C(=O)OCc1ccccc1)[CH2][C](C)(C(=O)OCc1ccccc1)3,107.82283006554493,1,1,311.4,0.9722222222222222,312.2425537109375,9.642553710937477,0.031865676506733234
1250,"Donnerstag, 13. Februar 2020 10:00:54",C4 3,25.0,297.0,0.078,197.0,329.5,318.5,273.6,VAN056_P2(TS-009b)_1.txt,VAN56_P2,TS-009b,methacrylate,Polybenzyl MA,C=C(C)C(=O)OCc1ccccc1,[CH2][C](C)(C(=O)OCc1ccccc1),19000.0,1.2,SEC13,54.0,2020-02-13 00:00:00,PVA,5,176.215,C3[C](C)(C(=O)OCc1ccccc1)[CH2][C](C)(C(=O)OCc1ccccc1)[CH2][C](C)(C(=O)OCc1ccccc1)[CH2][C](C)(C(=O)OCc1ccccc1)[CH2][C](C)(C(=O)OCc1ccccc1)[CH2][C](C)(C(=O)OCc1ccccc1)[CH2][C](C)(C(=O)OCc1ccccc1)[CH2][C](C)(C(=O)OCc1ccccc1)[CH2][C](C)(C(=O)OCc1ccccc1)[CH2][C](C)(C(=O)OCc1ccccc1)3,107.82283006554493,1,1,311.4,0.9722222222222222,312.2425231933594,15.242523193359375,0.05132162691366793
1251,"Donnerstag, 13. Februar 2020 10:01:45",C5 2,25.0,318.5,0.094,213.9,359.1,343.4,291.8,VAN056_P2(TS-009b)_1.txt,VAN56_P2,TS-009b,methacrylate,Polybenzyl MA,C=C(C)C(=O)OCc1ccccc1,[CH2][C](C)(C(=O)OCc1ccccc1),19000.0,1.2,SEC13,54.0,2020-02-13 00:00:00,PVA,5,176.215,C3[C](C)(C(=O)OCc1ccccc1)[CH2][C](C)(C(=O)OCc1ccccc1)[CH2][C](C)(C(=O)OCc1ccccc1)[CH2][C](C)(C(=O)OCc1ccccc1)[CH2][C](C)(C(=O)OCc1ccccc1)[CH2][C](C)(C(=O)OCc1ccccc1)[CH2][C](C)(C(=O)OCc1ccccc1)[CH2][C](C)(C(=O)OCc1ccccc1)[CH2][C](C)(C(=O)OCc1ccccc1)[CH2][C](C)(C(=O)OCc1ccccc1)3,107.82283006554493,1,1,311.4,0.9722222222222222,312.2425537109375,6.2574462890625,0.019646613152472528
1252,"Donnerstag, 13. Februar 2020 10:01:56",C5 3,25.0,310.3,0.031,202.2,326.4,318.7,290.5,VAN056_P2(TS-009b)_1.txt,VAN56_P2,TS-009b,methacrylate,Polybenzyl MA,C=C(C)C(=O)OCc1ccccc1,[CH2][C](C)(C(=O)OCc1ccccc1),19000.0,1.2,SEC13,54.0,2020-02-13 00:00:00,PVA,5,176.215,C3[C](C)(C(=O)OCc1ccccc1)[CH2][C](C)(C(=O)OCc1ccccc1)[CH2][C](C)(C(=O)OCc1ccccc1)[CH2][C](C)(C(=O)OCc1ccccc1)[CH2][C](C)(C(=O)OCc1ccccc1)[CH2][C](C)(C(=O)OCc1ccccc1)[CH2][C](C)(C(=O)OCc1ccccc1)[CH2][C](C)(C(=O)OCc1ccccc1)[CH2][C](C)(C(=O)OCc1ccccc1)[CH2][C](C)(C(=O)OCc1ccccc1)3,107.82283006554493,1,1,311.4,0.9722222222222222,312.2425537109375,1.9425537109374886,0.006260243992708632
1253,"Donnerstag, 13. Februar 2020 10:02:35",C6 1,25.0,326.1,0.172,531.8,642.4,442.6,261.9,VAN056_P2(TS-009b)_1.txt,VAN56_P2,TS-009b,methacrylate,Polybenzyl MA,C=C(C)C(=O)OCc1ccccc1,[CH2][C](C)(C(=O)OCc1ccccc1),19000.0,1.2,SEC13,54.0,2020-02-13 00:00:00,PVA,5,176.215,C3[C](C)(C(=O)OCc1ccccc1)[CH2][C](C)(C(=O)OCc1ccccc1)[CH2][C](C)(C(=O)OCc1ccccc1)[CH2][C](C)(C(=O)OCc1ccccc1)[CH2][C](C)(C(=O)OCc1ccccc1)[CH2][C](C)(C(=O)OCc1ccccc1)[CH2][C](C)(C(=O)OCc1ccccc1)[CH2][C](C)(C(=O)OCc1ccccc1)[CH2][C](C)(C(=O)OCc1ccccc1)[CH2][C](C)(C(=O)OCc1ccccc1)3,107.82283006554493,1,1,311.4,0.9722222222222222,312.2425537109375,13.857446289062523,0.042494468841038094
1254,"Donnerstag, 13. Februar 2020 10:02:45",C6 2,25.0,320.3,0.013999999999999999,499.8,339.4,330.3,299.5,VAN056_P2(TS-009b)_1.txt,VAN56_P2,TS-009b,methacrylate,Polybenzyl MA,C=C(C)C(=O)OCc1ccccc1,[CH2][C](C)(C(=O)OCc1ccccc1),19000.0,1.2,SEC13,54.0,2020-02-13 00:00:00,PVA,5,176.215,C3[C](C)(C(=O)OCc1ccccc1)[CH2][C](C)(C(=O)OCc1ccccc1)[CH2][C](C)(C(=O)OCc1ccccc1)[CH2][C](C)(C(=O)OCc1ccccc1)[CH2][C](C)(C(=O)OCc1ccccc1)[CH2][C](C)(C(=O)OCc1ccccc1)[CH2][C](C)(C(=O)OCc1ccccc1)[CH2][C](C)(C(=O)OCc1ccccc1)[CH2][C](C)(C(=O)OCc1ccccc1)[CH2][C](C)(C(=O)OCc1ccccc1)3,107.82283006554493,1,1,311.4,0.9722222222222222,312.2425537109375,8.057446289062511,0.025155935963354702
1255,"Donnerstag, 13. Februar 2020 10:02:56",C6 3,25.0,299.2,0.163,483.9,328.8,317.8,272.6,VAN056_P2(TS-009b)_1.txt,VAN56_P2,TS-009b,methacrylate,Polybenzyl MA,C=C(C)C(=O)OCc1ccccc1,[CH2][C](C)(C(=O)OCc1ccccc1),19000.0,1.2,SEC13,54.0,2020-02-13 00:00:00,PVA,5,176.215,C3[C](C)(C(=O)OCc1ccccc1)[CH2][C](C)(C(=O)OCc1ccccc1)[CH2][C](C)(C(=O)OCc1ccccc1)[CH2][C](C)(C(=O)OCc1ccccc1)[CH2][C](C)(C(=O)OCc1ccccc1)[CH2][C](C)(C(=O)OCc1ccccc1)[CH2][C](C)(C(=O)OCc1ccccc1)[CH2][C](C)(C(=O)OCc1ccccc1)[CH2][C](C)(C(=O)OCc1ccccc1)[CH2][C](C)(C(=O)OCc1ccccc1)3,107.82283006554493,1,1,311.4,0.9722222222222222,312.2425231933594,13.042523193359386,0.04359132083342041
1256,"Donnerstag, 13. Februar 2020 10:04:31",D2 1,25.0,235.6,0.16899999999999998,248.0,248.4,244.2,203.5,VAN056_P2(TS-009b)_1.txt,VAN56_P2,TS-009b,methacrylate,Polybenzyl MA,C=C(C)C(=O)OCc1ccccc1,[CH2][C](C)(C(=O)OCc1ccccc1),19000.0,1.2,SEC13,54.0,2020-02-13 00:00:00,None,8,176.215,C3[C](C)(C(=O)OCc1ccccc1)[CH2][C](C)(C(=O)OCc1ccccc1)[CH2][C](C)(C(=O)OCc1ccccc1)[CH2][C](C)(C(=O)OCc1ccccc1)[CH2][C](C)(C(=O)OCc1ccccc1)[CH2][C](C)(C(=O)OCc1ccccc1)[CH2][C](C)(C(=O)OCc1ccccc1)[CH2][C](C)(C(=O)OCc1ccccc1)[CH2][C](C)(C(=O)OCc1ccccc1)[CH2][C](C)(C(=O)OCc1ccccc1)3,107.82283006554493,0,1,227.86666666666667,0.6388888888888888,250.0287322998047,14.428732299804693,0.061242497028033506
1257,"Donnerstag, 13. Februar 2020 10:04:42",D2 2,25.0,216.9,0.188,256.3,240.1,237.0,200.7,VAN056_P2(TS-009b)_1.txt,VAN56_P2,TS-009b,methacrylate,Polybenzyl MA,C=C(C)C(=O)OCc1ccccc1,[CH2][C](C)(C(=O)OCc1ccccc1),19000.0,1.2,SEC13,54.0,2020-02-13 00:00:00,None,8,176.215,C3[C](C)(C(=O)OCc1ccccc1)[CH2][C](C)(C(=O)OCc1ccccc1)[CH2][C](C)(C(=O)OCc1ccccc1)[CH2][C](C)(C(=O)OCc1ccccc1)[CH2][C](C)(C(=O)OCc1ccccc1)[CH2][C](C)(C(=O)OCc1ccccc1)[CH2][C](C)(C(=O)OCc1ccccc1)[CH2][C](C)(C(=O)OCc1ccccc1)[CH2][C](C)(C(=O)OCc1ccccc1)[CH2][C](C)(C(=O)OCc1ccccc1)3,107.82283006554493,0,1,227.86666666666667,0.6388888888888888,250.0287322998047,33.12873229980468,0.1527373550014047
1258,"Donnerstag, 13. Februar 2020 10:04:53",D2 3,25.0,226.5,0.207,248.5,566.3,322.8,185.9,VAN056_P2(TS-009b)_1.txt,VAN56_P2,TS-009b,methacrylate,Polybenzyl MA,C=C(C)C(=O)OCc1ccccc1,[CH2][C](C)(C(=O)OCc1ccccc1),19000.0,1.2,SEC13,54.0,2020-02-13 00:00:00,None,8,176.215,C3[C](C)(C(=O)OCc1ccccc1)[CH2][C](C)(C(=O)OCc1ccccc1)[CH2][C](C)(C(=O)OCc1ccccc1)[CH2][C](C)(C(=O)OCc1ccccc1)[CH2][C](C)(C(=O)OCc1ccccc1)[CH2][C](C)(C(=O)OCc1ccccc1)[CH2][C](C)(C(=O)OCc1ccccc1)[CH2][C](C)(C(=O)OCc1ccccc1)[CH2][C](C)(C(=O)OCc1ccccc1)[CH2][C](C)(C(=O)OCc1ccccc1)3,107.82283006554493,0,1,227.86666666666667,0.6388888888888888,250.0287322998047,23.528732299804688,0.1038796128026697
1259,"Donnerstag, 13. Februar 2020 10:05:40",D3 1,25.0,245.3,0.168,510.9,497.1,313.4,189.5,VAN056_P2(TS-009b)_1.txt,VAN56_P2,TS-009b,methacrylate,Polybenzyl MA,C=C(C)C(=O)OCc1ccccc1,[CH2][C](C)(C(=O)OCc1ccccc1),19000.0,1.2,SEC13,54.0,2020-02-13 00:00:00,None,8,176.215,C3[C](C)(C(=O)OCc1ccccc1)[CH2][C](C)(C(=O)OCc1ccccc1)[CH2][C](C)(C(=O)OCc1ccccc1)[CH2][C](C)(C(=O)OCc1ccccc1)[CH2][C](C)(C(=O)OCc1ccccc1)[CH2][C](C)(C(=O)OCc1ccccc1)[CH2][C](C)(C(=O)OCc1ccccc1)[CH2][C](C)(C(=O)OCc1ccccc1)[CH2][C](C)(C(=O)OCc1ccccc1)[CH2][C](C)(C(=O)OCc1ccccc1)3,107.82283006554493,0,1,227.86666666666667,0.6388888888888888,250.0287322998047,4.728732299804676,0.01927734325236313
1260,"Donnerstag, 13. Februar 2020 10:05:51",D3 2,25.0,231.5,0.213,468.3,235.8,233.2,199.9,VAN056_P2(TS-009b)_1.txt,VAN56_P2,TS-009b,methacrylate,Polybenzyl MA,C=C(C)C(=O)OCc1ccccc1,[CH2][C](C)(C(=O)OCc1ccccc1),19000.0,1.2,SEC13,54.0,2020-02-13 00:00:00,None,8,176.215,C3[C](C)(C(=O)OCc1ccccc1)[CH2][C](C)(C(=O)OCc1ccccc1)[CH2][C](C)(C(=O)OCc1ccccc1)[CH2][C](C)(C(=O)OCc1ccccc1)[CH2][C](C)(C(=O)OCc1ccccc1)[CH2][C](C)(C(=O)OCc1ccccc1)[CH2][C](C)(C(=O)OCc1ccccc1)[CH2][C](C)(C(=O)OCc1ccccc1)[CH2][C](C)(C(=O)OCc1ccccc1)[CH2][C](C)(C(=O)OCc1ccccc1)3,107.82283006554493,0,1,227.86666666666667,0.6388888888888888,250.0287322998047,18.528732299804688,0.08003772051751484
1261,"Donnerstag, 13. Februar 2020 10:06:02",D3 3,25.0,211.4,0.23,479.4,160.3,162.7,141.8,VAN056_P2(TS-009b)_1.txt,VAN56_P2,TS-009b,methacrylate,Polybenzyl MA,C=C(C)C(=O)OCc1ccccc1,[CH2][C](C)(C(=O)OCc1ccccc1),19000.0,1.2,SEC13,54.0,2020-02-13 00:00:00,None,8,176.215,C3[C](C)(C(=O)OCc1ccccc1)[CH2][C](C)(C(=O)OCc1ccccc1)[CH2][C](C)(C(=O)OCc1ccccc1)[CH2][C](C)(C(=O)OCc1ccccc1)[CH2][C](C)(C(=O)OCc1ccccc1)[CH2][C](C)(C(=O)OCc1ccccc1)[CH2][C](C)(C(=O)OCc1ccccc1)[CH2][C](C)(C(=O)OCc1ccccc1)[CH2][C](C)(C(=O)OCc1ccccc1)[CH2][C](C)(C(=O)OCc1ccccc1)3,107.82283006554493,0,1,227.86666666666667,0.6388888888888888,250.0287322998047,38.62873229980468,0.18272815657428892
1262,"Donnerstag, 13. Februar 2020 10:06:52",D4 1,25.0,315.5,0.168,240.8,351.3,338.0,292.4,VAN056_P2(TS-009b)_1.txt,VAN56_P2,TS-009b,methacrylate,Polybenzyl MA,C=C(C)C(=O)OCc1ccccc1,[CH2][C](C)(C(=O)OCc1ccccc1),19000.0,1.2,SEC13,54.0,2020-02-13 00:00:00,PVA,8,176.215,C3[C](C)(C(=O)OCc1ccccc1)[CH2][C](C)(C(=O)OCc1ccccc1)[CH2][C](C)(C(=O)OCc1ccccc1)[CH2][C](C)(C(=O)OCc1ccccc1)[CH2][C](C)(C(=O)OCc1ccccc1)[CH2][C](C)(C(=O)OCc1ccccc1)[CH2][C](C)(C(=O)OCc1ccccc1)[CH2][C](C)(C(=O)OCc1ccccc1)[CH2][C](C)(C(=O)OCc1ccccc1)[CH2][C](C)(C(=O)OCc1ccccc1)3,107.82283006554493,1,1,319.3666666666666,0.9166666666666666,330.8814697265625,15.3814697265625,0.04875267742175119
1263,"Donnerstag, 13. Februar 2020 10:07:03",D4 2,25.0,326.0,0.151,242.5,332.2,322.3,284.3,VAN056_P2(TS-009b)_1.txt,VAN56_P2,TS-009b,methacrylate,Polybenzyl MA,C=C(C)C(=O)OCc1ccccc1,[CH2][C](C)(C(=O)OCc1ccccc1),19000.0,1.2,SEC13,54.0,2020-02-13 00:00:00,PVA,8,176.215,C3[C](C)(C(=O)OCc1ccccc1)[CH2][C](C)(C(=O)OCc1ccccc1)[CH2][C](C)(C(=O)OCc1ccccc1)[CH2][C](C)(C(=O)OCc1ccccc1)[CH2][C](C)(C(=O)OCc1ccccc1)[CH2][C](C)(C(=O)OCc1ccccc1)[CH2][C](C)(C(=O)OCc1ccccc1)[CH2][C](C)(C(=O)OCc1ccccc1)[CH2][C](C)(C(=O)OCc1ccccc1)[CH2][C](C)(C(=O)OCc1ccccc1)3,107.82283006554493,1,1,319.3666666666666,0.9166666666666666,330.8814697265625,4.8814697265625,0.014973833517062883
1264,"Donnerstag, 13. Februar 2020 10:07:14",D4 3,25.0,323.1,0.142,247.0,364.8,348.0,295.0,VAN056_P2(TS-009b)_1.txt,VAN56_P2,TS-009b,methacrylate,Polybenzyl MA,C=C(C)C(=O)OCc1ccccc1,[CH2][C](C)(C(=O)OCc1ccccc1),19000.0,1.2,SEC13,54.0,2020-02-13 00:00:00,PVA,8,176.215,C3[C](C)(C(=O)OCc1ccccc1)[CH2][C](C)(C(=O)OCc1ccccc1)[CH2][C](C)(C(=O)OCc1ccccc1)[CH2][C](C)(C(=O)OCc1ccccc1)[CH2][C](C)(C(=O)OCc1ccccc1)[CH2][C](C)(C(=O)OCc1ccccc1)[CH2][C](C)(C(=O)OCc1ccccc1)[CH2][C](C)(C(=O)OCc1ccccc1)[CH2][C](C)(C(=O)OCc1ccccc1)[CH2][C](C)(C(=O)OCc1ccccc1)3,107.82283006554493,1,1,319.3666666666666,0.9166666666666666,330.8814697265625,7.781469726562477,0.02408378126450782
1265,"Donnerstag, 13. Februar 2020 10:07:56",D5 1,25.0,310.6,0.091,262.8,344.0,332.3,289.1,VAN056_P2(TS-009b)_1.txt,VAN56_P2,TS-009b,methacrylate,Polybenzyl MA,C=C(C)C(=O)OCc1ccccc1,[CH2][C](C)(C(=O)OCc1ccccc1),19000.0,1.2,SEC13,54.0,2020-02-13 00:00:00,PVA,8,176.215,C3[C](C)(C(=O)OCc1ccccc1)[CH2][C](C)(C(=O)OCc1ccccc1)[CH2][C](C)(C(=O)OCc1ccccc1)[CH2][C](C)(C(=O)OCc1ccccc1)[CH2][C](C)(C(=O)OCc1ccccc1)[CH2][C](C)(C(=O)OCc1ccccc1)[CH2][C](C)(C(=O)OCc1ccccc1)[CH2][C](C)(C(=O)OCc1ccccc1)[CH2][C](C)(C(=O)OCc1ccccc1)[CH2][C](C)(C(=O)OCc1ccccc1)3,107.82283006554493,1,1,319.3666666666666,0.9166666666666666,330.8814697265625,20.281469726562477,0.06529771322138594
1266,"Donnerstag, 13. Februar 2020 10:08:07",D5 2,25.0,335.9,0.047,254.4,352.8,343.3,314.8,VAN056_P2(TS-009b)_1.txt,VAN56_P2,TS-009b,methacrylate,Polybenzyl MA,C=C(C)C(=O)OCc1ccccc1,[CH2][C](C)(C(=O)OCc1ccccc1),19000.0,1.2,SEC13,54.0,2020-02-13 00:00:00,PVA,8,176.215,C3[C](C)(C(=O)OCc1ccccc1)[CH2][C](C)(C(=O)OCc1ccccc1)[CH2][C](C)(C(=O)OCc1ccccc1)[CH2][C](C)(C(=O)OCc1ccccc1)[CH2][C](C)(C(=O)OCc1ccccc1)[CH2][C](C)(C(=O)OCc1ccccc1)[CH2][C](C)(C(=O)OCc1ccccc1)[CH2][C](C)(C(=O)OCc1ccccc1)[CH2][C](C)(C(=O)OCc1ccccc1)[CH2][C](C)(C(=O)OCc1ccccc1)3,107.82283006554493,1,1,319.3666666666666,0.9166666666666666,330.8814697265625,5.018530273437477,0.014940548596122292
1267,"Donnerstag, 13. Februar 2020 10:08:17",D5 3,25.0,317.3,0.053,255.0,354.9,339.2,285.8,VAN056_P2(TS-009b)_1.txt,VAN56_P2,TS-009b,methacrylate,Polybenzyl MA,C=C(C)C(=O)OCc1ccccc1,[CH2][C](C)(C(=O)OCc1ccccc1),19000.0,1.2,SEC13,54.0,2020-02-13 00:00:00,PVA,8,176.215,C3[C](C)(C(=O)OCc1ccccc1)[CH2][C](C)(C(=O)OCc1ccccc1)[CH2][C](C)(C(=O)OCc1ccccc1)[CH2][C](C)(C(=O)OCc1ccccc1)[CH2][C](C)(C(=O)OCc1ccccc1)[CH2][C](C)(C(=O)OCc1ccccc1)[CH2][C](C)(C(=O)OCc1ccccc1)[CH2][C](C)(C(=O)OCc1ccccc1)[CH2][C](C)(C(=O)OCc1ccccc1)[CH2][C](C)(C(=O)OCc1ccccc1)3,107.82283006554493,1,1,319.3666666666666,0.9166666666666666,330.8815002441406,13.581500244140614,0.042803341456478454
1268,"Donnerstag, 13. Februar 2020 10:08:59",D6 1,25.0,316.3,0.18899999999999997,255.1,349.6,334.1,280.8,VAN056_P2(TS-009b)_1.txt,VAN56_P2,TS-009b,methacrylate,Polybenzyl MA,C=C(C)C(=O)OCc1ccccc1,[CH2][C](C)(C(=O)OCc1ccccc1),19000.0,1.2,SEC13,54.0,2020-02-13 00:00:00,PVA,8,176.215,C3[C](C)(C(=O)OCc1ccccc1)[CH2][C](C)(C(=O)OCc1ccccc1)[CH2][C](C)(C(=O)OCc1ccccc1)[CH2][C](C)(C(=O)OCc1ccccc1)[CH2][C](C)(C(=O)OCc1ccccc1)[CH2][C](C)(C(=O)OCc1ccccc1)[CH2][C](C)(C(=O)OCc1ccccc1)[CH2][C](C)(C(=O)OCc1ccccc1)[CH2][C](C)(C(=O)OCc1ccccc1)[CH2][C](C)(C(=O)OCc1ccccc1)3,107.82283006554493,1,1,319.3666666666666,0.9166666666666666,330.8814697265625,14.581469726562489,0.046100125597731544
1269,"Donnerstag, 13. Februar 2020 10:09:10",D6 2,25.0,311.5,0.005,252.2,329.5,321.5,292.8,VAN056_P2(TS-009b)_1.txt,VAN56_P2,TS-009b,methacrylate,Polybenzyl MA,C=C(C)C(=O)OCc1ccccc1,[CH2][C](C)(C(=O)OCc1ccccc1),19000.0,1.2,SEC13,54.0,2020-02-13 00:00:00,PVA,8,176.215,C3[C](C)(C(=O)OCc1ccccc1)[CH2][C](C)(C(=O)OCc1ccccc1)[CH2][C](C)(C(=O)OCc1ccccc1)[CH2][C](C)(C(=O)OCc1ccccc1)[CH2][C](C)(C(=O)OCc1ccccc1)[CH2][C](C)(C(=O)OCc1ccccc1)[CH2][C](C)(C(=O)OCc1ccccc1)[CH2][C](C)(C(=O)OCc1ccccc1)[CH2][C](C)(C(=O)OCc1ccccc1)[CH2][C](C)(C(=O)OCc1ccccc1)3,107.82283006554493,1,1,319.3666666666666,0.9166666666666666,330.8814697265625,19.3814697265625,0.06221980650581862
1270,"Donnerstag, 13. Februar 2020 10:09:21",D6 3,25.0,318.1,0.154,255.3,347.5,330.4,267.5,VAN056_P2(TS-009b)_1.txt,VAN56_P2,TS-009b,methacrylate,Polybenzyl MA,C=C(C)C(=O)OCc1ccccc1,[CH2][C](C)(C(=O)OCc1ccccc1),19000.0,1.2,SEC13,54.0,2020-02-13 00:00:00,PVA,8,176.215,C3[C](C)(C(=O)OCc1ccccc1)[CH2][C](C)(C(=O)OCc1ccccc1)[CH2][C](C)(C(=O)OCc1ccccc1)[CH2][C](C)(C(=O)OCc1ccccc1)[CH2][C](C)(C(=O)OCc1ccccc1)[CH2][C](C)(C(=O)OCc1ccccc1)[CH2][C](C)(C(=O)OCc1ccccc1)[CH2][C](C)(C(=O)OCc1ccccc1)[CH2][C](C)(C(=O)OCc1ccccc1)[CH2][C](C)(C(=O)OCc1ccccc1)3,107.82283006554493,1,1,319.3666666666666,0.9166666666666666,330.8815002441406,12.781500244140602,0.040180761534550774
1271,"Donnerstag, 13. Februar 2020 10:10:10",E1 2,25.0,276.1,0.27899999999999997,164.8,741.3,411.8,176.6,VAN056_P2(TS-009b)_1.txt,VAN56_P2,TS-009b,methacrylate,Polybenzyl MA,C=C(C)C(=O)OCc1ccccc1,[CH2][C](C)(C(=O)OCc1ccccc1),19000.0,1.2,SEC13,54.0,2020-02-13 00:00:00,None,10,176.215,C3[C](C)(C(=O)OCc1ccccc1)[CH2][C](C)(C(=O)OCc1ccccc1)[CH2][C](C)(C(=O)OCc1ccccc1)[CH2][C](C)(C(=O)OCc1ccccc1)[CH2][C](C)(C(=O)OCc1ccccc1)[CH2][C](C)(C(=O)OCc1ccccc1)[CH2][C](C)(C(=O)OCc1ccccc1)[CH2][C](C)(C(=O)OCc1ccccc1)[CH2][C](C)(C(=O)OCc1ccccc1)[CH2][C](C)(C(=O)OCc1ccccc1)3,107.82283006554493,0,1,266.125,0.4722222222222222,262.6228942871094,13.477105712890648,0.048812407507753154
1272,"Donnerstag, 13. Februar 2020 10:11:08",E2 2,25.0,275.5,0.257,293.1,517.7,363.5,121.6,VAN056_P2(TS-009b)_1.txt,VAN56_P2,TS-009b,methacrylate,Polybenzyl MA,C=C(C)C(=O)OCc1ccccc1,[CH2][C](C)(C(=O)OCc1ccccc1),19000.0,1.2,SEC13,54.0,2020-02-13 00:00:00,None,10,176.215,C3[C](C)(C(=O)OCc1ccccc1)[CH2][C](C)(C(=O)OCc1ccccc1)[CH2][C](C)(C(=O)OCc1ccccc1)[CH2][C](C)(C(=O)OCc1ccccc1)[CH2][C](C)(C(=O)OCc1ccccc1)[CH2][C](C)(C(=O)OCc1ccccc1)[CH2][C](C)(C(=O)OCc1ccccc1)[CH2][C](C)(C(=O)OCc1ccccc1)[CH2][C](C)(C(=O)OCc1ccccc1)[CH2][C](C)(C(=O)OCc1ccccc1)3,107.82283006554493,0,1,266.125,0.4722222222222222,262.6229248046875,12.8770751953125,0.04674074481057169
1273,"Donnerstag, 13. Februar 2020 10:11:56",E3 1,25.0,253.1,0.231,340.8,678.5,365.3,206.3,VAN056_P2(TS-009b)_1.txt,VAN56_P2,TS-009b,methacrylate,Polybenzyl MA,C=C(C)C(=O)OCc1ccccc1,[CH2][C](C)(C(=O)OCc1ccccc1),19000.0,1.2,SEC13,54.0,2020-02-13 00:00:00,None,10,176.215,C3[C](C)(C(=O)OCc1ccccc1)[CH2][C](C)(C(=O)OCc1ccccc1)[CH2][C](C)(C(=O)OCc1ccccc1)[CH2][C](C)(C(=O)OCc1ccccc1)[CH2][C](C)(C(=O)OCc1ccccc1)[CH2][C](C)(C(=O)OCc1ccccc1)[CH2][C](C)(C(=O)OCc1ccccc1)[CH2][C](C)(C(=O)OCc1ccccc1)[CH2][C](C)(C(=O)OCc1ccccc1)[CH2][C](C)(C(=O)OCc1ccccc1)3,107.82283006554493,0,1,266.125,0.4722222222222222,262.6228942871094,9.52289428710938,0.037625026815920115
1274,"Donnerstag, 13. Februar 2020 10:12:18",E3 3,25.0,259.8,0.23,325.2,814.2,419.0,187.8,VAN056_P2(TS-009b)_1.txt,VAN56_P2,TS-009b,methacrylate,Polybenzyl MA,C=C(C)C(=O)OCc1ccccc1,[CH2][C](C)(C(=O)OCc1ccccc1),19000.0,1.2,SEC13,54.0,2020-02-13 00:00:00,None,10,176.215,C3[C](C)(C(=O)OCc1ccccc1)[CH2][C](C)(C(=O)OCc1ccccc1)[CH2][C](C)(C(=O)OCc1ccccc1)[CH2][C](C)(C(=O)OCc1ccccc1)[CH2][C](C)(C(=O)OCc1ccccc1)[CH2][C](C)(C(=O)OCc1ccccc1)[CH2][C](C)(C(=O)OCc1ccccc1)[CH2][C](C)(C(=O)OCc1ccccc1)[CH2][C](C)(C(=O)OCc1ccccc1)[CH2][C](C)(C(=O)OCc1ccccc1)3,107.82283006554493,0,1,266.125,0.4722222222222222,262.6229248046875,2.8229248046874886,0.010865761372931057
1275,"Donnerstag, 13. Februar 2020 10:12:54",E4 1,25.0,380.8,0.147,308.2,551.8,452.2,237.0,VAN056_P2(TS-009b)_1.txt,VAN56_P2,TS-009b,methacrylate,Polybenzyl MA,C=C(C)C(=O)OCc1ccccc1,[CH2][C](C)(C(=O)OCc1ccccc1),19000.0,1.2,SEC13,54.0,2020-02-13 00:00:00,PVA,10,176.215,C3[C](C)(C(=O)OCc1ccccc1)[CH2][C](C)(C(=O)OCc1ccccc1)[CH2][C](C)(C(=O)OCc1ccccc1)[CH2][C](C)(C(=O)OCc1ccccc1)[CH2][C](C)(C(=O)OCc1ccccc1)[CH2][C](C)(C(=O)OCc1ccccc1)[CH2][C](C)(C(=O)OCc1ccccc1)[CH2][C](C)(C(=O)OCc1ccccc1)[CH2][C](C)(C(=O)OCc1ccccc1)[CH2][C](C)(C(=O)OCc1ccccc1)3,107.82283006554493,1,1,366.68571428571437,0.8333333333333333,343.3099060058594,37.490093994140636,0.09845087708545334
1276,"Donnerstag, 13. Februar 2020 10:13:05",E4 2,25.0,372.1,0.17600000000000002,313.0,379.1,363.1,318.5,VAN056_P2(TS-009b)_1.txt,VAN56_P2,TS-009b,methacrylate,Polybenzyl MA,C=C(C)C(=O)OCc1ccccc1,[CH2][C](C)(C(=O)OCc1ccccc1),19000.0,1.2,SEC13,54.0,2020-02-13 00:00:00,PVA,10,176.215,C3[C](C)(C(=O)OCc1ccccc1)[CH2][C](C)(C(=O)OCc1ccccc1)[CH2][C](C)(C(=O)OCc1ccccc1)[CH2][C](C)(C(=O)OCc1ccccc1)[CH2][C](C)(C(=O)OCc1ccccc1)[CH2][C](C)(C(=O)OCc1ccccc1)[CH2][C](C)(C(=O)OCc1ccccc1)[CH2][C](C)(C(=O)OCc1ccccc1)[CH2][C](C)(C(=O)OCc1ccccc1)[CH2][C](C)(C(=O)OCc1ccccc1)3,107.82283006554493,1,1,366.68571428571437,0.8333333333333333,343.3099060058594,28.790093994140648,0.07737192688562389
1277,"Donnerstag, 13. Februar 2020 10:13:16",E4 3,25.0,357.9,0.16699999999999998,313.3,429.8,387.5,302.0,VAN056_P2(TS-009b)_1.txt,VAN56_P2,TS-009b,methacrylate,Polybenzyl MA,C=C(C)C(=O)OCc1ccccc1,[CH2][C](C)(C(=O)OCc1ccccc1),19000.0,1.2,SEC13,54.0,2020-02-13 00:00:00,PVA,10,176.215,C3[C](C)(C(=O)OCc1ccccc1)[CH2][C](C)(C(=O)OCc1ccccc1)[CH2][C](C)(C(=O)OCc1ccccc1)[CH2][C](C)(C(=O)OCc1ccccc1)[CH2][C](C)(C(=O)OCc1ccccc1)[CH2][C](C)(C(=O)OCc1ccccc1)[CH2][C](C)(C(=O)OCc1ccccc1)[CH2][C](C)(C(=O)OCc1ccccc1)[CH2][C](C)(C(=O)OCc1ccccc1)[CH2][C](C)(C(=O)OCc1ccccc1)3,107.82283006554493,1,1,366.68571428571437,0.8333333333333333,343.30987548828125,14.590124511718727,0.04076592487208362
1278,"Donnerstag, 13. Februar 2020 10:14:00",E5 2,25.0,357.5,0.16699999999999998,341.7,362.1,350.3,314.2,VAN056_P2(TS-009b)_1.txt,VAN56_P2,TS-009b,methacrylate,Polybenzyl MA,C=C(C)C(=O)OCc1ccccc1,[CH2][C](C)(C(=O)OCc1ccccc1),19000.0,1.2,SEC13,54.0,2020-02-13 00:00:00,PVA,10,176.215,C3[C](C)(C(=O)OCc1ccccc1)[CH2][C](C)(C(=O)OCc1ccccc1)[CH2][C](C)(C(=O)OCc1ccccc1)[CH2][C](C)(C(=O)OCc1ccccc1)[CH2][C](C)(C(=O)OCc1ccccc1)[CH2][C](C)(C(=O)OCc1ccccc1)[CH2][C](C)(C(=O)OCc1ccccc1)[CH2][C](C)(C(=O)OCc1ccccc1)[CH2][C](C)(C(=O)OCc1ccccc1)[CH2][C](C)(C(=O)OCc1ccccc1)3,107.82283006554493,1,1,366.68571428571437,0.8333333333333333,343.30987548828125,14.19012451171875,0.03969265597683566
1279,"Donnerstag, 13. Februar 2020 10:15:01",E6 1,25.0,355.2,0.2,345.5,742.2,479.4,265.3,VAN056_P2(TS-009b)_1.txt,VAN56_P2,TS-009b,methacrylate,Polybenzyl MA,C=C(C)C(=O)OCc1ccccc1,[CH2][C](C)(C(=O)OCc1ccccc1),19000.0,1.2,SEC13,54.0,2020-02-13 00:00:00,PVA,10,176.215,C3[C](C)(C(=O)OCc1ccccc1)[CH2][C](C)(C(=O)OCc1ccccc1)[CH2][C](C)(C(=O)OCc1ccccc1)[CH2][C](C)(C(=O)OCc1ccccc1)[CH2][C](C)(C(=O)OCc1ccccc1)[CH2][C](C)(C(=O)OCc1ccccc1)[CH2][C](C)(C(=O)OCc1ccccc1)[CH2][C](C)(C(=O)OCc1ccccc1)[CH2][C](C)(C(=O)OCc1ccccc1)[CH2][C](C)(C(=O)OCc1ccccc1)3,107.82283006554493,1,1,366.68571428571437,0.8333333333333333,343.30987548828125,11.890124511718739,0.033474449638847804
1280,"Donnerstag, 13. Februar 2020 10:15:12",E6 2,25.0,373.7,0.22899999999999998,394.1,581.2,458.4,171.9,VAN056_P2(TS-009b)_1.txt,VAN56_P2,TS-009b,methacrylate,Polybenzyl MA,C=C(C)C(=O)OCc1ccccc1,[CH2][C](C)(C(=O)OCc1ccccc1),19000.0,1.2,SEC13,54.0,2020-02-13 00:00:00,PVA,10,176.215,C3[C](C)(C(=O)OCc1ccccc1)[CH2][C](C)(C(=O)OCc1ccccc1)[CH2][C](C)(C(=O)OCc1ccccc1)[CH2][C](C)(C(=O)OCc1ccccc1)[CH2][C](C)(C(=O)OCc1ccccc1)[CH2][C](C)(C(=O)OCc1ccccc1)[CH2][C](C)(C(=O)OCc1ccccc1)[CH2][C](C)(C(=O)OCc1ccccc1)[CH2][C](C)(C(=O)OCc1ccccc1)[CH2][C](C)(C(=O)OCc1ccccc1)3,107.82283006554493,1,1,366.68571428571437,0.8333333333333333,343.30987548828125,30.39012451171874,0.08132224916167712
1281,"Donnerstag, 13. Februar 2020 10:15:22",E6 3,25.0,369.6,0.28600000000000003,372.2,1024.0,677.8,249.0,VAN056_P2(TS-009b)_1.txt,VAN56_P2,TS-009b,methacrylate,Polybenzyl MA,C=C(C)C(=O)OCc1ccccc1,[CH2][C](C)(C(=O)OCc1ccccc1),19000.0,1.2,SEC13,54.0,2020-02-13 00:00:00,PVA,10,176.215,C3[C](C)(C(=O)OCc1ccccc1)[CH2][C](C)(C(=O)OCc1ccccc1)[CH2][C](C)(C(=O)OCc1ccccc1)[CH2][C](C)(C(=O)OCc1ccccc1)[CH2][C](C)(C(=O)OCc1ccccc1)[CH2][C](C)(C(=O)OCc1ccccc1)[CH2][C](C)(C(=O)OCc1ccccc1)[CH2][C](C)(C(=O)OCc1ccccc1)[CH2][C](C)(C(=O)OCc1ccccc1)[CH2][C](C)(C(=O)OCc1ccccc1)3,107.82283006554493,1,1,366.68571428571437,0.8333333333333333,343.30987548828125,26.290124511718773,0.07113128926330836
1282,"Donnerstag, 13. Februar 2020 10:18:53",F4 1,25.0,408.9,0.237,254.3,846.8,534.4,333.1,VAN056_P2(TS-009b)_1.txt,VAN56_P2,TS-009b,methacrylate,Polybenzyl MA,C=C(C)C(=O)OCc1ccccc1,[CH2][C](C)(C(=O)OCc1ccccc1),19000.0,1.2,SEC13,54.0,2020-02-13 00:00:00,PVA,15,176.215,C3[C](C)(C(=O)OCc1ccccc1)[CH2][C](C)(C(=O)OCc1ccccc1)[CH2][C](C)(C(=O)OCc1ccccc1)[CH2][C](C)(C(=O)OCc1ccccc1)[CH2][C](C)(C(=O)OCc1ccccc1)[CH2][C](C)(C(=O)OCc1ccccc1)[CH2][C](C)(C(=O)OCc1ccccc1)[CH2][C](C)(C(=O)OCc1ccccc1)[CH2][C](C)(C(=O)OCc1ccccc1)[CH2][C](C)(C(=O)OCc1ccccc1)3,107.82283006554493,1,1,394.6166666666666,0.8148148148148148,374.38092041015625,34.51907958984373,0.0844193680358125
1283,"Donnerstag, 13. Februar 2020 10:19:04",F4 2,25.0,366.3,0.187,223.8,766.3,571.0,286.0,VAN056_P2(TS-009b)_1.txt,VAN56_P2,TS-009b,methacrylate,Polybenzyl MA,C=C(C)C(=O)OCc1ccccc1,[CH2][C](C)(C(=O)OCc1ccccc1),19000.0,1.2,SEC13,54.0,2020-02-13 00:00:00,PVA,15,176.215,C3[C](C)(C(=O)OCc1ccccc1)[CH2][C](C)(C(=O)OCc1ccccc1)[CH2][C](C)(C(=O)OCc1ccccc1)[CH2][C](C)(C(=O)OCc1ccccc1)[CH2][C](C)(C(=O)OCc1ccccc1)[CH2][C](C)(C(=O)OCc1ccccc1)[CH2][C](C)(C(=O)OCc1ccccc1)[CH2][C](C)(C(=O)OCc1ccccc1)[CH2][C](C)(C(=O)OCc1ccccc1)[CH2][C](C)(C(=O)OCc1ccccc1)3,107.82283006554493,1,1,394.6166666666666,0.8148148148148148,374.38092041015625,8.080920410156239,0.02206093478066131
1284,"Donnerstag, 13. Februar 2020 10:19:50",F5 1,25.0,408.3,0.29100000000000004,228.3,895.6,581.0,225.8,VAN056_P2(TS-009b)_1.txt,VAN56_P2,TS-009b,methacrylate,Polybenzyl MA,C=C(C)C(=O)OCc1ccccc1,[CH2][C](C)(C(=O)OCc1ccccc1),19000.0,1.2,SEC13,54.0,2020-02-13 00:00:00,PVA,15,176.215,C3[C](C)(C(=O)OCc1ccccc1)[CH2][C](C)(C(=O)OCc1ccccc1)[CH2][C](C)(C(=O)OCc1ccccc1)[CH2][C](C)(C(=O)OCc1ccccc1)[CH2][C](C)(C(=O)OCc1ccccc1)[CH2][C](C)(C(=O)OCc1ccccc1)[CH2][C](C)(C(=O)OCc1ccccc1)[CH2][C](C)(C(=O)OCc1ccccc1)[CH2][C](C)(C(=O)OCc1ccccc1)[CH2][C](C)(C(=O)OCc1ccccc1)3,107.82283006554493,1,1,394.6166666666666,0.8148148148148148,374.38092041015625,33.91907958984376,0.08307391523351398
1285,"Donnerstag, 13. Februar 2020 10:20:49",F6 1,25.0,380.8,0.258,277.5,756.0,472.2,315.3,VAN056_P2(TS-009b)_1.txt,VAN56_P2,TS-009b,methacrylate,Polybenzyl MA,C=C(C)C(=O)OCc1ccccc1,[CH2][C](C)(C(=O)OCc1ccccc1),19000.0,1.2,SEC13,54.0,2020-02-13 00:00:00,PVA,15,176.215,C3[C](C)(C(=O)OCc1ccccc1)[CH2][C](C)(C(=O)OCc1ccccc1)[CH2][C](C)(C(=O)OCc1ccccc1)[CH2][C](C)(C(=O)OCc1ccccc1)[CH2][C](C)(C(=O)OCc1ccccc1)[CH2][C](C)(C(=O)OCc1ccccc1)[CH2][C](C)(C(=O)OCc1ccccc1)[CH2][C](C)(C(=O)OCc1ccccc1)[CH2][C](C)(C(=O)OCc1ccccc1)[CH2][C](C)(C(=O)OCc1ccccc1)3,107.82283006554493,1,1,394.6166666666666,0.8148148148148148,374.38092041015625,6.419079589843761,0.016856826654001473
