Repository: JulianKimmig/nanoparticle_size_prediction

File: pretrained/np_model_12/evaluation/train_df.csv (part 21 of 40)
index,measurment_data,sample,temperature,z_average,dispersity,mean_count_rate,volume_mean,intensity_mean,number_mean,file,np_formulation,substance_code,polymer_class,polymer,smiles_monomer,smiles_ru,mn,pdi,mn_method,tg,date,additive,polymer_concentration,mass_ru,circular_smiles_10,dp,with_pva,valid,mean_z_average,roll_valid,predicted_z_average,error,rel_error
1286,"Donnerstag, 13. Februar 2020 10:21:00",F6 2,25.0,414.2,0.285,262.6,1049.0,665.2,285.6,VAN056_P2(TS-009b)_1.txt,VAN56_P2,TS-009b,methacrylate,Polybenzyl MA,C=C(C)C(=O)OCc1ccccc1,[CH2][C](C)(C(=O)OCc1ccccc1),19000.0,1.2,SEC13,54.0,2020-02-13 00:00:00,PVA,15,176.215,C3[C](C)(C(=O)OCc1ccccc1)[CH2][C](C)(C(=O)OCc1ccccc1)[CH2][C](C)(C(=O)OCc1ccccc1)[CH2][C](C)(C(=O)OCc1ccccc1)[CH2][C](C)(C(=O)OCc1ccccc1)[CH2][C](C)(C(=O)OCc1ccccc1)[CH2][C](C)(C(=O)OCc1ccccc1)[CH2][C](C)(C(=O)OCc1ccccc1)[CH2][C](C)(C(=O)OCc1ccccc1)[CH2][C](C)(C(=O)OCc1ccccc1)3,107.82283006554493,1,1,394.6166666666666,0.8148148148148148,374.38092041015625,39.81907958984374,0.09613490968093612
1287,"Donnerstag, 13. Februar 2020 10:21:11",F6 3,25.0,389.2,0.295,255.0,1139.0,852.0,270.0,VAN056_P2(TS-009b)_1.txt,VAN56_P2,TS-009b,methacrylate,Polybenzyl MA,C=C(C)C(=O)OCc1ccccc1,[CH2][C](C)(C(=O)OCc1ccccc1),19000.0,1.2,SEC13,54.0,2020-02-13 00:00:00,PVA,15,176.215,C3[C](C)(C(=O)OCc1ccccc1)[CH2][C](C)(C(=O)OCc1ccccc1)[CH2][C](C)(C(=O)OCc1ccccc1)[CH2][C](C)(C(=O)OCc1ccccc1)[CH2][C](C)(C(=O)OCc1ccccc1)[CH2][C](C)(C(=O)OCc1ccccc1)[CH2][C](C)(C(=O)OCc1ccccc1)[CH2][C](C)(C(=O)OCc1ccccc1)[CH2][C](C)(C(=O)OCc1ccccc1)[CH2][C](C)(C(=O)OCc1ccccc1)3,107.82283006554493,1,1,394.6166666666666,0.8148148148148148,374.38092041015625,14.819079589843739,0.03807574406434671
1288,"Montag, 17. Februar 2020 11:30:36",C1 1,25.0,227.4,0.10099999999999999,369.0,251.9,247.3,201.2,VAN061_P2(TS-013b)_1.txt,VAN61_P2,TS-013b,methacrylate,Poly-c-hexyl MA,C=C(C)C(=O)OC1CCCCC1,[CH2][C](C)(C(=O)OC1CCCCC1),20600.0,1.09,SEC13,92.0,2020-02-17 00:00:00,None,5,168.2359999999999,C3[C](C)(C(=O)OC1CCCCC1)[CH2][C](C)(C(=O)OC1CCCCC1)[CH2][C](C)(C(=O)OC1CCCCC1)[CH2][C](C)(C(=O)OC1CCCCC1)[CH2][C](C)(C(=O)OC1CCCCC1)[CH2][C](C)(C(=O)OC1CCCCC1)[CH2][C](C)(C(=O)OC1CCCCC1)[CH2][C](C)(C(=O)OC1CCCCC1)[CH2][C](C)(C(=O)OC1CCCCC1)[CH2][C](C)(C(=O)OC1CCCCC1)3,122.44703868375382,0,1,224.3555555555556,0.5,155.1009063720703,72.2990936279297,0.3179379667015378
1289,"Montag, 17. Februar 2020 11:30:47",C1 2,25.0,225.7,0.124,372.8,257.2,250.9,191.2,VAN061_P2(TS-013b)_1.txt,VAN61_P2,TS-013b,methacrylate,Poly-c-hexyl MA,C=C(C)C(=O)OC1CCCCC1,[CH2][C](C)(C(=O)OC1CCCCC1),20600.0,1.09,SEC13,92.0,2020-02-17 00:00:00,None,5,168.2359999999999,C3[C](C)(C(=O)OC1CCCCC1)[CH2][C](C)(C(=O)OC1CCCCC1)[CH2][C](C)(C(=O)OC1CCCCC1)[CH2][C](C)(C(=O)OC1CCCCC1)[CH2][C](C)(C(=O)OC1CCCCC1)[CH2][C](C)(C(=O)OC1CCCCC1)[CH2][C](C)(C(=O)OC1CCCCC1)[CH2][C](C)(C(=O)OC1CCCCC1)[CH2][C](C)(C(=O)OC1CCCCC1)[CH2][C](C)(C(=O)OC1CCCCC1)3,122.44703868375382,0,1,224.3555555555556,0.5,155.1009063720703,70.59909362792968,0.3128005920599454
1290,"Montag, 17. Februar 2020 11:30:58",C1 3,25.0,221.4,0.138,361.9,244.8,240.9,198.2,VAN061_P2(TS-013b)_1.txt,VAN61_P2,TS-013b,methacrylate,Poly-c-hexyl MA,C=C(C)C(=O)OC1CCCCC1,[CH2][C](C)(C(=O)OC1CCCCC1),20600.0,1.09,SEC13,92.0,2020-02-17 00:00:00,None,5,168.2359999999999,C3[C](C)(C(=O)OC1CCCCC1)[CH2][C](C)(C(=O)OC1CCCCC1)[CH2][C](C)(C(=O)OC1CCCCC1)[CH2][C](C)(C(=O)OC1CCCCC1)[CH2][C](C)(C(=O)OC1CCCCC1)[CH2][C](C)(C(=O)OC1CCCCC1)[CH2][C](C)(C(=O)OC1CCCCC1)[CH2][C](C)(C(=O)OC1CCCCC1)[CH2][C](C)(C(=O)OC1CCCCC1)[CH2][C](C)(C(=O)OC1CCCCC1)3,122.44703868375382,0,1,224.3555555555556,0.5,155.10089111328125,66.29910888671876,0.29945396967804316
1291,"Montag, 17. Februar 2020 11:31:34",C2 1,25.0,224.8,0.016,451.1,234.3,232.3,204.4,VAN061_P2(TS-013b)_1.txt,VAN61_P2,TS-013b,methacrylate,Poly-c-hexyl MA,C=C(C)C(=O)OC1CCCCC1,[CH2][C](C)(C(=O)OC1CCCCC1),20600.0,1.09,SEC13,92.0,2020-02-17 00:00:00,None,5,168.2359999999999,C3[C](C)(C(=O)OC1CCCCC1)[CH2][C](C)(C(=O)OC1CCCCC1)[CH2][C](C)(C(=O)OC1CCCCC1)[CH2][C](C)(C(=O)OC1CCCCC1)[CH2][C](C)(C(=O)OC1CCCCC1)[CH2][C](C)(C(=O)OC1CCCCC1)[CH2][C](C)(C(=O)OC1CCCCC1)[CH2][C](C)(C(=O)OC1CCCCC1)[CH2][C](C)(C(=O)OC1CCCCC1)[CH2][C](C)(C(=O)OC1CCCCC1)3,122.44703868375382,0,1,224.3555555555556,0.5,155.10089111328125,69.69910888671876,0.31004941675586634
1292,"Montag, 17. Februar 2020 11:31:45",C2 2,25.0,225.9,0.038,465.1,241.5,238.6,204.1,VAN061_P2(TS-013b)_1.txt,VAN61_P2,TS-013b,methacrylate,Poly-c-hexyl MA,C=C(C)C(=O)OC1CCCCC1,[CH2][C](C)(C(=O)OC1CCCCC1),20600.0,1.09,SEC13,92.0,2020-02-17 00:00:00,None,5,168.2359999999999,C3[C](C)(C(=O)OC1CCCCC1)[CH2][C](C)(C(=O)OC1CCCCC1)[CH2][C](C)(C(=O)OC1CCCCC1)[CH2][C](C)(C(=O)OC1CCCCC1)[CH2][C](C)(C(=O)OC1CCCCC1)[CH2][C](C)(C(=O)OC1CCCCC1)[CH2][C](C)(C(=O)OC1CCCCC1)[CH2][C](C)(C(=O)OC1CCCCC1)[CH2][C](C)(C(=O)OC1CCCCC1)[CH2][C](C)(C(=O)OC1CCCCC1)3,122.44703868375382,0,1,224.3555555555556,0.5,155.1009063720703,70.7990936279297,0.31340900233700614
1293,"Montag, 17. Februar 2020 11:31:56",C2 3,25.0,218.9,0.065,451.7,234.4,232.0,200.2,VAN061_P2(TS-013b)_1.txt,VAN61_P2,TS-013b,methacrylate,Poly-c-hexyl MA,C=C(C)C(=O)OC1CCCCC1,[CH2][C](C)(C(=O)OC1CCCCC1),20600.0,1.09,SEC13,92.0,2020-02-17 00:00:00,None,5,168.2359999999999,C3[C](C)(C(=O)OC1CCCCC1)[CH2][C](C)(C(=O)OC1CCCCC1)[CH2][C](C)(C(=O)OC1CCCCC1)[CH2][C](C)(C(=O)OC1CCCCC1)[CH2][C](C)(C(=O)OC1CCCCC1)[CH2][C](C)(C(=O)OC1CCCCC1)[CH2][C](C)(C(=O)OC1CCCCC1)[CH2][C](C)(C(=O)OC1CCCCC1)[CH2][C](C)(C(=O)OC1CCCCC1)[CH2][C](C)(C(=O)OC1CCCCC1)3,122.44703868375382,0,1,224.3555555555556,0.5,155.10089111328125,63.799108886718756,0.29145321556289977
1294,"Montag, 17. Februar 2020 11:32:30",C3 1,25.0,228.3,0.068,428.4,255.9,250.6,193.5,VAN061_P2(TS-013b)_1.txt,VAN61_P2,TS-013b,methacrylate,Poly-c-hexyl MA,C=C(C)C(=O)OC1CCCCC1,[CH2][C](C)(C(=O)OC1CCCCC1),20600.0,1.09,SEC13,92.0,2020-02-17 00:00:00,None,5,168.2359999999999,C3[C](C)(C(=O)OC1CCCCC1)[CH2][C](C)(C(=O)OC1CCCCC1)[CH2][C](C)(C(=O)OC1CCCCC1)[CH2][C](C)(C(=O)OC1CCCCC1)[CH2][C](C)(C(=O)OC1CCCCC1)[CH2][C](C)(C(=O)OC1CCCCC1)[CH2][C](C)(C(=O)OC1CCCCC1)[CH2][C](C)(C(=O)OC1CCCCC1)[CH2][C](C)(C(=O)OC1CCCCC1)[CH2][C](C)(C(=O)OC1CCCCC1)3,122.44703868375382,0,1,224.3555555555556,0.5,155.10089111328125,73.19910888671876,0.32062684575873307
1295,"Montag, 17. Februar 2020 11:32:41",C3 2,25.0,225.8,0.027000000000000003,423.3,237.7,235.6,208.2,VAN061_P2(TS-013b)_1.txt,VAN61_P2,TS-013b,methacrylate,Poly-c-hexyl MA,C=C(C)C(=O)OC1CCCCC1,[CH2][C](C)(C(=O)OC1CCCCC1),20600.0,1.09,SEC13,92.0,2020-02-17 00:00:00,None,5,168.2359999999999,C3[C](C)(C(=O)OC1CCCCC1)[CH2][C](C)(C(=O)OC1CCCCC1)[CH2][C](C)(C(=O)OC1CCCCC1)[CH2][C](C)(C(=O)OC1CCCCC1)[CH2][C](C)(C(=O)OC1CCCCC1)[CH2][C](C)(C(=O)OC1CCCCC1)[CH2][C](C)(C(=O)OC1CCCCC1)[CH2][C](C)(C(=O)OC1CCCCC1)[CH2][C](C)(C(=O)OC1CCCCC1)[CH2][C](C)(C(=O)OC1CCCCC1)3,122.44703868375382,0,1,224.3555555555556,0.5,155.10089111328125,70.69910888671876,0.3131049994983116
1296,"Montag, 17. Februar 2020 11:32:52",C3 3,25.0,221.0,0.049,419.1,226.9,225.4,205.3,VAN061_P2(TS-013b)_1.txt,VAN61_P2,TS-013b,methacrylate,Poly-c-hexyl MA,C=C(C)C(=O)OC1CCCCC1,[CH2][C](C)(C(=O)OC1CCCCC1),20600.0,1.09,SEC13,92.0,2020-02-17 00:00:00,None,5,168.2359999999999,C3[C](C)(C(=O)OC1CCCCC1)[CH2][C](C)(C(=O)OC1CCCCC1)[CH2][C](C)(C(=O)OC1CCCCC1)[CH2][C](C)(C(=O)OC1CCCCC1)[CH2][C](C)(C(=O)OC1CCCCC1)[CH2][C](C)(C(=O)OC1CCCCC1)[CH2][C](C)(C(=O)OC1CCCCC1)[CH2][C](C)(C(=O)OC1CCCCC1)[CH2][C](C)(C(=O)OC1CCCCC1)[CH2][C](C)(C(=O)OC1CCCCC1)3,122.44703868375382,0,1,224.3555555555556,0.5,155.10089111328125,65.89910888671875,0.2981860130620758
1297,"Montag, 17. Februar 2020 11:36:41",D1 1,25.0,240.9,0.076,267.8,275.9,266.7,196.5,VAN061_P2(TS-013b)_1.txt,VAN61_P2,TS-013b,methacrylate,Poly-c-hexyl MA,C=C(C)C(=O)OC1CCCCC1,[CH2][C](C)(C(=O)OC1CCCCC1),20600.0,1.09,SEC13,92.0,2020-02-17 00:00:00,None,8,168.2359999999999,C3[C](C)(C(=O)OC1CCCCC1)[CH2][C](C)(C(=O)OC1CCCCC1)[CH2][C](C)(C(=O)OC1CCCCC1)[CH2][C](C)(C(=O)OC1CCCCC1)[CH2][C](C)(C(=O)OC1CCCCC1)[CH2][C](C)(C(=O)OC1CCCCC1)[CH2][C](C)(C(=O)OC1CCCCC1)[CH2][C](C)(C(=O)OC1CCCCC1)[CH2][C](C)(C(=O)OC1CCCCC1)[CH2][C](C)(C(=O)OC1CCCCC1)3,122.44703868375382,0,1,238.9333333333333,0.7222222222222222,170.12506103515625,70.77493896484376,0.29379385207490144
1298,"Montag, 17. Februar 2020 11:36:51",D1 2,25.0,252.7,0.13,293.9,305.7,292.7,221.6,VAN061_P2(TS-013b)_1.txt,VAN61_P2,TS-013b,methacrylate,Poly-c-hexyl MA,C=C(C)C(=O)OC1CCCCC1,[CH2][C](C)(C(=O)OC1CCCCC1),20600.0,1.09,SEC13,92.0,2020-02-17 00:00:00,None,8,168.2359999999999,C3[C](C)(C(=O)OC1CCCCC1)[CH2][C](C)(C(=O)OC1CCCCC1)[CH2][C](C)(C(=O)OC1CCCCC1)[CH2][C](C)(C(=O)OC1CCCCC1)[CH2][C](C)(C(=O)OC1CCCCC1)[CH2][C](C)(C(=O)OC1CCCCC1)[CH2][C](C)(C(=O)OC1CCCCC1)[CH2][C](C)(C(=O)OC1CCCCC1)[CH2][C](C)(C(=O)OC1CCCCC1)[CH2][C](C)(C(=O)OC1CCCCC1)3,122.44703868375382,0,1,238.9333333333333,0.7222222222222222,170.12506103515625,82.57493896484374,0.3267706330227295
1299,"Montag, 17. Februar 2020 11:37:02",D1 3,25.0,248.3,0.157,301.8,483.7,310.6,195.4,VAN061_P2(TS-013b)_1.txt,VAN61_P2,TS-013b,methacrylate,Poly-c-hexyl MA,C=C(C)C(=O)OC1CCCCC1,[CH2][C](C)(C(=O)OC1CCCCC1),20600.0,1.09,SEC13,92.0,2020-02-17 00:00:00,None,8,168.2359999999999,C3[C](C)(C(=O)OC1CCCCC1)[CH2][C](C)(C(=O)OC1CCCCC1)[CH2][C](C)(C(=O)OC1CCCCC1)[CH2][C](C)(C(=O)OC1CCCCC1)[CH2][C](C)(C(=O)OC1CCCCC1)[CH2][C](C)(C(=O)OC1CCCCC1)[CH2][C](C)(C(=O)OC1CCCCC1)[CH2][C](C)(C(=O)OC1CCCCC1)[CH2][C](C)(C(=O)OC1CCCCC1)[CH2][C](C)(C(=O)OC1CCCCC1)3,122.44703868375382,0,1,238.9333333333333,0.7222222222222222,170.12506103515625,78.17493896484376,0.31484067243191205
1300,"Montag, 17. Februar 2020 11:37:38",D2 1,25.0,245.7,0.179,295.8,575.3,342.7,201.1,VAN061_P2(TS-013b)_1.txt,VAN61_P2,TS-013b,methacrylate,Poly-c-hexyl MA,C=C(C)C(=O)OC1CCCCC1,[CH2][C](C)(C(=O)OC1CCCCC1),20600.0,1.09,SEC13,92.0,2020-02-17 00:00:00,None,8,168.2359999999999,C3[C](C)(C(=O)OC1CCCCC1)[CH2][C](C)(C(=O)OC1CCCCC1)[CH2][C](C)(C(=O)OC1CCCCC1)[CH2][C](C)(C(=O)OC1CCCCC1)[CH2][C](C)(C(=O)OC1CCCCC1)[CH2][C](C)(C(=O)OC1CCCCC1)[CH2][C](C)(C(=O)OC1CCCCC1)[CH2][C](C)(C(=O)OC1CCCCC1)[CH2][C](C)(C(=O)OC1CCCCC1)[CH2][C](C)(C(=O)OC1CCCCC1)3,122.44703868375382,0,1,238.9333333333333,0.7222222222222222,170.1250762939453,75.57492370605468,0.3075902470738896
1301,"Montag, 17. Februar 2020 11:37:48",D2 2,25.0,247.0,0.09300000000000001,287.5,286.4,275.8,203.8,VAN061_P2(TS-013b)_1.txt,VAN61_P2,TS-013b,methacrylate,Poly-c-hexyl MA,C=C(C)C(=O)OC1CCCCC1,[CH2][C](C)(C(=O)OC1CCCCC1),20600.0,1.09,SEC13,92.0,2020-02-17 00:00:00,None,8,168.2359999999999,C3[C](C)(C(=O)OC1CCCCC1)[CH2][C](C)(C(=O)OC1CCCCC1)[CH2][C](C)(C(=O)OC1CCCCC1)[CH2][C](C)(C(=O)OC1CCCCC1)[CH2][C](C)(C(=O)OC1CCCCC1)[CH2][C](C)(C(=O)OC1CCCCC1)[CH2][C](C)(C(=O)OC1CCCCC1)[CH2][C](C)(C(=O)OC1CCCCC1)[CH2][C](C)(C(=O)OC1CCCCC1)[CH2][C](C)(C(=O)OC1CCCCC1)3,122.44703868375382,0,1,238.9333333333333,0.7222222222222222,170.1250457763672,76.87495422363281,0.31123463248434335
1302,"Montag, 17. Februar 2020 11:37:59",D2 3,25.0,243.1,0.21100000000000002,299.6,786.0,405.0,193.5,VAN061_P2(TS-013b)_1.txt,VAN61_P2,TS-013b,methacrylate,Poly-c-hexyl MA,C=C(C)C(=O)OC1CCCCC1,[CH2][C](C)(C(=O)OC1CCCCC1),20600.0,1.09,SEC13,92.0,2020-02-17 00:00:00,None,8,168.2359999999999,C3[C](C)(C(=O)OC1CCCCC1)[CH2][C](C)(C(=O)OC1CCCCC1)[CH2][C](C)(C(=O)OC1CCCCC1)[CH2][C](C)(C(=O)OC1CCCCC1)[CH2][C](C)(C(=O)OC1CCCCC1)[CH2][C](C)(C(=O)OC1CCCCC1)[CH2][C](C)(C(=O)OC1CCCCC1)[CH2][C](C)(C(=O)OC1CCCCC1)[CH2][C](C)(C(=O)OC1CCCCC1)[CH2][C](C)(C(=O)OC1CCCCC1)3,122.44703868375382,0,1,238.9333333333333,0.7222222222222222,170.1250457763672,72.9749542236328,0.3001849207060173
1303,"Montag, 17. Februar 2020 11:38:44",D3 1,25.0,225.3,0.063,332.1,242.7,239.6,204.0,VAN061_P2(TS-013b)_1.txt,VAN61_P2,TS-013b,methacrylate,Poly-c-hexyl MA,C=C(C)C(=O)OC1CCCCC1,[CH2][C](C)(C(=O)OC1CCCCC1),20600.0,1.09,SEC13,92.0,2020-02-17 00:00:00,None,8,168.2359999999999,C3[C](C)(C(=O)OC1CCCCC1)[CH2][C](C)(C(=O)OC1CCCCC1)[CH2][C](C)(C(=O)OC1CCCCC1)[CH2][C](C)(C(=O)OC1CCCCC1)[CH2][C](C)(C(=O)OC1CCCCC1)[CH2][C](C)(C(=O)OC1CCCCC1)[CH2][C](C)(C(=O)OC1CCCCC1)[CH2][C](C)(C(=O)OC1CCCCC1)[CH2][C](C)(C(=O)OC1CCCCC1)[CH2][C](C)(C(=O)OC1CCCCC1)3,122.44703868375382,0,1,238.9333333333333,0.7222222222222222,170.12506103515625,55.17493896484376,0.24489542372323017
1304,"Montag, 17. Februar 2020 11:38:55",D3 2,25.0,224.3,0.209,332.9,230.1,227.8,193.2,VAN061_P2(TS-013b)_1.txt,VAN61_P2,TS-013b,methacrylate,Poly-c-hexyl MA,C=C(C)C(=O)OC1CCCCC1,[CH2][C](C)(C(=O)OC1CCCCC1),20600.0,1.09,SEC13,92.0,2020-02-17 00:00:00,None,8,168.2359999999999,C3[C](C)(C(=O)OC1CCCCC1)[CH2][C](C)(C(=O)OC1CCCCC1)[CH2][C](C)(C(=O)OC1CCCCC1)[CH2][C](C)(C(=O)OC1CCCCC1)[CH2][C](C)(C(=O)OC1CCCCC1)[CH2][C](C)(C(=O)OC1CCCCC1)[CH2][C](C)(C(=O)OC1CCCCC1)[CH2][C](C)(C(=O)OC1CCCCC1)[CH2][C](C)(C(=O)OC1CCCCC1)[CH2][C](C)(C(=O)OC1CCCCC1)3,122.44703868375382,0,1,238.9333333333333,0.7222222222222222,170.12506103515625,54.17493896484376,0.24152892984772073
1305,"Montag, 17. Februar 2020 11:39:05",D3 3,25.0,223.1,0.14,324.3,239.1,235.6,191.5,VAN061_P2(TS-013b)_1.txt,VAN61_P2,TS-013b,methacrylate,Poly-c-hexyl MA,C=C(C)C(=O)OC1CCCCC1,[CH2][C](C)(C(=O)OC1CCCCC1),20600.0,1.09,SEC13,92.0,2020-02-17 00:00:00,None,8,168.2359999999999,C3[C](C)(C(=O)OC1CCCCC1)[CH2][C](C)(C(=O)OC1CCCCC1)[CH2][C](C)(C(=O)OC1CCCCC1)[CH2][C](C)(C(=O)OC1CCCCC1)[CH2][C](C)(C(=O)OC1CCCCC1)[CH2][C](C)(C(=O)OC1CCCCC1)[CH2][C](C)(C(=O)OC1CCCCC1)[CH2][C](C)(C(=O)OC1CCCCC1)[CH2][C](C)(C(=O)OC1CCCCC1)[CH2][C](C)(C(=O)OC1CCCCC1)3,122.44703868375382,0,1,238.9333333333333,0.7222222222222222,170.1250457763672,52.97495422363281,0.23744936899880237
1306,"Montag, 17. Februar 2020 11:42:33",E1 1,25.0,274.3,0.125,492.3,295.2,286.4,236.4,VAN061_P2(TS-013b)_1.txt,VAN61_P2,TS-013b,methacrylate,Poly-c-hexyl MA,C=C(C)C(=O)OC1CCCCC1,[CH2][C](C)(C(=O)OC1CCCCC1),20600.0,1.09,SEC13,92.0,2020-02-17 00:00:00,None,10,168.2359999999999,C3[C](C)(C(=O)OC1CCCCC1)[CH2][C](C)(C(=O)OC1CCCCC1)[CH2][C](C)(C(=O)OC1CCCCC1)[CH2][C](C)(C(=O)OC1CCCCC1)[CH2][C](C)(C(=O)OC1CCCCC1)[CH2][C](C)(C(=O)OC1CCCCC1)[CH2][C](C)(C(=O)OC1CCCCC1)[CH2][C](C)(C(=O)OC1CCCCC1)[CH2][C](C)(C(=O)OC1CCCCC1)[CH2][C](C)(C(=O)OC1CCCCC1)3,122.44703868375382,0,1,258.65,0.9722222222222222,180.885009765625,93.41499023437501,0.3405577478467919
1307,"Montag, 17. Februar 2020 11:42:44",E1 2,25.0,278.3,0.3,514.7,257.0,252.1,201.8,VAN061_P2(TS-013b)_1.txt,VAN61_P2,TS-013b,methacrylate,Poly-c-hexyl MA,C=C(C)C(=O)OC1CCCCC1,[CH2][C](C)(C(=O)OC1CCCCC1),20600.0,1.09,SEC13,92.0,2020-02-17 00:00:00,None,10,168.2359999999999,C3[C](C)(C(=O)OC1CCCCC1)[CH2][C](C)(C(=O)OC1CCCCC1)[CH2][C](C)(C(=O)OC1CCCCC1)[CH2][C](C)(C(=O)OC1CCCCC1)[CH2][C](C)(C(=O)OC1CCCCC1)[CH2][C](C)(C(=O)OC1CCCCC1)[CH2][C](C)(C(=O)OC1CCCCC1)[CH2][C](C)(C(=O)OC1CCCCC1)[CH2][C](C)(C(=O)OC1CCCCC1)[CH2][C](C)(C(=O)OC1CCCCC1)3,122.44703868375382,0,1,258.65,0.9722222222222222,180.885009765625,97.41499023437501,0.3500358973567194
1308,"Montag, 17. Februar 2020 11:42:54",E1 3,25.0,244.5,0.184,413.2,249.1,245.0,204.4,VAN061_P2(TS-013b)_1.txt,VAN61_P2,TS-013b,methacrylate,Poly-c-hexyl MA,C=C(C)C(=O)OC1CCCCC1,[CH2][C](C)(C(=O)OC1CCCCC1),20600.0,1.09,SEC13,92.0,2020-02-17 00:00:00,None,10,168.2359999999999,C3[C](C)(C(=O)OC1CCCCC1)[CH2][C](C)(C(=O)OC1CCCCC1)[CH2][C](C)(C(=O)OC1CCCCC1)[CH2][C](C)(C(=O)OC1CCCCC1)[CH2][C](C)(C(=O)OC1CCCCC1)[CH2][C](C)(C(=O)OC1CCCCC1)[CH2][C](C)(C(=O)OC1CCCCC1)[CH2][C](C)(C(=O)OC1CCCCC1)[CH2][C](C)(C(=O)OC1CCCCC1)[CH2][C](C)(C(=O)OC1CCCCC1)3,122.44703868375382,0,1,258.65,0.9722222222222222,180.885009765625,63.614990234375,0.26018400913854806
1309,"Montag, 17. Februar 2020 11:43:43",E2 1,25.0,257.9,0.28,338.2,233.5,231.7,208.5,VAN061_P2(TS-013b)_1.txt,VAN61_P2,TS-013b,methacrylate,Poly-c-hexyl MA,C=C(C)C(=O)OC1CCCCC1,[CH2][C](C)(C(=O)OC1CCCCC1),20600.0,1.09,SEC13,92.0,2020-02-17 00:00:00,None,10,168.2359999999999,C3[C](C)(C(=O)OC1CCCCC1)[CH2][C](C)(C(=O)OC1CCCCC1)[CH2][C](C)(C(=O)OC1CCCCC1)[CH2][C](C)(C(=O)OC1CCCCC1)[CH2][C](C)(C(=O)OC1CCCCC1)[CH2][C](C)(C(=O)OC1CCCCC1)[CH2][C](C)(C(=O)OC1CCCCC1)[CH2][C](C)(C(=O)OC1CCCCC1)[CH2][C](C)(C(=O)OC1CCCCC1)[CH2][C](C)(C(=O)OC1CCCCC1)3,122.44703868375382,0,1,258.65,0.9722222222222222,180.885009765625,77.01499023437498,0.2986234596137068
1310,"Montag, 17. Februar 2020 11:43:54",E2 2,25.0,248.6,0.08199999999999999,398.9,272.0,266.3,225.7,VAN061_P2(TS-013b)_1.txt,VAN61_P2,TS-013b,methacrylate,Poly-c-hexyl MA,C=C(C)C(=O)OC1CCCCC1,[CH2][C](C)(C(=O)OC1CCCCC1),20600.0,1.09,SEC13,92.0,2020-02-17 00:00:00,None,10,168.2359999999999,C3[C](C)(C(=O)OC1CCCCC1)[CH2][C](C)(C(=O)OC1CCCCC1)[CH2][C](C)(C(=O)OC1CCCCC1)[CH2][C](C)(C(=O)OC1CCCCC1)[CH2][C](C)(C(=O)OC1CCCCC1)[CH2][C](C)(C(=O)OC1CCCCC1)[CH2][C](C)(C(=O)OC1CCCCC1)[CH2][C](C)(C(=O)OC1CCCCC1)[CH2][C](C)(C(=O)OC1CCCCC1)[CH2][C](C)(C(=O)OC1CCCCC1)3,122.44703868375382,0,1,258.65,0.9722222222222222,180.885009765625,67.714990234375,0.2723853187223451
1311,"Montag, 17. Februar 2020 11:44:04",E2 3,25.0,270.9,0.257,556.8,244.6,242.0,214.6,VAN061_P2(TS-013b)_1.txt,VAN61_P2,TS-013b,methacrylate,Poly-c-hexyl MA,C=C(C)C(=O)OC1CCCCC1,[CH2][C](C)(C(=O)OC1CCCCC1),20600.0,1.09,SEC13,92.0,2020-02-17 00:00:00,None,10,168.2359999999999,C3[C](C)(C(=O)OC1CCCCC1)[CH2][C](C)(C(=O)OC1CCCCC1)[CH2][C](C)(C(=O)OC1CCCCC1)[CH2][C](C)(C(=O)OC1CCCCC1)[CH2][C](C)(C(=O)OC1CCCCC1)[CH2][C](C)(C(=O)OC1CCCCC1)[CH2][C](C)(C(=O)OC1CCCCC1)[CH2][C](C)(C(=O)OC1CCCCC1)[CH2][C](C)(C(=O)OC1CCCCC1)[CH2][C](C)(C(=O)OC1CCCCC1)3,122.44703868375382,0,1,258.65,0.9722222222222222,180.885009765625,90.01499023437498,0.3322812485580472
1312,"Montag, 17. Februar 2020 11:44:54",E3 1,25.0,243.2,0.147,454.7,260.0,254.3,207.4,VAN061_P2(TS-013b)_1.txt,VAN61_P2,TS-013b,methacrylate,Poly-c-hexyl MA,C=C(C)C(=O)OC1CCCCC1,[CH2][C](C)(C(=O)OC1CCCCC1),20600.0,1.09,SEC13,92.0,2020-02-17 00:00:00,None,10,168.2359999999999,C3[C](C)(C(=O)OC1CCCCC1)[CH2][C](C)(C(=O)OC1CCCCC1)[CH2][C](C)(C(=O)OC1CCCCC1)[CH2][C](C)(C(=O)OC1CCCCC1)[CH2][C](C)(C(=O)OC1CCCCC1)[CH2][C](C)(C(=O)OC1CCCCC1)[CH2][C](C)(C(=O)OC1CCCCC1)[CH2][C](C)(C(=O)OC1CCCCC1)[CH2][C](C)(C(=O)OC1CCCCC1)[CH2][C](C)(C(=O)OC1CCCCC1)3,122.44703868375382,0,1,258.65,0.9722222222222222,180.885009765625,62.31499023437499,0.25622940063476557
1313,"Montag, 17. Februar 2020 11:45:05",E3 2,25.0,251.5,0.228,481.5,254.0,250.4,215.3,VAN061_P2(TS-013b)_1.txt,VAN61_P2,TS-013b,methacrylate,Poly-c-hexyl MA,C=C(C)C(=O)OC1CCCCC1,[CH2][C](C)(C(=O)OC1CCCCC1),20600.0,1.09,SEC13,92.0,2020-02-17 00:00:00,None,10,168.2359999999999,C3[C](C)(C(=O)OC1CCCCC1)[CH2][C](C)(C(=O)OC1CCCCC1)[CH2][C](C)(C(=O)OC1CCCCC1)[CH2][C](C)(C(=O)OC1CCCCC1)[CH2][C](C)(C(=O)OC1CCCCC1)[CH2][C](C)(C(=O)OC1CCCCC1)[CH2][C](C)(C(=O)OC1CCCCC1)[CH2][C](C)(C(=O)OC1CCCCC1)[CH2][C](C)(C(=O)OC1CCCCC1)[CH2][C](C)(C(=O)OC1CCCCC1)3,122.44703868375382,0,1,258.65,0.9722222222222222,180.885009765625,70.614990234375,0.28077530908300197
1314,"Montag, 17. Februar 2020 11:48:41",F1 1,25.0,258.4,0.18,227.4,288.2,278.7,216.2,VAN061_P2(TS-013b)_1.txt,VAN61_P2,TS-013b,methacrylate,Poly-c-hexyl MA,C=C(C)C(=O)OC1CCCCC1,[CH2][C](C)(C(=O)OC1CCCCC1),20600.0,1.09,SEC13,92.0,2020-02-17 00:00:00,None,15,168.2359999999999,C3[C](C)(C(=O)OC1CCCCC1)[CH2][C](C)(C(=O)OC1CCCCC1)[CH2][C](C)(C(=O)OC1CCCCC1)[CH2][C](C)(C(=O)OC1CCCCC1)[CH2][C](C)(C(=O)OC1CCCCC1)[CH2][C](C)(C(=O)OC1CCCCC1)[CH2][C](C)(C(=O)OC1CCCCC1)[CH2][C](C)(C(=O)OC1CCCCC1)[CH2][C](C)(C(=O)OC1CCCCC1)[CH2][C](C)(C(=O)OC1CCCCC1)3,122.44703868375382,0,1,262.7111111111111,0.9629629629629628,208.6964874267578,49.703512573242165,0.1923510548500084
1315,"Montag, 17. Februar 2020 11:48:52",F1 2,25.0,243.9,0.19899999999999998,238.5,272.0,267.5,235.2,VAN061_P2(TS-013b)_1.txt,VAN61_P2,TS-013b,methacrylate,Poly-c-hexyl MA,C=C(C)C(=O)OC1CCCCC1,[CH2][C](C)(C(=O)OC1CCCCC1),20600.0,1.09,SEC13,92.0,2020-02-17 00:00:00,None,15,168.2359999999999,C3[C](C)(C(=O)OC1CCCCC1)[CH2][C](C)(C(=O)OC1CCCCC1)[CH2][C](C)(C(=O)OC1CCCCC1)[CH2][C](C)(C(=O)OC1CCCCC1)[CH2][C](C)(C(=O)OC1CCCCC1)[CH2][C](C)(C(=O)OC1CCCCC1)[CH2][C](C)(C(=O)OC1CCCCC1)[CH2][C](C)(C(=O)OC1CCCCC1)[CH2][C](C)(C(=O)OC1CCCCC1)[CH2][C](C)(C(=O)OC1CCCCC1)3,122.44703868375382,0,1,262.7111111111111,0.9629629629629628,208.69650268554688,35.20349731445313,0.1443357823470813
1316,"Montag, 17. Februar 2020 11:49:03",F1 3,25.0,231.5,0.262,261.6,236.4,234.4,212.0,VAN061_P2(TS-013b)_1.txt,VAN61_P2,TS-013b,methacrylate,Poly-c-hexyl MA,C=C(C)C(=O)OC1CCCCC1,[CH2][C](C)(C(=O)OC1CCCCC1),20600.0,1.09,SEC13,92.0,2020-02-17 00:00:00,None,15,168.2359999999999,C3[C](C)(C(=O)OC1CCCCC1)[CH2][C](C)(C(=O)OC1CCCCC1)[CH2][C](C)(C(=O)OC1CCCCC1)[CH2][C](C)(C(=O)OC1CCCCC1)[CH2][C](C)(C(=O)OC1CCCCC1)[CH2][C](C)(C(=O)OC1CCCCC1)[CH2][C](C)(C(=O)OC1CCCCC1)[CH2][C](C)(C(=O)OC1CCCCC1)[CH2][C](C)(C(=O)OC1CCCCC1)[CH2][C](C)(C(=O)OC1CCCCC1)3,122.44703868375382,0,1,262.7111111111111,0.9629629629629628,208.69650268554688,22.803497314453125,0.09850322814018629
1317,"Montag, 17. Februar 2020 11:49:38",F2 1,25.0,256.9,0.278,294.4,252.9,250.7,229.3,VAN061_P2(TS-013b)_1.txt,VAN61_P2,TS-013b,methacrylate,Poly-c-hexyl MA,C=C(C)C(=O)OC1CCCCC1,[CH2][C](C)(C(=O)OC1CCCCC1),20600.0,1.09,SEC13,92.0,2020-02-17 00:00:00,None,15,168.2359999999999,C3[C](C)(C(=O)OC1CCCCC1)[CH2][C](C)(C(=O)OC1CCCCC1)[CH2][C](C)(C(=O)OC1CCCCC1)[CH2][C](C)(C(=O)OC1CCCCC1)[CH2][C](C)(C(=O)OC1CCCCC1)[CH2][C](C)(C(=O)OC1CCCCC1)[CH2][C](C)(C(=O)OC1CCCCC1)[CH2][C](C)(C(=O)OC1CCCCC1)[CH2][C](C)(C(=O)OC1CCCCC1)[CH2][C](C)(C(=O)OC1CCCCC1)3,122.44703868375382,0,1,262.7111111111111,0.9629629629629628,208.69650268554688,48.2034973144531,0.18763525618704985
1318,"Montag, 17. Februar 2020 11:49:49",F2 2,25.0,262.9,0.151,293.8,275.5,271.7,246.3,VAN061_P2(TS-013b)_1.txt,VAN61_P2,TS-013b,methacrylate,Poly-c-hexyl MA,C=C(C)C(=O)OC1CCCCC1,[CH2][C](C)(C(=O)OC1CCCCC1),20600.0,1.09,SEC13,92.0,2020-02-17 00:00:00,None,15,168.2359999999999,C3[C](C)(C(=O)OC1CCCCC1)[CH2][C](C)(C(=O)OC1CCCCC1)[CH2][C](C)(C(=O)OC1CCCCC1)[CH2][C](C)(C(=O)OC1CCCCC1)[CH2][C](C)(C(=O)OC1CCCCC1)[CH2][C](C)(C(=O)OC1CCCCC1)[CH2][C](C)(C(=O)OC1CCCCC1)[CH2][C](C)(C(=O)OC1CCCCC1)[CH2][C](C)(C(=O)OC1CCCCC1)[CH2][C](C)(C(=O)OC1CCCCC1)3,122.44703868375382,0,1,262.7111111111111,0.9629629629629628,208.69650268554688,54.2034973144531,0.20617534162971893
1319,"Montag, 17. Februar 2020 11:50:00",F2 3,25.0,256.8,0.28300000000000003,282.7,257.9,255.5,233.9,VAN061_P2(TS-013b)_1.txt,VAN61_P2,TS-013b,methacrylate,Poly-c-hexyl MA,C=C(C)C(=O)OC1CCCCC1,[CH2][C](C)(C(=O)OC1CCCCC1),20600.0,1.09,SEC13,92.0,2020-02-17 00:00:00,None,15,168.2359999999999,C3[C](C)(C(=O)OC1CCCCC1)[CH2][C](C)(C(=O)OC1CCCCC1)[CH2][C](C)(C(=O)OC1CCCCC1)[CH2][C](C)(C(=O)OC1CCCCC1)[CH2][C](C)(C(=O)OC1CCCCC1)[CH2][C](C)(C(=O)OC1CCCCC1)[CH2][C](C)(C(=O)OC1CCCCC1)[CH2][C](C)(C(=O)OC1CCCCC1)[CH2][C](C)(C(=O)OC1CCCCC1)[CH2][C](C)(C(=O)OC1CCCCC1)3,122.44703868375382,0,1,262.7111111111111,0.9629629629629628,208.69650268554688,48.103497314453136,0.18731891477590784
1320,"Montag, 17. Februar 2020 11:50:34",F3 1,25.0,295.4,0.254,336.0,648.7,393.7,236.1,VAN061_P2(TS-013b)_1.txt,VAN61_P2,TS-013b,methacrylate,Poly-c-hexyl MA,C=C(C)C(=O)OC1CCCCC1,[CH2][C](C)(C(=O)OC1CCCCC1),20600.0,1.09,SEC13,92.0,2020-02-17 00:00:00,None,15,168.2359999999999,C3[C](C)(C(=O)OC1CCCCC1)[CH2][C](C)(C(=O)OC1CCCCC1)[CH2][C](C)(C(=O)OC1CCCCC1)[CH2][C](C)(C(=O)OC1CCCCC1)[CH2][C](C)(C(=O)OC1CCCCC1)[CH2][C](C)(C(=O)OC1CCCCC1)[CH2][C](C)(C(=O)OC1CCCCC1)[CH2][C](C)(C(=O)OC1CCCCC1)[CH2][C](C)(C(=O)OC1CCCCC1)[CH2][C](C)(C(=O)OC1CCCCC1)3,122.44703868375382,0,1,262.7111111111111,0.9629629629629628,208.69650268554688,86.7034973144531,0.29351217777404576
1321,"Montag, 17. Februar 2020 11:50:45",F3 2,25.0,273.6,0.244,380.9,275.1,267.7,216.0,VAN061_P2(TS-013b)_1.txt,VAN61_P2,TS-013b,methacrylate,Poly-c-hexyl MA,C=C(C)C(=O)OC1CCCCC1,[CH2][C](C)(C(=O)OC1CCCCC1),20600.0,1.09,SEC13,92.0,2020-02-17 00:00:00,None,15,168.2359999999999,C3[C](C)(C(=O)OC1CCCCC1)[CH2][C](C)(C(=O)OC1CCCCC1)[CH2][C](C)(C(=O)OC1CCCCC1)[CH2][C](C)(C(=O)OC1CCCCC1)[CH2][C](C)(C(=O)OC1CCCCC1)[CH2][C](C)(C(=O)OC1CCCCC1)[CH2][C](C)(C(=O)OC1CCCCC1)[CH2][C](C)(C(=O)OC1CCCCC1)[CH2][C](C)(C(=O)OC1CCCCC1)[CH2][C](C)(C(=O)OC1CCCCC1)3,122.44703868375382,0,1,262.7111111111111,0.9629629629629628,208.69650268554688,64.90349731445315,0.23722038492124686
1322,"Montag, 17. Februar 2020 11:50:56",F3 3,25.0,285.0,0.205,312.8,284.6,277.8,233.9,VAN061_P2(TS-013b)_1.txt,VAN61_P2,TS-013b,methacrylate,Poly-c-hexyl MA,C=C(C)C(=O)OC1CCCCC1,[CH2][C](C)(C(=O)OC1CCCCC1),20600.0,1.09,SEC13,92.0,2020-02-17 00:00:00,None,15,168.2359999999999,C3[C](C)(C(=O)OC1CCCCC1)[CH2][C](C)(C(=O)OC1CCCCC1)[CH2][C](C)(C(=O)OC1CCCCC1)[CH2][C](C)(C(=O)OC1CCCCC1)[CH2][C](C)(C(=O)OC1CCCCC1)[CH2][C](C)(C(=O)OC1CCCCC1)[CH2][C](C)(C(=O)OC1CCCCC1)[CH2][C](C)(C(=O)OC1CCCCC1)[CH2][C](C)(C(=O)OC1CCCCC1)[CH2][C](C)(C(=O)OC1CCCCC1)3,122.44703868375382,0,1,262.7111111111111,0.9629629629629628,208.6964874267578,76.30351257324219,0.26773162306400766
1323,"Dienstag, 11. Februar 2020 12:44:57",A4 1,25.0,213.3,0.03,294.4,227.8,225.8,194.4,VAN054_P4(SB342)_1.txt,VAN54_P4,SB342,methacrylate,PMMA,C=C(C)(C(=O)OC),[CH2][C](C)(C(=O)OC),14700.0,1.08,SEC13,105.0,2020-02-11 00:00:00,PVA,1,100.11699999999998,C3[C](C)(C(=O)OC)[CH2][C](C)(C(=O)OC)[CH2][C](C)(C(=O)OC)[CH2][C](C)(C(=O)OC)[CH2][C](C)(C(=O)OC)[CH2][C](C)(C(=O)OC)[CH2][C](C)(C(=O)OC)[CH2][C](C)(C(=O)OC)[CH2][C](C)(C(=O)OC)[CH2][C](C)(C(=O)OC)3,146.82821099313807,1,1,210.77777777777774,1.0,225.5089874267578,12.208987426757801,0.057238572089816225
1324,"Dienstag, 11. Februar 2020 12:45:08",A4 2,25.0,198.3,0.14300000000000002,299.7,213.8,213.4,167.6,VAN054_P4(SB342)_1.txt,VAN54_P4,SB342,methacrylate,PMMA,C=C(C)(C(=O)OC),[CH2][C](C)(C(=O)OC),14700.0,1.08,SEC13,105.0,2020-02-11 00:00:00,PVA,1,100.11699999999998,C3[C](C)(C(=O)OC)[CH2][C](C)(C(=O)OC)[CH2][C](C)(C(=O)OC)[CH2][C](C)(C(=O)OC)[CH2][C](C)(C(=O)OC)[CH2][C](C)(C(=O)OC)[CH2][C](C)(C(=O)OC)[CH2][C](C)(C(=O)OC)[CH2][C](C)(C(=O)OC)[CH2][C](C)(C(=O)OC)3,146.82821099313807,1,1,210.77777777777774,1.0,225.5089874267578,27.2089874267578,0.13721123261098234
1325,"Dienstag, 11. Februar 2020 12:45:19",A4 3,25.0,205.2,0.10400000000000001,307.9,221.7,220.1,191.9,VAN054_P4(SB342)_1.txt,VAN54_P4,SB342,methacrylate,PMMA,C=C(C)(C(=O)OC),[CH2][C](C)(C(=O)OC),14700.0,1.08,SEC13,105.0,2020-02-11 00:00:00,PVA,1,100.11699999999998,C3[C](C)(C(=O)OC)[CH2][C](C)(C(=O)OC)[CH2][C](C)(C(=O)OC)[CH2][C](C)(C(=O)OC)[CH2][C](C)(C(=O)OC)[CH2][C](C)(C(=O)OC)[CH2][C](C)(C(=O)OC)[CH2][C](C)(C(=O)OC)[CH2][C](C)(C(=O)OC)[CH2][C](C)(C(=O)OC)3,146.82821099313807,1,1,210.77777777777774,1.0,225.5089874267578,20.308987426757824,0.09897167361967751
1326,"Dienstag, 11. Februar 2020 12:46:05",A5 1,25.1,217.0,0.062,313.2,235.4,232.8,190.1,VAN054_P4(SB342)_1.txt,VAN54_P4,SB342,methacrylate,PMMA,C=C(C)(C(=O)OC),[CH2][C](C)(C(=O)OC),14700.0,1.08,SEC13,105.0,2020-02-11 00:00:00,PVA,1,100.11699999999998,C3[C](C)(C(=O)OC)[CH2][C](C)(C(=O)OC)[CH2][C](C)(C(=O)OC)[CH2][C](C)(C(=O)OC)[CH2][C](C)(C(=O)OC)[CH2][C](C)(C(=O)OC)[CH2][C](C)(C(=O)OC)[CH2][C](C)(C(=O)OC)[CH2][C](C)(C(=O)OC)[CH2][C](C)(C(=O)OC)3,146.82821099313807,1,1,210.77777777777774,1.0,225.50900268554688,8.509002685546875,0.03921199394261233
1327,"Dienstag, 11. Februar 2020 12:46:16",A5 2,25.0,220.9,0.055999999999999994,317.5,240.3,237.3,193.0,VAN054_P4(SB342)_1.txt,VAN54_P4,SB342,methacrylate,PMMA,C=C(C)(C(=O)OC),[CH2][C](C)(C(=O)OC),14700.0,1.08,SEC13,105.0,2020-02-11 00:00:00,PVA,1,100.11699999999998,C3[C](C)(C(=O)OC)[CH2][C](C)(C(=O)OC)[CH2][C](C)(C(=O)OC)[CH2][C](C)(C(=O)OC)[CH2][C](C)(C(=O)OC)[CH2][C](C)(C(=O)OC)[CH2][C](C)(C(=O)OC)[CH2][C](C)(C(=O)OC)[CH2][C](C)(C(=O)OC)[CH2][C](C)(C(=O)OC)3,146.82821099313807,1,1,210.77777777777774,1.0,225.50897216796875,4.608972167968744,0.020864518641777928
1328,"Dienstag, 11. Februar 2020 12:46:26",A5 3,25.0,212.1,0.059000000000000004,316.5,227.3,225.3,190.5,VAN054_P4(SB342)_1.txt,VAN54_P4,SB342,methacrylate,PMMA,C=C(C)(C(=O)OC),[CH2][C](C)(C(=O)OC),14700.0,1.08,SEC13,105.0,2020-02-11 00:00:00,PVA,1,100.11699999999998,C3[C](C)(C(=O)OC)[CH2][C](C)(C(=O)OC)[CH2][C](C)(C(=O)OC)[CH2][C](C)(C(=O)OC)[CH2][C](C)(C(=O)OC)[CH2][C](C)(C(=O)OC)[CH2][C](C)(C(=O)OC)[CH2][C](C)(C(=O)OC)[CH2][C](C)(C(=O)OC)[CH2][C](C)(C(=O)OC)3,146.82821099313807,1,1,210.77777777777774,1.0,225.50897216796875,13.408972167968756,0.0632200479395038
1329,"Dienstag, 11. Februar 2020 12:47:05",A6 1,25.0,206.6,0.11,300.0,236.7,234.7,154.8,VAN054_P4(SB342)_1.txt,VAN54_P4,SB342,methacrylate,PMMA,C=C(C)(C(=O)OC),[CH2][C](C)(C(=O)OC),14700.0,1.08,SEC13,105.0,2020-02-11 00:00:00,PVA,1,100.11699999999998,C3[C](C)(C(=O)OC)[CH2][C](C)(C(=O)OC)[CH2][C](C)(C(=O)OC)[CH2][C](C)(C(=O)OC)[CH2][C](C)(C(=O)OC)[CH2][C](C)(C(=O)OC)[CH2][C](C)(C(=O)OC)[CH2][C](C)(C(=O)OC)[CH2][C](C)(C(=O)OC)[CH2][C](C)(C(=O)OC)3,146.82821099313807,1,1,210.77777777777774,1.0,225.5089874267578,18.908987426757818,0.09152462452448121
1330,"Dienstag, 11. Februar 2020 12:47:16",A6 2,25.0,213.4,0.008,301.2,224.0,222.3,193.8,VAN054_P4(SB342)_1.txt,VAN54_P4,SB342,methacrylate,PMMA,C=C(C)(C(=O)OC),[CH2][C](C)(C(=O)OC),14700.0,1.08,SEC13,105.0,2020-02-11 00:00:00,PVA,1,100.11699999999998,C3[C](C)(C(=O)OC)[CH2][C](C)(C(=O)OC)[CH2][C](C)(C(=O)OC)[CH2][C](C)(C(=O)OC)[CH2][C](C)(C(=O)OC)[CH2][C](C)(C(=O)OC)[CH2][C](C)(C(=O)OC)[CH2][C](C)(C(=O)OC)[CH2][C](C)(C(=O)OC)[CH2][C](C)(C(=O)OC)3,146.82821099313807,1,1,210.77777777777774,1.0,225.50897216796875,12.108972167968744,0.056743074826470216
1331,"Dienstag, 11. Februar 2020 12:47:26",A6 3,25.0,210.2,0.114,313.3,243.1,240.2,155.4,VAN054_P4(SB342)_1.txt,VAN54_P4,SB342,methacrylate,PMMA,C=C(C)(C(=O)OC),[CH2][C](C)(C(=O)OC),14700.0,1.08,SEC13,105.0,2020-02-11 00:00:00,PVA,1,100.11699999999998,C3[C](C)(C(=O)OC)[CH2][C](C)(C(=O)OC)[CH2][C](C)(C(=O)OC)[CH2][C](C)(C(=O)OC)[CH2][C](C)(C(=O)OC)[CH2][C](C)(C(=O)OC)[CH2][C](C)(C(=O)OC)[CH2][C](C)(C(=O)OC)[CH2][C](C)(C(=O)OC)[CH2][C](C)(C(=O)OC)3,146.82821099313807,1,1,210.77777777777774,1.0,225.50897216796875,15.308972167968761,0.07283050508072675
1332,"Dienstag, 11. Februar 2020 12:49:08",B1 3,25.0,161.1,0.067,324.0,162.0,163.3,147.0,VAN054_P4(SB342)_1.txt,VAN54_P4,SB342,methacrylate,PMMA,C=C(C)(C(=O)OC),[CH2][C](C)(C(=O)OC),14700.0,1.08,SEC13,105.0,2020-02-11 00:00:00,None,3,100.11699999999998,C3[C](C)(C(=O)OC)[CH2][C](C)(C(=O)OC)[CH2][C](C)(C(=O)OC)[CH2][C](C)(C(=O)OC)[CH2][C](C)(C(=O)OC)[CH2][C](C)(C(=O)OC)[CH2][C](C)(C(=O)OC)[CH2][C](C)(C(=O)OC)[CH2][C](C)(C(=O)OC)[CH2][C](C)(C(=O)OC)3,146.82821099313807,0,1,163.06,0.3703703703703704,165.06475830078125,3.9647583007812557,0.02461054190429085
1333,"Dienstag, 11. Februar 2020 12:49:43",B2 1,25.0,163.5,0.027000000000000003,342.5,166.3,167.7,148.5,VAN054_P4(SB342)_1.txt,VAN54_P4,SB342,methacrylate,PMMA,C=C(C)(C(=O)OC),[CH2][C](C)(C(=O)OC),14700.0,1.08,SEC13,105.0,2020-02-11 00:00:00,None,3,100.11699999999998,C3[C](C)(C(=O)OC)[CH2][C](C)(C(=O)OC)[CH2][C](C)(C(=O)OC)[CH2][C](C)(C(=O)OC)[CH2][C](C)(C(=O)OC)[CH2][C](C)(C(=O)OC)[CH2][C](C)(C(=O)OC)[CH2][C](C)(C(=O)OC)[CH2][C](C)(C(=O)OC)[CH2][C](C)(C(=O)OC)3,146.82821099313807,0,1,163.06,0.3703703703703704,165.0647735595703,1.5647735595703125,0.009570480486668578
1334,"Dienstag, 11. Februar 2020 12:49:54",B2 2,25.0,166.9,0.055999999999999994,342.1,168.9,170.0,150.8,VAN054_P4(SB342)_1.txt,VAN54_P4,SB342,methacrylate,PMMA,C=C(C)(C(=O)OC),[CH2][C](C)(C(=O)OC),14700.0,1.08,SEC13,105.0,2020-02-11 00:00:00,None,3,100.11699999999998,C3[C](C)(C(=O)OC)[CH2][C](C)(C(=O)OC)[CH2][C](C)(C(=O)OC)[CH2][C](C)(C(=O)OC)[CH2][C](C)(C(=O)OC)[CH2][C](C)(C(=O)OC)[CH2][C](C)(C(=O)OC)[CH2][C](C)(C(=O)OC)[CH2][C](C)(C(=O)OC)[CH2][C](C)(C(=O)OC)3,146.82821099313807,0,1,163.06,0.3703703703703704,165.06475830078125,1.8352416992187557,0.010996055717308302
1335,"Dienstag, 11. Februar 2020 12:50:05",B2 3,25.0,161.8,0.002,348.0,165.4,167.7,144.1,VAN054_P4(SB342)_1.txt,VAN54_P4,SB342,methacrylate,PMMA,C=C(C)(C(=O)OC),[CH2][C](C)(C(=O)OC),14700.0,1.08,SEC13,105.0,2020-02-11 00:00:00,None,3,100.11699999999998,C3[C](C)(C(=O)OC)[CH2][C](C)(C(=O)OC)[CH2][C](C)(C(=O)OC)[CH2][C](C)(C(=O)OC)[CH2][C](C)(C(=O)OC)[CH2][C](C)(C(=O)OC)[CH2][C](C)(C(=O)OC)[CH2][C](C)(C(=O)OC)[CH2][C](C)(C(=O)OC)[CH2][C](C)(C(=O)OC)3,146.82821099313807,0,1,163.06,0.3703703703703704,165.06475830078125,3.2647583007812386,0.02017773980705339
1336,"Dienstag, 11. Februar 2020 12:50:41",B3 1,25.0,162.0,0.059000000000000004,346.4,168.3,172.3,138.5,VAN054_P4(SB342)_1.txt,VAN54_P4,SB342,methacrylate,PMMA,C=C(C)(C(=O)OC),[CH2][C](C)(C(=O)OC),14700.0,1.08,SEC13,105.0,2020-02-11 00:00:00,None,3,100.11699999999998,C3[C](C)(C(=O)OC)[CH2][C](C)(C(=O)OC)[CH2][C](C)(C(=O)OC)[CH2][C](C)(C(=O)OC)[CH2][C](C)(C(=O)OC)[CH2][C](C)(C(=O)OC)[CH2][C](C)(C(=O)OC)[CH2][C](C)(C(=O)OC)[CH2][C](C)(C(=O)OC)[CH2][C](C)(C(=O)OC)3,146.82821099313807,0,1,163.06,0.3703703703703704,165.0647735595703,3.0647735595703125,0.018918355305989582
1337,"Dienstag, 11. Februar 2020 12:51:37",B4 1,25.0,236.6,0.128,355.1,265.0,258.7,210.0,VAN054_P4(SB342)_1.txt,VAN54_P4,SB342,methacrylate,PMMA,C=C(C)(C(=O)OC),[CH2][C](C)(C(=O)OC),14700.0,1.08,SEC13,105.0,2020-02-11 00:00:00,PVA,3,100.11699999999998,C3[C](C)(C(=O)OC)[CH2][C](C)(C(=O)OC)[CH2][C](C)(C(=O)OC)[CH2][C](C)(C(=O)OC)[CH2][C](C)(C(=O)OC)[CH2][C](C)(C(=O)OC)[CH2][C](C)(C(=O)OC)[CH2][C](C)(C(=O)OC)[CH2][C](C)(C(=O)OC)[CH2][C](C)(C(=O)OC)3,146.82821099313807,1,1,241.77777777777774,1.0,249.48895263671875,12.888952636718756,0.05447570852374791
1338,"Dienstag, 11. Februar 2020 12:51:48",B4 2,25.1,237.8,0.05,354.4,259.6,254.3,209.4,VAN054_P4(SB342)_1.txt,VAN54_P4,SB342,methacrylate,PMMA,C=C(C)(C(=O)OC),[CH2][C](C)(C(=O)OC),14700.0,1.08,SEC13,105.0,2020-02-11 00:00:00,PVA,3,100.11699999999998,C3[C](C)(C(=O)OC)[CH2][C](C)(C(=O)OC)[CH2][C](C)(C(=O)OC)[CH2][C](C)(C(=O)OC)[CH2][C](C)(C(=O)OC)[CH2][C](C)(C(=O)OC)[CH2][C](C)(C(=O)OC)[CH2][C](C)(C(=O)OC)[CH2][C](C)(C(=O)OC)[CH2][C](C)(C(=O)OC)3,146.82821099313807,1,1,241.77777777777774,1.0,249.4889373779297,11.688937377929676,0.04915448855311049
1339,"Dienstag, 11. Februar 2020 12:51:59",B4 3,25.0,247.5,0.057,360.2,267.4,262.6,226.3,VAN054_P4(SB342)_1.txt,VAN54_P4,SB342,methacrylate,PMMA,C=C(C)(C(=O)OC),[CH2][C](C)(C(=O)OC),14700.0,1.08,SEC13,105.0,2020-02-11 00:00:00,PVA,3,100.11699999999998,C3[C](C)(C(=O)OC)[CH2][C](C)(C(=O)OC)[CH2][C](C)(C(=O)OC)[CH2][C](C)(C(=O)OC)[CH2][C](C)(C(=O)OC)[CH2][C](C)(C(=O)OC)[CH2][C](C)(C(=O)OC)[CH2][C](C)(C(=O)OC)[CH2][C](C)(C(=O)OC)[CH2][C](C)(C(=O)OC)3,146.82821099313807,1,1,241.77777777777774,1.0,249.48895263671875,1.98895263671875,0.008036172269570707
1340,"Dienstag, 11. Februar 2020 12:52:35",B5 1,25.0,254.7,0.038,355.9,279.1,272.6,227.3,VAN054_P4(SB342)_1.txt,VAN54_P4,SB342,methacrylate,PMMA,C=C(C)(C(=O)OC),[CH2][C](C)(C(=O)OC),14700.0,1.08,SEC13,105.0,2020-02-11 00:00:00,PVA,3,100.11699999999998,C3[C](C)(C(=O)OC)[CH2][C](C)(C(=O)OC)[CH2][C](C)(C(=O)OC)[CH2][C](C)(C(=O)OC)[CH2][C](C)(C(=O)OC)[CH2][C](C)(C(=O)OC)[CH2][C](C)(C(=O)OC)[CH2][C](C)(C(=O)OC)[CH2][C](C)(C(=O)OC)[CH2][C](C)(C(=O)OC)3,146.82821099313807,1,1,241.77777777777774,1.0,249.48895263671875,5.211047363281239,0.020459549914728068
1341,"Dienstag, 11. Februar 2020 12:52:46",B5 2,25.0,239.9,0.079,365.8,262.2,257.2,215.8,VAN054_P4(SB342)_1.txt,VAN54_P4,SB342,methacrylate,PMMA,C=C(C)(C(=O)OC),[CH2][C](C)(C(=O)OC),14700.0,1.08,SEC13,105.0,2020-02-11 00:00:00,PVA,3,100.11699999999998,C3[C](C)(C(=O)OC)[CH2][C](C)(C(=O)OC)[CH2][C](C)(C(=O)OC)[CH2][C](C)(C(=O)OC)[CH2][C](C)(C(=O)OC)[CH2][C](C)(C(=O)OC)[CH2][C](C)(C(=O)OC)[CH2][C](C)(C(=O)OC)[CH2][C](C)(C(=O)OC)[CH2][C](C)(C(=O)OC)3,146.82821099313807,1,1,241.77777777777774,1.0,249.4889373779297,9.588937377929682,0.039970560141432604
1342,"Dienstag, 11. Februar 2020 12:52:57",B5 3,25.0,246.9,0.018000000000000002,370.0,257.9,254.8,227.2,VAN054_P4(SB342)_1.txt,VAN54_P4,SB342,methacrylate,PMMA,C=C(C)(C(=O)OC),[CH2][C](C)(C(=O)OC),14700.0,1.08,SEC13,105.0,2020-02-11 00:00:00,PVA,3,100.11699999999998,C3[C](C)(C(=O)OC)[CH2][C](C)(C(=O)OC)[CH2][C](C)(C(=O)OC)[CH2][C](C)(C(=O)OC)[CH2][C](C)(C(=O)OC)[CH2][C](C)(C(=O)OC)[CH2][C](C)(C(=O)OC)[CH2][C](C)(C(=O)OC)[CH2][C](C)(C(=O)OC)[CH2][C](C)(C(=O)OC)3,146.82821099313807,1,1,241.77777777777774,1.0,249.48895263671875,2.5889526367187443,0.010485834899630394
1343,"Dienstag, 11. Februar 2020 12:53:30",B6 1,25.0,235.6,0.018000000000000002,357.7,249.0,246.0,216.3,VAN054_P4(SB342)_1.txt,VAN54_P4,SB342,methacrylate,PMMA,C=C(C)(C(=O)OC),[CH2][C](C)(C(=O)OC),14700.0,1.08,SEC13,105.0,2020-02-11 00:00:00,PVA,3,100.11699999999998,C3[C](C)(C(=O)OC)[CH2][C](C)(C(=O)OC)[CH2][C](C)(C(=O)OC)[CH2][C](C)(C(=O)OC)[CH2][C](C)(C(=O)OC)[CH2][C](C)(C(=O)OC)[CH2][C](C)(C(=O)OC)[CH2][C](C)(C(=O)OC)[CH2][C](C)(C(=O)OC)[CH2][C](C)(C(=O)OC)3,146.82821099313807,1,1,241.77777777777774,1.0,249.4889373779297,13.888937377929693,0.058951347104964746
1344,"Dienstag, 11. Februar 2020 12:53:41",B6 2,25.0,237.3,0.135,358.4,265.7,260.1,215.3,VAN054_P4(SB342)_1.txt,VAN54_P4,SB342,methacrylate,PMMA,C=C(C)(C(=O)OC),[CH2][C](C)(C(=O)OC),14700.0,1.08,SEC13,105.0,2020-02-11 00:00:00,PVA,3,100.11699999999998,C3[C](C)(C(=O)OC)[CH2][C](C)(C(=O)OC)[CH2][C](C)(C(=O)OC)[CH2][C](C)(C(=O)OC)[CH2][C](C)(C(=O)OC)[CH2][C](C)(C(=O)OC)[CH2][C](C)(C(=O)OC)[CH2][C](C)(C(=O)OC)[CH2][C](C)(C(=O)OC)[CH2][C](C)(C(=O)OC)3,146.82821099313807,1,1,241.77777777777774,1.0,249.48895263671875,12.188952636718739,0.05136516071099342
1345,"Dienstag, 11. Februar 2020 12:53:52",B6 3,25.0,239.7,0.034,359.7,247.6,245.4,222.0,VAN054_P4(SB342)_1.txt,VAN54_P4,SB342,methacrylate,PMMA,C=C(C)(C(=O)OC),[CH2][C](C)(C(=O)OC),14700.0,1.08,SEC13,105.0,2020-02-11 00:00:00,PVA,3,100.11699999999998,C3[C](C)(C(=O)OC)[CH2][C](C)(C(=O)OC)[CH2][C](C)(C(=O)OC)[CH2][C](C)(C(=O)OC)[CH2][C](C)(C(=O)OC)[CH2][C](C)(C(=O)OC)[CH2][C](C)(C(=O)OC)[CH2][C](C)(C(=O)OC)[CH2][C](C)(C(=O)OC)[CH2][C](C)(C(=O)OC)3,146.82821099313807,1,1,241.77777777777774,1.0,249.4889373779297,9.788937377929699,0.040838286933373796
1346,"Dienstag, 11. Februar 2020 12:54:47",C1 3,25.0,164.5,0.287,440.1,158.9,159.9,147.0,VAN054_P4(SB342)_1.txt,VAN54_P4,SB342,methacrylate,PMMA,C=C(C)(C(=O)OC),[CH2][C](C)(C(=O)OC),14700.0,1.08,SEC13,105.0,2020-02-11 00:00:00,None,5,100.11699999999998,C3[C](C)(C(=O)OC)[CH2][C](C)(C(=O)OC)[CH2][C](C)(C(=O)OC)[CH2][C](C)(C(=O)OC)[CH2][C](C)(C(=O)OC)[CH2][C](C)(C(=O)OC)[CH2][C](C)(C(=O)OC)[CH2][C](C)(C(=O)OC)[CH2][C](C)(C(=O)OC)[CH2][C](C)(C(=O)OC)3,146.82821099313807,0,1,166.28000000000003,0.5,174.68099975585938,10.180999755859375,0.06189057602346125
1347,"Dienstag, 11. Februar 2020 12:55:25",C2 1,25.0,167.4,0.013999999999999999,318.9,171.3,174.1,144.6,VAN054_P4(SB342)_1.txt,VAN54_P4,SB342,methacrylate,PMMA,C=C(C)(C(=O)OC),[CH2][C](C)(C(=O)OC),14700.0,1.08,SEC13,105.0,2020-02-11 00:00:00,None,5,100.11699999999998,C3[C](C)(C(=O)OC)[CH2][C](C)(C(=O)OC)[CH2][C](C)(C(=O)OC)[CH2][C](C)(C(=O)OC)[CH2][C](C)(C(=O)OC)[CH2][C](C)(C(=O)OC)[CH2][C](C)(C(=O)OC)[CH2][C](C)(C(=O)OC)[CH2][C](C)(C(=O)OC)[CH2][C](C)(C(=O)OC)3,146.82821099313807,0,1,166.28000000000003,0.5,174.68099975585938,7.280999755859369,0.04349462219748727
1348,"Dienstag, 11. Februar 2020 12:55:36",C2 2,25.0,165.6,0.095,315.2,176.3,184.7,124.0,VAN054_P4(SB342)_1.txt,VAN54_P4,SB342,methacrylate,PMMA,C=C(C)(C(=O)OC),[CH2][C](C)(C(=O)OC),14700.0,1.08,SEC13,105.0,2020-02-11 00:00:00,None,5,100.11699999999998,C3[C](C)(C(=O)OC)[CH2][C](C)(C(=O)OC)[CH2][C](C)(C(=O)OC)[CH2][C](C)(C(=O)OC)[CH2][C](C)(C(=O)OC)[CH2][C](C)(C(=O)OC)[CH2][C](C)(C(=O)OC)[CH2][C](C)(C(=O)OC)[CH2][C](C)(C(=O)OC)[CH2][C](C)(C(=O)OC)3,146.82821099313807,0,1,166.28000000000003,0.5,174.68099975585938,9.08099975585938,0.05483695504746003
1349,"Dienstag, 11. Februar 2020 12:55:47",C2 3,25.0,166.2,0.017,318.8,171.1,172.8,149.2,VAN054_P4(SB342)_1.txt,VAN54_P4,SB342,methacrylate,PMMA,C=C(C)(C(=O)OC),[CH2][C](C)(C(=O)OC),14700.0,1.08,SEC13,105.0,2020-02-11 00:00:00,None,5,100.11699999999998,C3[C](C)(C(=O)OC)[CH2][C](C)(C(=O)OC)[CH2][C](C)(C(=O)OC)[CH2][C](C)(C(=O)OC)[CH2][C](C)(C(=O)OC)[CH2][C](C)(C(=O)OC)[CH2][C](C)(C(=O)OC)[CH2][C](C)(C(=O)OC)[CH2][C](C)(C(=O)OC)[CH2][C](C)(C(=O)OC)3,146.82821099313807,0,1,166.28000000000003,0.5,174.68099975585938,8.480999755859386,0.05102887939746924
