Repository: JulianKimmig/nanoparticle_size_prediction

File: pretrained/np_model_12/evaluation/train_df.csv (part 22 of 40)
index,measurment_data,sample,temperature,z_average,dispersity,mean_count_rate,volume_mean,intensity_mean,number_mean,file,np_formulation,substance_code,polymer_class,polymer,smiles_monomer,smiles_ru,mn,pdi,mn_method,tg,date,additive,polymer_concentration,mass_ru,circular_smiles_10,dp,with_pva,valid,mean_z_average,roll_valid,predicted_z_average,error,rel_error
1350,"Dienstag, 11. Februar 2020 12:56:22",C3 1,25.1,167.7,0.21600000000000005,317.7,164.3,165.0,150.9,VAN054_P4(SB342)_1.txt,VAN54_P4,SB342,methacrylate,PMMA,C=C(C)(C(=O)OC),[CH2][C](C)(C(=O)OC),14700.0,1.08,SEC13,105.0,2020-02-11 00:00:00,None,5,100.11699999999998,C3[C](C)(C(=O)OC)[CH2][C](C)(C(=O)OC)[CH2][C](C)(C(=O)OC)[CH2][C](C)(C(=O)OC)[CH2][C](C)(C(=O)OC)[CH2][C](C)(C(=O)OC)[CH2][C](C)(C(=O)OC)[CH2][C](C)(C(=O)OC)[CH2][C](C)(C(=O)OC)[CH2][C](C)(C(=O)OC)3,146.82821099313807,0,1,166.28000000000003,0.5,174.68099975585938,6.980999755859386,0.04162790552092658
1351,"Dienstag, 11. Februar 2020 12:57:42",C4 1,25.0,266.7,0.105,235.1,323.8,303.1,210.3,VAN054_P4(SB342)_1.txt,VAN54_P4,SB342,methacrylate,PMMA,C=C(C)(C(=O)OC),[CH2][C](C)(C(=O)OC),14700.0,1.08,SEC13,105.0,2020-02-11 00:00:00,PVA,5,100.11699999999998,C3[C](C)(C(=O)OC)[CH2][C](C)(C(=O)OC)[CH2][C](C)(C(=O)OC)[CH2][C](C)(C(=O)OC)[CH2][C](C)(C(=O)OC)[CH2][C](C)(C(=O)OC)[CH2][C](C)(C(=O)OC)[CH2][C](C)(C(=O)OC)[CH2][C](C)(C(=O)OC)[CH2][C](C)(C(=O)OC)3,146.82821099313807,1,1,251.94444444444446,1.0,259.18353271484375,7.516467285156239,0.02818322941565894
1352,"Dienstag, 11. Februar 2020 12:57:53",C4 2,25.0,265.9,0.042,242.7,288.0,281.3,240.4,VAN054_P4(SB342)_1.txt,VAN54_P4,SB342,methacrylate,PMMA,C=C(C)(C(=O)OC),[CH2][C](C)(C(=O)OC),14700.0,1.08,SEC13,105.0,2020-02-11 00:00:00,PVA,5,100.11699999999998,C3[C](C)(C(=O)OC)[CH2][C](C)(C(=O)OC)[CH2][C](C)(C(=O)OC)[CH2][C](C)(C(=O)OC)[CH2][C](C)(C(=O)OC)[CH2][C](C)(C(=O)OC)[CH2][C](C)(C(=O)OC)[CH2][C](C)(C(=O)OC)[CH2][C](C)(C(=O)OC)[CH2][C](C)(C(=O)OC)3,146.82821099313807,1,1,251.94444444444446,1.0,259.18353271484375,6.716467285156227,0.025259373016759037
1353,"Dienstag, 11. Februar 2020 12:58:04",C4 3,25.0,264.2,0.005,233.8,278.7,274.0,242.0,VAN054_P4(SB342)_1.txt,VAN54_P4,SB342,methacrylate,PMMA,C=C(C)(C(=O)OC),[CH2][C](C)(C(=O)OC),14700.0,1.08,SEC13,105.0,2020-02-11 00:00:00,PVA,5,100.11699999999998,C3[C](C)(C(=O)OC)[CH2][C](C)(C(=O)OC)[CH2][C](C)(C(=O)OC)[CH2][C](C)(C(=O)OC)[CH2][C](C)(C(=O)OC)[CH2][C](C)(C(=O)OC)[CH2][C](C)(C(=O)OC)[CH2][C](C)(C(=O)OC)[CH2][C](C)(C(=O)OC)[CH2][C](C)(C(=O)OC)3,146.82821099313807,1,1,251.94444444444446,1.0,259.18353271484375,5.016467285156239,0.018987385636473272
1354,"Dienstag, 11. Februar 2020 12:58:39",C5 1,25.0,255.7,0.031,317.4,278.0,271.8,229.5,VAN054_P4(SB342)_1.txt,VAN54_P4,SB342,methacrylate,PMMA,C=C(C)(C(=O)OC),[CH2][C](C)(C(=O)OC),14700.0,1.08,SEC13,105.0,2020-02-11 00:00:00,PVA,5,100.11699999999998,C3[C](C)(C(=O)OC)[CH2][C](C)(C(=O)OC)[CH2][C](C)(C(=O)OC)[CH2][C](C)(C(=O)OC)[CH2][C](C)(C(=O)OC)[CH2][C](C)(C(=O)OC)[CH2][C](C)(C(=O)OC)[CH2][C](C)(C(=O)OC)[CH2][C](C)(C(=O)OC)[CH2][C](C)(C(=O)OC)3,146.82821099313807,1,1,251.94444444444446,1.0,259.18353271484375,3.4835327148437614,0.01362351472367525
1355,"Dienstag, 11. Februar 2020 12:58:50",C5 2,25.0,245.9,0.059000000000000004,322.6,263.6,259.7,227.4,VAN054_P4(SB342)_1.txt,VAN54_P4,SB342,methacrylate,PMMA,C=C(C)(C(=O)OC),[CH2][C](C)(C(=O)OC),14700.0,1.08,SEC13,105.0,2020-02-11 00:00:00,PVA,5,100.11699999999998,C3[C](C)(C(=O)OC)[CH2][C](C)(C(=O)OC)[CH2][C](C)(C(=O)OC)[CH2][C](C)(C(=O)OC)[CH2][C](C)(C(=O)OC)[CH2][C](C)(C(=O)OC)[CH2][C](C)(C(=O)OC)[CH2][C](C)(C(=O)OC)[CH2][C](C)(C(=O)OC)[CH2][C](C)(C(=O)OC)3,146.82821099313807,1,1,251.94444444444446,1.0,259.18353271484375,13.283532714843744,0.054020059840763496
1356,"Dienstag, 11. Februar 2020 12:59:01",C5 3,25.0,242.6,0.09300000000000001,325.9,247.5,245.4,222.8,VAN054_P4(SB342)_1.txt,VAN54_P4,SB342,methacrylate,PMMA,C=C(C)(C(=O)OC),[CH2][C](C)(C(=O)OC),14700.0,1.08,SEC13,105.0,2020-02-11 00:00:00,PVA,5,100.11699999999998,C3[C](C)(C(=O)OC)[CH2][C](C)(C(=O)OC)[CH2][C](C)(C(=O)OC)[CH2][C](C)(C(=O)OC)[CH2][C](C)(C(=O)OC)[CH2][C](C)(C(=O)OC)[CH2][C](C)(C(=O)OC)[CH2][C](C)(C(=O)OC)[CH2][C](C)(C(=O)OC)[CH2][C](C)(C(=O)OC)3,146.82821099313807,1,1,251.94444444444446,1.0,259.18353271484375,16.583532714843756,0.06835751325162306
1357,"Dienstag, 11. Februar 2020 12:59:34",C6 1,25.0,241.5,0.10400000000000001,324.2,266.9,261.4,217.8,VAN054_P4(SB342)_1.txt,VAN54_P4,SB342,methacrylate,PMMA,C=C(C)(C(=O)OC),[CH2][C](C)(C(=O)OC),14700.0,1.08,SEC13,105.0,2020-02-11 00:00:00,PVA,5,100.11699999999998,C3[C](C)(C(=O)OC)[CH2][C](C)(C(=O)OC)[CH2][C](C)(C(=O)OC)[CH2][C](C)(C(=O)OC)[CH2][C](C)(C(=O)OC)[CH2][C](C)(C(=O)OC)[CH2][C](C)(C(=O)OC)[CH2][C](C)(C(=O)OC)[CH2][C](C)(C(=O)OC)[CH2][C](C)(C(=O)OC)3,146.82821099313807,1,1,251.94444444444446,1.0,259.18353271484375,17.68353271484375,0.07322373794966357
1358,"Dienstag, 11. Februar 2020 12:59:45",C6 2,25.0,239.9,0.129,332.2,269.3,262.4,212.1,VAN054_P4(SB342)_1.txt,VAN54_P4,SB342,methacrylate,PMMA,C=C(C)(C(=O)OC),[CH2][C](C)(C(=O)OC),14700.0,1.08,SEC13,105.0,2020-02-11 00:00:00,PVA,5,100.11699999999998,C3[C](C)(C(=O)OC)[CH2][C](C)(C(=O)OC)[CH2][C](C)(C(=O)OC)[CH2][C](C)(C(=O)OC)[CH2][C](C)(C(=O)OC)[CH2][C](C)(C(=O)OC)[CH2][C](C)(C(=O)OC)[CH2][C](C)(C(=O)OC)[CH2][C](C)(C(=O)OC)[CH2][C](C)(C(=O)OC)3,146.82821099313807,1,1,251.94444444444446,1.0,259.18353271484375,19.283532714843744,0.08038154528905271
1359,"Dienstag, 11. Februar 2020 12:59:56",C6 3,25.0,245.1,0.11199999999999999,336.1,274.5,267.6,218.2,VAN054_P4(SB342)_1.txt,VAN54_P4,SB342,methacrylate,PMMA,C=C(C)(C(=O)OC),[CH2][C](C)(C(=O)OC),14700.0,1.08,SEC13,105.0,2020-02-11 00:00:00,PVA,5,100.11699999999998,C3[C](C)(C(=O)OC)[CH2][C](C)(C(=O)OC)[CH2][C](C)(C(=O)OC)[CH2][C](C)(C(=O)OC)[CH2][C](C)(C(=O)OC)[CH2][C](C)(C(=O)OC)[CH2][C](C)(C(=O)OC)[CH2][C](C)(C(=O)OC)[CH2][C](C)(C(=O)OC)[CH2][C](C)(C(=O)OC)3,146.82821099313807,1,1,251.94444444444446,1.0,259.18353271484375,14.083532714843756,0.057460353793732176
1360,"Dienstag, 11. Februar 2020 13:00:43",D1 1,25.0,171.5,0.133,201.8,171.7,175.5,140.5,VAN054_P4(SB342)_1.txt,VAN54_P4,SB342,methacrylate,PMMA,C=C(C)(C(=O)OC),[CH2][C](C)(C(=O)OC),14700.0,1.08,SEC13,105.0,2020-02-11 00:00:00,None,8,100.11699999999998,C3[C](C)(C(=O)OC)[CH2][C](C)(C(=O)OC)[CH2][C](C)(C(=O)OC)[CH2][C](C)(C(=O)OC)[CH2][C](C)(C(=O)OC)[CH2][C](C)(C(=O)OC)[CH2][C](C)(C(=O)OC)[CH2][C](C)(C(=O)OC)[CH2][C](C)(C(=O)OC)[CH2][C](C)(C(=O)OC)3,146.82821099313807,0,1,167.2875,0.6388888888888888,194.57374572753906,23.073745727539062,0.13454079141422193
1361,"Dienstag, 11. Februar 2020 13:01:04",D1 3,25.0,167.4,0.147,203.5,169.2,174.0,135.9,VAN054_P4(SB342)_1.txt,VAN54_P4,SB342,methacrylate,PMMA,C=C(C)(C(=O)OC),[CH2][C](C)(C(=O)OC),14700.0,1.08,SEC13,105.0,2020-02-11 00:00:00,None,8,100.11699999999998,C3[C](C)(C(=O)OC)[CH2][C](C)(C(=O)OC)[CH2][C](C)(C(=O)OC)[CH2][C](C)(C(=O)OC)[CH2][C](C)(C(=O)OC)[CH2][C](C)(C(=O)OC)[CH2][C](C)(C(=O)OC)[CH2][C](C)(C(=O)OC)[CH2][C](C)(C(=O)OC)[CH2][C](C)(C(=O)OC)3,146.82821099313807,0,1,167.2875,0.6388888888888888,194.57376098632812,27.17376098632812,0.1623283213042301
1362,"Dienstag, 11. Februar 2020 13:01:43",D2 1,25.0,172.6,0.027000000000000003,225.8,179.8,182.8,146.4,VAN054_P4(SB342)_1.txt,VAN54_P4,SB342,methacrylate,PMMA,C=C(C)(C(=O)OC),[CH2][C](C)(C(=O)OC),14700.0,1.08,SEC13,105.0,2020-02-11 00:00:00,None,8,100.11699999999998,C3[C](C)(C(=O)OC)[CH2][C](C)(C(=O)OC)[CH2][C](C)(C(=O)OC)[CH2][C](C)(C(=O)OC)[CH2][C](C)(C(=O)OC)[CH2][C](C)(C(=O)OC)[CH2][C](C)(C(=O)OC)[CH2][C](C)(C(=O)OC)[CH2][C](C)(C(=O)OC)[CH2][C](C)(C(=O)OC)3,146.82821099313807,0,1,167.2875,0.6388888888888888,194.57374572753906,21.973745727539068,0.12731023017114176
1363,"Dienstag, 11. Februar 2020 13:01:54",D2 2,25.0,175.0,0.133,221.9,182.6,187.5,137.3,VAN054_P4(SB342)_1.txt,VAN54_P4,SB342,methacrylate,PMMA,C=C(C)(C(=O)OC),[CH2][C](C)(C(=O)OC),14700.0,1.08,SEC13,105.0,2020-02-11 00:00:00,None,8,100.11699999999998,C3[C](C)(C(=O)OC)[CH2][C](C)(C(=O)OC)[CH2][C](C)(C(=O)OC)[CH2][C](C)(C(=O)OC)[CH2][C](C)(C(=O)OC)[CH2][C](C)(C(=O)OC)[CH2][C](C)(C(=O)OC)[CH2][C](C)(C(=O)OC)[CH2][C](C)(C(=O)OC)[CH2][C](C)(C(=O)OC)3,146.82821099313807,0,1,167.2875,0.6388888888888888,194.57376098632812,19.573760986328125,0.11185006277901785
1364,"Dienstag, 11. Februar 2020 13:02:05",D2 3,25.0,162.5,0.161,223.0,387.0,240.3,125.2,VAN054_P4(SB342)_1.txt,VAN54_P4,SB342,methacrylate,PMMA,C=C(C)(C(=O)OC),[CH2][C](C)(C(=O)OC),14700.0,1.08,SEC13,105.0,2020-02-11 00:00:00,None,8,100.11699999999998,C3[C](C)(C(=O)OC)[CH2][C](C)(C(=O)OC)[CH2][C](C)(C(=O)OC)[CH2][C](C)(C(=O)OC)[CH2][C](C)(C(=O)OC)[CH2][C](C)(C(=O)OC)[CH2][C](C)(C(=O)OC)[CH2][C](C)(C(=O)OC)[CH2][C](C)(C(=O)OC)[CH2][C](C)(C(=O)OC)3,146.82821099313807,0,1,167.2875,0.6388888888888888,194.57373046875,32.07373046875,0.19737680288461537
1365,"Dienstag, 11. Februar 2020 13:02:44",D3 1,25.0,162.5,0.069,232.7,174.3,177.0,146.2,VAN054_P4(SB342)_1.txt,VAN54_P4,SB342,methacrylate,PMMA,C=C(C)(C(=O)OC),[CH2][C](C)(C(=O)OC),14700.0,1.08,SEC13,105.0,2020-02-11 00:00:00,None,8,100.11699999999998,C3[C](C)(C(=O)OC)[CH2][C](C)(C(=O)OC)[CH2][C](C)(C(=O)OC)[CH2][C](C)(C(=O)OC)[CH2][C](C)(C(=O)OC)[CH2][C](C)(C(=O)OC)[CH2][C](C)(C(=O)OC)[CH2][C](C)(C(=O)OC)[CH2][C](C)(C(=O)OC)[CH2][C](C)(C(=O)OC)3,146.82821099313807,0,1,167.2875,0.6388888888888888,194.57373046875,32.07373046875,0.19737680288461537
1366,"Dienstag, 11. Februar 2020 13:02:54",D3 2,25.0,164.1,0.003,232.4,172.4,174.5,147.8,VAN054_P4(SB342)_1.txt,VAN54_P4,SB342,methacrylate,PMMA,C=C(C)(C(=O)OC),[CH2][C](C)(C(=O)OC),14700.0,1.08,SEC13,105.0,2020-02-11 00:00:00,None,8,100.11699999999998,C3[C](C)(C(=O)OC)[CH2][C](C)(C(=O)OC)[CH2][C](C)(C(=O)OC)[CH2][C](C)(C(=O)OC)[CH2][C](C)(C(=O)OC)[CH2][C](C)(C(=O)OC)[CH2][C](C)(C(=O)OC)[CH2][C](C)(C(=O)OC)[CH2][C](C)(C(=O)OC)[CH2][C](C)(C(=O)OC)3,146.82821099313807,0,1,167.2875,0.6388888888888888,194.57374572753906,30.473745727539068,0.1857022896254666
1367,"Dienstag, 11. Februar 2020 13:03:05",D3 3,25.0,162.7,0.059000000000000004,230.1,173.6,178.6,136.6,VAN054_P4(SB342)_1.txt,VAN54_P4,SB342,methacrylate,PMMA,C=C(C)(C(=O)OC),[CH2][C](C)(C(=O)OC),14700.0,1.08,SEC13,105.0,2020-02-11 00:00:00,None,8,100.11699999999998,C3[C](C)(C(=O)OC)[CH2][C](C)(C(=O)OC)[CH2][C](C)(C(=O)OC)[CH2][C](C)(C(=O)OC)[CH2][C](C)(C(=O)OC)[CH2][C](C)(C(=O)OC)[CH2][C](C)(C(=O)OC)[CH2][C](C)(C(=O)OC)[CH2][C](C)(C(=O)OC)[CH2][C](C)(C(=O)OC)3,146.82821099313807,0,1,167.2875,0.6388888888888888,194.57374572753906,31.873745727539074,0.1959050136910822
1368,"Dienstag, 11. Februar 2020 13:04:23",D4 1,25.0,253.6,0.016,245.2,271.7,266.6,230.7,VAN054_P4(SB342)_1.txt,VAN54_P4,SB342,methacrylate,PMMA,C=C(C)(C(=O)OC),[CH2][C](C)(C(=O)OC),14700.0,1.08,SEC13,105.0,2020-02-11 00:00:00,PVA,8,100.11699999999998,C3[C](C)(C(=O)OC)[CH2][C](C)(C(=O)OC)[CH2][C](C)(C(=O)OC)[CH2][C](C)(C(=O)OC)[CH2][C](C)(C(=O)OC)[CH2][C](C)(C(=O)OC)[CH2][C](C)(C(=O)OC)[CH2][C](C)(C(=O)OC)[CH2][C](C)(C(=O)OC)[CH2][C](C)(C(=O)OC)3,146.82821099313807,1,1,258.8666666666667,1.0,273.5201110839844,19.92011108398438,0.07854933392738321
1369,"Dienstag, 11. Februar 2020 13:04:34",D4 2,25.0,247.6,0.121,242.3,274.6,267.0,215.3,VAN054_P4(SB342)_1.txt,VAN54_P4,SB342,methacrylate,PMMA,C=C(C)(C(=O)OC),[CH2][C](C)(C(=O)OC),14700.0,1.08,SEC13,105.0,2020-02-11 00:00:00,PVA,8,100.11699999999998,C3[C](C)(C(=O)OC)[CH2][C](C)(C(=O)OC)[CH2][C](C)(C(=O)OC)[CH2][C](C)(C(=O)OC)[CH2][C](C)(C(=O)OC)[CH2][C](C)(C(=O)OC)[CH2][C](C)(C(=O)OC)[CH2][C](C)(C(=O)OC)[CH2][C](C)(C(=O)OC)[CH2][C](C)(C(=O)OC)3,146.82821099313807,1,1,258.8666666666667,1.0,273.5201110839844,25.92011108398438,0.10468542441027617
1370,"Dienstag, 11. Februar 2020 13:04:44",D4 3,25.0,241.8,0.121,244.2,284.4,272.4,196.2,VAN054_P4(SB342)_1.txt,VAN54_P4,SB342,methacrylate,PMMA,C=C(C)(C(=O)OC),[CH2][C](C)(C(=O)OC),14700.0,1.08,SEC13,105.0,2020-02-11 00:00:00,PVA,8,100.11699999999998,C3[C](C)(C(=O)OC)[CH2][C](C)(C(=O)OC)[CH2][C](C)(C(=O)OC)[CH2][C](C)(C(=O)OC)[CH2][C](C)(C(=O)OC)[CH2][C](C)(C(=O)OC)[CH2][C](C)(C(=O)OC)[CH2][C](C)(C(=O)OC)[CH2][C](C)(C(=O)OC)[CH2][C](C)(C(=O)OC)3,146.82821099313807,1,1,258.8666666666667,1.0,273.5201110839844,31.720111083984364,0.13118325510332657
1371,"Dienstag, 11. Februar 2020 13:05:24",D5 1,25.0,271.4,0.037000000000000005,393.1,295.7,287.7,242.9,VAN054_P4(SB342)_1.txt,VAN54_P4,SB342,methacrylate,PMMA,C=C(C)(C(=O)OC),[CH2][C](C)(C(=O)OC),14700.0,1.08,SEC13,105.0,2020-02-11 00:00:00,PVA,8,100.11699999999998,C3[C](C)(C(=O)OC)[CH2][C](C)(C(=O)OC)[CH2][C](C)(C(=O)OC)[CH2][C](C)(C(=O)OC)[CH2][C](C)(C(=O)OC)[CH2][C](C)(C(=O)OC)[CH2][C](C)(C(=O)OC)[CH2][C](C)(C(=O)OC)[CH2][C](C)(C(=O)OC)[CH2][C](C)(C(=O)OC)3,146.82821099313807,1,1,258.8666666666667,1.0,273.5201110839844,2.1201110839843977,0.007811757862875453
1372,"Dienstag, 11. Februar 2020 13:05:35",D5 2,25.0,258.8,0.026000000000000002,381.9,278.2,272.4,233.7,VAN054_P4(SB342)_1.txt,VAN54_P4,SB342,methacrylate,PMMA,C=C(C)(C(=O)OC),[CH2][C](C)(C(=O)OC),14700.0,1.08,SEC13,105.0,2020-02-11 00:00:00,PVA,8,100.11699999999998,C3[C](C)(C(=O)OC)[CH2][C](C)(C(=O)OC)[CH2][C](C)(C(=O)OC)[CH2][C](C)(C(=O)OC)[CH2][C](C)(C(=O)OC)[CH2][C](C)(C(=O)OC)[CH2][C](C)(C(=O)OC)[CH2][C](C)(C(=O)OC)[CH2][C](C)(C(=O)OC)[CH2][C](C)(C(=O)OC)3,146.82821099313807,1,1,258.8666666666667,1.0,273.5201110839844,14.720111083984364,0.05687832721786848
1373,"Dienstag, 11. Februar 2020 13:05:46",D5 3,25.0,258.4,0.067,401.9,276.5,272.3,243.2,VAN054_P4(SB342)_1.txt,VAN54_P4,SB342,methacrylate,PMMA,C=C(C)(C(=O)OC),[CH2][C](C)(C(=O)OC),14700.0,1.08,SEC13,105.0,2020-02-11 00:00:00,PVA,8,100.11699999999998,C3[C](C)(C(=O)OC)[CH2][C](C)(C(=O)OC)[CH2][C](C)(C(=O)OC)[CH2][C](C)(C(=O)OC)[CH2][C](C)(C(=O)OC)[CH2][C](C)(C(=O)OC)[CH2][C](C)(C(=O)OC)[CH2][C](C)(C(=O)OC)[CH2][C](C)(C(=O)OC)[CH2][C](C)(C(=O)OC)3,146.82821099313807,1,1,258.8666666666667,1.0,273.5201110839844,15.120111083984398,0.05851436178012538
1374,"Dienstag, 11. Februar 2020 13:06:36",D6 1,25.0,273.9,0.016,228.8,288.4,282.9,251.3,VAN054_P4(SB342)_1.txt,VAN54_P4,SB342,methacrylate,PMMA,C=C(C)(C(=O)OC),[CH2][C](C)(C(=O)OC),14700.0,1.08,SEC13,105.0,2020-02-11 00:00:00,PVA,8,100.11699999999998,C3[C](C)(C(=O)OC)[CH2][C](C)(C(=O)OC)[CH2][C](C)(C(=O)OC)[CH2][C](C)(C(=O)OC)[CH2][C](C)(C(=O)OC)[CH2][C](C)(C(=O)OC)[CH2][C](C)(C(=O)OC)[CH2][C](C)(C(=O)OC)[CH2][C](C)(C(=O)OC)[CH2][C](C)(C(=O)OC)3,146.82821099313807,1,1,258.8666666666667,1.0,273.5201110839844,0.37988891601560226,0.0013869620884103772
1375,"Dienstag, 11. Februar 2020 13:06:47",D6 2,25.0,257.3,0.081,220.7,280.2,274.4,236.5,VAN054_P4(SB342)_1.txt,VAN54_P4,SB342,methacrylate,PMMA,C=C(C)(C(=O)OC),[CH2][C](C)(C(=O)OC),14700.0,1.08,SEC13,105.0,2020-02-11 00:00:00,PVA,8,100.11699999999998,C3[C](C)(C(=O)OC)[CH2][C](C)(C(=O)OC)[CH2][C](C)(C(=O)OC)[CH2][C](C)(C(=O)OC)[CH2][C](C)(C(=O)OC)[CH2][C](C)(C(=O)OC)[CH2][C](C)(C(=O)OC)[CH2][C](C)(C(=O)OC)[CH2][C](C)(C(=O)OC)[CH2][C](C)(C(=O)OC)3,146.82821099313807,1,1,258.8666666666667,1.0,273.5201110839844,16.220111083984364,0.06303968551878882
1376,"Dienstag, 11. Februar 2020 13:06:58",D6 3,25.0,267.0,0.086,217.4,290.9,284.5,247.7,VAN054_P4(SB342)_1.txt,VAN54_P4,SB342,methacrylate,PMMA,C=C(C)(C(=O)OC),[CH2][C](C)(C(=O)OC),14700.0,1.08,SEC13,105.0,2020-02-11 00:00:00,PVA,8,100.11699999999998,C3[C](C)(C(=O)OC)[CH2][C](C)(C(=O)OC)[CH2][C](C)(C(=O)OC)[CH2][C](C)(C(=O)OC)[CH2][C](C)(C(=O)OC)[CH2][C](C)(C(=O)OC)[CH2][C](C)(C(=O)OC)[CH2][C](C)(C(=O)OC)[CH2][C](C)(C(=O)OC)[CH2][C](C)(C(=O)OC)3,146.82821099313807,1,1,258.8666666666667,1.0,273.5201110839844,6.520111083984375,0.024419891700316013
1377,"Dienstag, 11. Februar 2020 13:08:53",E2 1,25.0,180.4,0.27399999999999997,458.5,176.5,175.8,165.1,VAN054_P4(SB342)_1.txt,VAN54_P4,SB342,methacrylate,PMMA,C=C(C)(C(=O)OC),[CH2][C](C)(C(=O)OC),14700.0,1.08,SEC13,105.0,2020-02-11 00:00:00,None,10,100.11699999999998,C3[C](C)(C(=O)OC)[CH2][C](C)(C(=O)OC)[CH2][C](C)(C(=O)OC)[CH2][C](C)(C(=O)OC)[CH2][C](C)(C(=O)OC)[CH2][C](C)(C(=O)OC)[CH2][C](C)(C(=O)OC)[CH2][C](C)(C(=O)OC)[CH2][C](C)(C(=O)OC)[CH2][C](C)(C(=O)OC)3,146.82821099313807,0,1,180.02000000000004,0.5,204.68247985839844,24.282479858398432,0.13460354688690926
1378,"Dienstag, 11. Februar 2020 13:09:15",E2 3,25.0,179.5,0.293,442.9,174.9,174.5,163.1,VAN054_P4(SB342)_1.txt,VAN54_P4,SB342,methacrylate,PMMA,C=C(C)(C(=O)OC),[CH2][C](C)(C(=O)OC),14700.0,1.08,SEC13,105.0,2020-02-11 00:00:00,None,10,100.11699999999998,C3[C](C)(C(=O)OC)[CH2][C](C)(C(=O)OC)[CH2][C](C)(C(=O)OC)[CH2][C](C)(C(=O)OC)[CH2][C](C)(C(=O)OC)[CH2][C](C)(C(=O)OC)[CH2][C](C)(C(=O)OC)[CH2][C](C)(C(=O)OC)[CH2][C](C)(C(=O)OC)[CH2][C](C)(C(=O)OC)3,146.82821099313807,0,1,180.02000000000004,0.5,204.68247985839844,25.182479858398438,0.14029236689915564
1379,"Dienstag, 11. Februar 2020 13:09:58",E3 1,25.0,200.3,0.002,443.6,209.4,208.6,178.6,VAN054_P4(SB342)_1.txt,VAN54_P4,SB342,methacrylate,PMMA,C=C(C)(C(=O)OC),[CH2][C](C)(C(=O)OC),14700.0,1.08,SEC13,105.0,2020-02-11 00:00:00,None,10,100.11699999999998,C3[C](C)(C(=O)OC)[CH2][C](C)(C(=O)OC)[CH2][C](C)(C(=O)OC)[CH2][C](C)(C(=O)OC)[CH2][C](C)(C(=O)OC)[CH2][C](C)(C(=O)OC)[CH2][C](C)(C(=O)OC)[CH2][C](C)(C(=O)OC)[CH2][C](C)(C(=O)OC)[CH2][C](C)(C(=O)OC)3,146.82821099313807,0,1,180.02000000000004,0.5,204.68246459960938,4.382464599609364,0.02187950374243317
1380,"Dienstag, 11. Februar 2020 13:10:09",E3 2,25.0,162.1,0.134,443.6,171.1,177.1,132.2,VAN054_P4(SB342)_1.txt,VAN54_P4,SB342,methacrylate,PMMA,C=C(C)(C(=O)OC),[CH2][C](C)(C(=O)OC),14700.0,1.08,SEC13,105.0,2020-02-11 00:00:00,None,10,100.11699999999998,C3[C](C)(C(=O)OC)[CH2][C](C)(C(=O)OC)[CH2][C](C)(C(=O)OC)[CH2][C](C)(C(=O)OC)[CH2][C](C)(C(=O)OC)[CH2][C](C)(C(=O)OC)[CH2][C](C)(C(=O)OC)[CH2][C](C)(C(=O)OC)[CH2][C](C)(C(=O)OC)[CH2][C](C)(C(=O)OC)3,146.82821099313807,0,1,180.02000000000004,0.5,204.6824951171875,42.582495117187506,0.2626927521109655
1381,"Dienstag, 11. Februar 2020 13:10:20",E3 3,25.0,177.8,0.149,442.6,208.9,209.6,160.9,VAN054_P4(SB342)_1.txt,VAN54_P4,SB342,methacrylate,PMMA,C=C(C)(C(=O)OC),[CH2][C](C)(C(=O)OC),14700.0,1.08,SEC13,105.0,2020-02-11 00:00:00,None,10,100.11699999999998,C3[C](C)(C(=O)OC)[CH2][C](C)(C(=O)OC)[CH2][C](C)(C(=O)OC)[CH2][C](C)(C(=O)OC)[CH2][C](C)(C(=O)OC)[CH2][C](C)(C(=O)OC)[CH2][C](C)(C(=O)OC)[CH2][C](C)(C(=O)OC)[CH2][C](C)(C(=O)OC)[CH2][C](C)(C(=O)OC)3,146.82821099313807,0,1,180.02000000000004,0.5,204.68246459960938,26.882464599609364,0.15119496400230237
1382,"Dienstag, 11. Februar 2020 13:10:54",E4 1,25.0,294.9,0.059000000000000004,359.5,341.2,323.6,250.3,VAN054_P4(SB342)_1.txt,VAN54_P4,SB342,methacrylate,PMMA,C=C(C)(C(=O)OC),[CH2][C](C)(C(=O)OC),14700.0,1.08,SEC13,105.0,2020-02-11 00:00:00,PVA,10,100.11699999999998,C3[C](C)(C(=O)OC)[CH2][C](C)(C(=O)OC)[CH2][C](C)(C(=O)OC)[CH2][C](C)(C(=O)OC)[CH2][C](C)(C(=O)OC)[CH2][C](C)(C(=O)OC)[CH2][C](C)(C(=O)OC)[CH2][C](C)(C(=O)OC)[CH2][C](C)(C(=O)OC)[CH2][C](C)(C(=O)OC)3,146.82821099313807,1,1,290.62222222222215,0.9444444444444444,283.3110656738281,11.588934326171852,0.039297844442766544
1383,"Dienstag, 11. Februar 2020 13:11:05",E4 2,25.0,300.7,0.07400000000000001,366.7,347.1,330.7,268.5,VAN054_P4(SB342)_1.txt,VAN54_P4,SB342,methacrylate,PMMA,C=C(C)(C(=O)OC),[CH2][C](C)(C(=O)OC),14700.0,1.08,SEC13,105.0,2020-02-11 00:00:00,PVA,10,100.11699999999998,C3[C](C)(C(=O)OC)[CH2][C](C)(C(=O)OC)[CH2][C](C)(C(=O)OC)[CH2][C](C)(C(=O)OC)[CH2][C](C)(C(=O)OC)[CH2][C](C)(C(=O)OC)[CH2][C](C)(C(=O)OC)[CH2][C](C)(C(=O)OC)[CH2][C](C)(C(=O)OC)[CH2][C](C)(C(=O)OC)3,146.82821099313807,1,1,290.62222222222215,0.9444444444444444,283.31103515625,17.38896484374999,0.05782828348436977
1384,"Dienstag, 11. Februar 2020 13:11:16",E4 3,25.0,294.6,0.06,367.8,334.4,319.5,258.5,VAN054_P4(SB342)_1.txt,VAN54_P4,SB342,methacrylate,PMMA,C=C(C)(C(=O)OC),[CH2][C](C)(C(=O)OC),14700.0,1.08,SEC13,105.0,2020-02-11 00:00:00,PVA,10,100.11699999999998,C3[C](C)(C(=O)OC)[CH2][C](C)(C(=O)OC)[CH2][C](C)(C(=O)OC)[CH2][C](C)(C(=O)OC)[CH2][C](C)(C(=O)OC)[CH2][C](C)(C(=O)OC)[CH2][C](C)(C(=O)OC)[CH2][C](C)(C(=O)OC)[CH2][C](C)(C(=O)OC)[CH2][C](C)(C(=O)OC)3,146.82821099313807,1,1,290.62222222222215,0.9444444444444444,283.31103515625,11.288964843750023,0.03831963626527502
1385,"Dienstag, 11. Februar 2020 13:11:55",E5 1,25.0,295.1,0.145,358.0,332.0,315.6,251.6,VAN054_P4(SB342)_1.txt,VAN54_P4,SB342,methacrylate,PMMA,C=C(C)(C(=O)OC),[CH2][C](C)(C(=O)OC),14700.0,1.08,SEC13,105.0,2020-02-11 00:00:00,PVA,10,100.11699999999998,C3[C](C)(C(=O)OC)[CH2][C](C)(C(=O)OC)[CH2][C](C)(C(=O)OC)[CH2][C](C)(C(=O)OC)[CH2][C](C)(C(=O)OC)[CH2][C](C)(C(=O)OC)[CH2][C](C)(C(=O)OC)[CH2][C](C)(C(=O)OC)[CH2][C](C)(C(=O)OC)[CH2][C](C)(C(=O)OC)3,146.82821099313807,1,1,290.62222222222215,0.9444444444444444,283.31103515625,11.788964843750023,0.039949050639613765
1386,"Dienstag, 11. Februar 2020 13:12:06",E5 2,25.0,309.9,0.009000000000000001,371.8,334.4,324.4,285.7,VAN054_P4(SB342)_1.txt,VAN54_P4,SB342,methacrylate,PMMA,C=C(C)(C(=O)OC),[CH2][C](C)(C(=O)OC),14700.0,1.08,SEC13,105.0,2020-02-11 00:00:00,PVA,10,100.11699999999998,C3[C](C)(C(=O)OC)[CH2][C](C)(C(=O)OC)[CH2][C](C)(C(=O)OC)[CH2][C](C)(C(=O)OC)[CH2][C](C)(C(=O)OC)[CH2][C](C)(C(=O)OC)[CH2][C](C)(C(=O)OC)[CH2][C](C)(C(=O)OC)[CH2][C](C)(C(=O)OC)[CH2][C](C)(C(=O)OC)3,146.82821099313807,1,1,290.62222222222215,0.9444444444444444,283.31103515625,26.588964843749977,0.08579853128025162
1387,"Dienstag, 11. Februar 2020 13:12:16",E5 3,25.0,295.6,0.098,366.5,356.6,331.3,244.3,VAN054_P4(SB342)_1.txt,VAN54_P4,SB342,methacrylate,PMMA,C=C(C)(C(=O)OC),[CH2][C](C)(C(=O)OC),14700.0,1.08,SEC13,105.0,2020-02-11 00:00:00,PVA,10,100.11699999999998,C3[C](C)(C(=O)OC)[CH2][C](C)(C(=O)OC)[CH2][C](C)(C(=O)OC)[CH2][C](C)(C(=O)OC)[CH2][C](C)(C(=O)OC)[CH2][C](C)(C(=O)OC)[CH2][C](C)(C(=O)OC)[CH2][C](C)(C(=O)OC)[CH2][C](C)(C(=O)OC)[CH2][C](C)(C(=O)OC)3,146.82821099313807,1,1,290.62222222222215,0.9444444444444444,283.3110656738281,12.288934326171898,0.04157284954726623
1388,"Dienstag, 11. Februar 2020 13:13:14",E6 1,25.0,272.2,0.075,392.9,298.8,290.8,247.5,VAN054_P4(SB342)_1.txt,VAN54_P4,SB342,methacrylate,PMMA,C=C(C)(C(=O)OC),[CH2][C](C)(C(=O)OC),14700.0,1.08,SEC13,105.0,2020-02-11 00:00:00,PVA,10,100.11699999999998,C3[C](C)(C(=O)OC)[CH2][C](C)(C(=O)OC)[CH2][C](C)(C(=O)OC)[CH2][C](C)(C(=O)OC)[CH2][C](C)(C(=O)OC)[CH2][C](C)(C(=O)OC)[CH2][C](C)(C(=O)OC)[CH2][C](C)(C(=O)OC)[CH2][C](C)(C(=O)OC)[CH2][C](C)(C(=O)OC)3,146.82821099313807,1,1,290.62222222222215,0.9444444444444444,283.31103515625,11.111035156250011,0.04081937970701694
1389,"Dienstag, 11. Februar 2020 13:13:25",E6 2,25.0,282.6,0.078,385.7,326.6,311.0,241.9,VAN054_P4(SB342)_1.txt,VAN54_P4,SB342,methacrylate,PMMA,C=C(C)(C(=O)OC),[CH2][C](C)(C(=O)OC),14700.0,1.08,SEC13,105.0,2020-02-11 00:00:00,PVA,10,100.11699999999998,C3[C](C)(C(=O)OC)[CH2][C](C)(C(=O)OC)[CH2][C](C)(C(=O)OC)[CH2][C](C)(C(=O)OC)[CH2][C](C)(C(=O)OC)[CH2][C](C)(C(=O)OC)[CH2][C](C)(C(=O)OC)[CH2][C](C)(C(=O)OC)[CH2][C](C)(C(=O)OC)[CH2][C](C)(C(=O)OC)3,146.82821099313807,1,1,290.62222222222215,0.9444444444444444,283.31103515625,0.7110351562499773,0.0025160479697451422
1390,"Dienstag, 11. Februar 2020 13:13:35",E6 3,25.0,270.0,0.08199999999999999,365.7,299.1,290.3,243.3,VAN054_P4(SB342)_1.txt,VAN54_P4,SB342,methacrylate,PMMA,C=C(C)(C(=O)OC),[CH2][C](C)(C(=O)OC),14700.0,1.08,SEC13,105.0,2020-02-11 00:00:00,PVA,10,100.11699999999998,C3[C](C)(C(=O)OC)[CH2][C](C)(C(=O)OC)[CH2][C](C)(C(=O)OC)[CH2][C](C)(C(=O)OC)[CH2][C](C)(C(=O)OC)[CH2][C](C)(C(=O)OC)[CH2][C](C)(C(=O)OC)[CH2][C](C)(C(=O)OC)[CH2][C](C)(C(=O)OC)[CH2][C](C)(C(=O)OC)3,146.82821099313807,1,1,290.62222222222215,0.9444444444444444,283.3110656738281,13.311065673828125,0.04930024323640046
1391,"Dienstag, 11. Februar 2020 13:19:08",F4 1,25.0,314.8,0.07400000000000001,392.8,357.6,340.1,280.9,VAN054_P4(SB342)_1.txt,VAN54_P4,SB342,methacrylate,PMMA,C=C(C)(C(=O)OC),[CH2][C](C)(C(=O)OC),14700.0,1.08,SEC13,105.0,2020-02-11 00:00:00,PVA,15,100.11699999999998,C3[C](C)(C(=O)OC)[CH2][C](C)(C(=O)OC)[CH2][C](C)(C(=O)OC)[CH2][C](C)(C(=O)OC)[CH2][C](C)(C(=O)OC)[CH2][C](C)(C(=O)OC)[CH2][C](C)(C(=O)OC)[CH2][C](C)(C(=O)OC)[CH2][C](C)(C(=O)OC)[CH2][C](C)(C(=O)OC)3,146.82821099313807,1,1,327.62857142857143,0.6944444444444444,307.788330078125,7.011669921875011,0.022273411441788474
1392,"Dienstag, 11. Februar 2020 13:19:19",F4 2,25.0,312.4,0.128,398.6,423.8,364.7,248.1,VAN054_P4(SB342)_1.txt,VAN54_P4,SB342,methacrylate,PMMA,C=C(C)(C(=O)OC),[CH2][C](C)(C(=O)OC),14700.0,1.08,SEC13,105.0,2020-02-11 00:00:00,PVA,15,100.11699999999998,C3[C](C)(C(=O)OC)[CH2][C](C)(C(=O)OC)[CH2][C](C)(C(=O)OC)[CH2][C](C)(C(=O)OC)[CH2][C](C)(C(=O)OC)[CH2][C](C)(C(=O)OC)[CH2][C](C)(C(=O)OC)[CH2][C](C)(C(=O)OC)[CH2][C](C)(C(=O)OC)[CH2][C](C)(C(=O)OC)3,146.82821099313807,1,1,327.62857142857143,0.6944444444444444,307.78839111328125,4.611608886718727,0.014761872236615646
1393,"Dienstag, 11. Februar 2020 13:19:30",F4 3,25.0,318.0,0.182,405.8,348.2,332.5,278.0,VAN054_P4(SB342)_1.txt,VAN54_P4,SB342,methacrylate,PMMA,C=C(C)(C(=O)OC),[CH2][C](C)(C(=O)OC),14700.0,1.08,SEC13,105.0,2020-02-11 00:00:00,PVA,15,100.11699999999998,C3[C](C)(C(=O)OC)[CH2][C](C)(C(=O)OC)[CH2][C](C)(C(=O)OC)[CH2][C](C)(C(=O)OC)[CH2][C](C)(C(=O)OC)[CH2][C](C)(C(=O)OC)[CH2][C](C)(C(=O)OC)[CH2][C](C)(C(=O)OC)[CH2][C](C)(C(=O)OC)[CH2][C](C)(C(=O)OC)3,146.82821099313807,1,1,327.62857142857143,0.6944444444444444,307.7883605957031,10.211639404296875,0.03211207359841785
1394,"Dienstag, 11. Februar 2020 13:20:11",F5 1,25.0,337.0,0.133,337.3,436.2,388.0,289.3,VAN054_P4(SB342)_1.txt,VAN54_P4,SB342,methacrylate,PMMA,C=C(C)(C(=O)OC),[CH2][C](C)(C(=O)OC),14700.0,1.08,SEC13,105.0,2020-02-11 00:00:00,PVA,15,100.11699999999998,C3[C](C)(C(=O)OC)[CH2][C](C)(C(=O)OC)[CH2][C](C)(C(=O)OC)[CH2][C](C)(C(=O)OC)[CH2][C](C)(C(=O)OC)[CH2][C](C)(C(=O)OC)[CH2][C](C)(C(=O)OC)[CH2][C](C)(C(=O)OC)[CH2][C](C)(C(=O)OC)[CH2][C](C)(C(=O)OC)3,146.82821099313807,1,1,327.62857142857143,0.6944444444444444,307.78839111328125,29.21160888671875,0.0866813320080675
1395,"Dienstag, 11. Februar 2020 13:20:22",F5 2,25.0,334.5,0.107,338.7,416.9,380.9,163.5,VAN054_P4(SB342)_1.txt,VAN54_P4,SB342,methacrylate,PMMA,C=C(C)(C(=O)OC),[CH2][C](C)(C(=O)OC),14700.0,1.08,SEC13,105.0,2020-02-11 00:00:00,PVA,15,100.11699999999998,C3[C](C)(C(=O)OC)[CH2][C](C)(C(=O)OC)[CH2][C](C)(C(=O)OC)[CH2][C](C)(C(=O)OC)[CH2][C](C)(C(=O)OC)[CH2][C](C)(C(=O)OC)[CH2][C](C)(C(=O)OC)[CH2][C](C)(C(=O)OC)[CH2][C](C)(C(=O)OC)[CH2][C](C)(C(=O)OC)3,146.82821099313807,1,1,327.62857142857143,0.6944444444444444,307.78839111328125,26.71160888671875,0.07985533299467489
1396,"Dienstag, 11. Februar 2020 13:20:33",F5 3,25.0,326.9,0.23600000000000002,329.9,888.7,496.3,248.7,VAN054_P4(SB342)_1.txt,VAN54_P4,SB342,methacrylate,PMMA,C=C(C)(C(=O)OC),[CH2][C](C)(C(=O)OC),14700.0,1.08,SEC13,105.0,2020-02-11 00:00:00,PVA,15,100.11699999999998,C3[C](C)(C(=O)OC)[CH2][C](C)(C(=O)OC)[CH2][C](C)(C(=O)OC)[CH2][C](C)(C(=O)OC)[CH2][C](C)(C(=O)OC)[CH2][C](C)(C(=O)OC)[CH2][C](C)(C(=O)OC)[CH2][C](C)(C(=O)OC)[CH2][C](C)(C(=O)OC)[CH2][C](C)(C(=O)OC)3,146.82821099313807,1,1,327.62857142857143,0.6944444444444444,307.7883605957031,19.111639404296852,0.05846325911378664
1397,"Dienstag, 11. Februar 2020 13:21:37",F6 1,25.0,349.8,0.19699999999999998,324.1,547.5,432.5,128.0,VAN054_P4(SB342)_1.txt,VAN54_P4,SB342,methacrylate,PMMA,C=C(C)(C(=O)OC),[CH2][C](C)(C(=O)OC),14700.0,1.08,SEC13,105.0,2020-02-11 00:00:00,PVA,15,100.11699999999998,C3[C](C)(C(=O)OC)[CH2][C](C)(C(=O)OC)[CH2][C](C)(C(=O)OC)[CH2][C](C)(C(=O)OC)[CH2][C](C)(C(=O)OC)[CH2][C](C)(C(=O)OC)[CH2][C](C)(C(=O)OC)[CH2][C](C)(C(=O)OC)[CH2][C](C)(C(=O)OC)[CH2][C](C)(C(=O)OC)3,146.82821099313807,1,1,327.62857142857143,0.6944444444444444,307.788330078125,42.01166992187501,0.12010197233240426
1398,"Dienstag, 11. Februar 2020 13:22:44",G1 1,25.0,190.1,0.261,302.5,146.9,148.1,139.7,VAN054_P4(SB342)_1.txt,VAN54_P4,SB342,methacrylate,PMMA,C=C(C)(C(=O)OC),[CH2][C](C)(C(=O)OC),14700.0,1.08,SEC13,105.0,2020-02-11 00:00:00,None,20,100.11699999999998,C3[C](C)(C(=O)OC)[CH2][C](C)(C(=O)OC)[CH2][C](C)(C(=O)OC)[CH2][C](C)(C(=O)OC)[CH2][C](C)(C(=O)OC)[CH2][C](C)(C(=O)OC)[CH2][C](C)(C(=O)OC)[CH2][C](C)(C(=O)OC)[CH2][C](C)(C(=O)OC)[CH2][C](C)(C(=O)OC)3,146.82821099313807,0,1,214.8,0.3703703703703704,255.60275268554688,65.50275268554688,0.3445699773042971
1399,"Dienstag, 11. Februar 2020 13:22:54",G1 2,25.0,227.5,0.258,301.4,145.6,146.7,139.3,VAN054_P4(SB342)_1.txt,VAN54_P4,SB342,methacrylate,PMMA,C=C(C)(C(=O)OC),[CH2][C](C)(C(=O)OC),14700.0,1.08,SEC13,105.0,2020-02-11 00:00:00,None,20,100.11699999999998,C3[C](C)(C(=O)OC)[CH2][C](C)(C(=O)OC)[CH2][C](C)(C(=O)OC)[CH2][C](C)(C(=O)OC)[CH2][C](C)(C(=O)OC)[CH2][C](C)(C(=O)OC)[CH2][C](C)(C(=O)OC)[CH2][C](C)(C(=O)OC)[CH2][C](C)(C(=O)OC)[CH2][C](C)(C(=O)OC)3,146.82821099313807,0,1,214.8,0.3703703703703704,255.60275268554688,28.102752685546875,0.12352858323317308
1400,"Dienstag, 11. Februar 2020 13:23:05",G1 3,25.0,203.6,0.278,288.8,146.9,148.0,140.1,VAN054_P4(SB342)_1.txt,VAN54_P4,SB342,methacrylate,PMMA,C=C(C)(C(=O)OC),[CH2][C](C)(C(=O)OC),14700.0,1.08,SEC13,105.0,2020-02-11 00:00:00,None,20,100.11699999999998,C3[C](C)(C(=O)OC)[CH2][C](C)(C(=O)OC)[CH2][C](C)(C(=O)OC)[CH2][C](C)(C(=O)OC)[CH2][C](C)(C(=O)OC)[CH2][C](C)(C(=O)OC)[CH2][C](C)(C(=O)OC)[CH2][C](C)(C(=O)OC)[CH2][C](C)(C(=O)OC)[CH2][C](C)(C(=O)OC)3,146.82821099313807,0,1,214.8,0.3703703703703704,255.6027374267578,52.00273742675782,0.2554161956127594
1401,"Dienstag, 11. Februar 2020 13:24:07",G2 3,25.0,228.6,0.248,204.0,241.1,239.9,227.6,VAN054_P4(SB342)_1.txt,VAN54_P4,SB342,methacrylate,PMMA,C=C(C)(C(=O)OC),[CH2][C](C)(C(=O)OC),14700.0,1.08,SEC13,105.0,2020-02-11 00:00:00,None,20,100.11699999999998,C3[C](C)(C(=O)OC)[CH2][C](C)(C(=O)OC)[CH2][C](C)(C(=O)OC)[CH2][C](C)(C(=O)OC)[CH2][C](C)(C(=O)OC)[CH2][C](C)(C(=O)OC)[CH2][C](C)(C(=O)OC)[CH2][C](C)(C(=O)OC)[CH2][C](C)(C(=O)OC)[CH2][C](C)(C(=O)OC)3,146.82821099313807,0,1,214.8,0.3703703703703704,255.6027374267578,27.002737426757818,0.11812221096569475
1402,"Dienstag, 11. Februar 2020 13:24:56",G3 1,25.0,224.2,0.299,279.2,165.2,186.6,99.62,VAN054_P4(SB342)_1.txt,VAN54_P4,SB342,methacrylate,PMMA,C=C(C)(C(=O)OC),[CH2][C](C)(C(=O)OC),14700.0,1.08,SEC13,105.0,2020-02-11 00:00:00,None,20,100.11699999999998,C3[C](C)(C(=O)OC)[CH2][C](C)(C(=O)OC)[CH2][C](C)(C(=O)OC)[CH2][C](C)(C(=O)OC)[CH2][C](C)(C(=O)OC)[CH2][C](C)(C(=O)OC)[CH2][C](C)(C(=O)OC)[CH2][C](C)(C(=O)OC)[CH2][C](C)(C(=O)OC)[CH2][C](C)(C(=O)OC)3,146.82821099313807,0,1,214.8,0.3703703703703704,255.6027374267578,31.402737426757824,0.14006573339321063
1403,"Dienstag, 11. Februar 2020 13:46:48",A1 1,25.0,186.7,0.023,296.9,192.5,192.5,168.1,VAN056_P1(TS-009a)_1.txt,VAN56_P1,TS-009a,methacrylate,Polybenzyl MA,C=C(C)C(=O)OCc1ccccc1,[CH2][C](C)(C(=O)OCc1ccccc1),10200.0,1.18,SEC13,54.0,2020-02-11 00:00:00,None,1,176.215,C3[C](C)(C(=O)OCc1ccccc1)[CH2][C](C)(C(=O)OCc1ccccc1)[CH2][C](C)(C(=O)OCc1ccccc1)[CH2][C](C)(C(=O)OCc1ccccc1)[CH2][C](C)(C(=O)OCc1ccccc1)[CH2][C](C)(C(=O)OCc1ccccc1)[CH2][C](C)(C(=O)OCc1ccccc1)[CH2][C](C)(C(=O)OCc1ccccc1)[CH2][C](C)(C(=O)OCc1ccccc1)[CH2][C](C)(C(=O)OCc1ccccc1)3,57.88383508781886,0,1,183.73333333333332,0.6666666666666666,183.41400146484375,3.2859985351562386,0.017600420648935397
1404,"Dienstag, 11. Februar 2020 13:46:59",A1 2,25.0,191.7,0.022000000000000002,298.8,201.4,201.3,170.0,VAN056_P1(TS-009a)_1.txt,VAN56_P1,TS-009a,methacrylate,Polybenzyl MA,C=C(C)C(=O)OCc1ccccc1,[CH2][C](C)(C(=O)OCc1ccccc1),10200.0,1.18,SEC13,54.0,2020-02-11 00:00:00,None,1,176.215,C3[C](C)(C(=O)OCc1ccccc1)[CH2][C](C)(C(=O)OCc1ccccc1)[CH2][C](C)(C(=O)OCc1ccccc1)[CH2][C](C)(C(=O)OCc1ccccc1)[CH2][C](C)(C(=O)OCc1ccccc1)[CH2][C](C)(C(=O)OCc1ccccc1)[CH2][C](C)(C(=O)OCc1ccccc1)[CH2][C](C)(C(=O)OCc1ccccc1)[CH2][C](C)(C(=O)OCc1ccccc1)[CH2][C](C)(C(=O)OCc1ccccc1)3,57.88383508781886,0,1,183.73333333333332,0.6666666666666666,183.41400146484375,8.285998535156239,0.04322377952611497
1405,"Dienstag, 11. Februar 2020 13:47:10",A1 3,25.0,185.4,0.032,301.5,193.9,193.8,169.2,VAN056_P1(TS-009a)_1.txt,VAN56_P1,TS-009a,methacrylate,Polybenzyl MA,C=C(C)C(=O)OCc1ccccc1,[CH2][C](C)(C(=O)OCc1ccccc1),10200.0,1.18,SEC13,54.0,2020-02-11 00:00:00,None,1,176.215,C3[C](C)(C(=O)OCc1ccccc1)[CH2][C](C)(C(=O)OCc1ccccc1)[CH2][C](C)(C(=O)OCc1ccccc1)[CH2][C](C)(C(=O)OCc1ccccc1)[CH2][C](C)(C(=O)OCc1ccccc1)[CH2][C](C)(C(=O)OCc1ccccc1)[CH2][C](C)(C(=O)OCc1ccccc1)[CH2][C](C)(C(=O)OCc1ccccc1)[CH2][C](C)(C(=O)OCc1ccccc1)[CH2][C](C)(C(=O)OCc1ccccc1)3,57.88383508781886,0,1,183.73333333333332,0.6666666666666666,183.41400146484375,1.9859985351562557,0.010711966209041293
1406,"Dienstag, 11. Februar 2020 13:48:57",A3 1,25.0,182.2,0.075,337.4,196.2,200.3,141.4,VAN056_P1(TS-009a)_1.txt,VAN56_P1,TS-009a,methacrylate,Polybenzyl MA,C=C(C)C(=O)OCc1ccccc1,[CH2][C](C)(C(=O)OCc1ccccc1),10200.0,1.18,SEC13,54.0,2020-02-11 00:00:00,None,1,176.215,C3[C](C)(C(=O)OCc1ccccc1)[CH2][C](C)(C(=O)OCc1ccccc1)[CH2][C](C)(C(=O)OCc1ccccc1)[CH2][C](C)(C(=O)OCc1ccccc1)[CH2][C](C)(C(=O)OCc1ccccc1)[CH2][C](C)(C(=O)OCc1ccccc1)[CH2][C](C)(C(=O)OCc1ccccc1)[CH2][C](C)(C(=O)OCc1ccccc1)[CH2][C](C)(C(=O)OCc1ccccc1)[CH2][C](C)(C(=O)OCc1ccccc1)3,57.88383508781886,0,1,183.73333333333332,0.6666666666666666,183.41400146484375,1.2140014648437614,0.006663015723621084
1407,"Dienstag, 11. Februar 2020 13:49:07",A3 2,25.0,177.7,0.035,343.0,181.8,182.2,160.9,VAN056_P1(TS-009a)_1.txt,VAN56_P1,TS-009a,methacrylate,Polybenzyl MA,C=C(C)C(=O)OCc1ccccc1,[CH2][C](C)(C(=O)OCc1ccccc1),10200.0,1.18,SEC13,54.0,2020-02-11 00:00:00,None,1,176.215,C3[C](C)(C(=O)OCc1ccccc1)[CH2][C](C)(C(=O)OCc1ccccc1)[CH2][C](C)(C(=O)OCc1ccccc1)[CH2][C](C)(C(=O)OCc1ccccc1)[CH2][C](C)(C(=O)OCc1ccccc1)[CH2][C](C)(C(=O)OCc1ccccc1)[CH2][C](C)(C(=O)OCc1ccccc1)[CH2][C](C)(C(=O)OCc1ccccc1)[CH2][C](C)(C(=O)OCc1ccccc1)[CH2][C](C)(C(=O)OCc1ccccc1)3,57.88383508781886,0,1,183.73333333333332,0.6666666666666666,183.41400146484375,5.714001464843761,0.03215532619495645
1408,"Dienstag, 11. Februar 2020 13:49:18",A3 3,25.0,178.7,0.29100000000000004,339.6,173.6,173.5,160.0,VAN056_P1(TS-009a)_1.txt,VAN56_P1,TS-009a,methacrylate,Polybenzyl MA,C=C(C)C(=O)OCc1ccccc1,[CH2][C](C)(C(=O)OCc1ccccc1),10200.0,1.18,SEC13,54.0,2020-02-11 00:00:00,None,1,176.215,C3[C](C)(C(=O)OCc1ccccc1)[CH2][C](C)(C(=O)OCc1ccccc1)[CH2][C](C)(C(=O)OCc1ccccc1)[CH2][C](C)(C(=O)OCc1ccccc1)[CH2][C](C)(C(=O)OCc1ccccc1)[CH2][C](C)(C(=O)OCc1ccccc1)[CH2][C](C)(C(=O)OCc1ccccc1)[CH2][C](C)(C(=O)OCc1ccccc1)[CH2][C](C)(C(=O)OCc1ccccc1)[CH2][C](C)(C(=O)OCc1ccccc1)3,57.88383508781886,0,1,183.73333333333332,0.6666666666666666,183.41397094726562,4.713970947265636,0.02637924424882841
1409,"Dienstag, 11. Februar 2020 13:50:17",A4 1,25.0,231.1,0.08900000000000001,251.2,255.6,250.5,203.7,VAN056_P1(TS-009a)_1.txt,VAN56_P1,TS-009a,methacrylate,Polybenzyl MA,C=C(C)C(=O)OCc1ccccc1,[CH2][C](C)(C(=O)OCc1ccccc1),10200.0,1.18,SEC13,54.0,2020-02-11 00:00:00,PVA,1,176.215,C3[C](C)(C(=O)OCc1ccccc1)[CH2][C](C)(C(=O)OCc1ccccc1)[CH2][C](C)(C(=O)OCc1ccccc1)[CH2][C](C)(C(=O)OCc1ccccc1)[CH2][C](C)(C(=O)OCc1ccccc1)[CH2][C](C)(C(=O)OCc1ccccc1)[CH2][C](C)(C(=O)OCc1ccccc1)[CH2][C](C)(C(=O)OCc1ccccc1)[CH2][C](C)(C(=O)OCc1ccccc1)[CH2][C](C)(C(=O)OCc1ccccc1)3,57.88383508781886,1,1,239.98888888888888,1.0,266.19696044921875,35.096960449218756,0.15186914949899938
1410,"Dienstag, 11. Februar 2020 13:50:28",A4 2,25.0,235.6,0.10300000000000001,249.6,273.0,264.0,190.0,VAN056_P1(TS-009a)_1.txt,VAN56_P1,TS-009a,methacrylate,Polybenzyl MA,C=C(C)C(=O)OCc1ccccc1,[CH2][C](C)(C(=O)OCc1ccccc1),10200.0,1.18,SEC13,54.0,2020-02-11 00:00:00,PVA,1,176.215,C3[C](C)(C(=O)OCc1ccccc1)[CH2][C](C)(C(=O)OCc1ccccc1)[CH2][C](C)(C(=O)OCc1ccccc1)[CH2][C](C)(C(=O)OCc1ccccc1)[CH2][C](C)(C(=O)OCc1ccccc1)[CH2][C](C)(C(=O)OCc1ccccc1)[CH2][C](C)(C(=O)OCc1ccccc1)[CH2][C](C)(C(=O)OCc1ccccc1)[CH2][C](C)(C(=O)OCc1ccccc1)[CH2][C](C)(C(=O)OCc1ccccc1)3,57.88383508781886,1,1,239.98888888888888,1.0,266.19696044921875,30.596960449218756,0.12986825318004566
1411,"Dienstag, 11. Februar 2020 13:50:39",A4 3,25.0,227.7,0.161,254.8,458.8,307.5,177.8,VAN056_P1(TS-009a)_1.txt,VAN56_P1,TS-009a,methacrylate,Polybenzyl MA,C=C(C)C(=O)OCc1ccccc1,[CH2][C](C)(C(=O)OCc1ccccc1),10200.0,1.18,SEC13,54.0,2020-02-11 00:00:00,PVA,1,176.215,C3[C](C)(C(=O)OCc1ccccc1)[CH2][C](C)(C(=O)OCc1ccccc1)[CH2][C](C)(C(=O)OCc1ccccc1)[CH2][C](C)(C(=O)OCc1ccccc1)[CH2][C](C)(C(=O)OCc1ccccc1)[CH2][C](C)(C(=O)OCc1ccccc1)[CH2][C](C)(C(=O)OCc1ccccc1)[CH2][C](C)(C(=O)OCc1ccccc1)[CH2][C](C)(C(=O)OCc1ccccc1)[CH2][C](C)(C(=O)OCc1ccccc1)3,57.88383508781886,1,1,239.98888888888888,1.0,266.19696044921875,38.49696044921876,0.1690687766764109
1412,"Dienstag, 11. Februar 2020 13:52:09",A5 1,25.0,230.7,0.039,223.8,238.8,236.8,213.8,VAN056_P1(TS-009a)_1.txt,VAN56_P1,TS-009a,methacrylate,Polybenzyl MA,C=C(C)C(=O)OCc1ccccc1,[CH2][C](C)(C(=O)OCc1ccccc1),10200.0,1.18,SEC13,54.0,2020-02-11 00:00:00,PVA,1,176.215,C3[C](C)(C(=O)OCc1ccccc1)[CH2][C](C)(C(=O)OCc1ccccc1)[CH2][C](C)(C(=O)OCc1ccccc1)[CH2][C](C)(C(=O)OCc1ccccc1)[CH2][C](C)(C(=O)OCc1ccccc1)[CH2][C](C)(C(=O)OCc1ccccc1)[CH2][C](C)(C(=O)OCc1ccccc1)[CH2][C](C)(C(=O)OCc1ccccc1)[CH2][C](C)(C(=O)OCc1ccccc1)[CH2][C](C)(C(=O)OCc1ccccc1)3,57.88383508781886,1,1,239.98888888888888,1.0,266.19696044921875,35.49696044921876,0.1538663218431676
1413,"Dienstag, 11. Februar 2020 13:52:20",A5 2,25.0,226.9,0.077,225.5,250.2,245.6,196.8,VAN056_P1(TS-009a)_1.txt,VAN56_P1,TS-009a,methacrylate,Polybenzyl MA,C=C(C)C(=O)OCc1ccccc1,[CH2][C](C)(C(=O)OCc1ccccc1),10200.0,1.18,SEC13,54.0,2020-02-11 00:00:00,PVA,1,176.215,C3[C](C)(C(=O)OCc1ccccc1)[CH2][C](C)(C(=O)OCc1ccccc1)[CH2][C](C)(C(=O)OCc1ccccc1)[CH2][C](C)(C(=O)OCc1ccccc1)[CH2][C](C)(C(=O)OCc1ccccc1)[CH2][C](C)(C(=O)OCc1ccccc1)[CH2][C](C)(C(=O)OCc1ccccc1)[CH2][C](C)(C(=O)OCc1ccccc1)[CH2][C](C)(C(=O)OCc1ccccc1)[CH2][C](C)(C(=O)OCc1ccccc1)3,57.88383508781886,1,1,239.98888888888888,1.0,266.19696044921875,39.296960449218744,0.17319065865675956
1414,"Dienstag, 11. Februar 2020 13:52:30",A5 3,25.0,233.1,0.052000000000000005,227.2,250.2,246.7,210.6,VAN056_P1(TS-009a)_1.txt,VAN56_P1,TS-009a,methacrylate,Polybenzyl MA,C=C(C)C(=O)OCc1ccccc1,[CH2][C](C)(C(=O)OCc1ccccc1),10200.0,1.18,SEC13,54.0,2020-02-11 00:00:00,PVA,1,176.215,C3[C](C)(C(=O)OCc1ccccc1)[CH2][C](C)(C(=O)OCc1ccccc1)[CH2][C](C)(C(=O)OCc1ccccc1)[CH2][C](C)(C(=O)OCc1ccccc1)[CH2][C](C)(C(=O)OCc1ccccc1)[CH2][C](C)(C(=O)OCc1ccccc1)[CH2][C](C)(C(=O)OCc1ccccc1)[CH2][C](C)(C(=O)OCc1ccccc1)[CH2][C](C)(C(=O)OCc1ccccc1)[CH2][C](C)(C(=O)OCc1ccccc1)3,57.88383508781886,1,1,239.98888888888888,1.0,266.19696044921875,33.096960449218756,0.1419861023132508
1415,"Dienstag, 11. Februar 2020 13:53:20",A6 1,25.0,258.9,0.12300000000000001,216.2,318.3,301.9,144.6,VAN056_P1(TS-009a)_1.txt,VAN56_P1,TS-009a,methacrylate,Polybenzyl MA,C=C(C)C(=O)OCc1ccccc1,[CH2][C](C)(C(=O)OCc1ccccc1),10200.0,1.18,SEC13,54.0,2020-02-11 00:00:00,PVA,1,176.215,C3[C](C)(C(=O)OCc1ccccc1)[CH2][C](C)(C(=O)OCc1ccccc1)[CH2][C](C)(C(=O)OCc1ccccc1)[CH2][C](C)(C(=O)OCc1ccccc1)[CH2][C](C)(C(=O)OCc1ccccc1)[CH2][C](C)(C(=O)OCc1ccccc1)[CH2][C](C)(C(=O)OCc1ccccc1)[CH2][C](C)(C(=O)OCc1ccccc1)[CH2][C](C)(C(=O)OCc1ccccc1)[CH2][C](C)(C(=O)OCc1ccccc1)3,57.88383508781886,1,1,239.98888888888888,1.0,266.19696044921875,7.296960449218773,0.028184474504514383
1416,"Dienstag, 11. Februar 2020 13:53:31",A6 2,25.0,264.6,0.042,217.3,290.9,282.8,234.1,VAN056_P1(TS-009a)_1.txt,VAN56_P1,TS-009a,methacrylate,Polybenzyl MA,C=C(C)C(=O)OCc1ccccc1,[CH2][C](C)(C(=O)OCc1ccccc1),10200.0,1.18,SEC13,54.0,2020-02-11 00:00:00,PVA,1,176.215,C3[C](C)(C(=O)OCc1ccccc1)[CH2][C](C)(C(=O)OCc1ccccc1)[CH2][C](C)(C(=O)OCc1ccccc1)[CH2][C](C)(C(=O)OCc1ccccc1)[CH2][C](C)(C(=O)OCc1ccccc1)[CH2][C](C)(C(=O)OCc1ccccc1)[CH2][C](C)(C(=O)OCc1ccccc1)[CH2][C](C)(C(=O)OCc1ccccc1)[CH2][C](C)(C(=O)OCc1ccccc1)[CH2][C](C)(C(=O)OCc1ccccc1)3,57.88383508781886,1,1,239.98888888888888,1.0,266.19696044921875,1.5969604492187273,0.00603537584738748
1417,"Dienstag, 11. Februar 2020 13:53:42",A6 3,25.0,251.3,0.121,217.6,294.6,281.9,210.0,VAN056_P1(TS-009a)_1.txt,VAN56_P1,TS-009a,methacrylate,Polybenzyl MA,C=C(C)C(=O)OCc1ccccc1,[CH2][C](C)(C(=O)OCc1ccccc1),10200.0,1.18,SEC13,54.0,2020-02-11 00:00:00,PVA,1,176.215,C3[C](C)(C(=O)OCc1ccccc1)[CH2][C](C)(C(=O)OCc1ccccc1)[CH2][C](C)(C(=O)OCc1ccccc1)[CH2][C](C)(C(=O)OCc1ccccc1)[CH2][C](C)(C(=O)OCc1ccccc1)[CH2][C](C)(C(=O)OCc1ccccc1)[CH2][C](C)(C(=O)OCc1ccccc1)[CH2][C](C)(C(=O)OCc1ccccc1)[CH2][C](C)(C(=O)OCc1ccccc1)[CH2][C](C)(C(=O)OCc1ccccc1)3,57.88383508781886,1,1,239.98888888888888,1.0,266.19696044921875,14.896960449218739,0.05927958793958909
