Repository: JulianKimmig/nanoparticle_size_prediction

File: pretrained/np_model_12/evaluation/train_df.csv (part 23 of 40)
index,measurment_data,sample,temperature,z_average,dispersity,mean_count_rate,volume_mean,intensity_mean,number_mean,file,np_formulation,substance_code,polymer_class,polymer,smiles_monomer,smiles_ru,mn,pdi,mn_method,tg,date,additive,polymer_concentration,mass_ru,circular_smiles_10,dp,with_pva,valid,mean_z_average,roll_valid,predicted_z_average,error,rel_error
1418,"Dienstag, 11. Februar 2020 13:55:24",B2 1,25.0,265.1,0.122,536.7,281.7,274.7,229.5,VAN056_P1(TS-009a)_1.txt,VAN56_P1,TS-009a,methacrylate,Polybenzyl MA,C=C(C)C(=O)OCc1ccccc1,[CH2][C](C)(C(=O)OCc1ccccc1),10200.0,1.18,SEC13,54.0,2020-02-11 00:00:00,None,3,176.215,C3[C](C)(C(=O)OCc1ccccc1)[CH2][C](C)(C(=O)OCc1ccccc1)[CH2][C](C)(C(=O)OCc1ccccc1)[CH2][C](C)(C(=O)OCc1ccccc1)[CH2][C](C)(C(=O)OCc1ccccc1)[CH2][C](C)(C(=O)OCc1ccccc1)[CH2][C](C)(C(=O)OCc1ccccc1)[CH2][C](C)(C(=O)OCc1ccccc1)[CH2][C](C)(C(=O)OCc1ccccc1)[CH2][C](C)(C(=O)OCc1ccccc1)3,57.88383508781886,0,1,247.30000000000004,0.6666666666666666,211.82601928710938,53.27398071289065,0.20095805625383117
1419,"Dienstag, 11. Februar 2020 13:55:35",B2 2,25.0,256.0,0.106,536.3,287.1,278.5,227.2,VAN056_P1(TS-009a)_1.txt,VAN56_P1,TS-009a,methacrylate,Polybenzyl MA,C=C(C)C(=O)OCc1ccccc1,[CH2][C](C)(C(=O)OCc1ccccc1),10200.0,1.18,SEC13,54.0,2020-02-11 00:00:00,None,3,176.215,C3[C](C)(C(=O)OCc1ccccc1)[CH2][C](C)(C(=O)OCc1ccccc1)[CH2][C](C)(C(=O)OCc1ccccc1)[CH2][C](C)(C(=O)OCc1ccccc1)[CH2][C](C)(C(=O)OCc1ccccc1)[CH2][C](C)(C(=O)OCc1ccccc1)[CH2][C](C)(C(=O)OCc1ccccc1)[CH2][C](C)(C(=O)OCc1ccccc1)[CH2][C](C)(C(=O)OCc1ccccc1)[CH2][C](C)(C(=O)OCc1ccccc1)3,57.88383508781886,0,1,247.30000000000004,0.6666666666666666,211.82601928710938,44.173980712890625,0.172554612159729
1420,"Dienstag, 11. Februar 2020 13:55:46",B2 3,25.0,271.8,0.047,528.1,295.7,288.4,246.3,VAN056_P1(TS-009a)_1.txt,VAN56_P1,TS-009a,methacrylate,Polybenzyl MA,C=C(C)C(=O)OCc1ccccc1,[CH2][C](C)(C(=O)OCc1ccccc1),10200.0,1.18,SEC13,54.0,2020-02-11 00:00:00,None,3,176.215,C3[C](C)(C(=O)OCc1ccccc1)[CH2][C](C)(C(=O)OCc1ccccc1)[CH2][C](C)(C(=O)OCc1ccccc1)[CH2][C](C)(C(=O)OCc1ccccc1)[CH2][C](C)(C(=O)OCc1ccccc1)[CH2][C](C)(C(=O)OCc1ccccc1)[CH2][C](C)(C(=O)OCc1ccccc1)[CH2][C](C)(C(=O)OCc1ccccc1)[CH2][C](C)(C(=O)OCc1ccccc1)[CH2][C](C)(C(=O)OCc1ccccc1)3,57.88383508781886,0,1,247.30000000000004,0.6666666666666666,211.82601928710938,59.973980712890636,0.22065482234323264
1421,"Dienstag, 11. Februar 2020 13:56:23",B3 1,25.0,241.3,0.184,256.7,494.7,376.6,169.8,VAN056_P1(TS-009a)_1.txt,VAN56_P1,TS-009a,methacrylate,Polybenzyl MA,C=C(C)C(=O)OCc1ccccc1,[CH2][C](C)(C(=O)OCc1ccccc1),10200.0,1.18,SEC13,54.0,2020-02-11 00:00:00,None,3,176.215,C3[C](C)(C(=O)OCc1ccccc1)[CH2][C](C)(C(=O)OCc1ccccc1)[CH2][C](C)(C(=O)OCc1ccccc1)[CH2][C](C)(C(=O)OCc1ccccc1)[CH2][C](C)(C(=O)OCc1ccccc1)[CH2][C](C)(C(=O)OCc1ccccc1)[CH2][C](C)(C(=O)OCc1ccccc1)[CH2][C](C)(C(=O)OCc1ccccc1)[CH2][C](C)(C(=O)OCc1ccccc1)[CH2][C](C)(C(=O)OCc1ccccc1)3,57.88383508781886,0,1,247.30000000000004,0.6666666666666666,211.82601928710938,29.473980712890636,0.12214662541604075
1422,"Dienstag, 11. Februar 2020 13:56:34",B3 2,25.0,224.4,0.191,238.4,258.1,252.4,196.6,VAN056_P1(TS-009a)_1.txt,VAN56_P1,TS-009a,methacrylate,Polybenzyl MA,C=C(C)C(=O)OCc1ccccc1,[CH2][C](C)(C(=O)OCc1ccccc1),10200.0,1.18,SEC13,54.0,2020-02-11 00:00:00,None,3,176.215,C3[C](C)(C(=O)OCc1ccccc1)[CH2][C](C)(C(=O)OCc1ccccc1)[CH2][C](C)(C(=O)OCc1ccccc1)[CH2][C](C)(C(=O)OCc1ccccc1)[CH2][C](C)(C(=O)OCc1ccccc1)[CH2][C](C)(C(=O)OCc1ccccc1)[CH2][C](C)(C(=O)OCc1ccccc1)[CH2][C](C)(C(=O)OCc1ccccc1)[CH2][C](C)(C(=O)OCc1ccccc1)[CH2][C](C)(C(=O)OCc1ccccc1)3,57.88383508781886,0,1,247.30000000000004,0.6666666666666666,211.82601928710938,12.57398071289063,0.056033782143006375
1423,"Dienstag, 11. Februar 2020 13:56:44",B3 3,25.0,225.2,0.061,205.9,248.2,244.0,192.2,VAN056_P1(TS-009a)_1.txt,VAN56_P1,TS-009a,methacrylate,Polybenzyl MA,C=C(C)C(=O)OCc1ccccc1,[CH2][C](C)(C(=O)OCc1ccccc1),10200.0,1.18,SEC13,54.0,2020-02-11 00:00:00,None,3,176.215,C3[C](C)(C(=O)OCc1ccccc1)[CH2][C](C)(C(=O)OCc1ccccc1)[CH2][C](C)(C(=O)OCc1ccccc1)[CH2][C](C)(C(=O)OCc1ccccc1)[CH2][C](C)(C(=O)OCc1ccccc1)[CH2][C](C)(C(=O)OCc1ccccc1)[CH2][C](C)(C(=O)OCc1ccccc1)[CH2][C](C)(C(=O)OCc1ccccc1)[CH2][C](C)(C(=O)OCc1ccccc1)[CH2][C](C)(C(=O)OCc1ccccc1)3,57.88383508781886,0,1,247.30000000000004,0.6666666666666666,211.82601928710938,13.373980712890614,0.05938712572331534
1424,"Dienstag, 11. Februar 2020 13:57:26",B4 1,25.0,286.2,0.081,418.3,317.6,307.2,259.4,VAN056_P1(TS-009a)_1.txt,VAN56_P1,TS-009a,methacrylate,Polybenzyl MA,C=C(C)C(=O)OCc1ccccc1,[CH2][C](C)(C(=O)OCc1ccccc1),10200.0,1.18,SEC13,54.0,2020-02-11 00:00:00,PVA,3,176.215,C3[C](C)(C(=O)OCc1ccccc1)[CH2][C](C)(C(=O)OCc1ccccc1)[CH2][C](C)(C(=O)OCc1ccccc1)[CH2][C](C)(C(=O)OCc1ccccc1)[CH2][C](C)(C(=O)OCc1ccccc1)[CH2][C](C)(C(=O)OCc1ccccc1)[CH2][C](C)(C(=O)OCc1ccccc1)[CH2][C](C)(C(=O)OCc1ccccc1)[CH2][C](C)(C(=O)OCc1ccccc1)[CH2][C](C)(C(=O)OCc1ccccc1)3,57.88383508781886,1,1,283.3666666666666,1.0,294.38751220703125,8.187512207031261,0.028607659703114123
1425,"Dienstag, 11. Februar 2020 13:57:36",B4 2,25.0,286.6,0.12,421.9,338.2,316.6,239.7,VAN056_P1(TS-009a)_1.txt,VAN56_P1,TS-009a,methacrylate,Polybenzyl MA,C=C(C)C(=O)OCc1ccccc1,[CH2][C](C)(C(=O)OCc1ccccc1),10200.0,1.18,SEC13,54.0,2020-02-11 00:00:00,PVA,3,176.215,C3[C](C)(C(=O)OCc1ccccc1)[CH2][C](C)(C(=O)OCc1ccccc1)[CH2][C](C)(C(=O)OCc1ccccc1)[CH2][C](C)(C(=O)OCc1ccccc1)[CH2][C](C)(C(=O)OCc1ccccc1)[CH2][C](C)(C(=O)OCc1ccccc1)[CH2][C](C)(C(=O)OCc1ccccc1)[CH2][C](C)(C(=O)OCc1ccccc1)[CH2][C](C)(C(=O)OCc1ccccc1)[CH2][C](C)(C(=O)OCc1ccccc1)3,57.88383508781886,1,1,283.3666666666666,1.0,294.3875427246094,7.787542724609352,0.02717216582208427
1426,"Dienstag, 11. Februar 2020 13:57:47",B4 3,25.0,288.3,0.022000000000000002,421.7,302.8,296.7,267.8,VAN056_P1(TS-009a)_1.txt,VAN56_P1,TS-009a,methacrylate,Polybenzyl MA,C=C(C)C(=O)OCc1ccccc1,[CH2][C](C)(C(=O)OCc1ccccc1),10200.0,1.18,SEC13,54.0,2020-02-11 00:00:00,PVA,3,176.215,C3[C](C)(C(=O)OCc1ccccc1)[CH2][C](C)(C(=O)OCc1ccccc1)[CH2][C](C)(C(=O)OCc1ccccc1)[CH2][C](C)(C(=O)OCc1ccccc1)[CH2][C](C)(C(=O)OCc1ccccc1)[CH2][C](C)(C(=O)OCc1ccccc1)[CH2][C](C)(C(=O)OCc1ccccc1)[CH2][C](C)(C(=O)OCc1ccccc1)[CH2][C](C)(C(=O)OCc1ccccc1)[CH2][C](C)(C(=O)OCc1ccccc1)3,57.88383508781886,1,1,283.3666666666666,1.0,294.38751220703125,6.087512207031239,0.02111520016313298
1427,"Dienstag, 11. Februar 2020 13:58:31",B5 1,25.0,283.4,0.129,206.3,337.1,321.0,257.3,VAN056_P1(TS-009a)_1.txt,VAN56_P1,TS-009a,methacrylate,Polybenzyl MA,C=C(C)C(=O)OCc1ccccc1,[CH2][C](C)(C(=O)OCc1ccccc1),10200.0,1.18,SEC13,54.0,2020-02-11 00:00:00,PVA,3,176.215,C3[C](C)(C(=O)OCc1ccccc1)[CH2][C](C)(C(=O)OCc1ccccc1)[CH2][C](C)(C(=O)OCc1ccccc1)[CH2][C](C)(C(=O)OCc1ccccc1)[CH2][C](C)(C(=O)OCc1ccccc1)[CH2][C](C)(C(=O)OCc1ccccc1)[CH2][C](C)(C(=O)OCc1ccccc1)[CH2][C](C)(C(=O)OCc1ccccc1)[CH2][C](C)(C(=O)OCc1ccccc1)[CH2][C](C)(C(=O)OCc1ccccc1)3,57.88383508781886,1,1,283.3666666666666,1.0,294.3875427246094,10.987542724609398,0.0387704401009506
1428,"Dienstag, 11. Februar 2020 13:58:42",B5 2,25.0,274.3,0.128,206.8,311.8,297.4,230.8,VAN056_P1(TS-009a)_1.txt,VAN56_P1,TS-009a,methacrylate,Polybenzyl MA,C=C(C)C(=O)OCc1ccccc1,[CH2][C](C)(C(=O)OCc1ccccc1),10200.0,1.18,SEC13,54.0,2020-02-11 00:00:00,PVA,3,176.215,C3[C](C)(C(=O)OCc1ccccc1)[CH2][C](C)(C(=O)OCc1ccccc1)[CH2][C](C)(C(=O)OCc1ccccc1)[CH2][C](C)(C(=O)OCc1ccccc1)[CH2][C](C)(C(=O)OCc1ccccc1)[CH2][C](C)(C(=O)OCc1ccccc1)[CH2][C](C)(C(=O)OCc1ccccc1)[CH2][C](C)(C(=O)OCc1ccccc1)[CH2][C](C)(C(=O)OCc1ccccc1)[CH2][C](C)(C(=O)OCc1ccccc1)3,57.88383508781886,1,1,283.3666666666666,1.0,294.38751220703125,20.08751220703124,0.0732319074262896
1429,"Dienstag, 11. Februar 2020 13:58:53",B5 3,25.0,281.6,0.11,206.3,329.5,310.1,237.0,VAN056_P1(TS-009a)_1.txt,VAN56_P1,TS-009a,methacrylate,Polybenzyl MA,C=C(C)C(=O)OCc1ccccc1,[CH2][C](C)(C(=O)OCc1ccccc1),10200.0,1.18,SEC13,54.0,2020-02-11 00:00:00,PVA,3,176.215,C3[C](C)(C(=O)OCc1ccccc1)[CH2][C](C)(C(=O)OCc1ccccc1)[CH2][C](C)(C(=O)OCc1ccccc1)[CH2][C](C)(C(=O)OCc1ccccc1)[CH2][C](C)(C(=O)OCc1ccccc1)[CH2][C](C)(C(=O)OCc1ccccc1)[CH2][C](C)(C(=O)OCc1ccccc1)[CH2][C](C)(C(=O)OCc1ccccc1)[CH2][C](C)(C(=O)OCc1ccccc1)[CH2][C](C)(C(=O)OCc1ccccc1)3,57.88383508781886,1,1,283.3666666666666,1.0,294.38751220703125,12.787512207031227,0.04541019959883248
1430,"Dienstag, 11. Februar 2020 13:59:31",B6 1,25.0,287.3,0.051,444.8,319.6,308.6,256.9,VAN056_P1(TS-009a)_1.txt,VAN56_P1,TS-009a,methacrylate,Polybenzyl MA,C=C(C)C(=O)OCc1ccccc1,[CH2][C](C)(C(=O)OCc1ccccc1),10200.0,1.18,SEC13,54.0,2020-02-11 00:00:00,PVA,3,176.215,C3[C](C)(C(=O)OCc1ccccc1)[CH2][C](C)(C(=O)OCc1ccccc1)[CH2][C](C)(C(=O)OCc1ccccc1)[CH2][C](C)(C(=O)OCc1ccccc1)[CH2][C](C)(C(=O)OCc1ccccc1)[CH2][C](C)(C(=O)OCc1ccccc1)[CH2][C](C)(C(=O)OCc1ccccc1)[CH2][C](C)(C(=O)OCc1ccccc1)[CH2][C](C)(C(=O)OCc1ccccc1)[CH2][C](C)(C(=O)OCc1ccccc1)3,57.88383508781886,1,1,283.3666666666666,1.0,294.3875427246094,7.087542724609364,0.024669483900485078
1431,"Dienstag, 11. Februar 2020 13:59:42",B6 2,25.0,283.5,0.092,443.5,329.6,312.7,243.5,VAN056_P1(TS-009a)_1.txt,VAN56_P1,TS-009a,methacrylate,Polybenzyl MA,C=C(C)C(=O)OCc1ccccc1,[CH2][C](C)(C(=O)OCc1ccccc1),10200.0,1.18,SEC13,54.0,2020-02-11 00:00:00,PVA,3,176.215,C3[C](C)(C(=O)OCc1ccccc1)[CH2][C](C)(C(=O)OCc1ccccc1)[CH2][C](C)(C(=O)OCc1ccccc1)[CH2][C](C)(C(=O)OCc1ccccc1)[CH2][C](C)(C(=O)OCc1ccccc1)[CH2][C](C)(C(=O)OCc1ccccc1)[CH2][C](C)(C(=O)OCc1ccccc1)[CH2][C](C)(C(=O)OCc1ccccc1)[CH2][C](C)(C(=O)OCc1ccccc1)[CH2][C](C)(C(=O)OCc1ccccc1)3,57.88383508781886,1,1,283.3666666666666,1.0,294.3875427246094,10.887542724609375,0.03840403077463624
1432,"Dienstag, 11. Februar 2020 13:59:53",B6 3,25.0,279.1,0.21899999999999997,446.9,951.0,548.4,210.6,VAN056_P1(TS-009a)_1.txt,VAN56_P1,TS-009a,methacrylate,Polybenzyl MA,C=C(C)C(=O)OCc1ccccc1,[CH2][C](C)(C(=O)OCc1ccccc1),10200.0,1.18,SEC13,54.0,2020-02-11 00:00:00,PVA,3,176.215,C3[C](C)(C(=O)OCc1ccccc1)[CH2][C](C)(C(=O)OCc1ccccc1)[CH2][C](C)(C(=O)OCc1ccccc1)[CH2][C](C)(C(=O)OCc1ccccc1)[CH2][C](C)(C(=O)OCc1ccccc1)[CH2][C](C)(C(=O)OCc1ccccc1)[CH2][C](C)(C(=O)OCc1ccccc1)[CH2][C](C)(C(=O)OCc1ccccc1)[CH2][C](C)(C(=O)OCc1ccccc1)[CH2][C](C)(C(=O)OCc1ccccc1)3,57.88383508781886,1,1,283.3666666666666,1.0,294.3875427246094,15.287542724609352,0.054774427533534044
1433,"Dienstag, 11. Februar 2020 14:01:51",C2 1,25.0,285.2,0.24600000000000002,301.3,1086.0,555.7,219.7,VAN056_P1(TS-009a)_1.txt,VAN56_P1,TS-009a,methacrylate,Polybenzyl MA,C=C(C)C(=O)OCc1ccccc1,[CH2][C](C)(C(=O)OCc1ccccc1),10200.0,1.18,SEC13,54.0,2020-02-11 00:00:00,None,5,176.215,C3[C](C)(C(=O)OCc1ccccc1)[CH2][C](C)(C(=O)OCc1ccccc1)[CH2][C](C)(C(=O)OCc1ccccc1)[CH2][C](C)(C(=O)OCc1ccccc1)[CH2][C](C)(C(=O)OCc1ccccc1)[CH2][C](C)(C(=O)OCc1ccccc1)[CH2][C](C)(C(=O)OCc1ccccc1)[CH2][C](C)(C(=O)OCc1ccccc1)[CH2][C](C)(C(=O)OCc1ccccc1)[CH2][C](C)(C(=O)OCc1ccccc1)3,57.88383508781886,0,1,259.0833333333333,0.6111111111111112,240.27499389648438,44.925006103515614,0.15752105926898882
1434,"Dienstag, 11. Februar 2020 14:02:02",C2 2,25.0,284.3,0.16699999999999998,242.3,320.0,307.0,250.2,VAN056_P1(TS-009a)_1.txt,VAN56_P1,TS-009a,methacrylate,Polybenzyl MA,C=C(C)C(=O)OCc1ccccc1,[CH2][C](C)(C(=O)OCc1ccccc1),10200.0,1.18,SEC13,54.0,2020-02-11 00:00:00,None,5,176.215,C3[C](C)(C(=O)OCc1ccccc1)[CH2][C](C)(C(=O)OCc1ccccc1)[CH2][C](C)(C(=O)OCc1ccccc1)[CH2][C](C)(C(=O)OCc1ccccc1)[CH2][C](C)(C(=O)OCc1ccccc1)[CH2][C](C)(C(=O)OCc1ccccc1)[CH2][C](C)(C(=O)OCc1ccccc1)[CH2][C](C)(C(=O)OCc1ccccc1)[CH2][C](C)(C(=O)OCc1ccccc1)[CH2][C](C)(C(=O)OCc1ccccc1)3,57.88383508781886,0,1,259.0833333333333,0.6111111111111112,240.2750244140625,44.02497558593751,0.15485394156151075
1435,"Dienstag, 11. Februar 2020 14:02:13",C2 3,25.0,276.7,0.21,269.3,290.7,283.5,241.5,VAN056_P1(TS-009a)_1.txt,VAN56_P1,TS-009a,methacrylate,Polybenzyl MA,C=C(C)C(=O)OCc1ccccc1,[CH2][C](C)(C(=O)OCc1ccccc1),10200.0,1.18,SEC13,54.0,2020-02-11 00:00:00,None,5,176.215,C3[C](C)(C(=O)OCc1ccccc1)[CH2][C](C)(C(=O)OCc1ccccc1)[CH2][C](C)(C(=O)OCc1ccccc1)[CH2][C](C)(C(=O)OCc1ccccc1)[CH2][C](C)(C(=O)OCc1ccccc1)[CH2][C](C)(C(=O)OCc1ccccc1)[CH2][C](C)(C(=O)OCc1ccccc1)[CH2][C](C)(C(=O)OCc1ccccc1)[CH2][C](C)(C(=O)OCc1ccccc1)[CH2][C](C)(C(=O)OCc1ccccc1)3,57.88383508781886,0,1,259.0833333333333,0.6111111111111112,240.27500915527344,36.42499084472655,0.1316407330853869
1436,"Dienstag, 11. Februar 2020 14:02:59",C3 1,25.0,238.0,0.21,316.1,241.8,238.9,205.9,VAN056_P1(TS-009a)_1.txt,VAN56_P1,TS-009a,methacrylate,Polybenzyl MA,C=C(C)C(=O)OCc1ccccc1,[CH2][C](C)(C(=O)OCc1ccccc1),10200.0,1.18,SEC13,54.0,2020-02-11 00:00:00,None,5,176.215,C3[C](C)(C(=O)OCc1ccccc1)[CH2][C](C)(C(=O)OCc1ccccc1)[CH2][C](C)(C(=O)OCc1ccccc1)[CH2][C](C)(C(=O)OCc1ccccc1)[CH2][C](C)(C(=O)OCc1ccccc1)[CH2][C](C)(C(=O)OCc1ccccc1)[CH2][C](C)(C(=O)OCc1ccccc1)[CH2][C](C)(C(=O)OCc1ccccc1)[CH2][C](C)(C(=O)OCc1ccccc1)[CH2][C](C)(C(=O)OCc1ccccc1)3,57.88383508781886,0,1,259.0833333333333,0.6111111111111112,240.27499389648438,2.274993896484375,0.00955879788438813
1437,"Dienstag, 11. Februar 2020 14:03:10",C3 2,25.0,238.7,0.218,295.2,705.6,365.7,195.3,VAN056_P1(TS-009a)_1.txt,VAN56_P1,TS-009a,methacrylate,Polybenzyl MA,C=C(C)C(=O)OCc1ccccc1,[CH2][C](C)(C(=O)OCc1ccccc1),10200.0,1.18,SEC13,54.0,2020-02-11 00:00:00,None,5,176.215,C3[C](C)(C(=O)OCc1ccccc1)[CH2][C](C)(C(=O)OCc1ccccc1)[CH2][C](C)(C(=O)OCc1ccccc1)[CH2][C](C)(C(=O)OCc1ccccc1)[CH2][C](C)(C(=O)OCc1ccccc1)[CH2][C](C)(C(=O)OCc1ccccc1)[CH2][C](C)(C(=O)OCc1ccccc1)[CH2][C](C)(C(=O)OCc1ccccc1)[CH2][C](C)(C(=O)OCc1ccccc1)[CH2][C](C)(C(=O)OCc1ccccc1)3,57.88383508781886,0,1,259.0833333333333,0.6111111111111112,240.27499389648438,1.5749938964843864,0.006598214899389973
1438,"Dienstag, 11. Februar 2020 14:03:21",C3 3,25.0,231.6,0.20199999999999999,277.9,563.6,318.6,194.1,VAN056_P1(TS-009a)_1.txt,VAN56_P1,TS-009a,methacrylate,Polybenzyl MA,C=C(C)C(=O)OCc1ccccc1,[CH2][C](C)(C(=O)OCc1ccccc1),10200.0,1.18,SEC13,54.0,2020-02-11 00:00:00,None,5,176.215,C3[C](C)(C(=O)OCc1ccccc1)[CH2][C](C)(C(=O)OCc1ccccc1)[CH2][C](C)(C(=O)OCc1ccccc1)[CH2][C](C)(C(=O)OCc1ccccc1)[CH2][C](C)(C(=O)OCc1ccccc1)[CH2][C](C)(C(=O)OCc1ccccc1)[CH2][C](C)(C(=O)OCc1ccccc1)[CH2][C](C)(C(=O)OCc1ccccc1)[CH2][C](C)(C(=O)OCc1ccccc1)[CH2][C](C)(C(=O)OCc1ccccc1)3,57.88383508781886,0,1,259.0833333333333,0.6111111111111112,240.27500915527344,8.675009155273443,0.03745686163762281
1439,"Dienstag, 11. Februar 2020 14:03:58",C4 1,25.0,347.8,0.225,338.6,351.7,340.5,304.3,VAN056_P1(TS-009a)_1.txt,VAN56_P1,TS-009a,methacrylate,Polybenzyl MA,C=C(C)C(=O)OCc1ccccc1,[CH2][C](C)(C(=O)OCc1ccccc1),10200.0,1.18,SEC13,54.0,2020-02-11 00:00:00,PVA,5,176.215,C3[C](C)(C(=O)OCc1ccccc1)[CH2][C](C)(C(=O)OCc1ccccc1)[CH2][C](C)(C(=O)OCc1ccccc1)[CH2][C](C)(C(=O)OCc1ccccc1)[CH2][C](C)(C(=O)OCc1ccccc1)[CH2][C](C)(C(=O)OCc1ccccc1)[CH2][C](C)(C(=O)OCc1ccccc1)[CH2][C](C)(C(=O)OCc1ccccc1)[CH2][C](C)(C(=O)OCc1ccccc1)[CH2][C](C)(C(=O)OCc1ccccc1)3,57.88383508781886,1,1,335.72222222222234,1.0,322.578125,25.22187500000001,0.07251832949971251
1440,"Dienstag, 11. Februar 2020 14:04:08",C4 2,25.0,343.5,0.031,308.6,384.9,366.6,313.7,VAN056_P1(TS-009a)_1.txt,VAN56_P1,TS-009a,methacrylate,Polybenzyl MA,C=C(C)C(=O)OCc1ccccc1,[CH2][C](C)(C(=O)OCc1ccccc1),10200.0,1.18,SEC13,54.0,2020-02-11 00:00:00,PVA,5,176.215,C3[C](C)(C(=O)OCc1ccccc1)[CH2][C](C)(C(=O)OCc1ccccc1)[CH2][C](C)(C(=O)OCc1ccccc1)[CH2][C](C)(C(=O)OCc1ccccc1)[CH2][C](C)(C(=O)OCc1ccccc1)[CH2][C](C)(C(=O)OCc1ccccc1)[CH2][C](C)(C(=O)OCc1ccccc1)[CH2][C](C)(C(=O)OCc1ccccc1)[CH2][C](C)(C(=O)OCc1ccccc1)[CH2][C](C)(C(=O)OCc1ccccc1)3,57.88383508781886,1,1,335.72222222222234,1.0,322.578125,20.921875,0.060907933042212516
1441,"Dienstag, 11. Februar 2020 14:04:19",C4 3,25.0,331.9,0.19399999999999998,314.2,720.4,453.0,272.9,VAN056_P1(TS-009a)_1.txt,VAN56_P1,TS-009a,methacrylate,Polybenzyl MA,C=C(C)C(=O)OCc1ccccc1,[CH2][C](C)(C(=O)OCc1ccccc1),10200.0,1.18,SEC13,54.0,2020-02-11 00:00:00,PVA,5,176.215,C3[C](C)(C(=O)OCc1ccccc1)[CH2][C](C)(C(=O)OCc1ccccc1)[CH2][C](C)(C(=O)OCc1ccccc1)[CH2][C](C)(C(=O)OCc1ccccc1)[CH2][C](C)(C(=O)OCc1ccccc1)[CH2][C](C)(C(=O)OCc1ccccc1)[CH2][C](C)(C(=O)OCc1ccccc1)[CH2][C](C)(C(=O)OCc1ccccc1)[CH2][C](C)(C(=O)OCc1ccccc1)[CH2][C](C)(C(=O)OCc1ccccc1)3,57.88383508781886,1,1,335.72222222222234,1.0,322.578125,9.321874999999977,0.02808639650497131
1442,"Dienstag, 11. Februar 2020 14:04:59",C5 1,25.0,360.3,0.213,342.0,346.2,334.8,295.5,VAN056_P1(TS-009a)_1.txt,VAN56_P1,TS-009a,methacrylate,Polybenzyl MA,C=C(C)C(=O)OCc1ccccc1,[CH2][C](C)(C(=O)OCc1ccccc1),10200.0,1.18,SEC13,54.0,2020-02-11 00:00:00,PVA,5,176.215,C3[C](C)(C(=O)OCc1ccccc1)[CH2][C](C)(C(=O)OCc1ccccc1)[CH2][C](C)(C(=O)OCc1ccccc1)[CH2][C](C)(C(=O)OCc1ccccc1)[CH2][C](C)(C(=O)OCc1ccccc1)[CH2][C](C)(C(=O)OCc1ccccc1)[CH2][C](C)(C(=O)OCc1ccccc1)[CH2][C](C)(C(=O)OCc1ccccc1)[CH2][C](C)(C(=O)OCc1ccccc1)[CH2][C](C)(C(=O)OCc1ccccc1)3,57.88383508781886,1,1,335.72222222222234,1.0,322.578125,37.72187500000001,0.10469573966139331
1443,"Dienstag, 11. Februar 2020 14:05:10",C5 2,25.0,347.1,0.20800000000000002,327.6,357.5,344.9,304.9,VAN056_P1(TS-009a)_1.txt,VAN56_P1,TS-009a,methacrylate,Polybenzyl MA,C=C(C)C(=O)OCc1ccccc1,[CH2][C](C)(C(=O)OCc1ccccc1),10200.0,1.18,SEC13,54.0,2020-02-11 00:00:00,PVA,5,176.215,C3[C](C)(C(=O)OCc1ccccc1)[CH2][C](C)(C(=O)OCc1ccccc1)[CH2][C](C)(C(=O)OCc1ccccc1)[CH2][C](C)(C(=O)OCc1ccccc1)[CH2][C](C)(C(=O)OCc1ccccc1)[CH2][C](C)(C(=O)OCc1ccccc1)[CH2][C](C)(C(=O)OCc1ccccc1)[CH2][C](C)(C(=O)OCc1ccccc1)[CH2][C](C)(C(=O)OCc1ccccc1)[CH2][C](C)(C(=O)OCc1ccccc1)3,57.88383508781886,1,1,335.72222222222234,1.0,322.578125,24.521875000000023,0.0706478680495535
1444,"Dienstag, 11. Februar 2020 14:05:21",C5 3,25.0,335.8,0.233,327.7,634.3,408.0,281.1,VAN056_P1(TS-009a)_1.txt,VAN56_P1,TS-009a,methacrylate,Polybenzyl MA,C=C(C)C(=O)OCc1ccccc1,[CH2][C](C)(C(=O)OCc1ccccc1),10200.0,1.18,SEC13,54.0,2020-02-11 00:00:00,PVA,5,176.215,C3[C](C)(C(=O)OCc1ccccc1)[CH2][C](C)(C(=O)OCc1ccccc1)[CH2][C](C)(C(=O)OCc1ccccc1)[CH2][C](C)(C(=O)OCc1ccccc1)[CH2][C](C)(C(=O)OCc1ccccc1)[CH2][C](C)(C(=O)OCc1ccccc1)[CH2][C](C)(C(=O)OCc1ccccc1)[CH2][C](C)(C(=O)OCc1ccccc1)[CH2][C](C)(C(=O)OCc1ccccc1)[CH2][C](C)(C(=O)OCc1ccccc1)3,57.88383508781886,1,1,335.72222222222234,1.0,322.578125,13.221875000000011,0.039374255509231716
1445,"Dienstag, 11. Februar 2020 14:06:00",C6 1,25.0,323.4,0.149,357.6,579.5,416.6,265.2,VAN056_P1(TS-009a)_1.txt,VAN56_P1,TS-009a,methacrylate,Polybenzyl MA,C=C(C)C(=O)OCc1ccccc1,[CH2][C](C)(C(=O)OCc1ccccc1),10200.0,1.18,SEC13,54.0,2020-02-11 00:00:00,PVA,5,176.215,C3[C](C)(C(=O)OCc1ccccc1)[CH2][C](C)(C(=O)OCc1ccccc1)[CH2][C](C)(C(=O)OCc1ccccc1)[CH2][C](C)(C(=O)OCc1ccccc1)[CH2][C](C)(C(=O)OCc1ccccc1)[CH2][C](C)(C(=O)OCc1ccccc1)[CH2][C](C)(C(=O)OCc1ccccc1)[CH2][C](C)(C(=O)OCc1ccccc1)[CH2][C](C)(C(=O)OCc1ccccc1)[CH2][C](C)(C(=O)OCc1ccccc1)3,57.88383508781886,1,1,335.72222222222234,1.0,322.578125,0.8218749999999773,0.0025413574520716676
1446,"Dienstag, 11. Februar 2020 14:06:11",C6 2,25.0,317.3,0.11699999999999999,344.7,383.2,352.8,272.4,VAN056_P1(TS-009a)_1.txt,VAN56_P1,TS-009a,methacrylate,Polybenzyl MA,C=C(C)C(=O)OCc1ccccc1,[CH2][C](C)(C(=O)OCc1ccccc1),10200.0,1.18,SEC13,54.0,2020-02-11 00:00:00,PVA,5,176.215,C3[C](C)(C(=O)OCc1ccccc1)[CH2][C](C)(C(=O)OCc1ccccc1)[CH2][C](C)(C(=O)OCc1ccccc1)[CH2][C](C)(C(=O)OCc1ccccc1)[CH2][C](C)(C(=O)OCc1ccccc1)[CH2][C](C)(C(=O)OCc1ccccc1)[CH2][C](C)(C(=O)OCc1ccccc1)[CH2][C](C)(C(=O)OCc1ccccc1)[CH2][C](C)(C(=O)OCc1ccccc1)[CH2][C](C)(C(=O)OCc1ccccc1)3,57.88383508781886,1,1,335.72222222222234,1.0,322.578125,5.278124999999989,0.016634494169555588
1447,"Dienstag, 11. Februar 2020 14:06:21",C6 3,25.0,314.4,0.153,366.9,350.9,334.9,280.2,VAN056_P1(TS-009a)_1.txt,VAN56_P1,TS-009a,methacrylate,Polybenzyl MA,C=C(C)C(=O)OCc1ccccc1,[CH2][C](C)(C(=O)OCc1ccccc1),10200.0,1.18,SEC13,54.0,2020-02-11 00:00:00,PVA,5,176.215,C3[C](C)(C(=O)OCc1ccccc1)[CH2][C](C)(C(=O)OCc1ccccc1)[CH2][C](C)(C(=O)OCc1ccccc1)[CH2][C](C)(C(=O)OCc1ccccc1)[CH2][C](C)(C(=O)OCc1ccccc1)[CH2][C](C)(C(=O)OCc1ccccc1)[CH2][C](C)(C(=O)OCc1ccccc1)[CH2][C](C)(C(=O)OCc1ccccc1)[CH2][C](C)(C(=O)OCc1ccccc1)[CH2][C](C)(C(=O)OCc1ccccc1)3,57.88383508781886,1,1,335.72222222222234,1.0,322.578125,8.178125000000023,0.026011847964376663
1448,"Dienstag, 11. Februar 2020 14:07:01",D1 1,25.0,408.0,0.289,292.7,717.4,475.3,308.0,VAN056_P1(TS-009a)_1.txt,VAN56_P1,TS-009a,methacrylate,Polybenzyl MA,C=C(C)C(=O)OCc1ccccc1,[CH2][C](C)(C(=O)OCc1ccccc1),10200.0,1.18,SEC13,54.0,2020-02-11 00:00:00,None,8,176.215,C3[C](C)(C(=O)OCc1ccccc1)[CH2][C](C)(C(=O)OCc1ccccc1)[CH2][C](C)(C(=O)OCc1ccccc1)[CH2][C](C)(C(=O)OCc1ccccc1)[CH2][C](C)(C(=O)OCc1ccccc1)[CH2][C](C)(C(=O)OCc1ccccc1)[CH2][C](C)(C(=O)OCc1ccccc1)[CH2][C](C)(C(=O)OCc1ccccc1)[CH2][C](C)(C(=O)OCc1ccccc1)[CH2][C](C)(C(=O)OCc1ccccc1)3,57.88383508781886,0,1,344.1,0.6111111111111109,260.03167724609375,147.96832275390625,0.3626674577301624
1449,"Dienstag, 11. Februar 2020 14:08:05",D2 1,25.0,311.9,0.218,217.6,351.0,333.6,270.1,VAN056_P1(TS-009a)_1.txt,VAN56_P1,TS-009a,methacrylate,Polybenzyl MA,C=C(C)C(=O)OCc1ccccc1,[CH2][C](C)(C(=O)OCc1ccccc1),10200.0,1.18,SEC13,54.0,2020-02-11 00:00:00,None,8,176.215,C3[C](C)(C(=O)OCc1ccccc1)[CH2][C](C)(C(=O)OCc1ccccc1)[CH2][C](C)(C(=O)OCc1ccccc1)[CH2][C](C)(C(=O)OCc1ccccc1)[CH2][C](C)(C(=O)OCc1ccccc1)[CH2][C](C)(C(=O)OCc1ccccc1)[CH2][C](C)(C(=O)OCc1ccccc1)[CH2][C](C)(C(=O)OCc1ccccc1)[CH2][C](C)(C(=O)OCc1ccccc1)[CH2][C](C)(C(=O)OCc1ccccc1)3,57.88383508781886,0,1,344.1,0.6111111111111109,260.03167724609375,51.86832275390623,0.16629792482817002
1450,"Dienstag, 11. Februar 2020 14:08:27",D2 3,25.0,310.1,0.235,159.6,753.0,500.1,197.9,VAN056_P1(TS-009a)_1.txt,VAN56_P1,TS-009a,methacrylate,Polybenzyl MA,C=C(C)C(=O)OCc1ccccc1,[CH2][C](C)(C(=O)OCc1ccccc1),10200.0,1.18,SEC13,54.0,2020-02-11 00:00:00,None,8,176.215,C3[C](C)(C(=O)OCc1ccccc1)[CH2][C](C)(C(=O)OCc1ccccc1)[CH2][C](C)(C(=O)OCc1ccccc1)[CH2][C](C)(C(=O)OCc1ccccc1)[CH2][C](C)(C(=O)OCc1ccccc1)[CH2][C](C)(C(=O)OCc1ccccc1)[CH2][C](C)(C(=O)OCc1ccccc1)[CH2][C](C)(C(=O)OCc1ccccc1)[CH2][C](C)(C(=O)OCc1ccccc1)[CH2][C](C)(C(=O)OCc1ccccc1)3,57.88383508781886,0,1,344.1,0.6111111111111109,260.03167724609375,50.06832275390627,0.16145863513030076
1451,"Dienstag, 11. Februar 2020 14:09:02",D3 1,25.0,346.4,0.244,134.9,878.7,523.4,232.4,VAN056_P1(TS-009a)_1.txt,VAN56_P1,TS-009a,methacrylate,Polybenzyl MA,C=C(C)C(=O)OCc1ccccc1,[CH2][C](C)(C(=O)OCc1ccccc1),10200.0,1.18,SEC13,54.0,2020-02-11 00:00:00,None,8,176.215,C3[C](C)(C(=O)OCc1ccccc1)[CH2][C](C)(C(=O)OCc1ccccc1)[CH2][C](C)(C(=O)OCc1ccccc1)[CH2][C](C)(C(=O)OCc1ccccc1)[CH2][C](C)(C(=O)OCc1ccccc1)[CH2][C](C)(C(=O)OCc1ccccc1)[CH2][C](C)(C(=O)OCc1ccccc1)[CH2][C](C)(C(=O)OCc1ccccc1)[CH2][C](C)(C(=O)OCc1ccccc1)[CH2][C](C)(C(=O)OCc1ccccc1)3,57.88383508781886,0,1,344.1,0.6111111111111109,260.03167724609375,86.36832275390623,0.24933118577917504
1452,"Dienstag, 11. Februar 2020 14:09:59",D4 1,25.0,409.8,0.141,148.7,548.2,471.6,374.1,VAN056_P1(TS-009a)_1.txt,VAN56_P1,TS-009a,methacrylate,Polybenzyl MA,C=C(C)C(=O)OCc1ccccc1,[CH2][C](C)(C(=O)OCc1ccccc1),10200.0,1.18,SEC13,54.0,2020-02-11 00:00:00,PVA,8,176.215,C3[C](C)(C(=O)OCc1ccccc1)[CH2][C](C)(C(=O)OCc1ccccc1)[CH2][C](C)(C(=O)OCc1ccccc1)[CH2][C](C)(C(=O)OCc1ccccc1)[CH2][C](C)(C(=O)OCc1ccccc1)[CH2][C](C)(C(=O)OCc1ccccc1)[CH2][C](C)(C(=O)OCc1ccccc1)[CH2][C](C)(C(=O)OCc1ccccc1)[CH2][C](C)(C(=O)OCc1ccccc1)[CH2][C](C)(C(=O)OCc1ccccc1)3,57.88383508781886,1,1,409.33333333333326,0.8333333333333334,341.5875244140625,68.21247558593751,0.16645308830145805
1453,"Dienstag, 11. Februar 2020 14:10:10",D4 2,25.0,412.9,0.23399999999999999,157.0,806.5,520.9,339.6,VAN056_P1(TS-009a)_1.txt,VAN56_P1,TS-009a,methacrylate,Polybenzyl MA,C=C(C)C(=O)OCc1ccccc1,[CH2][C](C)(C(=O)OCc1ccccc1),10200.0,1.18,SEC13,54.0,2020-02-11 00:00:00,PVA,8,176.215,C3[C](C)(C(=O)OCc1ccccc1)[CH2][C](C)(C(=O)OCc1ccccc1)[CH2][C](C)(C(=O)OCc1ccccc1)[CH2][C](C)(C(=O)OCc1ccccc1)[CH2][C](C)(C(=O)OCc1ccccc1)[CH2][C](C)(C(=O)OCc1ccccc1)[CH2][C](C)(C(=O)OCc1ccccc1)[CH2][C](C)(C(=O)OCc1ccccc1)[CH2][C](C)(C(=O)OCc1ccccc1)[CH2][C](C)(C(=O)OCc1ccccc1)3,57.88383508781886,1,1,409.33333333333326,0.8333333333333334,341.5875244140625,71.31247558593748,0.1727112511163417
1454,"Dienstag, 11. Februar 2020 14:10:21",D4 3,25.0,435.5,0.223,167.3,809.5,534.9,351.2,VAN056_P1(TS-009a)_1.txt,VAN56_P1,TS-009a,methacrylate,Polybenzyl MA,C=C(C)C(=O)OCc1ccccc1,[CH2][C](C)(C(=O)OCc1ccccc1),10200.0,1.18,SEC13,54.0,2020-02-11 00:00:00,PVA,8,176.215,C3[C](C)(C(=O)OCc1ccccc1)[CH2][C](C)(C(=O)OCc1ccccc1)[CH2][C](C)(C(=O)OCc1ccccc1)[CH2][C](C)(C(=O)OCc1ccccc1)[CH2][C](C)(C(=O)OCc1ccccc1)[CH2][C](C)(C(=O)OCc1ccccc1)[CH2][C](C)(C(=O)OCc1ccccc1)[CH2][C](C)(C(=O)OCc1ccccc1)[CH2][C](C)(C(=O)OCc1ccccc1)[CH2][C](C)(C(=O)OCc1ccccc1)3,57.88383508781886,1,1,409.33333333333326,0.8333333333333334,341.5875244140625,93.9124755859375,0.21564288309055682
1455,"Dienstag, 11. Februar 2020 14:11:23",D5 1,25.0,417.5,0.289,169.0,1225.0,728.0,303.0,VAN056_P1(TS-009a)_1.txt,VAN56_P1,TS-009a,methacrylate,Polybenzyl MA,C=C(C)C(=O)OCc1ccccc1,[CH2][C](C)(C(=O)OCc1ccccc1),10200.0,1.18,SEC13,54.0,2020-02-11 00:00:00,PVA,8,176.215,C3[C](C)(C(=O)OCc1ccccc1)[CH2][C](C)(C(=O)OCc1ccccc1)[CH2][C](C)(C(=O)OCc1ccccc1)[CH2][C](C)(C(=O)OCc1ccccc1)[CH2][C](C)(C(=O)OCc1ccccc1)[CH2][C](C)(C(=O)OCc1ccccc1)[CH2][C](C)(C(=O)OCc1ccccc1)[CH2][C](C)(C(=O)OCc1ccccc1)[CH2][C](C)(C(=O)OCc1ccccc1)[CH2][C](C)(C(=O)OCc1ccccc1)3,57.88383508781886,1,1,409.33333333333326,0.8333333333333334,341.5875244140625,75.9124755859375,0.1818262888285928
1456,"Dienstag, 11. Februar 2020 14:11:34",D5 2,25.0,417.4,0.285,177.2,644.1,445.1,333.2,VAN056_P1(TS-009a)_1.txt,VAN56_P1,TS-009a,methacrylate,Polybenzyl MA,C=C(C)C(=O)OCc1ccccc1,[CH2][C](C)(C(=O)OCc1ccccc1),10200.0,1.18,SEC13,54.0,2020-02-11 00:00:00,PVA,8,176.215,C3[C](C)(C(=O)OCc1ccccc1)[CH2][C](C)(C(=O)OCc1ccccc1)[CH2][C](C)(C(=O)OCc1ccccc1)[CH2][C](C)(C(=O)OCc1ccccc1)[CH2][C](C)(C(=O)OCc1ccccc1)[CH2][C](C)(C(=O)OCc1ccccc1)[CH2][C](C)(C(=O)OCc1ccccc1)[CH2][C](C)(C(=O)OCc1ccccc1)[CH2][C](C)(C(=O)OCc1ccccc1)[CH2][C](C)(C(=O)OCc1ccccc1)3,57.88383508781886,1,1,409.33333333333326,0.8333333333333334,341.5875244140625,75.81247558593748,0.1816302721273059
1457,"Dienstag, 11. Februar 2020 14:11:44",D5 3,25.0,370.9,0.168,164.9,401.9,384.6,342.8,VAN056_P1(TS-009a)_1.txt,VAN56_P1,TS-009a,methacrylate,Polybenzyl MA,C=C(C)C(=O)OCc1ccccc1,[CH2][C](C)(C(=O)OCc1ccccc1),10200.0,1.18,SEC13,54.0,2020-02-11 00:00:00,PVA,8,176.215,C3[C](C)(C(=O)OCc1ccccc1)[CH2][C](C)(C(=O)OCc1ccccc1)[CH2][C](C)(C(=O)OCc1ccccc1)[CH2][C](C)(C(=O)OCc1ccccc1)[CH2][C](C)(C(=O)OCc1ccccc1)[CH2][C](C)(C(=O)OCc1ccccc1)[CH2][C](C)(C(=O)OCc1ccccc1)[CH2][C](C)(C(=O)OCc1ccccc1)[CH2][C](C)(C(=O)OCc1ccccc1)[CH2][C](C)(C(=O)OCc1ccccc1)3,57.88383508781886,1,1,409.33333333333326,0.8333333333333334,341.5875244140625,29.312475585937477,0.07903067022361143
1458,"Dienstag, 11. Februar 2020 14:12:21",D6 1,25.0,386.2,0.195,167.8,807.7,551.5,310.7,VAN056_P1(TS-009a)_1.txt,VAN56_P1,TS-009a,methacrylate,Polybenzyl MA,C=C(C)C(=O)OCc1ccccc1,[CH2][C](C)(C(=O)OCc1ccccc1),10200.0,1.18,SEC13,54.0,2020-02-11 00:00:00,PVA,8,176.215,C3[C](C)(C(=O)OCc1ccccc1)[CH2][C](C)(C(=O)OCc1ccccc1)[CH2][C](C)(C(=O)OCc1ccccc1)[CH2][C](C)(C(=O)OCc1ccccc1)[CH2][C](C)(C(=O)OCc1ccccc1)[CH2][C](C)(C(=O)OCc1ccccc1)[CH2][C](C)(C(=O)OCc1ccccc1)[CH2][C](C)(C(=O)OCc1ccccc1)[CH2][C](C)(C(=O)OCc1ccccc1)[CH2][C](C)(C(=O)OCc1ccccc1)3,57.88383508781886,1,1,409.33333333333326,0.8333333333333334,341.5875244140625,44.61247558593749,0.11551650850838294
1459,"Dienstag, 11. Februar 2020 14:12:32",D6 2,25.0,406.5,0.27899999999999997,163.6,1123.0,650.6,316.3,VAN056_P1(TS-009a)_1.txt,VAN56_P1,TS-009a,methacrylate,Polybenzyl MA,C=C(C)C(=O)OCc1ccccc1,[CH2][C](C)(C(=O)OCc1ccccc1),10200.0,1.18,SEC13,54.0,2020-02-11 00:00:00,PVA,8,176.215,C3[C](C)(C(=O)OCc1ccccc1)[CH2][C](C)(C(=O)OCc1ccccc1)[CH2][C](C)(C(=O)OCc1ccccc1)[CH2][C](C)(C(=O)OCc1ccccc1)[CH2][C](C)(C(=O)OCc1ccccc1)[CH2][C](C)(C(=O)OCc1ccccc1)[CH2][C](C)(C(=O)OCc1ccccc1)[CH2][C](C)(C(=O)OCc1ccccc1)[CH2][C](C)(C(=O)OCc1ccccc1)[CH2][C](C)(C(=O)OCc1ccccc1)3,57.88383508781886,1,1,409.33333333333326,0.8333333333333334,341.5875244140625,64.9124755859375,0.1596862868042743
1460,"Dienstag, 11. Februar 2020 14:12:43",D6 3,25.0,427.3,0.195,175.7,794.7,573.8,348.9,VAN056_P1(TS-009a)_1.txt,VAN56_P1,TS-009a,methacrylate,Polybenzyl MA,C=C(C)C(=O)OCc1ccccc1,[CH2][C](C)(C(=O)OCc1ccccc1),10200.0,1.18,SEC13,54.0,2020-02-11 00:00:00,PVA,8,176.215,C3[C](C)(C(=O)OCc1ccccc1)[CH2][C](C)(C(=O)OCc1ccccc1)[CH2][C](C)(C(=O)OCc1ccccc1)[CH2][C](C)(C(=O)OCc1ccccc1)[CH2][C](C)(C(=O)OCc1ccccc1)[CH2][C](C)(C(=O)OCc1ccccc1)[CH2][C](C)(C(=O)OCc1ccccc1)[CH2][C](C)(C(=O)OCc1ccccc1)[CH2][C](C)(C(=O)OCc1ccccc1)[CH2][C](C)(C(=O)OCc1ccccc1)3,57.88383508781886,1,1,409.33333333333326,0.8333333333333334,341.5875244140625,85.71247558593751,0.20059086259287973
1461,"Dienstag, 11. Februar 2020 14:13:44",E1 2,25.0,329.2,0.22699999999999998,145.7,800.7,485.7,241.0,VAN056_P1(TS-009a)_1.txt,VAN56_P1,TS-009a,methacrylate,Polybenzyl MA,C=C(C)C(=O)OCc1ccccc1,[CH2][C](C)(C(=O)OCc1ccccc1),10200.0,1.18,SEC13,54.0,2020-02-11 00:00:00,None,10,176.215,C3[C](C)(C(=O)OCc1ccccc1)[CH2][C](C)(C(=O)OCc1ccccc1)[CH2][C](C)(C(=O)OCc1ccccc1)[CH2][C](C)(C(=O)OCc1ccccc1)[CH2][C](C)(C(=O)OCc1ccccc1)[CH2][C](C)(C(=O)OCc1ccccc1)[CH2][C](C)(C(=O)OCc1ccccc1)[CH2][C](C)(C(=O)OCc1ccccc1)[CH2][C](C)(C(=O)OCc1ccccc1)[CH2][C](C)(C(=O)OCc1ccccc1)3,57.88383508781886,0,1,305.56666666666666,0.4444444444444444,272.7947998046875,56.40520019531249,0.17134021930532348
1462,"Dienstag, 11. Februar 2020 14:13:55",E1 3,25.0,314.6,0.254,140.2,854.6,567.0,212.6,VAN056_P1(TS-009a)_1.txt,VAN56_P1,TS-009a,methacrylate,Polybenzyl MA,C=C(C)C(=O)OCc1ccccc1,[CH2][C](C)(C(=O)OCc1ccccc1),10200.0,1.18,SEC13,54.0,2020-02-11 00:00:00,None,10,176.215,C3[C](C)(C(=O)OCc1ccccc1)[CH2][C](C)(C(=O)OCc1ccccc1)[CH2][C](C)(C(=O)OCc1ccccc1)[CH2][C](C)(C(=O)OCc1ccccc1)[CH2][C](C)(C(=O)OCc1ccccc1)[CH2][C](C)(C(=O)OCc1ccccc1)[CH2][C](C)(C(=O)OCc1ccccc1)[CH2][C](C)(C(=O)OCc1ccccc1)[CH2][C](C)(C(=O)OCc1ccccc1)[CH2][C](C)(C(=O)OCc1ccccc1)3,57.88383508781886,0,1,305.56666666666666,0.4444444444444444,272.7947998046875,41.80520019531252,0.1328836624135808
1463,"Dienstag, 11. Februar 2020 14:14:45",E2 2,25.0,346.0,0.26,162.8,605.8,467.3,103.0,VAN056_P1(TS-009a)_1.txt,VAN56_P1,TS-009a,methacrylate,Polybenzyl MA,C=C(C)C(=O)OCc1ccccc1,[CH2][C](C)(C(=O)OCc1ccccc1),10200.0,1.18,SEC13,54.0,2020-02-11 00:00:00,None,10,176.215,C3[C](C)(C(=O)OCc1ccccc1)[CH2][C](C)(C(=O)OCc1ccccc1)[CH2][C](C)(C(=O)OCc1ccccc1)[CH2][C](C)(C(=O)OCc1ccccc1)[CH2][C](C)(C(=O)OCc1ccccc1)[CH2][C](C)(C(=O)OCc1ccccc1)[CH2][C](C)(C(=O)OCc1ccccc1)[CH2][C](C)(C(=O)OCc1ccccc1)[CH2][C](C)(C(=O)OCc1ccccc1)[CH2][C](C)(C(=O)OCc1ccccc1)3,57.88383508781886,0,1,305.56666666666666,0.4444444444444444,272.7947998046875,73.2052001953125,0.2115757231078396
1464,"Dienstag, 11. Februar 2020 14:15:29",E3 1,25.0,285.5,0.278,326.7,938.4,521.7,194.7,VAN056_P1(TS-009a)_1.txt,VAN56_P1,TS-009a,methacrylate,Polybenzyl MA,C=C(C)C(=O)OCc1ccccc1,[CH2][C](C)(C(=O)OCc1ccccc1),10200.0,1.18,SEC13,54.0,2020-02-11 00:00:00,None,10,176.215,C3[C](C)(C(=O)OCc1ccccc1)[CH2][C](C)(C(=O)OCc1ccccc1)[CH2][C](C)(C(=O)OCc1ccccc1)[CH2][C](C)(C(=O)OCc1ccccc1)[CH2][C](C)(C(=O)OCc1ccccc1)[CH2][C](C)(C(=O)OCc1ccccc1)[CH2][C](C)(C(=O)OCc1ccccc1)[CH2][C](C)(C(=O)OCc1ccccc1)[CH2][C](C)(C(=O)OCc1ccccc1)[CH2][C](C)(C(=O)OCc1ccccc1)3,57.88383508781886,0,1,305.56666666666666,0.4444444444444444,272.7947998046875,12.7052001953125,0.04450157686624343
1465,"Dienstag, 11. Februar 2020 14:15:39",E3 2,25.0,284.7,0.20600000000000002,303.8,561.1,381.8,190.1,VAN056_P1(TS-009a)_1.txt,VAN56_P1,TS-009a,methacrylate,Polybenzyl MA,C=C(C)C(=O)OCc1ccccc1,[CH2][C](C)(C(=O)OCc1ccccc1),10200.0,1.18,SEC13,54.0,2020-02-11 00:00:00,None,10,176.215,C3[C](C)(C(=O)OCc1ccccc1)[CH2][C](C)(C(=O)OCc1ccccc1)[CH2][C](C)(C(=O)OCc1ccccc1)[CH2][C](C)(C(=O)OCc1ccccc1)[CH2][C](C)(C(=O)OCc1ccccc1)[CH2][C](C)(C(=O)OCc1ccccc1)[CH2][C](C)(C(=O)OCc1ccccc1)[CH2][C](C)(C(=O)OCc1ccccc1)[CH2][C](C)(C(=O)OCc1ccccc1)[CH2][C](C)(C(=O)OCc1ccccc1)3,57.88383508781886,0,1,305.56666666666666,0.4444444444444444,272.7947998046875,11.905200195312489,0.04181664979034945
1466,"Dienstag, 11. Februar 2020 14:15:50",E3 3,25.0,273.4,0.18600000000000005,295.9,364.0,336.7,102.3,VAN056_P1(TS-009a)_1.txt,VAN56_P1,TS-009a,methacrylate,Polybenzyl MA,C=C(C)C(=O)OCc1ccccc1,[CH2][C](C)(C(=O)OCc1ccccc1),10200.0,1.18,SEC13,54.0,2020-02-11 00:00:00,None,10,176.215,C3[C](C)(C(=O)OCc1ccccc1)[CH2][C](C)(C(=O)OCc1ccccc1)[CH2][C](C)(C(=O)OCc1ccccc1)[CH2][C](C)(C(=O)OCc1ccccc1)[CH2][C](C)(C(=O)OCc1ccccc1)[CH2][C](C)(C(=O)OCc1ccccc1)[CH2][C](C)(C(=O)OCc1ccccc1)[CH2][C](C)(C(=O)OCc1ccccc1)[CH2][C](C)(C(=O)OCc1ccccc1)[CH2][C](C)(C(=O)OCc1ccccc1)3,57.88383508781886,0,1,305.56666666666666,0.4444444444444444,272.7947998046875,0.6052001953124773,0.0022136071518378832
1467,"Dienstag, 11. Februar 2020 14:16:44",E4 2,25.0,408.7,0.298,429.4,1344.0,751.2,307.2,VAN056_P1(TS-009a)_1.txt,VAN56_P1,TS-009a,methacrylate,Polybenzyl MA,C=C(C)C(=O)OCc1ccccc1,[CH2][C](C)(C(=O)OCc1ccccc1),10200.0,1.18,SEC13,54.0,2020-02-11 00:00:00,PVA,10,176.215,C3[C](C)(C(=O)OCc1ccccc1)[CH2][C](C)(C(=O)OCc1ccccc1)[CH2][C](C)(C(=O)OCc1ccccc1)[CH2][C](C)(C(=O)OCc1ccccc1)[CH2][C](C)(C(=O)OCc1ccccc1)[CH2][C](C)(C(=O)OCc1ccccc1)[CH2][C](C)(C(=O)OCc1ccccc1)[CH2][C](C)(C(=O)OCc1ccccc1)[CH2][C](C)(C(=O)OCc1ccccc1)[CH2][C](C)(C(=O)OCc1ccccc1)3,57.88383508781886,1,1,429.26666666666665,0.5833333333333334,354.0123291015625,54.68767089843749,0.13380883508303765
1468,"Dienstag, 11. Februar 2020 14:16:55",E4 3,25.0,422.7,0.14300000000000002,468.5,496.8,446.9,370.9,VAN056_P1(TS-009a)_1.txt,VAN56_P1,TS-009a,methacrylate,Polybenzyl MA,C=C(C)C(=O)OCc1ccccc1,[CH2][C](C)(C(=O)OCc1ccccc1),10200.0,1.18,SEC13,54.0,2020-02-11 00:00:00,PVA,10,176.215,C3[C](C)(C(=O)OCc1ccccc1)[CH2][C](C)(C(=O)OCc1ccccc1)[CH2][C](C)(C(=O)OCc1ccccc1)[CH2][C](C)(C(=O)OCc1ccccc1)[CH2][C](C)(C(=O)OCc1ccccc1)[CH2][C](C)(C(=O)OCc1ccccc1)[CH2][C](C)(C(=O)OCc1ccccc1)[CH2][C](C)(C(=O)OCc1ccccc1)[CH2][C](C)(C(=O)OCc1ccccc1)[CH2][C](C)(C(=O)OCc1ccccc1)3,57.88383508781886,1,1,429.26666666666665,0.5833333333333334,354.0123291015625,68.68767089843749,0.16249744712192452
1469,"Dienstag, 11. Februar 2020 14:18:54",E6 3,25.0,456.4,0.298,161.4,433.8,409.7,361.3,VAN056_P1(TS-009a)_1.txt,VAN56_P1,TS-009a,methacrylate,Polybenzyl MA,C=C(C)C(=O)OCc1ccccc1,[CH2][C](C)(C(=O)OCc1ccccc1),10200.0,1.18,SEC13,54.0,2020-02-11 00:00:00,PVA,10,176.215,C3[C](C)(C(=O)OCc1ccccc1)[CH2][C](C)(C(=O)OCc1ccccc1)[CH2][C](C)(C(=O)OCc1ccccc1)[CH2][C](C)(C(=O)OCc1ccccc1)[CH2][C](C)(C(=O)OCc1ccccc1)[CH2][C](C)(C(=O)OCc1ccccc1)[CH2][C](C)(C(=O)OCc1ccccc1)[CH2][C](C)(C(=O)OCc1ccccc1)[CH2][C](C)(C(=O)OCc1ccccc1)[CH2][C](C)(C(=O)OCc1ccccc1)3,57.88383508781886,1,1,429.26666666666665,0.5833333333333334,354.0123291015625,102.38767089843748,0.2243375786556474
1470,"Dienstag, 11. Februar 2020 14:25:22",G1 2,25.0,374.3,0.293,256.7,662.1,484.5,125.9,VAN056_P1(TS-009a)_1.txt,VAN56_P1,TS-009a,methacrylate,Polybenzyl MA,C=C(C)C(=O)OCc1ccccc1,[CH2][C](C)(C(=O)OCc1ccccc1),10200.0,1.18,SEC13,54.0,2020-02-11 00:00:00,None,20,176.215,C3[C](C)(C(=O)OCc1ccccc1)[CH2][C](C)(C(=O)OCc1ccccc1)[CH2][C](C)(C(=O)OCc1ccccc1)[CH2][C](C)(C(=O)OCc1ccccc1)[CH2][C](C)(C(=O)OCc1ccccc1)[CH2][C](C)(C(=O)OCc1ccccc1)[CH2][C](C)(C(=O)OCc1ccccc1)[CH2][C](C)(C(=O)OCc1ccccc1)[CH2][C](C)(C(=O)OCc1ccccc1)[CH2][C](C)(C(=O)OCc1ccccc1)3,57.88383508781886,0,1,337.0333333333333,0.3333333333333333,336.61029052734375,37.68970947265626,0.10069385378748667
1471,"Dienstag, 11. Februar 2020 14:26:18",G2 2,25.0,308.0,0.215,189.3,386.4,367.7,97.14,VAN056_P1(TS-009a)_1.txt,VAN56_P1,TS-009a,methacrylate,Polybenzyl MA,C=C(C)C(=O)OCc1ccccc1,[CH2][C](C)(C(=O)OCc1ccccc1),10200.0,1.18,SEC13,54.0,2020-02-11 00:00:00,None,20,176.215,C3[C](C)(C(=O)OCc1ccccc1)[CH2][C](C)(C(=O)OCc1ccccc1)[CH2][C](C)(C(=O)OCc1ccccc1)[CH2][C](C)(C(=O)OCc1ccccc1)[CH2][C](C)(C(=O)OCc1ccccc1)[CH2][C](C)(C(=O)OCc1ccccc1)[CH2][C](C)(C(=O)OCc1ccccc1)[CH2][C](C)(C(=O)OCc1ccccc1)[CH2][C](C)(C(=O)OCc1ccccc1)[CH2][C](C)(C(=O)OCc1ccccc1)3,57.88383508781886,0,1,337.0333333333333,0.3333333333333333,336.61029052734375,28.61029052734375,0.09289055366020699
1472,"Dienstag, 11. Februar 2020 14:26:29",G2 3,25.0,328.8,0.248,230.1,323.4,312.8,265.9,VAN056_P1(TS-009a)_1.txt,VAN56_P1,TS-009a,methacrylate,Polybenzyl MA,C=C(C)C(=O)OCc1ccccc1,[CH2][C](C)(C(=O)OCc1ccccc1),10200.0,1.18,SEC13,54.0,2020-02-11 00:00:00,None,20,176.215,C3[C](C)(C(=O)OCc1ccccc1)[CH2][C](C)(C(=O)OCc1ccccc1)[CH2][C](C)(C(=O)OCc1ccccc1)[CH2][C](C)(C(=O)OCc1ccccc1)[CH2][C](C)(C(=O)OCc1ccccc1)[CH2][C](C)(C(=O)OCc1ccccc1)[CH2][C](C)(C(=O)OCc1ccccc1)[CH2][C](C)(C(=O)OCc1ccccc1)[CH2][C](C)(C(=O)OCc1ccccc1)[CH2][C](C)(C(=O)OCc1ccccc1)3,57.88383508781886,0,1,337.0333333333333,0.3333333333333333,336.6103210449219,7.810321044921864,0.02375401777652635
1473,"Dienstag, 18. Februar 2020 11:34:53",A4 1,25.0,228.0,0.005,238.8,237.8,235.8,210.1,VAN064_P3(TS-016c)_1.txt,VAN64_P3,TS-016c,methacrylate,Poly-Propyl MA,C=C(C)C(=O)OCCC,[CH2][C](C)(C(=O)OCCC),28600.0,1.15,SEC13,47.0,2020-02-18 00:00:00,PVA,1,128.17099999999996,C3[C](C)(C(=O)OCCC)[CH2][C](C)(C(=O)OCCC)[CH2][C](C)(C(=O)OCCC)[CH2][C](C)(C(=O)OCCC)[CH2][C](C)(C(=O)OCCC)[CH2][C](C)(C(=O)OCCC)[CH2][C](C)(C(=O)OCCC)[CH2][C](C)(C(=O)OCCC)[CH2][C](C)(C(=O)OCCC)[CH2][C](C)(C(=O)OCCC)3,223.1393997082024,1,1,226.05555555555557,1.0,225.88479614257812,2.115203857421875,0.009277209900973136
1474,"Dienstag, 18. Februar 2020 11:35:04",A4 2,25.0,227.3,0.09300000000000001,245.1,262.9,255.2,179.2,VAN064_P3(TS-016c)_1.txt,VAN64_P3,TS-016c,methacrylate,Poly-Propyl MA,C=C(C)C(=O)OCCC,[CH2][C](C)(C(=O)OCCC),28600.0,1.15,SEC13,47.0,2020-02-18 00:00:00,PVA,1,128.17099999999996,C3[C](C)(C(=O)OCCC)[CH2][C](C)(C(=O)OCCC)[CH2][C](C)(C(=O)OCCC)[CH2][C](C)(C(=O)OCCC)[CH2][C](C)(C(=O)OCCC)[CH2][C](C)(C(=O)OCCC)[CH2][C](C)(C(=O)OCCC)[CH2][C](C)(C(=O)OCCC)[CH2][C](C)(C(=O)OCCC)[CH2][C](C)(C(=O)OCCC)3,223.1393997082024,1,1,226.05555555555557,1.0,225.88479614257812,1.4152038574218864,0.006226149834676138
1475,"Dienstag, 18. Februar 2020 11:35:14",A4 3,25.0,222.2,0.043,220.4,237.5,234.8,200.9,VAN064_P3(TS-016c)_1.txt,VAN64_P3,TS-016c,methacrylate,Poly-Propyl MA,C=C(C)C(=O)OCCC,[CH2][C](C)(C(=O)OCCC),28600.0,1.15,SEC13,47.0,2020-02-18 00:00:00,PVA,1,128.17099999999996,C3[C](C)(C(=O)OCCC)[CH2][C](C)(C(=O)OCCC)[CH2][C](C)(C(=O)OCCC)[CH2][C](C)(C(=O)OCCC)[CH2][C](C)(C(=O)OCCC)[CH2][C](C)(C(=O)OCCC)[CH2][C](C)(C(=O)OCCC)[CH2][C](C)(C(=O)OCCC)[CH2][C](C)(C(=O)OCCC)[CH2][C](C)(C(=O)OCCC)3,223.1393997082024,1,1,226.05555555555557,1.0,225.88479614257812,3.6847961425781364,0.016583240965698184
1476,"Dienstag, 18. Februar 2020 11:35:48",A5 1,25.0,220.7,0.019,226.5,229.5,227.7,201.3,VAN064_P3(TS-016c)_1.txt,VAN64_P3,TS-016c,methacrylate,Poly-Propyl MA,C=C(C)C(=O)OCCC,[CH2][C](C)(C(=O)OCCC),28600.0,1.15,SEC13,47.0,2020-02-18 00:00:00,PVA,1,128.17099999999996,C3[C](C)(C(=O)OCCC)[CH2][C](C)(C(=O)OCCC)[CH2][C](C)(C(=O)OCCC)[CH2][C](C)(C(=O)OCCC)[CH2][C](C)(C(=O)OCCC)[CH2][C](C)(C(=O)OCCC)[CH2][C](C)(C(=O)OCCC)[CH2][C](C)(C(=O)OCCC)[CH2][C](C)(C(=O)OCCC)[CH2][C](C)(C(=O)OCCC)3,223.1393997082024,1,1,226.05555555555557,1.0,225.88479614257812,5.184796142578136,0.02349250630982391
1477,"Dienstag, 18. Februar 2020 11:35:59",A5 2,25.0,224.7,0.055,222.6,246.1,242.1,194.0,VAN064_P3(TS-016c)_1.txt,VAN64_P3,TS-016c,methacrylate,Poly-Propyl MA,C=C(C)C(=O)OCCC,[CH2][C](C)(C(=O)OCCC),28600.0,1.15,SEC13,47.0,2020-02-18 00:00:00,PVA,1,128.17099999999996,C3[C](C)(C(=O)OCCC)[CH2][C](C)(C(=O)OCCC)[CH2][C](C)(C(=O)OCCC)[CH2][C](C)(C(=O)OCCC)[CH2][C](C)(C(=O)OCCC)[CH2][C](C)(C(=O)OCCC)[CH2][C](C)(C(=O)OCCC)[CH2][C](C)(C(=O)OCCC)[CH2][C](C)(C(=O)OCCC)[CH2][C](C)(C(=O)OCCC)3,223.1393997082024,1,1,226.05555555555557,1.0,225.88479614257812,1.1847961425781364,0.005272791021709552
1478,"Dienstag, 18. Februar 2020 11:36:09",A5 3,25.0,211.3,0.16399999999999998,223.3,226.3,224.3,186.1,VAN064_P3(TS-016c)_1.txt,VAN64_P3,TS-016c,methacrylate,Poly-Propyl MA,C=C(C)C(=O)OCCC,[CH2][C](C)(C(=O)OCCC),28600.0,1.15,SEC13,47.0,2020-02-18 00:00:00,PVA,1,128.17099999999996,C3[C](C)(C(=O)OCCC)[CH2][C](C)(C(=O)OCCC)[CH2][C](C)(C(=O)OCCC)[CH2][C](C)(C(=O)OCCC)[CH2][C](C)(C(=O)OCCC)[CH2][C](C)(C(=O)OCCC)[CH2][C](C)(C(=O)OCCC)[CH2][C](C)(C(=O)OCCC)[CH2][C](C)(C(=O)OCCC)[CH2][C](C)(C(=O)OCCC)3,223.1393997082024,1,1,226.05555555555557,1.0,225.88479614257812,14.584796142578114,0.0690241180434364
