Repository: JulianKimmig/nanoparticle_size_prediction

File: pretrained/np_model_12/evaluation/train_df.csv (part 25 of 40)
index,measurment_data,sample,temperature,z_average,dispersity,mean_count_rate,volume_mean,intensity_mean,number_mean,file,np_formulation,substance_code,polymer_class,polymer,smiles_monomer,smiles_ru,mn,pdi,mn_method,tg,date,additive,polymer_concentration,mass_ru,circular_smiles_10,dp,with_pva,valid,mean_z_average,roll_valid,predicted_z_average,error,rel_error
1546,"Dienstag, 18. Februar 2020 12:03:21",F4 3,25.0,427.6,0.158,164.9,370.8,360.9,335.5,VAN064_P3(TS-016c)_1.txt,VAN64_P3,TS-016c,methacrylate,Poly-Propyl MA,C=C(C)C(=O)OCCC,[CH2][C](C)(C(=O)OCCC),28600.0,1.15,SEC13,47.0,2020-02-18 00:00:00,PVA,15,128.17099999999996,C3[C](C)(C(=O)OCCC)[CH2][C](C)(C(=O)OCCC)[CH2][C](C)(C(=O)OCCC)[CH2][C](C)(C(=O)OCCC)[CH2][C](C)(C(=O)OCCC)[CH2][C](C)(C(=O)OCCC)[CH2][C](C)(C(=O)OCCC)[CH2][C](C)(C(=O)OCCC)[CH2][C](C)(C(=O)OCCC)[CH2][C](C)(C(=O)OCCC)3,223.1393997082024,1,1,410.91666666666674,0.8888888888888888,320.40008544921875,107.19991455078127,0.25070139043681305
1547,"Dienstag, 18. Februar 2020 12:03:53",F5 1,25.0,409.0,0.23,175.8,335.7,329.2,311.8,VAN064_P3(TS-016c)_1.txt,VAN64_P3,TS-016c,methacrylate,Poly-Propyl MA,C=C(C)C(=O)OCCC,[CH2][C](C)(C(=O)OCCC),28600.0,1.15,SEC13,47.0,2020-02-18 00:00:00,PVA,15,128.17099999999996,C3[C](C)(C(=O)OCCC)[CH2][C](C)(C(=O)OCCC)[CH2][C](C)(C(=O)OCCC)[CH2][C](C)(C(=O)OCCC)[CH2][C](C)(C(=O)OCCC)[CH2][C](C)(C(=O)OCCC)[CH2][C](C)(C(=O)OCCC)[CH2][C](C)(C(=O)OCCC)[CH2][C](C)(C(=O)OCCC)[CH2][C](C)(C(=O)OCCC)3,223.1393997082024,1,1,410.91666666666674,0.8888888888888888,320.40008544921875,88.59991455078125,0.21662570794812042
1548,"Dienstag, 18. Februar 2020 12:04:04",F5 2,25.0,420.9,0.034,199.7,354.0,346.6,327.3,VAN064_P3(TS-016c)_1.txt,VAN64_P3,TS-016c,methacrylate,Poly-Propyl MA,C=C(C)C(=O)OCCC,[CH2][C](C)(C(=O)OCCC),28600.0,1.15,SEC13,47.0,2020-02-18 00:00:00,PVA,15,128.17099999999996,C3[C](C)(C(=O)OCCC)[CH2][C](C)(C(=O)OCCC)[CH2][C](C)(C(=O)OCCC)[CH2][C](C)(C(=O)OCCC)[CH2][C](C)(C(=O)OCCC)[CH2][C](C)(C(=O)OCCC)[CH2][C](C)(C(=O)OCCC)[CH2][C](C)(C(=O)OCCC)[CH2][C](C)(C(=O)OCCC)[CH2][C](C)(C(=O)OCCC)3,223.1393997082024,1,1,410.91666666666674,0.8888888888888888,320.40008544921875,100.49991455078123,0.23877385257966555
1549,"Dienstag, 18. Februar 2020 12:04:14",F5 3,25.0,380.6,0.273,173.9,358.7,350.9,330.7,VAN064_P3(TS-016c)_1.txt,VAN64_P3,TS-016c,methacrylate,Poly-Propyl MA,C=C(C)C(=O)OCCC,[CH2][C](C)(C(=O)OCCC),28600.0,1.15,SEC13,47.0,2020-02-18 00:00:00,PVA,15,128.17099999999996,C3[C](C)(C(=O)OCCC)[CH2][C](C)(C(=O)OCCC)[CH2][C](C)(C(=O)OCCC)[CH2][C](C)(C(=O)OCCC)[CH2][C](C)(C(=O)OCCC)[CH2][C](C)(C(=O)OCCC)[CH2][C](C)(C(=O)OCCC)[CH2][C](C)(C(=O)OCCC)[CH2][C](C)(C(=O)OCCC)[CH2][C](C)(C(=O)OCCC)3,223.1393997082024,1,1,410.91666666666674,0.8888888888888888,320.40008544921875,60.19991455078127,0.15817108394845314
1550,"Dienstag, 18. Februar 2020 12:04:57",F6 2,25.0,468.1,0.263,160.7,364.8,357.9,342.8,VAN064_P3(TS-016c)_1.txt,VAN64_P3,TS-016c,methacrylate,Poly-Propyl MA,C=C(C)C(=O)OCCC,[CH2][C](C)(C(=O)OCCC),28600.0,1.15,SEC13,47.0,2020-02-18 00:00:00,PVA,15,128.17099999999996,C3[C](C)(C(=O)OCCC)[CH2][C](C)(C(=O)OCCC)[CH2][C](C)(C(=O)OCCC)[CH2][C](C)(C(=O)OCCC)[CH2][C](C)(C(=O)OCCC)[CH2][C](C)(C(=O)OCCC)[CH2][C](C)(C(=O)OCCC)[CH2][C](C)(C(=O)OCCC)[CH2][C](C)(C(=O)OCCC)[CH2][C](C)(C(=O)OCCC)3,223.1393997082024,1,1,410.91666666666674,0.8888888888888888,320.40008544921875,147.69991455078127,0.31553068692753955
1551,"Mittwoch, 19. Februar 2020 13:30:00",A4 1,25.0,189.1,0.023,322.0,199.1,199.0,169.3,VAN065_P3(TS-019c)_1.txt,VAN65_P3,TS-019c,methacrylate,Poly-Phenyl MA,C=C(C)C(=O)Oc1ccccc1,[CH2][C](C)(C(=O)Oc1ccccc1),27800.0,1.37,SEC13,110.0,2020-02-20 00:00:00,None,1,162.188,C3[C](C)(C(=O)Oc1ccccc1)[CH2][C](C)(C(=O)Oc1ccccc1)[CH2][C](C)(C(=O)Oc1ccccc1)[CH2][C](C)(C(=O)Oc1ccccc1)[CH2][C](C)(C(=O)Oc1ccccc1)[CH2][C](C)(C(=O)Oc1ccccc1)[CH2][C](C)(C(=O)Oc1ccccc1)[CH2][C](C)(C(=O)Oc1ccccc1)[CH2][C](C)(C(=O)Oc1ccccc1)[CH2][C](C)(C(=O)Oc1ccccc1)3,171.40602264039262,0,1,196.37777777777774,1.0,197.9418487548828,8.841848754882818,0.046757529110961496
1552,"Mittwoch, 19. Februar 2020 13:30:10",A4 2,25.0,182.2,0.065,318.5,192.3,192.6,165.4,VAN065_P3(TS-019c)_1.txt,VAN65_P3,TS-019c,methacrylate,Poly-Phenyl MA,C=C(C)C(=O)Oc1ccccc1,[CH2][C](C)(C(=O)Oc1ccccc1),27800.0,1.37,SEC13,110.0,2020-02-20 00:00:00,None,1,162.188,C3[C](C)(C(=O)Oc1ccccc1)[CH2][C](C)(C(=O)Oc1ccccc1)[CH2][C](C)(C(=O)Oc1ccccc1)[CH2][C](C)(C(=O)Oc1ccccc1)[CH2][C](C)(C(=O)Oc1ccccc1)[CH2][C](C)(C(=O)Oc1ccccc1)[CH2][C](C)(C(=O)Oc1ccccc1)[CH2][C](C)(C(=O)Oc1ccccc1)[CH2][C](C)(C(=O)Oc1ccccc1)[CH2][C](C)(C(=O)Oc1ccccc1)3,171.40602264039262,0,1,196.37777777777774,1.0,197.9418487548828,15.741848754882824,0.08639873081713954
1553,"Mittwoch, 19. Februar 2020 13:30:21",A4 3,25.0,192.1,0.06,304.4,196.8,196.3,174.4,VAN065_P3(TS-019c)_1.txt,VAN65_P3,TS-019c,methacrylate,Poly-Phenyl MA,C=C(C)C(=O)Oc1ccccc1,[CH2][C](C)(C(=O)Oc1ccccc1),27800.0,1.37,SEC13,110.0,2020-02-20 00:00:00,None,1,162.188,C3[C](C)(C(=O)Oc1ccccc1)[CH2][C](C)(C(=O)Oc1ccccc1)[CH2][C](C)(C(=O)Oc1ccccc1)[CH2][C](C)(C(=O)Oc1ccccc1)[CH2][C](C)(C(=O)Oc1ccccc1)[CH2][C](C)(C(=O)Oc1ccccc1)[CH2][C](C)(C(=O)Oc1ccccc1)[CH2][C](C)(C(=O)Oc1ccccc1)[CH2][C](C)(C(=O)Oc1ccccc1)[CH2][C](C)(C(=O)Oc1ccccc1)3,171.40602264039262,0,1,196.37777777777774,1.0,197.9418487548828,5.841848754882818,0.03041045681875491
1554,"Mittwoch, 19. Februar 2020 13:30:54",A5 1,25.0,197.7,0.002,341.5,205.3,204.5,181.2,VAN065_P3(TS-019c)_1.txt,VAN65_P3,TS-019c,methacrylate,Poly-Phenyl MA,C=C(C)C(=O)Oc1ccccc1,[CH2][C](C)(C(=O)Oc1ccccc1),27800.0,1.37,SEC13,110.0,2020-02-20 00:00:00,None,1,162.188,C3[C](C)(C(=O)Oc1ccccc1)[CH2][C](C)(C(=O)Oc1ccccc1)[CH2][C](C)(C(=O)Oc1ccccc1)[CH2][C](C)(C(=O)Oc1ccccc1)[CH2][C](C)(C(=O)Oc1ccccc1)[CH2][C](C)(C(=O)Oc1ccccc1)[CH2][C](C)(C(=O)Oc1ccccc1)[CH2][C](C)(C(=O)Oc1ccccc1)[CH2][C](C)(C(=O)Oc1ccccc1)[CH2][C](C)(C(=O)Oc1ccccc1)3,171.40602264039262,0,1,196.37777777777774,1.0,197.9418487548828,0.24184875488282387,0.0012233118608134745
1555,"Mittwoch, 19. Februar 2020 13:31:05",A5 2,25.0,193.2,0.066,337.2,206.0,205.7,172.0,VAN065_P3(TS-019c)_1.txt,VAN65_P3,TS-019c,methacrylate,Poly-Phenyl MA,C=C(C)C(=O)Oc1ccccc1,[CH2][C](C)(C(=O)Oc1ccccc1),27800.0,1.37,SEC13,110.0,2020-02-20 00:00:00,None,1,162.188,C3[C](C)(C(=O)Oc1ccccc1)[CH2][C](C)(C(=O)Oc1ccccc1)[CH2][C](C)(C(=O)Oc1ccccc1)[CH2][C](C)(C(=O)Oc1ccccc1)[CH2][C](C)(C(=O)Oc1ccccc1)[CH2][C](C)(C(=O)Oc1ccccc1)[CH2][C](C)(C(=O)Oc1ccccc1)[CH2][C](C)(C(=O)Oc1ccccc1)[CH2][C](C)(C(=O)Oc1ccccc1)[CH2][C](C)(C(=O)Oc1ccccc1)3,171.40602264039262,0,1,196.37777777777774,1.0,197.94183349609375,4.741833496093761,0.024543651636096075
1556,"Mittwoch, 19. Februar 2020 13:31:16",A5 3,25.0,191.2,0.026000000000000002,321.1,201.3,201.2,170.2,VAN065_P3(TS-019c)_1.txt,VAN65_P3,TS-019c,methacrylate,Poly-Phenyl MA,C=C(C)C(=O)Oc1ccccc1,[CH2][C](C)(C(=O)Oc1ccccc1),27800.0,1.37,SEC13,110.0,2020-02-20 00:00:00,None,1,162.188,C3[C](C)(C(=O)Oc1ccccc1)[CH2][C](C)(C(=O)Oc1ccccc1)[CH2][C](C)(C(=O)Oc1ccccc1)[CH2][C](C)(C(=O)Oc1ccccc1)[CH2][C](C)(C(=O)Oc1ccccc1)[CH2][C](C)(C(=O)Oc1ccccc1)[CH2][C](C)(C(=O)Oc1ccccc1)[CH2][C](C)(C(=O)Oc1ccccc1)[CH2][C](C)(C(=O)Oc1ccccc1)[CH2][C](C)(C(=O)Oc1ccccc1)3,171.40602264039262,0,1,196.37777777777774,1.0,197.94186401367188,6.741864013671886,0.03526079505058518
1557,"Mittwoch, 19. Februar 2020 13:31:55",A6 1,25.0,208.6,0.135,433.4,227.4,225.2,189.1,VAN065_P3(TS-019c)_1.txt,VAN65_P3,TS-019c,methacrylate,Poly-Phenyl MA,C=C(C)C(=O)Oc1ccccc1,[CH2][C](C)(C(=O)Oc1ccccc1),27800.0,1.37,SEC13,110.0,2020-02-20 00:00:00,None,1,162.188,C3[C](C)(C(=O)Oc1ccccc1)[CH2][C](C)(C(=O)Oc1ccccc1)[CH2][C](C)(C(=O)Oc1ccccc1)[CH2][C](C)(C(=O)Oc1ccccc1)[CH2][C](C)(C(=O)Oc1ccccc1)[CH2][C](C)(C(=O)Oc1ccccc1)[CH2][C](C)(C(=O)Oc1ccccc1)[CH2][C](C)(C(=O)Oc1ccccc1)[CH2][C](C)(C(=O)Oc1ccccc1)[CH2][C](C)(C(=O)Oc1ccccc1)3,171.40602264039262,0,1,196.37777777777774,1.0,197.9418487548828,10.658151245117182,0.05109372600727317
1558,"Mittwoch, 19. Februar 2020 13:32:06",A6 2,25.0,202.6,0.033,401.2,208.6,207.6,186.7,VAN065_P3(TS-019c)_1.txt,VAN65_P3,TS-019c,methacrylate,Poly-Phenyl MA,C=C(C)C(=O)Oc1ccccc1,[CH2][C](C)(C(=O)Oc1ccccc1),27800.0,1.37,SEC13,110.0,2020-02-20 00:00:00,None,1,162.188,C3[C](C)(C(=O)Oc1ccccc1)[CH2][C](C)(C(=O)Oc1ccccc1)[CH2][C](C)(C(=O)Oc1ccccc1)[CH2][C](C)(C(=O)Oc1ccccc1)[CH2][C](C)(C(=O)Oc1ccccc1)[CH2][C](C)(C(=O)Oc1ccccc1)[CH2][C](C)(C(=O)Oc1ccccc1)[CH2][C](C)(C(=O)Oc1ccccc1)[CH2][C](C)(C(=O)Oc1ccccc1)[CH2][C](C)(C(=O)Oc1ccccc1)3,171.40602264039262,0,1,196.37777777777774,1.0,197.94183349609375,4.658166503906244,0.022991937334186793
1559,"Mittwoch, 19. Februar 2020 13:32:17",A6 3,25.0,210.7,0.066,446.2,215.9,214.6,192.0,VAN065_P3(TS-019c)_1.txt,VAN65_P3,TS-019c,methacrylate,Poly-Phenyl MA,C=C(C)C(=O)Oc1ccccc1,[CH2][C](C)(C(=O)Oc1ccccc1),27800.0,1.37,SEC13,110.0,2020-02-20 00:00:00,None,1,162.188,C3[C](C)(C(=O)Oc1ccccc1)[CH2][C](C)(C(=O)Oc1ccccc1)[CH2][C](C)(C(=O)Oc1ccccc1)[CH2][C](C)(C(=O)Oc1ccccc1)[CH2][C](C)(C(=O)Oc1ccccc1)[CH2][C](C)(C(=O)Oc1ccccc1)[CH2][C](C)(C(=O)Oc1ccccc1)[CH2][C](C)(C(=O)Oc1ccccc1)[CH2][C](C)(C(=O)Oc1ccccc1)[CH2][C](C)(C(=O)Oc1ccccc1)3,171.40602264039262,0,1,196.37777777777774,1.0,197.9418487548828,12.758151245117176,0.06055126362181859
1560,"Mittwoch, 19. Februar 2020 13:32:54",B4 1,25.0,238.2,0.009000000000000001,468.0,250.5,247.5,219.4,VAN065_P3(TS-019c)_1.txt,VAN65_P3,TS-019c,methacrylate,Poly-Phenyl MA,C=C(C)C(=O)Oc1ccccc1,[CH2][C](C)(C(=O)Oc1ccccc1),27800.0,1.37,SEC13,110.0,2020-02-20 00:00:00,PVA,1,162.188,C3[C](C)(C(=O)Oc1ccccc1)[CH2][C](C)(C(=O)Oc1ccccc1)[CH2][C](C)(C(=O)Oc1ccccc1)[CH2][C](C)(C(=O)Oc1ccccc1)[CH2][C](C)(C(=O)Oc1ccccc1)[CH2][C](C)(C(=O)Oc1ccccc1)[CH2][C](C)(C(=O)Oc1ccccc1)[CH2][C](C)(C(=O)Oc1ccccc1)[CH2][C](C)(C(=O)Oc1ccccc1)[CH2][C](C)(C(=O)Oc1ccccc1)3,171.40602264039262,1,1,227.1444444444444,1.0,232.98068237304688,5.219317626953114,0.02191149297629351
1561,"Mittwoch, 19. Februar 2020 13:33:05",B4 2,25.0,226.5,0.158,432.4,241.5,238.3,201.3,VAN065_P3(TS-019c)_1.txt,VAN65_P3,TS-019c,methacrylate,Poly-Phenyl MA,C=C(C)C(=O)Oc1ccccc1,[CH2][C](C)(C(=O)Oc1ccccc1),27800.0,1.37,SEC13,110.0,2020-02-20 00:00:00,PVA,1,162.188,C3[C](C)(C(=O)Oc1ccccc1)[CH2][C](C)(C(=O)Oc1ccccc1)[CH2][C](C)(C(=O)Oc1ccccc1)[CH2][C](C)(C(=O)Oc1ccccc1)[CH2][C](C)(C(=O)Oc1ccccc1)[CH2][C](C)(C(=O)Oc1ccccc1)[CH2][C](C)(C(=O)Oc1ccccc1)[CH2][C](C)(C(=O)Oc1ccccc1)[CH2][C](C)(C(=O)Oc1ccccc1)[CH2][C](C)(C(=O)Oc1ccccc1)3,171.40602264039262,1,1,227.1444444444444,1.0,232.98068237304688,6.480682373046875,0.028612284207712474
1562,"Mittwoch, 19. Februar 2020 13:33:16",B4 3,25.0,238.7,0.042,440.4,246.7,244.4,219.6,VAN065_P3(TS-019c)_1.txt,VAN65_P3,TS-019c,methacrylate,Poly-Phenyl MA,C=C(C)C(=O)Oc1ccccc1,[CH2][C](C)(C(=O)Oc1ccccc1),27800.0,1.37,SEC13,110.0,2020-02-20 00:00:00,PVA,1,162.188,C3[C](C)(C(=O)Oc1ccccc1)[CH2][C](C)(C(=O)Oc1ccccc1)[CH2][C](C)(C(=O)Oc1ccccc1)[CH2][C](C)(C(=O)Oc1ccccc1)[CH2][C](C)(C(=O)Oc1ccccc1)[CH2][C](C)(C(=O)Oc1ccccc1)[CH2][C](C)(C(=O)Oc1ccccc1)[CH2][C](C)(C(=O)Oc1ccccc1)[CH2][C](C)(C(=O)Oc1ccccc1)[CH2][C](C)(C(=O)Oc1ccccc1)3,171.40602264039262,1,1,227.1444444444444,1.0,232.980712890625,5.719287109374989,0.02396014708577708
1563,"Mittwoch, 19. Februar 2020 13:33:54",B5 1,25.0,235.7,0.037000000000000005,383.3,244.6,242.1,215.3,VAN065_P3(TS-019c)_1.txt,VAN65_P3,TS-019c,methacrylate,Poly-Phenyl MA,C=C(C)C(=O)Oc1ccccc1,[CH2][C](C)(C(=O)Oc1ccccc1),27800.0,1.37,SEC13,110.0,2020-02-20 00:00:00,PVA,1,162.188,C3[C](C)(C(=O)Oc1ccccc1)[CH2][C](C)(C(=O)Oc1ccccc1)[CH2][C](C)(C(=O)Oc1ccccc1)[CH2][C](C)(C(=O)Oc1ccccc1)[CH2][C](C)(C(=O)Oc1ccccc1)[CH2][C](C)(C(=O)Oc1ccccc1)[CH2][C](C)(C(=O)Oc1ccccc1)[CH2][C](C)(C(=O)Oc1ccccc1)[CH2][C](C)(C(=O)Oc1ccccc1)[CH2][C](C)(C(=O)Oc1ccccc1)3,171.40602264039262,1,1,227.1444444444444,1.0,232.98068237304688,2.7193176269531136,0.011537198247573668
1564,"Mittwoch, 19. Februar 2020 13:34:05",B5 2,25.0,228.6,0.01,339.7,240.6,238.1,208.2,VAN065_P3(TS-019c)_1.txt,VAN65_P3,TS-019c,methacrylate,Poly-Phenyl MA,C=C(C)C(=O)Oc1ccccc1,[CH2][C](C)(C(=O)Oc1ccccc1),27800.0,1.37,SEC13,110.0,2020-02-20 00:00:00,PVA,1,162.188,C3[C](C)(C(=O)Oc1ccccc1)[CH2][C](C)(C(=O)Oc1ccccc1)[CH2][C](C)(C(=O)Oc1ccccc1)[CH2][C](C)(C(=O)Oc1ccccc1)[CH2][C](C)(C(=O)Oc1ccccc1)[CH2][C](C)(C(=O)Oc1ccccc1)[CH2][C](C)(C(=O)Oc1ccccc1)[CH2][C](C)(C(=O)Oc1ccccc1)[CH2][C](C)(C(=O)Oc1ccccc1)[CH2][C](C)(C(=O)Oc1ccccc1)3,171.40602264039262,1,1,227.1444444444444,1.0,232.980712890625,4.380712890625006,0.019163223493547706
1565,"Mittwoch, 19. Februar 2020 13:34:16",B5 3,25.0,229.7,0.021,363.2,239.5,237.2,209.3,VAN065_P3(TS-019c)_1.txt,VAN65_P3,TS-019c,methacrylate,Poly-Phenyl MA,C=C(C)C(=O)Oc1ccccc1,[CH2][C](C)(C(=O)Oc1ccccc1),27800.0,1.37,SEC13,110.0,2020-02-20 00:00:00,PVA,1,162.188,C3[C](C)(C(=O)Oc1ccccc1)[CH2][C](C)(C(=O)Oc1ccccc1)[CH2][C](C)(C(=O)Oc1ccccc1)[CH2][C](C)(C(=O)Oc1ccccc1)[CH2][C](C)(C(=O)Oc1ccccc1)[CH2][C](C)(C(=O)Oc1ccccc1)[CH2][C](C)(C(=O)Oc1ccccc1)[CH2][C](C)(C(=O)Oc1ccccc1)[CH2][C](C)(C(=O)Oc1ccccc1)[CH2][C](C)(C(=O)Oc1ccccc1)3,171.40602264039262,1,1,227.1444444444444,1.0,232.980712890625,3.2807128906250114,0.014282598566064482
1566,"Mittwoch, 19. Februar 2020 13:34:47",B6 1,25.0,219.7,0.017,291.6,228.5,226.8,200.7,VAN065_P3(TS-019c)_1.txt,VAN65_P3,TS-019c,methacrylate,Poly-Phenyl MA,C=C(C)C(=O)Oc1ccccc1,[CH2][C](C)(C(=O)Oc1ccccc1),27800.0,1.37,SEC13,110.0,2020-02-20 00:00:00,PVA,1,162.188,C3[C](C)(C(=O)Oc1ccccc1)[CH2][C](C)(C(=O)Oc1ccccc1)[CH2][C](C)(C(=O)Oc1ccccc1)[CH2][C](C)(C(=O)Oc1ccccc1)[CH2][C](C)(C(=O)Oc1ccccc1)[CH2][C](C)(C(=O)Oc1ccccc1)[CH2][C](C)(C(=O)Oc1ccccc1)[CH2][C](C)(C(=O)Oc1ccccc1)[CH2][C](C)(C(=O)Oc1ccccc1)[CH2][C](C)(C(=O)Oc1ccccc1)3,171.40602264039262,1,1,227.1444444444444,1.0,232.980712890625,13.280712890625011,0.06044930764963592
1567,"Mittwoch, 19. Februar 2020 13:34:58",B6 2,25.0,210.2,0.009000000000000001,286.2,220.9,219.3,191.8,VAN065_P3(TS-019c)_1.txt,VAN65_P3,TS-019c,methacrylate,Poly-Phenyl MA,C=C(C)C(=O)Oc1ccccc1,[CH2][C](C)(C(=O)Oc1ccccc1),27800.0,1.37,SEC13,110.0,2020-02-20 00:00:00,PVA,1,162.188,C3[C](C)(C(=O)Oc1ccccc1)[CH2][C](C)(C(=O)Oc1ccccc1)[CH2][C](C)(C(=O)Oc1ccccc1)[CH2][C](C)(C(=O)Oc1ccccc1)[CH2][C](C)(C(=O)Oc1ccccc1)[CH2][C](C)(C(=O)Oc1ccccc1)[CH2][C](C)(C(=O)Oc1ccccc1)[CH2][C](C)(C(=O)Oc1ccccc1)[CH2][C](C)(C(=O)Oc1ccccc1)[CH2][C](C)(C(=O)Oc1ccccc1)3,171.40602264039262,1,1,227.1444444444444,1.0,232.980712890625,22.78071289062501,0.108376369603354
1568,"Mittwoch, 19. Februar 2020 13:35:08",B6 3,25.0,217.0,0.091,310.0,221.3,219.8,197.1,VAN065_P3(TS-019c)_1.txt,VAN65_P3,TS-019c,methacrylate,Poly-Phenyl MA,C=C(C)C(=O)Oc1ccccc1,[CH2][C](C)(C(=O)Oc1ccccc1),27800.0,1.37,SEC13,110.0,2020-02-20 00:00:00,PVA,1,162.188,C3[C](C)(C(=O)Oc1ccccc1)[CH2][C](C)(C(=O)Oc1ccccc1)[CH2][C](C)(C(=O)Oc1ccccc1)[CH2][C](C)(C(=O)Oc1ccccc1)[CH2][C](C)(C(=O)Oc1ccccc1)[CH2][C](C)(C(=O)Oc1ccccc1)[CH2][C](C)(C(=O)Oc1ccccc1)[CH2][C](C)(C(=O)Oc1ccccc1)[CH2][C](C)(C(=O)Oc1ccccc1)[CH2][C](C)(C(=O)Oc1ccccc1)3,171.40602264039262,1,1,227.1444444444444,1.0,232.980712890625,15.980712890625,0.07364383820564516
1569,"Mittwoch, 19. Februar 2020 13:35:43",C4 1,25.0,231.7,0.098,403.4,264.4,257.0,193.2,VAN065_P3(TS-019c)_1.txt,VAN65_P3,TS-019c,methacrylate,Poly-Phenyl MA,C=C(C)C(=O)Oc1ccccc1,[CH2][C](C)(C(=O)Oc1ccccc1),27800.0,1.37,SEC13,110.0,2020-02-20 00:00:00,None,3,162.188,C3[C](C)(C(=O)Oc1ccccc1)[CH2][C](C)(C(=O)Oc1ccccc1)[CH2][C](C)(C(=O)Oc1ccccc1)[CH2][C](C)(C(=O)Oc1ccccc1)[CH2][C](C)(C(=O)Oc1ccccc1)[CH2][C](C)(C(=O)Oc1ccccc1)[CH2][C](C)(C(=O)Oc1ccccc1)[CH2][C](C)(C(=O)Oc1ccccc1)[CH2][C](C)(C(=O)Oc1ccccc1)[CH2][C](C)(C(=O)Oc1ccccc1)3,171.40602264039262,0,1,234.67777777777775,1.0,225.7032470703125,5.996752929687489,0.02588154048203491
1570,"Mittwoch, 19. Februar 2020 13:35:54",C4 2,25.0,236.0,0.042,402.7,250.7,247.6,218.0,VAN065_P3(TS-019c)_1.txt,VAN65_P3,TS-019c,methacrylate,Poly-Phenyl MA,C=C(C)C(=O)Oc1ccccc1,[CH2][C](C)(C(=O)Oc1ccccc1),27800.0,1.37,SEC13,110.0,2020-02-20 00:00:00,None,3,162.188,C3[C](C)(C(=O)Oc1ccccc1)[CH2][C](C)(C(=O)Oc1ccccc1)[CH2][C](C)(C(=O)Oc1ccccc1)[CH2][C](C)(C(=O)Oc1ccccc1)[CH2][C](C)(C(=O)Oc1ccccc1)[CH2][C](C)(C(=O)Oc1ccccc1)[CH2][C](C)(C(=O)Oc1ccccc1)[CH2][C](C)(C(=O)Oc1ccccc1)[CH2][C](C)(C(=O)Oc1ccccc1)[CH2][C](C)(C(=O)Oc1ccccc1)3,171.40602264039262,0,1,234.67777777777775,1.0,225.7032470703125,10.2967529296875,0.043630309024099576
1571,"Mittwoch, 19. Februar 2020 13:36:04",C4 3,25.0,235.9,0.055999999999999994,409.8,256.3,251.7,210.3,VAN065_P3(TS-019c)_1.txt,VAN65_P3,TS-019c,methacrylate,Poly-Phenyl MA,C=C(C)C(=O)Oc1ccccc1,[CH2][C](C)(C(=O)Oc1ccccc1),27800.0,1.37,SEC13,110.0,2020-02-20 00:00:00,None,3,162.188,C3[C](C)(C(=O)Oc1ccccc1)[CH2][C](C)(C(=O)Oc1ccccc1)[CH2][C](C)(C(=O)Oc1ccccc1)[CH2][C](C)(C(=O)Oc1ccccc1)[CH2][C](C)(C(=O)Oc1ccccc1)[CH2][C](C)(C(=O)Oc1ccccc1)[CH2][C](C)(C(=O)Oc1ccccc1)[CH2][C](C)(C(=O)Oc1ccccc1)[CH2][C](C)(C(=O)Oc1ccccc1)[CH2][C](C)(C(=O)Oc1ccccc1)3,171.40602264039262,0,1,234.67777777777775,1.0,225.7032470703125,10.196752929687506,0.04322489584437264
1572,"Mittwoch, 19. Februar 2020 13:36:43",C5 1,25.0,229.4,0.017,395.0,240.6,238.5,213.3,VAN065_P3(TS-019c)_1.txt,VAN65_P3,TS-019c,methacrylate,Poly-Phenyl MA,C=C(C)C(=O)Oc1ccccc1,[CH2][C](C)(C(=O)Oc1ccccc1),27800.0,1.37,SEC13,110.0,2020-02-20 00:00:00,None,3,162.188,C3[C](C)(C(=O)Oc1ccccc1)[CH2][C](C)(C(=O)Oc1ccccc1)[CH2][C](C)(C(=O)Oc1ccccc1)[CH2][C](C)(C(=O)Oc1ccccc1)[CH2][C](C)(C(=O)Oc1ccccc1)[CH2][C](C)(C(=O)Oc1ccccc1)[CH2][C](C)(C(=O)Oc1ccccc1)[CH2][C](C)(C(=O)Oc1ccccc1)[CH2][C](C)(C(=O)Oc1ccccc1)[CH2][C](C)(C(=O)Oc1ccccc1)3,171.40602264039262,0,1,234.67777777777775,1.0,225.70321655273438,3.6967834472656307,0.016115010668115215
1573,"Mittwoch, 19. Februar 2020 13:36:53",C5 2,25.0,222.2,0.156,358.7,243.7,240.6,205.4,VAN065_P3(TS-019c)_1.txt,VAN65_P3,TS-019c,methacrylate,Poly-Phenyl MA,C=C(C)C(=O)Oc1ccccc1,[CH2][C](C)(C(=O)Oc1ccccc1),27800.0,1.37,SEC13,110.0,2020-02-20 00:00:00,None,3,162.188,C3[C](C)(C(=O)Oc1ccccc1)[CH2][C](C)(C(=O)Oc1ccccc1)[CH2][C](C)(C(=O)Oc1ccccc1)[CH2][C](C)(C(=O)Oc1ccccc1)[CH2][C](C)(C(=O)Oc1ccccc1)[CH2][C](C)(C(=O)Oc1ccccc1)[CH2][C](C)(C(=O)Oc1ccccc1)[CH2][C](C)(C(=O)Oc1ccccc1)[CH2][C](C)(C(=O)Oc1ccccc1)[CH2][C](C)(C(=O)Oc1ccccc1)3,171.40602264039262,0,1,234.67777777777775,1.0,225.7032470703125,3.5032470703125114,0.015766188435249826
1574,"Mittwoch, 19. Februar 2020 13:37:04",C5 3,25.0,223.4,0.052000000000000005,361.8,239.2,236.5,203.1,VAN065_P3(TS-019c)_1.txt,VAN65_P3,TS-019c,methacrylate,Poly-Phenyl MA,C=C(C)C(=O)Oc1ccccc1,[CH2][C](C)(C(=O)Oc1ccccc1),27800.0,1.37,SEC13,110.0,2020-02-20 00:00:00,None,3,162.188,C3[C](C)(C(=O)Oc1ccccc1)[CH2][C](C)(C(=O)Oc1ccccc1)[CH2][C](C)(C(=O)Oc1ccccc1)[CH2][C](C)(C(=O)Oc1ccccc1)[CH2][C](C)(C(=O)Oc1ccccc1)[CH2][C](C)(C(=O)Oc1ccccc1)[CH2][C](C)(C(=O)Oc1ccccc1)[CH2][C](C)(C(=O)Oc1ccccc1)[CH2][C](C)(C(=O)Oc1ccccc1)[CH2][C](C)(C(=O)Oc1ccccc1)3,171.40602264039262,0,1,234.67777777777775,1.0,225.70323181152344,2.303231811523432,0.010309900678260661
1575,"Mittwoch, 19. Februar 2020 13:37:41",C6 1,25.0,249.4,0.019,406.0,261.4,257.8,228.0,VAN065_P3(TS-019c)_1.txt,VAN65_P3,TS-019c,methacrylate,Poly-Phenyl MA,C=C(C)C(=O)Oc1ccccc1,[CH2][C](C)(C(=O)Oc1ccccc1),27800.0,1.37,SEC13,110.0,2020-02-20 00:00:00,None,3,162.188,C3[C](C)(C(=O)Oc1ccccc1)[CH2][C](C)(C(=O)Oc1ccccc1)[CH2][C](C)(C(=O)Oc1ccccc1)[CH2][C](C)(C(=O)Oc1ccccc1)[CH2][C](C)(C(=O)Oc1ccccc1)[CH2][C](C)(C(=O)Oc1ccccc1)[CH2][C](C)(C(=O)Oc1ccccc1)[CH2][C](C)(C(=O)Oc1ccccc1)[CH2][C](C)(C(=O)Oc1ccccc1)[CH2][C](C)(C(=O)Oc1ccccc1)3,171.40602264039262,0,1,234.67777777777775,1.0,225.70323181152344,23.696768188476568,0.09501510901554358
1576,"Mittwoch, 19. Februar 2020 13:37:52",C6 2,25.0,243.0,0.028999999999999998,416.9,253.4,250.3,222.1,VAN065_P3(TS-019c)_1.txt,VAN65_P3,TS-019c,methacrylate,Poly-Phenyl MA,C=C(C)C(=O)Oc1ccccc1,[CH2][C](C)(C(=O)Oc1ccccc1),27800.0,1.37,SEC13,110.0,2020-02-20 00:00:00,None,3,162.188,C3[C](C)(C(=O)Oc1ccccc1)[CH2][C](C)(C(=O)Oc1ccccc1)[CH2][C](C)(C(=O)Oc1ccccc1)[CH2][C](C)(C(=O)Oc1ccccc1)[CH2][C](C)(C(=O)Oc1ccccc1)[CH2][C](C)(C(=O)Oc1ccccc1)[CH2][C](C)(C(=O)Oc1ccccc1)[CH2][C](C)(C(=O)Oc1ccccc1)[CH2][C](C)(C(=O)Oc1ccccc1)[CH2][C](C)(C(=O)Oc1ccccc1)3,171.40602264039262,0,1,234.67777777777775,1.0,225.7032470703125,17.2967529296875,0.07118005320859054
1577,"Mittwoch, 19. Februar 2020 13:38:03",C6 3,25.0,241.1,0.009000000000000001,417.3,253.4,250.1,219.2,VAN065_P3(TS-019c)_1.txt,VAN65_P3,TS-019c,methacrylate,Poly-Phenyl MA,C=C(C)C(=O)Oc1ccccc1,[CH2][C](C)(C(=O)Oc1ccccc1),27800.0,1.37,SEC13,110.0,2020-02-20 00:00:00,None,3,162.188,C3[C](C)(C(=O)Oc1ccccc1)[CH2][C](C)(C(=O)Oc1ccccc1)[CH2][C](C)(C(=O)Oc1ccccc1)[CH2][C](C)(C(=O)Oc1ccccc1)[CH2][C](C)(C(=O)Oc1ccccc1)[CH2][C](C)(C(=O)Oc1ccccc1)[CH2][C](C)(C(=O)Oc1ccccc1)[CH2][C](C)(C(=O)Oc1ccccc1)[CH2][C](C)(C(=O)Oc1ccccc1)[CH2][C](C)(C(=O)Oc1ccccc1)3,171.40602264039262,0,1,234.67777777777775,1.0,225.7032470703125,15.396752929687494,0.0638604435076213
1578,"Mittwoch, 19. Februar 2020 13:38:36",D4 1,25.0,259.1,0.094,291.5,284.9,278.3,237.0,VAN065_P3(TS-019c)_1.txt,VAN65_P3,TS-019c,methacrylate,Poly-Phenyl MA,C=C(C)C(=O)Oc1ccccc1,[CH2][C](C)(C(=O)Oc1ccccc1),27800.0,1.37,SEC13,110.0,2020-02-20 00:00:00,PVA,3,162.188,C3[C](C)(C(=O)Oc1ccccc1)[CH2][C](C)(C(=O)Oc1ccccc1)[CH2][C](C)(C(=O)Oc1ccccc1)[CH2][C](C)(C(=O)Oc1ccccc1)[CH2][C](C)(C(=O)Oc1ccccc1)[CH2][C](C)(C(=O)Oc1ccccc1)[CH2][C](C)(C(=O)Oc1ccccc1)[CH2][C](C)(C(=O)Oc1ccccc1)[CH2][C](C)(C(=O)Oc1ccccc1)[CH2][C](C)(C(=O)Oc1ccccc1)3,171.40602264039262,1,1,257.5333333333333,0.925925925925926,266.2073974609375,7.107397460937477,0.027431097880885668
1579,"Mittwoch, 19. Februar 2020 13:38:47",D4 2,25.0,260.5,0.14,288.4,284.3,275.8,223.7,VAN065_P3(TS-019c)_1.txt,VAN65_P3,TS-019c,methacrylate,Poly-Phenyl MA,C=C(C)C(=O)Oc1ccccc1,[CH2][C](C)(C(=O)Oc1ccccc1),27800.0,1.37,SEC13,110.0,2020-02-20 00:00:00,PVA,3,162.188,C3[C](C)(C(=O)Oc1ccccc1)[CH2][C](C)(C(=O)Oc1ccccc1)[CH2][C](C)(C(=O)Oc1ccccc1)[CH2][C](C)(C(=O)Oc1ccccc1)[CH2][C](C)(C(=O)Oc1ccccc1)[CH2][C](C)(C(=O)Oc1ccccc1)[CH2][C](C)(C(=O)Oc1ccccc1)[CH2][C](C)(C(=O)Oc1ccccc1)[CH2][C](C)(C(=O)Oc1ccccc1)[CH2][C](C)(C(=O)Oc1ccccc1)3,171.40602264039262,1,1,257.5333333333333,0.925925925925926,266.20733642578125,5.70733642578125,0.021909160943498082
1580,"Mittwoch, 19. Februar 2020 13:38:58",D4 3,25.0,252.4,0.113,275.6,277.2,271.0,230.1,VAN065_P3(TS-019c)_1.txt,VAN65_P3,TS-019c,methacrylate,Poly-Phenyl MA,C=C(C)C(=O)Oc1ccccc1,[CH2][C](C)(C(=O)Oc1ccccc1),27800.0,1.37,SEC13,110.0,2020-02-20 00:00:00,PVA,3,162.188,C3[C](C)(C(=O)Oc1ccccc1)[CH2][C](C)(C(=O)Oc1ccccc1)[CH2][C](C)(C(=O)Oc1ccccc1)[CH2][C](C)(C(=O)Oc1ccccc1)[CH2][C](C)(C(=O)Oc1ccccc1)[CH2][C](C)(C(=O)Oc1ccccc1)[CH2][C](C)(C(=O)Oc1ccccc1)[CH2][C](C)(C(=O)Oc1ccccc1)[CH2][C](C)(C(=O)Oc1ccccc1)[CH2][C](C)(C(=O)Oc1ccccc1)3,171.40602264039262,1,1,257.5333333333333,0.925925925925926,266.2073669433594,13.80736694335937,0.054704306431693224
1581,"Mittwoch, 19. Februar 2020 13:39:31",D5 1,25.0,267.2,0.083,292.5,302.4,291.3,232.1,VAN065_P3(TS-019c)_1.txt,VAN65_P3,TS-019c,methacrylate,Poly-Phenyl MA,C=C(C)C(=O)Oc1ccccc1,[CH2][C](C)(C(=O)Oc1ccccc1),27800.0,1.37,SEC13,110.0,2020-02-20 00:00:00,PVA,3,162.188,C3[C](C)(C(=O)Oc1ccccc1)[CH2][C](C)(C(=O)Oc1ccccc1)[CH2][C](C)(C(=O)Oc1ccccc1)[CH2][C](C)(C(=O)Oc1ccccc1)[CH2][C](C)(C(=O)Oc1ccccc1)[CH2][C](C)(C(=O)Oc1ccccc1)[CH2][C](C)(C(=O)Oc1ccccc1)[CH2][C](C)(C(=O)Oc1ccccc1)[CH2][C](C)(C(=O)Oc1ccccc1)[CH2][C](C)(C(=O)Oc1ccccc1)3,171.40602264039262,1,1,257.5333333333333,0.925925925925926,266.2073974609375,0.9926025390624886,0.003714829861760811
1582,"Mittwoch, 19. Februar 2020 13:39:42",D5 2,25.0,258.6,0.021,279.1,270.7,266.7,237.2,VAN065_P3(TS-019c)_1.txt,VAN65_P3,TS-019c,methacrylate,Poly-Phenyl MA,C=C(C)C(=O)Oc1ccccc1,[CH2][C](C)(C(=O)Oc1ccccc1),27800.0,1.37,SEC13,110.0,2020-02-20 00:00:00,PVA,3,162.188,C3[C](C)(C(=O)Oc1ccccc1)[CH2][C](C)(C(=O)Oc1ccccc1)[CH2][C](C)(C(=O)Oc1ccccc1)[CH2][C](C)(C(=O)Oc1ccccc1)[CH2][C](C)(C(=O)Oc1ccccc1)[CH2][C](C)(C(=O)Oc1ccccc1)[CH2][C](C)(C(=O)Oc1ccccc1)[CH2][C](C)(C(=O)Oc1ccccc1)[CH2][C](C)(C(=O)Oc1ccccc1)[CH2][C](C)(C(=O)Oc1ccccc1)3,171.40602264039262,1,1,257.5333333333333,0.925925925925926,266.20733642578125,7.607336425781227,0.029417387570693065
1583,"Mittwoch, 19. Februar 2020 13:39:52",D5 3,25.0,252.4,0.09699999999999999,268.5,291.0,279.3,215.0,VAN065_P3(TS-019c)_1.txt,VAN65_P3,TS-019c,methacrylate,Poly-Phenyl MA,C=C(C)C(=O)Oc1ccccc1,[CH2][C](C)(C(=O)Oc1ccccc1),27800.0,1.37,SEC13,110.0,2020-02-20 00:00:00,PVA,3,162.188,C3[C](C)(C(=O)Oc1ccccc1)[CH2][C](C)(C(=O)Oc1ccccc1)[CH2][C](C)(C(=O)Oc1ccccc1)[CH2][C](C)(C(=O)Oc1ccccc1)[CH2][C](C)(C(=O)Oc1ccccc1)[CH2][C](C)(C(=O)Oc1ccccc1)[CH2][C](C)(C(=O)Oc1ccccc1)[CH2][C](C)(C(=O)Oc1ccccc1)[CH2][C](C)(C(=O)Oc1ccccc1)[CH2][C](C)(C(=O)Oc1ccccc1)3,171.40602264039262,1,1,257.5333333333333,0.925925925925926,266.20733642578125,13.807336425781244,0.054704185522112696
1584,"Mittwoch, 19. Februar 2020 13:40:25",D6 1,25.0,257.7,0.042,321.8,282.9,275.4,226.2,VAN065_P3(TS-019c)_1.txt,VAN65_P3,TS-019c,methacrylate,Poly-Phenyl MA,C=C(C)C(=O)Oc1ccccc1,[CH2][C](C)(C(=O)Oc1ccccc1),27800.0,1.37,SEC13,110.0,2020-02-20 00:00:00,PVA,3,162.188,C3[C](C)(C(=O)Oc1ccccc1)[CH2][C](C)(C(=O)Oc1ccccc1)[CH2][C](C)(C(=O)Oc1ccccc1)[CH2][C](C)(C(=O)Oc1ccccc1)[CH2][C](C)(C(=O)Oc1ccccc1)[CH2][C](C)(C(=O)Oc1ccccc1)[CH2][C](C)(C(=O)Oc1ccccc1)[CH2][C](C)(C(=O)Oc1ccccc1)[CH2][C](C)(C(=O)Oc1ccccc1)[CH2][C](C)(C(=O)Oc1ccccc1)3,171.40602264039262,1,1,257.5333333333333,0.925925925925926,266.2073974609375,8.507397460937511,0.0330127957351087
1585,"Mittwoch, 19. Februar 2020 13:40:36",D6 2,25.0,249.8,0.016,312.1,263.2,259.7,231.4,VAN065_P3(TS-019c)_1.txt,VAN65_P3,TS-019c,methacrylate,Poly-Phenyl MA,C=C(C)C(=O)Oc1ccccc1,[CH2][C](C)(C(=O)Oc1ccccc1),27800.0,1.37,SEC13,110.0,2020-02-20 00:00:00,PVA,3,162.188,C3[C](C)(C(=O)Oc1ccccc1)[CH2][C](C)(C(=O)Oc1ccccc1)[CH2][C](C)(C(=O)Oc1ccccc1)[CH2][C](C)(C(=O)Oc1ccccc1)[CH2][C](C)(C(=O)Oc1ccccc1)[CH2][C](C)(C(=O)Oc1ccccc1)[CH2][C](C)(C(=O)Oc1ccccc1)[CH2][C](C)(C(=O)Oc1ccccc1)[CH2][C](C)(C(=O)Oc1ccccc1)[CH2][C](C)(C(=O)Oc1ccccc1)3,171.40602264039262,1,1,257.5333333333333,0.925925925925926,266.20733642578125,16.40733642578124,0.06568189121609783
1586,"Mittwoch, 19. Februar 2020 13:40:47",D6 3,25.0,260.1,0.02,328.8,272.2,268.2,238.7,VAN065_P3(TS-019c)_1.txt,VAN65_P3,TS-019c,methacrylate,Poly-Phenyl MA,C=C(C)C(=O)Oc1ccccc1,[CH2][C](C)(C(=O)Oc1ccccc1),27800.0,1.37,SEC13,110.0,2020-02-20 00:00:00,PVA,3,162.188,C3[C](C)(C(=O)Oc1ccccc1)[CH2][C](C)(C(=O)Oc1ccccc1)[CH2][C](C)(C(=O)Oc1ccccc1)[CH2][C](C)(C(=O)Oc1ccccc1)[CH2][C](C)(C(=O)Oc1ccccc1)[CH2][C](C)(C(=O)Oc1ccccc1)[CH2][C](C)(C(=O)Oc1ccccc1)[CH2][C](C)(C(=O)Oc1ccccc1)[CH2][C](C)(C(=O)Oc1ccccc1)[CH2][C](C)(C(=O)Oc1ccccc1)3,171.40602264039262,1,1,257.5333333333333,0.925925925925926,266.2073974609375,6.107397460937477,0.023480959096260964
1587,"Mittwoch, 19. Februar 2020 13:41:21",E4 1,25.0,257.0,0.18100000000000002,249.1,269.4,263.6,220.4,VAN065_P3(TS-019c)_1.txt,VAN65_P3,TS-019c,methacrylate,Poly-Phenyl MA,C=C(C)C(=O)Oc1ccccc1,[CH2][C](C)(C(=O)Oc1ccccc1),27800.0,1.37,SEC13,110.0,2020-02-20 00:00:00,None,5,162.188,C3[C](C)(C(=O)Oc1ccccc1)[CH2][C](C)(C(=O)Oc1ccccc1)[CH2][C](C)(C(=O)Oc1ccccc1)[CH2][C](C)(C(=O)Oc1ccccc1)[CH2][C](C)(C(=O)Oc1ccccc1)[CH2][C](C)(C(=O)Oc1ccccc1)[CH2][C](C)(C(=O)Oc1ccccc1)[CH2][C](C)(C(=O)Oc1ccccc1)[CH2][C](C)(C(=O)Oc1ccccc1)[CH2][C](C)(C(=O)Oc1ccccc1)3,171.40602264039262,0,1,267.1111111111111,0.75,251.3506622314453,5.6493377685546875,0.02198185902161357
1588,"Mittwoch, 19. Februar 2020 13:41:31",E4 2,25.0,270.0,0.021,234.7,290.4,283.9,245.0,VAN065_P3(TS-019c)_1.txt,VAN65_P3,TS-019c,methacrylate,Poly-Phenyl MA,C=C(C)C(=O)Oc1ccccc1,[CH2][C](C)(C(=O)Oc1ccccc1),27800.0,1.37,SEC13,110.0,2020-02-20 00:00:00,None,5,162.188,C3[C](C)(C(=O)Oc1ccccc1)[CH2][C](C)(C(=O)Oc1ccccc1)[CH2][C](C)(C(=O)Oc1ccccc1)[CH2][C](C)(C(=O)Oc1ccccc1)[CH2][C](C)(C(=O)Oc1ccccc1)[CH2][C](C)(C(=O)Oc1ccccc1)[CH2][C](C)(C(=O)Oc1ccccc1)[CH2][C](C)(C(=O)Oc1ccccc1)[CH2][C](C)(C(=O)Oc1ccccc1)[CH2][C](C)(C(=O)Oc1ccccc1)3,171.40602264039262,0,1,267.1111111111111,0.75,251.3506622314453,18.649337768554688,0.06907162136501736
1589,"Mittwoch, 19. Februar 2020 13:41:42",E4 3,25.0,263.6,0.121,235.3,287.0,278.6,228.5,VAN065_P3(TS-019c)_1.txt,VAN65_P3,TS-019c,methacrylate,Poly-Phenyl MA,C=C(C)C(=O)Oc1ccccc1,[CH2][C](C)(C(=O)Oc1ccccc1),27800.0,1.37,SEC13,110.0,2020-02-20 00:00:00,None,5,162.188,C3[C](C)(C(=O)Oc1ccccc1)[CH2][C](C)(C(=O)Oc1ccccc1)[CH2][C](C)(C(=O)Oc1ccccc1)[CH2][C](C)(C(=O)Oc1ccccc1)[CH2][C](C)(C(=O)Oc1ccccc1)[CH2][C](C)(C(=O)Oc1ccccc1)[CH2][C](C)(C(=O)Oc1ccccc1)[CH2][C](C)(C(=O)Oc1ccccc1)[CH2][C](C)(C(=O)Oc1ccccc1)[CH2][C](C)(C(=O)Oc1ccccc1)3,171.40602264039262,0,1,267.1111111111111,0.75,251.35064697265625,12.249353027343773,0.04646947278961977
1590,"Mittwoch, 19. Februar 2020 13:42:18",E5 1,25.0,265.4,0.086,222.6,290.7,283.9,243.3,VAN065_P3(TS-019c)_1.txt,VAN65_P3,TS-019c,methacrylate,Poly-Phenyl MA,C=C(C)C(=O)Oc1ccccc1,[CH2][C](C)(C(=O)Oc1ccccc1),27800.0,1.37,SEC13,110.0,2020-02-20 00:00:00,None,5,162.188,C3[C](C)(C(=O)Oc1ccccc1)[CH2][C](C)(C(=O)Oc1ccccc1)[CH2][C](C)(C(=O)Oc1ccccc1)[CH2][C](C)(C(=O)Oc1ccccc1)[CH2][C](C)(C(=O)Oc1ccccc1)[CH2][C](C)(C(=O)Oc1ccccc1)[CH2][C](C)(C(=O)Oc1ccccc1)[CH2][C](C)(C(=O)Oc1ccccc1)[CH2][C](C)(C(=O)Oc1ccccc1)[CH2][C](C)(C(=O)Oc1ccccc1)3,171.40602264039262,0,1,267.1111111111111,0.75,251.35064697265625,14.049353027343727,0.05293652233362369
1591,"Mittwoch, 19. Februar 2020 13:42:29",E5 2,25.0,263.4,0.006999999999999999,219.3,276.7,272.4,242.3,VAN065_P3(TS-019c)_1.txt,VAN65_P3,TS-019c,methacrylate,Poly-Phenyl MA,C=C(C)C(=O)Oc1ccccc1,[CH2][C](C)(C(=O)Oc1ccccc1),27800.0,1.37,SEC13,110.0,2020-02-20 00:00:00,None,5,162.188,C3[C](C)(C(=O)Oc1ccccc1)[CH2][C](C)(C(=O)Oc1ccccc1)[CH2][C](C)(C(=O)Oc1ccccc1)[CH2][C](C)(C(=O)Oc1ccccc1)[CH2][C](C)(C(=O)Oc1ccccc1)[CH2][C](C)(C(=O)Oc1ccccc1)[CH2][C](C)(C(=O)Oc1ccccc1)[CH2][C](C)(C(=O)Oc1ccccc1)[CH2][C](C)(C(=O)Oc1ccccc1)[CH2][C](C)(C(=O)Oc1ccccc1)3,171.40602264039262,0,1,267.1111111111111,0.75,251.35064697265625,12.049353027343727,0.045745455684676264
1592,"Mittwoch, 19. Februar 2020 13:42:39",E5 3,25.0,267.5,0.022000000000000002,206.3,278.7,274.7,248.5,VAN065_P3(TS-019c)_1.txt,VAN65_P3,TS-019c,methacrylate,Poly-Phenyl MA,C=C(C)C(=O)Oc1ccccc1,[CH2][C](C)(C(=O)Oc1ccccc1),27800.0,1.37,SEC13,110.0,2020-02-20 00:00:00,None,5,162.188,C3[C](C)(C(=O)Oc1ccccc1)[CH2][C](C)(C(=O)Oc1ccccc1)[CH2][C](C)(C(=O)Oc1ccccc1)[CH2][C](C)(C(=O)Oc1ccccc1)[CH2][C](C)(C(=O)Oc1ccccc1)[CH2][C](C)(C(=O)Oc1ccccc1)[CH2][C](C)(C(=O)Oc1ccccc1)[CH2][C](C)(C(=O)Oc1ccccc1)[CH2][C](C)(C(=O)Oc1ccccc1)[CH2][C](C)(C(=O)Oc1ccccc1)3,171.40602264039262,0,1,267.1111111111111,0.75,251.35064697265625,16.14935302734375,0.060371413186331775
1593,"Mittwoch, 19. Februar 2020 13:43:15",E6 1,25.0,272.1,0.055999999999999994,479.0,292.5,286.5,253.1,VAN065_P3(TS-019c)_1.txt,VAN65_P3,TS-019c,methacrylate,Poly-Phenyl MA,C=C(C)C(=O)Oc1ccccc1,[CH2][C](C)(C(=O)Oc1ccccc1),27800.0,1.37,SEC13,110.0,2020-02-20 00:00:00,None,5,162.188,C3[C](C)(C(=O)Oc1ccccc1)[CH2][C](C)(C(=O)Oc1ccccc1)[CH2][C](C)(C(=O)Oc1ccccc1)[CH2][C](C)(C(=O)Oc1ccccc1)[CH2][C](C)(C(=O)Oc1ccccc1)[CH2][C](C)(C(=O)Oc1ccccc1)[CH2][C](C)(C(=O)Oc1ccccc1)[CH2][C](C)(C(=O)Oc1ccccc1)[CH2][C](C)(C(=O)Oc1ccccc1)[CH2][C](C)(C(=O)Oc1ccccc1)3,171.40602264039262,0,1,267.1111111111111,0.75,251.35064697265625,20.749353027343773,0.07625635070688633
1594,"Mittwoch, 19. Februar 2020 13:43:26",E6 2,25.0,272.3,0.08800000000000001,469.9,303.6,294.0,244.7,VAN065_P3(TS-019c)_1.txt,VAN65_P3,TS-019c,methacrylate,Poly-Phenyl MA,C=C(C)C(=O)Oc1ccccc1,[CH2][C](C)(C(=O)Oc1ccccc1),27800.0,1.37,SEC13,110.0,2020-02-20 00:00:00,None,5,162.188,C3[C](C)(C(=O)Oc1ccccc1)[CH2][C](C)(C(=O)Oc1ccccc1)[CH2][C](C)(C(=O)Oc1ccccc1)[CH2][C](C)(C(=O)Oc1ccccc1)[CH2][C](C)(C(=O)Oc1ccccc1)[CH2][C](C)(C(=O)Oc1ccccc1)[CH2][C](C)(C(=O)Oc1ccccc1)[CH2][C](C)(C(=O)Oc1ccccc1)[CH2][C](C)(C(=O)Oc1ccccc1)[CH2][C](C)(C(=O)Oc1ccccc1)3,171.40602264039262,0,1,267.1111111111111,0.75,251.3506622314453,20.9493377685547,0.07693476962377781
1595,"Mittwoch, 19. Februar 2020 13:43:37",E6 3,25.0,272.7,0.07,466.1,309.4,297.3,235.1,VAN065_P3(TS-019c)_1.txt,VAN65_P3,TS-019c,methacrylate,Poly-Phenyl MA,C=C(C)C(=O)Oc1ccccc1,[CH2][C](C)(C(=O)Oc1ccccc1),27800.0,1.37,SEC13,110.0,2020-02-20 00:00:00,None,5,162.188,C3[C](C)(C(=O)Oc1ccccc1)[CH2][C](C)(C(=O)Oc1ccccc1)[CH2][C](C)(C(=O)Oc1ccccc1)[CH2][C](C)(C(=O)Oc1ccccc1)[CH2][C](C)(C(=O)Oc1ccccc1)[CH2][C](C)(C(=O)Oc1ccccc1)[CH2][C](C)(C(=O)Oc1ccccc1)[CH2][C](C)(C(=O)Oc1ccccc1)[CH2][C](C)(C(=O)Oc1ccccc1)[CH2][C](C)(C(=O)Oc1ccccc1)3,171.40602264039262,0,1,267.1111111111111,0.75,251.35064697265625,21.34935302734374,0.07828878997925831
1596,"Mittwoch, 19. Februar 2020 13:44:12",F4 1,25.0,309.5,0.201,256.7,695.5,426.0,254.2,VAN065_P3(TS-019c)_1.txt,VAN65_P3,TS-019c,methacrylate,Poly-Phenyl MA,C=C(C)C(=O)Oc1ccccc1,[CH2][C](C)(C(=O)Oc1ccccc1),27800.0,1.37,SEC13,110.0,2020-02-20 00:00:00,PVA,5,162.188,C3[C](C)(C(=O)Oc1ccccc1)[CH2][C](C)(C(=O)Oc1ccccc1)[CH2][C](C)(C(=O)Oc1ccccc1)[CH2][C](C)(C(=O)Oc1ccccc1)[CH2][C](C)(C(=O)Oc1ccccc1)[CH2][C](C)(C(=O)Oc1ccccc1)[CH2][C](C)(C(=O)Oc1ccccc1)[CH2][C](C)(C(=O)Oc1ccccc1)[CH2][C](C)(C(=O)Oc1ccccc1)[CH2][C](C)(C(=O)Oc1ccccc1)3,171.40602264039262,1,1,302.8714285714286,0.925925925925926,294.014404296875,15.485595703125,0.050034234905088855
1597,"Mittwoch, 19. Februar 2020 13:44:23",F4 2,25.0,313.6,0.126,257.2,331.6,318.6,264.9,VAN065_P3(TS-019c)_1.txt,VAN65_P3,TS-019c,methacrylate,Poly-Phenyl MA,C=C(C)C(=O)Oc1ccccc1,[CH2][C](C)(C(=O)Oc1ccccc1),27800.0,1.37,SEC13,110.0,2020-02-20 00:00:00,PVA,5,162.188,C3[C](C)(C(=O)Oc1ccccc1)[CH2][C](C)(C(=O)Oc1ccccc1)[CH2][C](C)(C(=O)Oc1ccccc1)[CH2][C](C)(C(=O)Oc1ccccc1)[CH2][C](C)(C(=O)Oc1ccccc1)[CH2][C](C)(C(=O)Oc1ccccc1)[CH2][C](C)(C(=O)Oc1ccccc1)[CH2][C](C)(C(=O)Oc1ccccc1)[CH2][C](C)(C(=O)Oc1ccccc1)[CH2][C](C)(C(=O)Oc1ccccc1)3,171.40602264039262,1,1,302.8714285714286,0.925925925925926,294.014404296875,19.585595703125023,0.06245406793088336
1598,"Mittwoch, 19. Februar 2020 13:44:33",F4 3,25.0,291.3,0.175,259.4,313.8,302.1,247.9,VAN065_P3(TS-019c)_1.txt,VAN65_P3,TS-019c,methacrylate,Poly-Phenyl MA,C=C(C)C(=O)Oc1ccccc1,[CH2][C](C)(C(=O)Oc1ccccc1),27800.0,1.37,SEC13,110.0,2020-02-20 00:00:00,PVA,5,162.188,C3[C](C)(C(=O)Oc1ccccc1)[CH2][C](C)(C(=O)Oc1ccccc1)[CH2][C](C)(C(=O)Oc1ccccc1)[CH2][C](C)(C(=O)Oc1ccccc1)[CH2][C](C)(C(=O)Oc1ccccc1)[CH2][C](C)(C(=O)Oc1ccccc1)[CH2][C](C)(C(=O)Oc1ccccc1)[CH2][C](C)(C(=O)Oc1ccccc1)[CH2][C](C)(C(=O)Oc1ccccc1)[CH2][C](C)(C(=O)Oc1ccccc1)3,171.40602264039262,1,1,302.8714285714286,0.925925925925926,294.014404296875,2.7144042968749886,0.009318243380964602
1599,"Mittwoch, 19. Februar 2020 13:45:20",F5 2,25.0,306.2,0.168,236.2,596.5,391.2,255.0,VAN065_P3(TS-019c)_1.txt,VAN65_P3,TS-019c,methacrylate,Poly-Phenyl MA,C=C(C)C(=O)Oc1ccccc1,[CH2][C](C)(C(=O)Oc1ccccc1),27800.0,1.37,SEC13,110.0,2020-02-20 00:00:00,PVA,5,162.188,C3[C](C)(C(=O)Oc1ccccc1)[CH2][C](C)(C(=O)Oc1ccccc1)[CH2][C](C)(C(=O)Oc1ccccc1)[CH2][C](C)(C(=O)Oc1ccccc1)[CH2][C](C)(C(=O)Oc1ccccc1)[CH2][C](C)(C(=O)Oc1ccccc1)[CH2][C](C)(C(=O)Oc1ccccc1)[CH2][C](C)(C(=O)Oc1ccccc1)[CH2][C](C)(C(=O)Oc1ccccc1)[CH2][C](C)(C(=O)Oc1ccccc1)3,171.40602264039262,1,1,302.8714285714286,0.925925925925926,294.014404296875,12.185595703124989,0.039796197593484614
1600,"Mittwoch, 19. Februar 2020 13:46:01",F6 1,25.0,295.1,0.171,272.1,316.4,306.4,261.4,VAN065_P3(TS-019c)_1.txt,VAN65_P3,TS-019c,methacrylate,Poly-Phenyl MA,C=C(C)C(=O)Oc1ccccc1,[CH2][C](C)(C(=O)Oc1ccccc1),27800.0,1.37,SEC13,110.0,2020-02-20 00:00:00,PVA,5,162.188,C3[C](C)(C(=O)Oc1ccccc1)[CH2][C](C)(C(=O)Oc1ccccc1)[CH2][C](C)(C(=O)Oc1ccccc1)[CH2][C](C)(C(=O)Oc1ccccc1)[CH2][C](C)(C(=O)Oc1ccccc1)[CH2][C](C)(C(=O)Oc1ccccc1)[CH2][C](C)(C(=O)Oc1ccccc1)[CH2][C](C)(C(=O)Oc1ccccc1)[CH2][C](C)(C(=O)Oc1ccccc1)[CH2][C](C)(C(=O)Oc1ccccc1)3,171.40602264039262,1,1,302.8714285714286,0.925925925925926,294.014404296875,1.0855957031250227,0.003678738404354533
1601,"Mittwoch, 19. Februar 2020 13:46:12",F6 2,25.0,295.9,0.11699999999999999,279.6,358.0,333.1,250.3,VAN065_P3(TS-019c)_1.txt,VAN65_P3,TS-019c,methacrylate,Poly-Phenyl MA,C=C(C)C(=O)Oc1ccccc1,[CH2][C](C)(C(=O)Oc1ccccc1),27800.0,1.37,SEC13,110.0,2020-02-20 00:00:00,PVA,5,162.188,C3[C](C)(C(=O)Oc1ccccc1)[CH2][C](C)(C(=O)Oc1ccccc1)[CH2][C](C)(C(=O)Oc1ccccc1)[CH2][C](C)(C(=O)Oc1ccccc1)[CH2][C](C)(C(=O)Oc1ccccc1)[CH2][C](C)(C(=O)Oc1ccccc1)[CH2][C](C)(C(=O)Oc1ccccc1)[CH2][C](C)(C(=O)Oc1ccccc1)[CH2][C](C)(C(=O)Oc1ccccc1)[CH2][C](C)(C(=O)Oc1ccccc1)3,171.40602264039262,1,1,302.8714285714286,0.925925925925926,294.014404296875,1.8855957031249773,0.0063724085945419985
1602,"Mittwoch, 19. Februar 2020 13:46:23",F6 3,25.0,308.5,0.278,290.3,1071.0,542.6,225.2,VAN065_P3(TS-019c)_1.txt,VAN65_P3,TS-019c,methacrylate,Poly-Phenyl MA,C=C(C)C(=O)Oc1ccccc1,[CH2][C](C)(C(=O)Oc1ccccc1),27800.0,1.37,SEC13,110.0,2020-02-20 00:00:00,PVA,5,162.188,C3[C](C)(C(=O)Oc1ccccc1)[CH2][C](C)(C(=O)Oc1ccccc1)[CH2][C](C)(C(=O)Oc1ccccc1)[CH2][C](C)(C(=O)Oc1ccccc1)[CH2][C](C)(C(=O)Oc1ccccc1)[CH2][C](C)(C(=O)Oc1ccccc1)[CH2][C](C)(C(=O)Oc1ccccc1)[CH2][C](C)(C(=O)Oc1ccccc1)[CH2][C](C)(C(=O)Oc1ccccc1)[CH2][C](C)(C(=O)Oc1ccccc1)3,171.40602264039262,1,1,302.8714285714286,0.925925925925926,294.014404296875,14.485595703125,0.04695492934562399
1603,"Mittwoch, 10. Juni 2020 10:23:41",A1 1,25.0,75.88,0.133,201.1,66.83,81.55,56.04,VAN#64_P1.txt,VAN64_P1,TS-016a,methacrylate,Poly-Propyl MA,C=C(C)C(=O)OCCC,[CH2][C](C)(C(=O)OCCC),10400.0,1.11,SEC13,47.0, 10.06.2020,None,1,128.17099999999996,C3[C](C)(C(=O)OCCC)[CH2][C](C)(C(=O)OCCC)[CH2][C](C)(C(=O)OCCC)[CH2][C](C)(C(=O)OCCC)[CH2][C](C)(C(=O)OCCC)[CH2][C](C)(C(=O)OCCC)[CH2][C](C)(C(=O)OCCC)[CH2][C](C)(C(=O)OCCC)[CH2][C](C)(C(=O)OCCC)[CH2][C](C)(C(=O)OCCC)3,81.14159989389178,0,1,79.14222222222223,1.0,86.85684204101562,10.97684204101563,0.1446605435031053
1604,"Mittwoch, 10. Juni 2020 10:23:52",A1 2,25.0,77.15,0.055999999999999994,201.8,69.79,82.62,58.96,VAN#64_P1.txt,VAN64_P1,TS-016a,methacrylate,Poly-Propyl MA,C=C(C)C(=O)OCCC,[CH2][C](C)(C(=O)OCCC),10400.0,1.11,SEC13,47.0, 10.06.2020,None,1,128.17099999999996,C3[C](C)(C(=O)OCCC)[CH2][C](C)(C(=O)OCCC)[CH2][C](C)(C(=O)OCCC)[CH2][C](C)(C(=O)OCCC)[CH2][C](C)(C(=O)OCCC)[CH2][C](C)(C(=O)OCCC)[CH2][C](C)(C(=O)OCCC)[CH2][C](C)(C(=O)OCCC)[CH2][C](C)(C(=O)OCCC)[CH2][C](C)(C(=O)OCCC)3,81.14159989389178,0,1,79.14222222222223,1.0,86.85684967041016,9.70684967041015,0.12581788296059818
1605,"Mittwoch, 10. Juni 2020 10:24:03",A1 3,25.0,75.84,0.065,199.6,68.35,81.42,57.68,VAN#64_P1.txt,VAN64_P1,TS-016a,methacrylate,Poly-Propyl MA,C=C(C)C(=O)OCCC,[CH2][C](C)(C(=O)OCCC),10400.0,1.11,SEC13,47.0, 10.06.2020,None,1,128.17099999999996,C3[C](C)(C(=O)OCCC)[CH2][C](C)(C(=O)OCCC)[CH2][C](C)(C(=O)OCCC)[CH2][C](C)(C(=O)OCCC)[CH2][C](C)(C(=O)OCCC)[CH2][C](C)(C(=O)OCCC)[CH2][C](C)(C(=O)OCCC)[CH2][C](C)(C(=O)OCCC)[CH2][C](C)(C(=O)OCCC)[CH2][C](C)(C(=O)OCCC)3,81.14159989389178,0,1,79.14222222222223,1.0,86.85684204101562,11.016842041015622,0.1452642674184549
1606,"Mittwoch, 10. Juni 2020 10:24:41",A2 1,25.0,80.43,0.085,353.4,69.82,88.77,55.4,VAN#64_P1.txt,VAN64_P1,TS-016a,methacrylate,Poly-Propyl MA,C=C(C)C(=O)OCCC,[CH2][C](C)(C(=O)OCCC),10400.0,1.11,SEC13,47.0, 10.06.2020,None,1,128.17099999999996,C3[C](C)(C(=O)OCCC)[CH2][C](C)(C(=O)OCCC)[CH2][C](C)(C(=O)OCCC)[CH2][C](C)(C(=O)OCCC)[CH2][C](C)(C(=O)OCCC)[CH2][C](C)(C(=O)OCCC)[CH2][C](C)(C(=O)OCCC)[CH2][C](C)(C(=O)OCCC)[CH2][C](C)(C(=O)OCCC)[CH2][C](C)(C(=O)OCCC)3,81.14159989389178,0,1,79.14222222222223,1.0,86.85684204101562,6.426842041015618,0.07990603059822973
1607,"Mittwoch, 10. Juni 2020 10:24:52",A2 2,25.0,80.7,0.14400000000000002,347.1,66.15,92.7,50.33,VAN#64_P1.txt,VAN64_P1,TS-016a,methacrylate,Poly-Propyl MA,C=C(C)C(=O)OCCC,[CH2][C](C)(C(=O)OCCC),10400.0,1.11,SEC13,47.0, 10.06.2020,None,1,128.17099999999996,C3[C](C)(C(=O)OCCC)[CH2][C](C)(C(=O)OCCC)[CH2][C](C)(C(=O)OCCC)[CH2][C](C)(C(=O)OCCC)[CH2][C](C)(C(=O)OCCC)[CH2][C](C)(C(=O)OCCC)[CH2][C](C)(C(=O)OCCC)[CH2][C](C)(C(=O)OCCC)[CH2][C](C)(C(=O)OCCC)[CH2][C](C)(C(=O)OCCC)3,81.14159989389178,0,1,79.14222222222223,1.0,86.85684204101562,6.156842041015622,0.07629296209436955
