Repository: JulianKimmig/nanoparticle_size_prediction

File: pretrained/np_model_12/evaluation/train_df.csv (part 26 of 40)
index,measurment_data,sample,temperature,z_average,dispersity,mean_count_rate,volume_mean,intensity_mean,number_mean,file,np_formulation,substance_code,polymer_class,polymer,smiles_monomer,smiles_ru,mn,pdi,mn_method,tg,date,additive,polymer_concentration,mass_ru,circular_smiles_10,dp,with_pva,valid,mean_z_average,roll_valid,predicted_z_average,error,rel_error
1608,"Mittwoch, 10. Juni 2020 10:25:03",A2 3,25.0,82.01,0.049,341.0,74.41,88.22,62.33,VAN#64_P1.txt,VAN64_P1,TS-016a,methacrylate,Poly-Propyl MA,C=C(C)C(=O)OCCC,[CH2][C](C)(C(=O)OCCC),10400.0,1.11,SEC13,47.0, 10.06.2020,None,1,128.17099999999996,C3[C](C)(C(=O)OCCC)[CH2][C](C)(C(=O)OCCC)[CH2][C](C)(C(=O)OCCC)[CH2][C](C)(C(=O)OCCC)[CH2][C](C)(C(=O)OCCC)[CH2][C](C)(C(=O)OCCC)[CH2][C](C)(C(=O)OCCC)[CH2][C](C)(C(=O)OCCC)[CH2][C](C)(C(=O)OCCC)[CH2][C](C)(C(=O)OCCC)3,81.14159989389178,0,1,79.14222222222223,1.0,86.85684204101562,4.84684204101562,0.059100622375510545
1609,"Mittwoch, 10. Juni 2020 10:25:42",A3 1,25.0,80.45,0.124,354.8,66.67,93.04,48.76,VAN#64_P1.txt,VAN64_P1,TS-016a,methacrylate,Poly-Propyl MA,C=C(C)C(=O)OCCC,[CH2][C](C)(C(=O)OCCC),10400.0,1.11,SEC13,47.0, 10.06.2020,None,1,128.17099999999996,C3[C](C)(C(=O)OCCC)[CH2][C](C)(C(=O)OCCC)[CH2][C](C)(C(=O)OCCC)[CH2][C](C)(C(=O)OCCC)[CH2][C](C)(C(=O)OCCC)[CH2][C](C)(C(=O)OCCC)[CH2][C](C)(C(=O)OCCC)[CH2][C](C)(C(=O)OCCC)[CH2][C](C)(C(=O)OCCC)[CH2][C](C)(C(=O)OCCC)3,81.14159989389178,0,1,79.14222222222223,1.0,86.85684204101562,6.406842041015622,0.07963756421399157
1610,"Mittwoch, 10. Juni 2020 10:25:53",A3 2,25.0,80.84,0.109,352.1,68.24,91.47,52.3,VAN#64_P1.txt,VAN64_P1,TS-016a,methacrylate,Poly-Propyl MA,C=C(C)C(=O)OCCC,[CH2][C](C)(C(=O)OCCC),10400.0,1.11,SEC13,47.0, 10.06.2020,None,1,128.17099999999996,C3[C](C)(C(=O)OCCC)[CH2][C](C)(C(=O)OCCC)[CH2][C](C)(C(=O)OCCC)[CH2][C](C)(C(=O)OCCC)[CH2][C](C)(C(=O)OCCC)[CH2][C](C)(C(=O)OCCC)[CH2][C](C)(C(=O)OCCC)[CH2][C](C)(C(=O)OCCC)[CH2][C](C)(C(=O)OCCC)[CH2][C](C)(C(=O)OCCC)3,81.14159989389178,0,1,79.14222222222223,1.0,86.85684204101562,6.016842041015622,0.07442902079435454
1611,"Mittwoch, 10. Juni 2020 10:26:03",A3 3,25.0,78.98,0.111,355.4,68.93,89.0,53.99,VAN#64_P1.txt,VAN64_P1,TS-016a,methacrylate,Poly-Propyl MA,C=C(C)C(=O)OCCC,[CH2][C](C)(C(=O)OCCC),10400.0,1.11,SEC13,47.0, 10.06.2020,None,1,128.17099999999996,C3[C](C)(C(=O)OCCC)[CH2][C](C)(C(=O)OCCC)[CH2][C](C)(C(=O)OCCC)[CH2][C](C)(C(=O)OCCC)[CH2][C](C)(C(=O)OCCC)[CH2][C](C)(C(=O)OCCC)[CH2][C](C)(C(=O)OCCC)[CH2][C](C)(C(=O)OCCC)[CH2][C](C)(C(=O)OCCC)[CH2][C](C)(C(=O)OCCC)3,81.14159989389178,0,1,79.14222222222223,1.0,86.85684204101562,7.876842041015621,0.09973210991410003
1612,"Mittwoch, 10. Juni 2020 10:26:35",A4 1,25.0,139.4,0.044000000000000004,201.5,140.1,146.8,119.5,VAN#64_P1.txt,VAN64_P1,TS-016a,methacrylate,Poly-Propyl MA,C=C(C)C(=O)OCCC,[CH2][C](C)(C(=O)OCCC),10400.0,1.11,SEC13,47.0, 10.06.2020,PVA,1,128.17099999999996,C3[C](C)(C(=O)OCCC)[CH2][C](C)(C(=O)OCCC)[CH2][C](C)(C(=O)OCCC)[CH2][C](C)(C(=O)OCCC)[CH2][C](C)(C(=O)OCCC)[CH2][C](C)(C(=O)OCCC)[CH2][C](C)(C(=O)OCCC)[CH2][C](C)(C(=O)OCCC)[CH2][C](C)(C(=O)OCCC)[CH2][C](C)(C(=O)OCCC)3,81.14159989389178,1,1,144.94444444444446,1.0,148.67137145996094,9.271371459960932,0.0665091209466351
1613,"Mittwoch, 10. Juni 2020 10:26:46",A4 2,25.0,140.5,0.046,206.1,141.8,147.2,123.2,VAN#64_P1.txt,VAN64_P1,TS-016a,methacrylate,Poly-Propyl MA,C=C(C)C(=O)OCCC,[CH2][C](C)(C(=O)OCCC),10400.0,1.11,SEC13,47.0, 10.06.2020,PVA,1,128.17099999999996,C3[C](C)(C(=O)OCCC)[CH2][C](C)(C(=O)OCCC)[CH2][C](C)(C(=O)OCCC)[CH2][C](C)(C(=O)OCCC)[CH2][C](C)(C(=O)OCCC)[CH2][C](C)(C(=O)OCCC)[CH2][C](C)(C(=O)OCCC)[CH2][C](C)(C(=O)OCCC)[CH2][C](C)(C(=O)OCCC)[CH2][C](C)(C(=O)OCCC)3,81.14159989389178,1,1,144.94444444444446,1.0,148.67137145996094,8.171371459960938,0.05815922747303159
1614,"Mittwoch, 10. Juni 2020 10:26:57",A4 3,25.0,143.7,0.065,204.1,141.4,146.7,123.3,VAN#64_P1.txt,VAN64_P1,TS-016a,methacrylate,Poly-Propyl MA,C=C(C)C(=O)OCCC,[CH2][C](C)(C(=O)OCCC),10400.0,1.11,SEC13,47.0, 10.06.2020,PVA,1,128.17099999999996,C3[C](C)(C(=O)OCCC)[CH2][C](C)(C(=O)OCCC)[CH2][C](C)(C(=O)OCCC)[CH2][C](C)(C(=O)OCCC)[CH2][C](C)(C(=O)OCCC)[CH2][C](C)(C(=O)OCCC)[CH2][C](C)(C(=O)OCCC)[CH2][C](C)(C(=O)OCCC)[CH2][C](C)(C(=O)OCCC)[CH2][C](C)(C(=O)OCCC)3,81.14159989389178,1,1,144.94444444444446,1.0,148.67137145996094,4.971371459960949,0.03459548684732741
1615,"Mittwoch, 10. Juni 2020 10:27:33",A5 1,25.0,139.0,0.042,189.9,140.0,147.5,117.2,VAN#64_P1.txt,VAN64_P1,TS-016a,methacrylate,Poly-Propyl MA,C=C(C)C(=O)OCCC,[CH2][C](C)(C(=O)OCCC),10400.0,1.11,SEC13,47.0, 10.06.2020,PVA,1,128.17099999999996,C3[C](C)(C(=O)OCCC)[CH2][C](C)(C(=O)OCCC)[CH2][C](C)(C(=O)OCCC)[CH2][C](C)(C(=O)OCCC)[CH2][C](C)(C(=O)OCCC)[CH2][C](C)(C(=O)OCCC)[CH2][C](C)(C(=O)OCCC)[CH2][C](C)(C(=O)OCCC)[CH2][C](C)(C(=O)OCCC)[CH2][C](C)(C(=O)OCCC)3,81.14159989389178,1,1,144.94444444444446,1.0,148.67137145996094,9.671371459960938,0.06957821194216501
1616,"Mittwoch, 10. Juni 2020 10:27:44",A5 2,25.0,137.5,0.067,191.0,137.7,148.7,108.5,VAN#64_P1.txt,VAN64_P1,TS-016a,methacrylate,Poly-Propyl MA,C=C(C)C(=O)OCCC,[CH2][C](C)(C(=O)OCCC),10400.0,1.11,SEC13,47.0, 10.06.2020,PVA,1,128.17099999999996,C3[C](C)(C(=O)OCCC)[CH2][C](C)(C(=O)OCCC)[CH2][C](C)(C(=O)OCCC)[CH2][C](C)(C(=O)OCCC)[CH2][C](C)(C(=O)OCCC)[CH2][C](C)(C(=O)OCCC)[CH2][C](C)(C(=O)OCCC)[CH2][C](C)(C(=O)OCCC)[CH2][C](C)(C(=O)OCCC)[CH2][C](C)(C(=O)OCCC)3,81.14159989389178,1,1,144.94444444444446,1.0,148.67135620117188,11.171356201171875,0.08124622691761364
1617,"Mittwoch, 10. Juni 2020 10:27:55",A5 3,25.0,138.2,0.099,192.7,140.1,152.1,107.7,VAN#64_P1.txt,VAN64_P1,TS-016a,methacrylate,Poly-Propyl MA,C=C(C)C(=O)OCCC,[CH2][C](C)(C(=O)OCCC),10400.0,1.11,SEC13,47.0, 10.06.2020,PVA,1,128.17099999999996,C3[C](C)(C(=O)OCCC)[CH2][C](C)(C(=O)OCCC)[CH2][C](C)(C(=O)OCCC)[CH2][C](C)(C(=O)OCCC)[CH2][C](C)(C(=O)OCCC)[CH2][C](C)(C(=O)OCCC)[CH2][C](C)(C(=O)OCCC)[CH2][C](C)(C(=O)OCCC)[CH2][C](C)(C(=O)OCCC)[CH2][C](C)(C(=O)OCCC)3,81.14159989389178,1,1,144.94444444444446,1.0,148.67137145996094,10.471371459960949,0.07576969218495622
1618,"Mittwoch, 10. Juni 2020 10:28:34",A6 1,25.0,156.9,0.094,247.8,164.9,173.6,122.3,VAN#64_P1.txt,VAN64_P1,TS-016a,methacrylate,Poly-Propyl MA,C=C(C)C(=O)OCCC,[CH2][C](C)(C(=O)OCCC),10400.0,1.11,SEC13,47.0, 10.06.2020,PVA,1,128.17099999999996,C3[C](C)(C(=O)OCCC)[CH2][C](C)(C(=O)OCCC)[CH2][C](C)(C(=O)OCCC)[CH2][C](C)(C(=O)OCCC)[CH2][C](C)(C(=O)OCCC)[CH2][C](C)(C(=O)OCCC)[CH2][C](C)(C(=O)OCCC)[CH2][C](C)(C(=O)OCCC)[CH2][C](C)(C(=O)OCCC)[CH2][C](C)(C(=O)OCCC)3,81.14159989389178,1,1,144.94444444444446,1.0,148.67137145996094,8.228628540039068,0.05244505124307883
1619,"Mittwoch, 10. Juni 2020 10:28:44",A6 2,25.0,155.2,0.069,247.6,160.4,167.2,127.0,VAN#64_P1.txt,VAN64_P1,TS-016a,methacrylate,Poly-Propyl MA,C=C(C)C(=O)OCCC,[CH2][C](C)(C(=O)OCCC),10400.0,1.11,SEC13,47.0, 10.06.2020,PVA,1,128.17099999999996,C3[C](C)(C(=O)OCCC)[CH2][C](C)(C(=O)OCCC)[CH2][C](C)(C(=O)OCCC)[CH2][C](C)(C(=O)OCCC)[CH2][C](C)(C(=O)OCCC)[CH2][C](C)(C(=O)OCCC)[CH2][C](C)(C(=O)OCCC)[CH2][C](C)(C(=O)OCCC)[CH2][C](C)(C(=O)OCCC)[CH2][C](C)(C(=O)OCCC)3,81.14159989389178,1,1,144.94444444444446,1.0,148.67137145996094,6.528628540039051,0.042065905541488736
1620,"Mittwoch, 10. Juni 2020 10:28:55",A6 3,25.0,154.1,0.132,249.3,162.0,168.9,127.2,VAN#64_P1.txt,VAN64_P1,TS-016a,methacrylate,Poly-Propyl MA,C=C(C)C(=O)OCCC,[CH2][C](C)(C(=O)OCCC),10400.0,1.11,SEC13,47.0, 10.06.2020,PVA,1,128.17099999999996,C3[C](C)(C(=O)OCCC)[CH2][C](C)(C(=O)OCCC)[CH2][C](C)(C(=O)OCCC)[CH2][C](C)(C(=O)OCCC)[CH2][C](C)(C(=O)OCCC)[CH2][C](C)(C(=O)OCCC)[CH2][C](C)(C(=O)OCCC)[CH2][C](C)(C(=O)OCCC)[CH2][C](C)(C(=O)OCCC)[CH2][C](C)(C(=O)OCCC)3,81.14159989389178,1,1,144.94444444444446,1.0,148.67135620117188,5.428643798828119,0.03522805839602933
1621,"Mittwoch, 10. Juni 2020 10:29:33",B1 1,25.0,135.5,0.109,458.9,134.7,147.8,103.5,VAN#64_P1.txt,VAN64_P1,TS-016a,methacrylate,Poly-Propyl MA,C=C(C)C(=O)OCCC,[CH2][C](C)(C(=O)OCCC),10400.0,1.11,SEC13,47.0, 10.06.2020,None,3,128.17099999999996,C3[C](C)(C(=O)OCCC)[CH2][C](C)(C(=O)OCCC)[CH2][C](C)(C(=O)OCCC)[CH2][C](C)(C(=O)OCCC)[CH2][C](C)(C(=O)OCCC)[CH2][C](C)(C(=O)OCCC)[CH2][C](C)(C(=O)OCCC)[CH2][C](C)(C(=O)OCCC)[CH2][C](C)(C(=O)OCCC)[CH2][C](C)(C(=O)OCCC)3,81.14159989389178,0,1,126.98888888888891,1.0,132.10462951660156,3.3953704833984375,0.025058084748327953
1622,"Mittwoch, 10. Juni 2020 10:29:44",B1 2,25.0,130.9,0.11699999999999999,448.2,126.7,149.2,85.6,VAN#64_P1.txt,VAN64_P1,TS-016a,methacrylate,Poly-Propyl MA,C=C(C)C(=O)OCCC,[CH2][C](C)(C(=O)OCCC),10400.0,1.11,SEC13,47.0, 10.06.2020,None,3,128.17099999999996,C3[C](C)(C(=O)OCCC)[CH2][C](C)(C(=O)OCCC)[CH2][C](C)(C(=O)OCCC)[CH2][C](C)(C(=O)OCCC)[CH2][C](C)(C(=O)OCCC)[CH2][C](C)(C(=O)OCCC)[CH2][C](C)(C(=O)OCCC)[CH2][C](C)(C(=O)OCCC)[CH2][C](C)(C(=O)OCCC)[CH2][C](C)(C(=O)OCCC)3,81.14159989389178,0,1,126.98888888888891,1.0,132.10462951660156,1.2046295166015568,0.009202670103907996
1623,"Mittwoch, 10. Juni 2020 10:29:54",B1 3,25.0,132.0,0.122,462.1,129.2,144.7,97.17,VAN#64_P1.txt,VAN64_P1,TS-016a,methacrylate,Poly-Propyl MA,C=C(C)C(=O)OCCC,[CH2][C](C)(C(=O)OCCC),10400.0,1.11,SEC13,47.0, 10.06.2020,None,3,128.17099999999996,C3[C](C)(C(=O)OCCC)[CH2][C](C)(C(=O)OCCC)[CH2][C](C)(C(=O)OCCC)[CH2][C](C)(C(=O)OCCC)[CH2][C](C)(C(=O)OCCC)[CH2][C](C)(C(=O)OCCC)[CH2][C](C)(C(=O)OCCC)[CH2][C](C)(C(=O)OCCC)[CH2][C](C)(C(=O)OCCC)[CH2][C](C)(C(=O)OCCC)3,81.14159989389178,0,1,126.98888888888891,1.0,132.10462951660156,0.1046295166015625,0.0007926478530421401
1624,"Mittwoch, 10. Juni 2020 10:30:29",B2 1,25.0,119.3,0.177,359.6,268.9,194.7,90.6,VAN#64_P1.txt,VAN64_P1,TS-016a,methacrylate,Poly-Propyl MA,C=C(C)C(=O)OCCC,[CH2][C](C)(C(=O)OCCC),10400.0,1.11,SEC13,47.0, 10.06.2020,None,3,128.17099999999996,C3[C](C)(C(=O)OCCC)[CH2][C](C)(C(=O)OCCC)[CH2][C](C)(C(=O)OCCC)[CH2][C](C)(C(=O)OCCC)[CH2][C](C)(C(=O)OCCC)[CH2][C](C)(C(=O)OCCC)[CH2][C](C)(C(=O)OCCC)[CH2][C](C)(C(=O)OCCC)[CH2][C](C)(C(=O)OCCC)[CH2][C](C)(C(=O)OCCC)3,81.14159989389178,0,1,126.98888888888891,1.0,132.10462951660156,12.804629516601565,0.10733134548702067
1625,"Mittwoch, 10. Juni 2020 10:30:39",B2 2,25.0,121.3,0.083,353.2,118.0,132.8,92.99,VAN#64_P1.txt,VAN64_P1,TS-016a,methacrylate,Poly-Propyl MA,C=C(C)C(=O)OCCC,[CH2][C](C)(C(=O)OCCC),10400.0,1.11,SEC13,47.0, 10.06.2020,None,3,128.17099999999996,C3[C](C)(C(=O)OCCC)[CH2][C](C)(C(=O)OCCC)[CH2][C](C)(C(=O)OCCC)[CH2][C](C)(C(=O)OCCC)[CH2][C](C)(C(=O)OCCC)[CH2][C](C)(C(=O)OCCC)[CH2][C](C)(C(=O)OCCC)[CH2][C](C)(C(=O)OCCC)[CH2][C](C)(C(=O)OCCC)[CH2][C](C)(C(=O)OCCC)3,81.14159989389178,0,1,126.98888888888891,1.0,132.10462951660156,10.804629516601565,0.0890736151409857
1626,"Mittwoch, 10. Juni 2020 10:30:50",B2 3,25.0,117.6,0.154,357.2,106.4,142.8,66.43,VAN#64_P1.txt,VAN64_P1,TS-016a,methacrylate,Poly-Propyl MA,C=C(C)C(=O)OCCC,[CH2][C](C)(C(=O)OCCC),10400.0,1.11,SEC13,47.0, 10.06.2020,None,3,128.17099999999996,C3[C](C)(C(=O)OCCC)[CH2][C](C)(C(=O)OCCC)[CH2][C](C)(C(=O)OCCC)[CH2][C](C)(C(=O)OCCC)[CH2][C](C)(C(=O)OCCC)[CH2][C](C)(C(=O)OCCC)[CH2][C](C)(C(=O)OCCC)[CH2][C](C)(C(=O)OCCC)[CH2][C](C)(C(=O)OCCC)[CH2][C](C)(C(=O)OCCC)3,81.14159989389178,0,1,126.98888888888891,1.0,132.10462951660156,14.504629516601568,0.1233386863656596
1627,"Mittwoch, 10. Juni 2020 10:31:25",B3 1,25.0,129.9,0.11900000000000001,413.1,127.2,145.7,92.48,VAN#64_P1.txt,VAN64_P1,TS-016a,methacrylate,Poly-Propyl MA,C=C(C)C(=O)OCCC,[CH2][C](C)(C(=O)OCCC),10400.0,1.11,SEC13,47.0, 10.06.2020,None,3,128.17099999999996,C3[C](C)(C(=O)OCCC)[CH2][C](C)(C(=O)OCCC)[CH2][C](C)(C(=O)OCCC)[CH2][C](C)(C(=O)OCCC)[CH2][C](C)(C(=O)OCCC)[CH2][C](C)(C(=O)OCCC)[CH2][C](C)(C(=O)OCCC)[CH2][C](C)(C(=O)OCCC)[CH2][C](C)(C(=O)OCCC)[CH2][C](C)(C(=O)OCCC)3,81.14159989389178,0,1,126.98888888888891,1.0,132.10462951660156,2.204629516601557,0.01697174377676333
1628,"Mittwoch, 10. Juni 2020 10:31:36",B3 2,25.0,131.1,0.09300000000000001,415.0,128.7,145.3,95.4,VAN#64_P1.txt,VAN64_P1,TS-016a,methacrylate,Poly-Propyl MA,C=C(C)C(=O)OCCC,[CH2][C](C)(C(=O)OCCC),10400.0,1.11,SEC13,47.0, 10.06.2020,None,3,128.17099999999996,C3[C](C)(C(=O)OCCC)[CH2][C](C)(C(=O)OCCC)[CH2][C](C)(C(=O)OCCC)[CH2][C](C)(C(=O)OCCC)[CH2][C](C)(C(=O)OCCC)[CH2][C](C)(C(=O)OCCC)[CH2][C](C)(C(=O)OCCC)[CH2][C](C)(C(=O)OCCC)[CH2][C](C)(C(=O)OCCC)[CH2][C](C)(C(=O)OCCC)3,81.14159989389178,0,1,126.98888888888891,1.0,132.10462951660156,1.0046295166015682,0.007663077929836524
1629,"Mittwoch, 10. Juni 2020 10:31:47",B3 3,25.0,125.3,0.109,413.2,121.9,139.3,90.95,VAN#64_P1.txt,VAN64_P1,TS-016a,methacrylate,Poly-Propyl MA,C=C(C)C(=O)OCCC,[CH2][C](C)(C(=O)OCCC),10400.0,1.11,SEC13,47.0, 10.06.2020,None,3,128.17099999999996,C3[C](C)(C(=O)OCCC)[CH2][C](C)(C(=O)OCCC)[CH2][C](C)(C(=O)OCCC)[CH2][C](C)(C(=O)OCCC)[CH2][C](C)(C(=O)OCCC)[CH2][C](C)(C(=O)OCCC)[CH2][C](C)(C(=O)OCCC)[CH2][C](C)(C(=O)OCCC)[CH2][C](C)(C(=O)OCCC)[CH2][C](C)(C(=O)OCCC)3,81.14159989389178,0,1,126.98888888888891,1.0,132.10462951660156,6.804629516601565,0.05430670005268608
1630,"Mittwoch, 10. Juni 2020 10:32:19",B4 1,25.0,163.6,0.086,413.2,172.6,180.4,126.3,VAN#64_P1.txt,VAN64_P1,TS-016a,methacrylate,Poly-Propyl MA,C=C(C)C(=O)OCCC,[CH2][C](C)(C(=O)OCCC),10400.0,1.11,SEC13,47.0, 10.06.2020,PVA,3,128.17099999999996,C3[C](C)(C(=O)OCCC)[CH2][C](C)(C(=O)OCCC)[CH2][C](C)(C(=O)OCCC)[CH2][C](C)(C(=O)OCCC)[CH2][C](C)(C(=O)OCCC)[CH2][C](C)(C(=O)OCCC)[CH2][C](C)(C(=O)OCCC)[CH2][C](C)(C(=O)OCCC)[CH2][C](C)(C(=O)OCCC)[CH2][C](C)(C(=O)OCCC)3,81.14159989389178,1,1,168.46666666666667,1.0,176.29736328125,12.697363281250006,0.07761224499541569
1631,"Mittwoch, 10. Juni 2020 10:32:30",B4 2,25.0,164.6,0.136,416.3,171.7,179.6,125.7,VAN#64_P1.txt,VAN64_P1,TS-016a,methacrylate,Poly-Propyl MA,C=C(C)C(=O)OCCC,[CH2][C](C)(C(=O)OCCC),10400.0,1.11,SEC13,47.0, 10.06.2020,PVA,3,128.17099999999996,C3[C](C)(C(=O)OCCC)[CH2][C](C)(C(=O)OCCC)[CH2][C](C)(C(=O)OCCC)[CH2][C](C)(C(=O)OCCC)[CH2][C](C)(C(=O)OCCC)[CH2][C](C)(C(=O)OCCC)[CH2][C](C)(C(=O)OCCC)[CH2][C](C)(C(=O)OCCC)[CH2][C](C)(C(=O)OCCC)[CH2][C](C)(C(=O)OCCC)3,81.14159989389178,1,1,168.46666666666667,1.0,176.29734802246094,11.697348022460943,0.07106529782783076
1632,"Mittwoch, 10. Juni 2020 10:32:41",B4 3,25.0,159.0,0.078,411.2,165.8,170.7,134.2,VAN#64_P1.txt,VAN64_P1,TS-016a,methacrylate,Poly-Propyl MA,C=C(C)C(=O)OCCC,[CH2][C](C)(C(=O)OCCC),10400.0,1.11,SEC13,47.0, 10.06.2020,PVA,3,128.17099999999996,C3[C](C)(C(=O)OCCC)[CH2][C](C)(C(=O)OCCC)[CH2][C](C)(C(=O)OCCC)[CH2][C](C)(C(=O)OCCC)[CH2][C](C)(C(=O)OCCC)[CH2][C](C)(C(=O)OCCC)[CH2][C](C)(C(=O)OCCC)[CH2][C](C)(C(=O)OCCC)[CH2][C](C)(C(=O)OCCC)[CH2][C](C)(C(=O)OCCC)3,81.14159989389178,1,1,168.46666666666667,1.0,176.29733276367188,17.297332763671875,0.10878825637529481
1633,"Mittwoch, 10. Juni 2020 10:33:13",B5 1,25.0,172.5,0.005,438.0,178.1,180.4,149.4,VAN#64_P1.txt,VAN64_P1,TS-016a,methacrylate,Poly-Propyl MA,C=C(C)C(=O)OCCC,[CH2][C](C)(C(=O)OCCC),10400.0,1.11,SEC13,47.0, 10.06.2020,PVA,3,128.17099999999996,C3[C](C)(C(=O)OCCC)[CH2][C](C)(C(=O)OCCC)[CH2][C](C)(C(=O)OCCC)[CH2][C](C)(C(=O)OCCC)[CH2][C](C)(C(=O)OCCC)[CH2][C](C)(C(=O)OCCC)[CH2][C](C)(C(=O)OCCC)[CH2][C](C)(C(=O)OCCC)[CH2][C](C)(C(=O)OCCC)[CH2][C](C)(C(=O)OCCC)3,81.14159989389178,1,1,168.46666666666667,1.0,176.29733276367188,3.797332763671875,0.022013523267663045
1634,"Mittwoch, 10. Juni 2020 10:33:24",B5 2,25.0,172.5,0.018000000000000002,436.8,179.2,182.3,145.5,VAN#64_P1.txt,VAN64_P1,TS-016a,methacrylate,Poly-Propyl MA,C=C(C)C(=O)OCCC,[CH2][C](C)(C(=O)OCCC),10400.0,1.11,SEC13,47.0, 10.06.2020,PVA,3,128.17099999999996,C3[C](C)(C(=O)OCCC)[CH2][C](C)(C(=O)OCCC)[CH2][C](C)(C(=O)OCCC)[CH2][C](C)(C(=O)OCCC)[CH2][C](C)(C(=O)OCCC)[CH2][C](C)(C(=O)OCCC)[CH2][C](C)(C(=O)OCCC)[CH2][C](C)(C(=O)OCCC)[CH2][C](C)(C(=O)OCCC)[CH2][C](C)(C(=O)OCCC)3,81.14159989389178,1,1,168.46666666666667,1.0,176.29733276367188,3.797332763671875,0.022013523267663045
1635,"Mittwoch, 10. Juni 2020 10:33:35",B5 3,25.0,169.8,0.034,436.7,176.6,179.1,147.3,VAN#64_P1.txt,VAN64_P1,TS-016a,methacrylate,Poly-Propyl MA,C=C(C)C(=O)OCCC,[CH2][C](C)(C(=O)OCCC),10400.0,1.11,SEC13,47.0, 10.06.2020,PVA,3,128.17099999999996,C3[C](C)(C(=O)OCCC)[CH2][C](C)(C(=O)OCCC)[CH2][C](C)(C(=O)OCCC)[CH2][C](C)(C(=O)OCCC)[CH2][C](C)(C(=O)OCCC)[CH2][C](C)(C(=O)OCCC)[CH2][C](C)(C(=O)OCCC)[CH2][C](C)(C(=O)OCCC)[CH2][C](C)(C(=O)OCCC)[CH2][C](C)(C(=O)OCCC)3,81.14159989389178,1,1,168.46666666666667,1.0,176.29733276367188,6.497332763671864,0.03826462169418059
1636,"Mittwoch, 10. Juni 2020 10:34:19",B6 1,25.0,172.1,0.073,435.3,181.8,184.5,148.0,VAN#64_P1.txt,VAN64_P1,TS-016a,methacrylate,Poly-Propyl MA,C=C(C)C(=O)OCCC,[CH2][C](C)(C(=O)OCCC),10400.0,1.11,SEC13,47.0, 10.06.2020,PVA,3,128.17099999999996,C3[C](C)(C(=O)OCCC)[CH2][C](C)(C(=O)OCCC)[CH2][C](C)(C(=O)OCCC)[CH2][C](C)(C(=O)OCCC)[CH2][C](C)(C(=O)OCCC)[CH2][C](C)(C(=O)OCCC)[CH2][C](C)(C(=O)OCCC)[CH2][C](C)(C(=O)OCCC)[CH2][C](C)(C(=O)OCCC)[CH2][C](C)(C(=O)OCCC)3,81.14159989389178,1,1,168.46666666666667,1.0,176.29734802246094,4.197348022460943,0.024389006522143774
1637,"Mittwoch, 10. Juni 2020 10:34:30",B6 2,25.0,170.7,0.021,438.3,177.2,179.9,147.0,VAN#64_P1.txt,VAN64_P1,TS-016a,methacrylate,Poly-Propyl MA,C=C(C)C(=O)OCCC,[CH2][C](C)(C(=O)OCCC),10400.0,1.11,SEC13,47.0, 10.06.2020,PVA,3,128.17099999999996,C3[C](C)(C(=O)OCCC)[CH2][C](C)(C(=O)OCCC)[CH2][C](C)(C(=O)OCCC)[CH2][C](C)(C(=O)OCCC)[CH2][C](C)(C(=O)OCCC)[CH2][C](C)(C(=O)OCCC)[CH2][C](C)(C(=O)OCCC)[CH2][C](C)(C(=O)OCCC)[CH2][C](C)(C(=O)OCCC)[CH2][C](C)(C(=O)OCCC)3,81.14159989389178,1,1,168.46666666666667,1.0,176.29734802246094,5.597348022460949,0.03279055666350878
1638,"Mittwoch, 10. Juni 2020 10:34:41",B6 3,25.0,171.4,0.114,438.7,186.3,193.9,126.2,VAN#64_P1.txt,VAN64_P1,TS-016a,methacrylate,Poly-Propyl MA,C=C(C)C(=O)OCCC,[CH2][C](C)(C(=O)OCCC),10400.0,1.11,SEC13,47.0, 10.06.2020,PVA,3,128.17099999999996,C3[C](C)(C(=O)OCCC)[CH2][C](C)(C(=O)OCCC)[CH2][C](C)(C(=O)OCCC)[CH2][C](C)(C(=O)OCCC)[CH2][C](C)(C(=O)OCCC)[CH2][C](C)(C(=O)OCCC)[CH2][C](C)(C(=O)OCCC)[CH2][C](C)(C(=O)OCCC)[CH2][C](C)(C(=O)OCCC)[CH2][C](C)(C(=O)OCCC)3,81.14159989389178,1,1,168.46666666666667,1.0,176.29733276367188,4.897332763671869,0.0285725365441766
1639,"Mittwoch, 10. Juni 2020 10:35:38",C1 1,25.0,153.3,0.16399999999999998,456.6,316.5,256.2,98.58,VAN#64_P1.txt,VAN64_P1,TS-016a,methacrylate,Poly-Propyl MA,C=C(C)C(=O)OCCC,[CH2][C](C)(C(=O)OCCC),10400.0,1.11,SEC13,47.0, 10.06.2020,None,5,128.17099999999996,C3[C](C)(C(=O)OCCC)[CH2][C](C)(C(=O)OCCC)[CH2][C](C)(C(=O)OCCC)[CH2][C](C)(C(=O)OCCC)[CH2][C](C)(C(=O)OCCC)[CH2][C](C)(C(=O)OCCC)[CH2][C](C)(C(=O)OCCC)[CH2][C](C)(C(=O)OCCC)[CH2][C](C)(C(=O)OCCC)[CH2][C](C)(C(=O)OCCC)3,81.14159989389178,0,1,147.67777777777778,0.9722222222222222,157.98565673828125,4.685656738281239,0.030565275526948717
1640,"Mittwoch, 10. Juni 2020 10:35:48",C1 2,25.0,160.6,0.14300000000000002,465.1,174.3,189.5,105.5,VAN#64_P1.txt,VAN64_P1,TS-016a,methacrylate,Poly-Propyl MA,C=C(C)C(=O)OCCC,[CH2][C](C)(C(=O)OCCC),10400.0,1.11,SEC13,47.0, 10.06.2020,None,5,128.17099999999996,C3[C](C)(C(=O)OCCC)[CH2][C](C)(C(=O)OCCC)[CH2][C](C)(C(=O)OCCC)[CH2][C](C)(C(=O)OCCC)[CH2][C](C)(C(=O)OCCC)[CH2][C](C)(C(=O)OCCC)[CH2][C](C)(C(=O)OCCC)[CH2][C](C)(C(=O)OCCC)[CH2][C](C)(C(=O)OCCC)[CH2][C](C)(C(=O)OCCC)3,81.14159989389178,0,1,147.67777777777778,0.9722222222222222,157.98565673828125,2.6143432617187443,0.016278600633367026
1641,"Mittwoch, 10. Juni 2020 10:35:59",C1 3,25.0,149.8,0.183,436.8,424.9,278.6,100.1,VAN#64_P1.txt,VAN64_P1,TS-016a,methacrylate,Poly-Propyl MA,C=C(C)C(=O)OCCC,[CH2][C](C)(C(=O)OCCC),10400.0,1.11,SEC13,47.0, 10.06.2020,None,5,128.17099999999996,C3[C](C)(C(=O)OCCC)[CH2][C](C)(C(=O)OCCC)[CH2][C](C)(C(=O)OCCC)[CH2][C](C)(C(=O)OCCC)[CH2][C](C)(C(=O)OCCC)[CH2][C](C)(C(=O)OCCC)[CH2][C](C)(C(=O)OCCC)[CH2][C](C)(C(=O)OCCC)[CH2][C](C)(C(=O)OCCC)[CH2][C](C)(C(=O)OCCC)3,81.14159989389178,0,1,147.67777777777778,0.9722222222222222,157.98565673828125,8.185656738281239,0.05464390345982135
1642,"Mittwoch, 10. Juni 2020 10:36:39",C2 1,25.0,149.0,0.168,446.2,148.6,182.9,74.75,VAN#64_P1.txt,VAN64_P1,TS-016a,methacrylate,Poly-Propyl MA,C=C(C)C(=O)OCCC,[CH2][C](C)(C(=O)OCCC),10400.0,1.11,SEC13,47.0, 10.06.2020,None,5,128.17099999999996,C3[C](C)(C(=O)OCCC)[CH2][C](C)(C(=O)OCCC)[CH2][C](C)(C(=O)OCCC)[CH2][C](C)(C(=O)OCCC)[CH2][C](C)(C(=O)OCCC)[CH2][C](C)(C(=O)OCCC)[CH2][C](C)(C(=O)OCCC)[CH2][C](C)(C(=O)OCCC)[CH2][C](C)(C(=O)OCCC)[CH2][C](C)(C(=O)OCCC)3,81.14159989389178,0,1,147.67777777777778,0.9722222222222222,157.9856719970703,8.985671997070312,0.06030652347027055
1643,"Mittwoch, 10. Juni 2020 10:36:50",C2 2,25.0,142.0,0.201,451.7,362.5,222.0,110.2,VAN#64_P1.txt,VAN64_P1,TS-016a,methacrylate,Poly-Propyl MA,C=C(C)C(=O)OCCC,[CH2][C](C)(C(=O)OCCC),10400.0,1.11,SEC13,47.0, 10.06.2020,None,5,128.17099999999996,C3[C](C)(C(=O)OCCC)[CH2][C](C)(C(=O)OCCC)[CH2][C](C)(C(=O)OCCC)[CH2][C](C)(C(=O)OCCC)[CH2][C](C)(C(=O)OCCC)[CH2][C](C)(C(=O)OCCC)[CH2][C](C)(C(=O)OCCC)[CH2][C](C)(C(=O)OCCC)[CH2][C](C)(C(=O)OCCC)[CH2][C](C)(C(=O)OCCC)3,81.14159989389178,0,1,147.67777777777778,0.9722222222222222,157.98565673828125,15.98565673828125,0.11257504745268486
1644,"Mittwoch, 10. Juni 2020 10:37:01",C2 3,25.0,140.9,0.131,447.5,145.2,157.3,109.4,VAN#64_P1.txt,VAN64_P1,TS-016a,methacrylate,Poly-Propyl MA,C=C(C)C(=O)OCCC,[CH2][C](C)(C(=O)OCCC),10400.0,1.11,SEC13,47.0, 10.06.2020,None,5,128.17099999999996,C3[C](C)(C(=O)OCCC)[CH2][C](C)(C(=O)OCCC)[CH2][C](C)(C(=O)OCCC)[CH2][C](C)(C(=O)OCCC)[CH2][C](C)(C(=O)OCCC)[CH2][C](C)(C(=O)OCCC)[CH2][C](C)(C(=O)OCCC)[CH2][C](C)(C(=O)OCCC)[CH2][C](C)(C(=O)OCCC)[CH2][C](C)(C(=O)OCCC)3,81.14159989389178,0,1,147.67777777777778,0.9722222222222222,157.98565673828125,17.085656738281244,0.12126087110206703
1645,"Mittwoch, 10. Juni 2020 10:37:34",C3 1,25.0,145.8,0.17,421.7,121.7,175.9,40.95,VAN#64_P1.txt,VAN64_P1,TS-016a,methacrylate,Poly-Propyl MA,C=C(C)C(=O)OCCC,[CH2][C](C)(C(=O)OCCC),10400.0,1.11,SEC13,47.0, 10.06.2020,None,5,128.17099999999996,C3[C](C)(C(=O)OCCC)[CH2][C](C)(C(=O)OCCC)[CH2][C](C)(C(=O)OCCC)[CH2][C](C)(C(=O)OCCC)[CH2][C](C)(C(=O)OCCC)[CH2][C](C)(C(=O)OCCC)[CH2][C](C)(C(=O)OCCC)[CH2][C](C)(C(=O)OCCC)[CH2][C](C)(C(=O)OCCC)[CH2][C](C)(C(=O)OCCC)3,81.14159989389178,0,1,147.67777777777778,0.9722222222222222,157.98565673828125,12.185656738281239,0.0835778925808041
1646,"Mittwoch, 10. Juni 2020 10:37:45",C3 2,25.0,146.6,0.159,419.4,153.5,175.6,91.42,VAN#64_P1.txt,VAN64_P1,TS-016a,methacrylate,Poly-Propyl MA,C=C(C)C(=O)OCCC,[CH2][C](C)(C(=O)OCCC),10400.0,1.11,SEC13,47.0, 10.06.2020,None,5,128.17099999999996,C3[C](C)(C(=O)OCCC)[CH2][C](C)(C(=O)OCCC)[CH2][C](C)(C(=O)OCCC)[CH2][C](C)(C(=O)OCCC)[CH2][C](C)(C(=O)OCCC)[CH2][C](C)(C(=O)OCCC)[CH2][C](C)(C(=O)OCCC)[CH2][C](C)(C(=O)OCCC)[CH2][C](C)(C(=O)OCCC)[CH2][C](C)(C(=O)OCCC)3,81.14159989389178,0,1,147.67777777777778,0.9722222222222222,157.98565673828125,11.385656738281256,0.0776647799337057
1647,"Mittwoch, 10. Juni 2020 10:37:56",C3 3,25.0,141.1,0.138,436.2,145.9,159.0,107.0,VAN#64_P1.txt,VAN64_P1,TS-016a,methacrylate,Poly-Propyl MA,C=C(C)C(=O)OCCC,[CH2][C](C)(C(=O)OCCC),10400.0,1.11,SEC13,47.0, 10.06.2020,None,5,128.17099999999996,C3[C](C)(C(=O)OCCC)[CH2][C](C)(C(=O)OCCC)[CH2][C](C)(C(=O)OCCC)[CH2][C](C)(C(=O)OCCC)[CH2][C](C)(C(=O)OCCC)[CH2][C](C)(C(=O)OCCC)[CH2][C](C)(C(=O)OCCC)[CH2][C](C)(C(=O)OCCC)[CH2][C](C)(C(=O)OCCC)[CH2][C](C)(C(=O)OCCC)3,81.14159989389178,0,1,147.67777777777778,0.9722222222222222,157.98565673828125,16.885656738281256,0.11967155732304222
1648,"Mittwoch, 10. Juni 2020 10:38:34",C4 1,25.0,213.1,0.055,195.1,228.0,226.0,191.6,VAN#64_P1.txt,VAN64_P1,TS-016a,methacrylate,Poly-Propyl MA,C=C(C)C(=O)OCCC,[CH2][C](C)(C(=O)OCCC),10400.0,1.11,SEC13,47.0, 10.06.2020,PVA,5,128.17099999999996,C3[C](C)(C(=O)OCCC)[CH2][C](C)(C(=O)OCCC)[CH2][C](C)(C(=O)OCCC)[CH2][C](C)(C(=O)OCCC)[CH2][C](C)(C(=O)OCCC)[CH2][C](C)(C(=O)OCCC)[CH2][C](C)(C(=O)OCCC)[CH2][C](C)(C(=O)OCCC)[CH2][C](C)(C(=O)OCCC)[CH2][C](C)(C(=O)OCCC)3,81.14159989389178,1,1,205.4,1.0,207.14010620117188,5.959893798828119,0.02796759173546748
1649,"Mittwoch, 10. Juni 2020 10:38:45",C4 2,25.0,214.1,0.09300000000000001,197.4,237.4,234.0,183.4,VAN#64_P1.txt,VAN64_P1,TS-016a,methacrylate,Poly-Propyl MA,C=C(C)C(=O)OCCC,[CH2][C](C)(C(=O)OCCC),10400.0,1.11,SEC13,47.0, 10.06.2020,PVA,5,128.17099999999996,C3[C](C)(C(=O)OCCC)[CH2][C](C)(C(=O)OCCC)[CH2][C](C)(C(=O)OCCC)[CH2][C](C)(C(=O)OCCC)[CH2][C](C)(C(=O)OCCC)[CH2][C](C)(C(=O)OCCC)[CH2][C](C)(C(=O)OCCC)[CH2][C](C)(C(=O)OCCC)[CH2][C](C)(C(=O)OCCC)[CH2][C](C)(C(=O)OCCC)3,81.14159989389178,1,1,205.4,1.0,207.14013671875,6.959863281249994,0.03250753517631945
1650,"Mittwoch, 10. Juni 2020 10:38:56",C4 3,25.0,212.3,0.17800000000000002,202.6,550.2,328.9,161.0,VAN#64_P1.txt,VAN64_P1,TS-016a,methacrylate,Poly-Propyl MA,C=C(C)C(=O)OCCC,[CH2][C](C)(C(=O)OCCC),10400.0,1.11,SEC13,47.0, 10.06.2020,PVA,5,128.17099999999996,C3[C](C)(C(=O)OCCC)[CH2][C](C)(C(=O)OCCC)[CH2][C](C)(C(=O)OCCC)[CH2][C](C)(C(=O)OCCC)[CH2][C](C)(C(=O)OCCC)[CH2][C](C)(C(=O)OCCC)[CH2][C](C)(C(=O)OCCC)[CH2][C](C)(C(=O)OCCC)[CH2][C](C)(C(=O)OCCC)[CH2][C](C)(C(=O)OCCC)3,81.14159989389178,1,1,205.4,1.0,207.14010620117188,5.159893798828136,0.024304728209270543
1651,"Mittwoch, 10. Juni 2020 10:39:32",C5 1,25.0,213.3,0.098,474.7,242.0,238.8,176.8,VAN#64_P1.txt,VAN64_P1,TS-016a,methacrylate,Poly-Propyl MA,C=C(C)C(=O)OCCC,[CH2][C](C)(C(=O)OCCC),10400.0,1.11,SEC13,47.0, 10.06.2020,PVA,5,128.17099999999996,C3[C](C)(C(=O)OCCC)[CH2][C](C)(C(=O)OCCC)[CH2][C](C)(C(=O)OCCC)[CH2][C](C)(C(=O)OCCC)[CH2][C](C)(C(=O)OCCC)[CH2][C](C)(C(=O)OCCC)[CH2][C](C)(C(=O)OCCC)[CH2][C](C)(C(=O)OCCC)[CH2][C](C)(C(=O)OCCC)[CH2][C](C)(C(=O)OCCC)3,81.14159989389178,1,1,205.4,1.0,207.14012145996094,6.159878540039074,0.028878942991275545
1652,"Mittwoch, 10. Juni 2020 10:39:43",C5 2,25.0,204.3,0.040999999999999995,466.2,215.2,213.9,189.9,VAN#64_P1.txt,VAN64_P1,TS-016a,methacrylate,Poly-Propyl MA,C=C(C)C(=O)OCCC,[CH2][C](C)(C(=O)OCCC),10400.0,1.11,SEC13,47.0, 10.06.2020,PVA,5,128.17099999999996,C3[C](C)(C(=O)OCCC)[CH2][C](C)(C(=O)OCCC)[CH2][C](C)(C(=O)OCCC)[CH2][C](C)(C(=O)OCCC)[CH2][C](C)(C(=O)OCCC)[CH2][C](C)(C(=O)OCCC)[CH2][C](C)(C(=O)OCCC)[CH2][C](C)(C(=O)OCCC)[CH2][C](C)(C(=O)OCCC)[CH2][C](C)(C(=O)OCCC)3,81.14159989389178,1,1,205.4,1.0,207.14010620117188,2.8401062011718636,0.013901645624923463
1653,"Mittwoch, 10. Juni 2020 10:39:54",C5 3,25.0,211.5,0.09300000000000001,474.6,228.9,226.7,192.5,VAN#64_P1.txt,VAN64_P1,TS-016a,methacrylate,Poly-Propyl MA,C=C(C)C(=O)OCCC,[CH2][C](C)(C(=O)OCCC),10400.0,1.11,SEC13,47.0, 10.06.2020,PVA,5,128.17099999999996,C3[C](C)(C(=O)OCCC)[CH2][C](C)(C(=O)OCCC)[CH2][C](C)(C(=O)OCCC)[CH2][C](C)(C(=O)OCCC)[CH2][C](C)(C(=O)OCCC)[CH2][C](C)(C(=O)OCCC)[CH2][C](C)(C(=O)OCCC)[CH2][C](C)(C(=O)OCCC)[CH2][C](C)(C(=O)OCCC)[CH2][C](C)(C(=O)OCCC)3,81.14159989389178,1,1,205.4,1.0,207.14012145996094,4.3598785400390625,0.020614082931626775
1654,"Mittwoch, 10. Juni 2020 10:40:29",C6 1,25.0,195.5,0.13699999999999998,194.4,213.4,212.5,177.0,VAN#64_P1.txt,VAN64_P1,TS-016a,methacrylate,Poly-Propyl MA,C=C(C)C(=O)OCCC,[CH2][C](C)(C(=O)OCCC),10400.0,1.11,SEC13,47.0, 10.06.2020,PVA,5,128.17099999999996,C3[C](C)(C(=O)OCCC)[CH2][C](C)(C(=O)OCCC)[CH2][C](C)(C(=O)OCCC)[CH2][C](C)(C(=O)OCCC)[CH2][C](C)(C(=O)OCCC)[CH2][C](C)(C(=O)OCCC)[CH2][C](C)(C(=O)OCCC)[CH2][C](C)(C(=O)OCCC)[CH2][C](C)(C(=O)OCCC)[CH2][C](C)(C(=O)OCCC)3,81.14159989389178,1,1,205.4,1.0,207.14010620117188,11.640106201171875,0.05954018517223465
1655,"Mittwoch, 10. Juni 2020 10:40:40",C6 2,25.0,187.5,0.094,191.5,200.7,200.5,170.1,VAN#64_P1.txt,VAN64_P1,TS-016a,methacrylate,Poly-Propyl MA,C=C(C)C(=O)OCCC,[CH2][C](C)(C(=O)OCCC),10400.0,1.11,SEC13,47.0, 10.06.2020,PVA,5,128.17099999999996,C3[C](C)(C(=O)OCCC)[CH2][C](C)(C(=O)OCCC)[CH2][C](C)(C(=O)OCCC)[CH2][C](C)(C(=O)OCCC)[CH2][C](C)(C(=O)OCCC)[CH2][C](C)(C(=O)OCCC)[CH2][C](C)(C(=O)OCCC)[CH2][C](C)(C(=O)OCCC)[CH2][C](C)(C(=O)OCCC)[CH2][C](C)(C(=O)OCCC)3,81.14159989389178,1,1,205.4,1.0,207.14010620117188,19.640106201171875,0.10474723307291667
1656,"Mittwoch, 10. Juni 2020 10:40:51",C6 3,25.0,197.0,0.05,194.7,210.0,209.5,174.4,VAN#64_P1.txt,VAN64_P1,TS-016a,methacrylate,Poly-Propyl MA,C=C(C)C(=O)OCCC,[CH2][C](C)(C(=O)OCCC),10400.0,1.11,SEC13,47.0, 10.06.2020,PVA,5,128.17099999999996,C3[C](C)(C(=O)OCCC)[CH2][C](C)(C(=O)OCCC)[CH2][C](C)(C(=O)OCCC)[CH2][C](C)(C(=O)OCCC)[CH2][C](C)(C(=O)OCCC)[CH2][C](C)(C(=O)OCCC)[CH2][C](C)(C(=O)OCCC)[CH2][C](C)(C(=O)OCCC)[CH2][C](C)(C(=O)OCCC)[CH2][C](C)(C(=O)OCCC)3,81.14159989389178,1,1,205.4,1.0,207.14012145996094,10.140121459960938,0.051472697766299175
1657,"Mittwoch, 10. Juni 2020 10:41:26",D1 1,25.0,181.4,0.109,369.8,198.7,202.3,141.2,VAN#64_P1.txt,VAN64_P1,TS-016a,methacrylate,Poly-Propyl MA,C=C(C)C(=O)OCCC,[CH2][C](C)(C(=O)OCCC),10400.0,1.11,SEC13,47.0, 10.06.2020,None,8,128.17099999999996,C3[C](C)(C(=O)OCCC)[CH2][C](C)(C(=O)OCCC)[CH2][C](C)(C(=O)OCCC)[CH2][C](C)(C(=O)OCCC)[CH2][C](C)(C(=O)OCCC)[CH2][C](C)(C(=O)OCCC)[CH2][C](C)(C(=O)OCCC)[CH2][C](C)(C(=O)OCCC)[CH2][C](C)(C(=O)OCCC)[CH2][C](C)(C(=O)OCCC)3,81.14159989389178,0,1,182.8625,0.9722222222222222,181.13710021972656,0.2628997802734432,0.0014492821404269193
1658,"Mittwoch, 10. Juni 2020 10:41:37",D1 2,25.0,181.9,0.21100000000000002,352.1,748.1,431.7,127.1,VAN#64_P1.txt,VAN64_P1,TS-016a,methacrylate,Poly-Propyl MA,C=C(C)C(=O)OCCC,[CH2][C](C)(C(=O)OCCC),10400.0,1.11,SEC13,47.0, 10.06.2020,None,8,128.17099999999996,C3[C](C)(C(=O)OCCC)[CH2][C](C)(C(=O)OCCC)[CH2][C](C)(C(=O)OCCC)[CH2][C](C)(C(=O)OCCC)[CH2][C](C)(C(=O)OCCC)[CH2][C](C)(C(=O)OCCC)[CH2][C](C)(C(=O)OCCC)[CH2][C](C)(C(=O)OCCC)[CH2][C](C)(C(=O)OCCC)[CH2][C](C)(C(=O)OCCC)3,81.14159989389178,0,1,182.8625,0.9722222222222222,181.13710021972656,0.7628997802734432,0.004194061463845207
1659,"Mittwoch, 10. Juni 2020 10:41:48",D1 3,25.0,180.4,0.21,332.0,607.1,378.8,118.8,VAN#64_P1.txt,VAN64_P1,TS-016a,methacrylate,Poly-Propyl MA,C=C(C)C(=O)OCCC,[CH2][C](C)(C(=O)OCCC),10400.0,1.11,SEC13,47.0, 10.06.2020,None,8,128.17099999999996,C3[C](C)(C(=O)OCCC)[CH2][C](C)(C(=O)OCCC)[CH2][C](C)(C(=O)OCCC)[CH2][C](C)(C(=O)OCCC)[CH2][C](C)(C(=O)OCCC)[CH2][C](C)(C(=O)OCCC)[CH2][C](C)(C(=O)OCCC)[CH2][C](C)(C(=O)OCCC)[CH2][C](C)(C(=O)OCCC)[CH2][C](C)(C(=O)OCCC)3,81.14159989389178,0,1,182.8625,0.9722222222222222,181.13710021972656,0.7371002197265568,0.004085921395380027
1660,"Mittwoch, 10. Juni 2020 10:42:32",D2 2,25.0,187.1,0.27899999999999997,369.0,879.0,405.6,133.9,VAN#64_P1.txt,VAN64_P1,TS-016a,methacrylate,Poly-Propyl MA,C=C(C)C(=O)OCCC,[CH2][C](C)(C(=O)OCCC),10400.0,1.11,SEC13,47.0, 10.06.2020,None,8,128.17099999999996,C3[C](C)(C(=O)OCCC)[CH2][C](C)(C(=O)OCCC)[CH2][C](C)(C(=O)OCCC)[CH2][C](C)(C(=O)OCCC)[CH2][C](C)(C(=O)OCCC)[CH2][C](C)(C(=O)OCCC)[CH2][C](C)(C(=O)OCCC)[CH2][C](C)(C(=O)OCCC)[CH2][C](C)(C(=O)OCCC)[CH2][C](C)(C(=O)OCCC)3,81.14159989389178,0,1,182.8625,0.9722222222222222,181.13710021972656,5.962899780273432,0.031870121754534644
1661,"Mittwoch, 10. Juni 2020 10:42:43",D2 3,25.0,184.1,0.193,345.0,583.8,309.9,142.4,VAN#64_P1.txt,VAN64_P1,TS-016a,methacrylate,Poly-Propyl MA,C=C(C)C(=O)OCCC,[CH2][C](C)(C(=O)OCCC),10400.0,1.11,SEC13,47.0, 10.06.2020,None,8,128.17099999999996,C3[C](C)(C(=O)OCCC)[CH2][C](C)(C(=O)OCCC)[CH2][C](C)(C(=O)OCCC)[CH2][C](C)(C(=O)OCCC)[CH2][C](C)(C(=O)OCCC)[CH2][C](C)(C(=O)OCCC)[CH2][C](C)(C(=O)OCCC)[CH2][C](C)(C(=O)OCCC)[CH2][C](C)(C(=O)OCCC)[CH2][C](C)(C(=O)OCCC)3,81.14159989389178,0,1,182.8625,0.9722222222222222,181.13710021972656,2.962899780273432,0.016093969474597673
1662,"Mittwoch, 10. Juni 2020 10:43:17",D3 1,25.0,181.4,0.154,311.0,199.7,200.6,161.5,VAN#64_P1.txt,VAN64_P1,TS-016a,methacrylate,Poly-Propyl MA,C=C(C)C(=O)OCCC,[CH2][C](C)(C(=O)OCCC),10400.0,1.11,SEC13,47.0, 10.06.2020,None,8,128.17099999999996,C3[C](C)(C(=O)OCCC)[CH2][C](C)(C(=O)OCCC)[CH2][C](C)(C(=O)OCCC)[CH2][C](C)(C(=O)OCCC)[CH2][C](C)(C(=O)OCCC)[CH2][C](C)(C(=O)OCCC)[CH2][C](C)(C(=O)OCCC)[CH2][C](C)(C(=O)OCCC)[CH2][C](C)(C(=O)OCCC)[CH2][C](C)(C(=O)OCCC)3,81.14159989389178,0,1,182.8625,0.9722222222222222,181.13710021972656,0.2628997802734432,0.0014492821404269193
1663,"Mittwoch, 10. Juni 2020 10:43:28",D3 2,25.0,180.9,0.187,315.1,546.1,309.4,133.3,VAN#64_P1.txt,VAN64_P1,TS-016a,methacrylate,Poly-Propyl MA,C=C(C)C(=O)OCCC,[CH2][C](C)(C(=O)OCCC),10400.0,1.11,SEC13,47.0, 10.06.2020,None,8,128.17099999999996,C3[C](C)(C(=O)OCCC)[CH2][C](C)(C(=O)OCCC)[CH2][C](C)(C(=O)OCCC)[CH2][C](C)(C(=O)OCCC)[CH2][C](C)(C(=O)OCCC)[CH2][C](C)(C(=O)OCCC)[CH2][C](C)(C(=O)OCCC)[CH2][C](C)(C(=O)OCCC)[CH2][C](C)(C(=O)OCCC)[CH2][C](C)(C(=O)OCCC)3,81.14159989389178,0,1,182.8625,0.9722222222222222,181.13710021972656,0.23710021972655682,0.0013106700924630007
1664,"Mittwoch, 10. Juni 2020 10:43:39",D3 3,25.0,185.7,0.109,316.5,207.0,209.4,148.1,VAN#64_P1.txt,VAN64_P1,TS-016a,methacrylate,Poly-Propyl MA,C=C(C)C(=O)OCCC,[CH2][C](C)(C(=O)OCCC),10400.0,1.11,SEC13,47.0, 10.06.2020,None,8,128.17099999999996,C3[C](C)(C(=O)OCCC)[CH2][C](C)(C(=O)OCCC)[CH2][C](C)(C(=O)OCCC)[CH2][C](C)(C(=O)OCCC)[CH2][C](C)(C(=O)OCCC)[CH2][C](C)(C(=O)OCCC)[CH2][C](C)(C(=O)OCCC)[CH2][C](C)(C(=O)OCCC)[CH2][C](C)(C(=O)OCCC)[CH2][C](C)(C(=O)OCCC)3,81.14159989389178,0,1,182.8625,0.9722222222222222,181.13710021972656,4.562899780273426,0.024571350459199927
1665,"Mittwoch, 10. Juni 2020 10:44:10",D4 1,25.0,225.4,0.128,368.5,247.0,242.6,190.9,VAN#64_P1.txt,VAN64_P1,TS-016a,methacrylate,Poly-Propyl MA,C=C(C)C(=O)OCCC,[CH2][C](C)(C(=O)OCCC),10400.0,1.11,SEC13,47.0, 10.06.2020,PVA,8,128.17099999999996,C3[C](C)(C(=O)OCCC)[CH2][C](C)(C(=O)OCCC)[CH2][C](C)(C(=O)OCCC)[CH2][C](C)(C(=O)OCCC)[CH2][C](C)(C(=O)OCCC)[CH2][C](C)(C(=O)OCCC)[CH2][C](C)(C(=O)OCCC)[CH2][C](C)(C(=O)OCCC)[CH2][C](C)(C(=O)OCCC)[CH2][C](C)(C(=O)OCCC)3,81.14159989389178,1,1,226.75555555555562,1.0,231.04873657226562,5.648736572265619,0.025060943089022267
1666,"Mittwoch, 10. Juni 2020 10:44:21",D4 2,25.0,242.4,0.067,366.3,272.0,265.7,217.5,VAN#64_P1.txt,VAN64_P1,TS-016a,methacrylate,Poly-Propyl MA,C=C(C)C(=O)OCCC,[CH2][C](C)(C(=O)OCCC),10400.0,1.11,SEC13,47.0, 10.06.2020,PVA,8,128.17099999999996,C3[C](C)(C(=O)OCCC)[CH2][C](C)(C(=O)OCCC)[CH2][C](C)(C(=O)OCCC)[CH2][C](C)(C(=O)OCCC)[CH2][C](C)(C(=O)OCCC)[CH2][C](C)(C(=O)OCCC)[CH2][C](C)(C(=O)OCCC)[CH2][C](C)(C(=O)OCCC)[CH2][C](C)(C(=O)OCCC)[CH2][C](C)(C(=O)OCCC)3,81.14159989389178,1,1,226.75555555555562,1.0,231.04873657226562,11.35126342773438,0.046828644503854704
1667,"Mittwoch, 10. Juni 2020 10:44:32",D4 3,25.0,237.5,0.111,370.0,282.2,271.9,188.7,VAN#64_P1.txt,VAN64_P1,TS-016a,methacrylate,Poly-Propyl MA,C=C(C)C(=O)OCCC,[CH2][C](C)(C(=O)OCCC),10400.0,1.11,SEC13,47.0, 10.06.2020,PVA,8,128.17099999999996,C3[C](C)(C(=O)OCCC)[CH2][C](C)(C(=O)OCCC)[CH2][C](C)(C(=O)OCCC)[CH2][C](C)(C(=O)OCCC)[CH2][C](C)(C(=O)OCCC)[CH2][C](C)(C(=O)OCCC)[CH2][C](C)(C(=O)OCCC)[CH2][C](C)(C(=O)OCCC)[CH2][C](C)(C(=O)OCCC)[CH2][C](C)(C(=O)OCCC)3,81.14159989389178,1,1,226.75555555555562,1.0,231.04873657226562,6.451263427734375,0.02716321443256579
1668,"Mittwoch, 10. Juni 2020 10:45:07",D5 1,25.0,238.1,0.095,369.4,260.0,254.6,209.2,VAN#64_P1.txt,VAN64_P1,TS-016a,methacrylate,Poly-Propyl MA,C=C(C)C(=O)OCCC,[CH2][C](C)(C(=O)OCCC),10400.0,1.11,SEC13,47.0, 10.06.2020,PVA,8,128.17099999999996,C3[C](C)(C(=O)OCCC)[CH2][C](C)(C(=O)OCCC)[CH2][C](C)(C(=O)OCCC)[CH2][C](C)(C(=O)OCCC)[CH2][C](C)(C(=O)OCCC)[CH2][C](C)(C(=O)OCCC)[CH2][C](C)(C(=O)OCCC)[CH2][C](C)(C(=O)OCCC)[CH2][C](C)(C(=O)OCCC)[CH2][C](C)(C(=O)OCCC)3,81.14159989389178,1,1,226.75555555555562,1.0,231.04873657226562,7.051263427734369,0.02961471410220231
1669,"Mittwoch, 10. Juni 2020 10:45:17",D5 2,25.0,235.9,0.083,356.3,255.1,251.4,216.9,VAN#64_P1.txt,VAN64_P1,TS-016a,methacrylate,Poly-Propyl MA,C=C(C)C(=O)OCCC,[CH2][C](C)(C(=O)OCCC),10400.0,1.11,SEC13,47.0, 10.06.2020,PVA,8,128.17099999999996,C3[C](C)(C(=O)OCCC)[CH2][C](C)(C(=O)OCCC)[CH2][C](C)(C(=O)OCCC)[CH2][C](C)(C(=O)OCCC)[CH2][C](C)(C(=O)OCCC)[CH2][C](C)(C(=O)OCCC)[CH2][C](C)(C(=O)OCCC)[CH2][C](C)(C(=O)OCCC)[CH2][C](C)(C(=O)OCCC)[CH2][C](C)(C(=O)OCCC)3,81.14159989389178,1,1,226.75555555555562,1.0,231.04873657226562,4.851263427734381,0.02056491491197279
1670,"Mittwoch, 10. Juni 2020 10:45:28",D5 3,25.0,242.8,0.22,362.6,558.3,323.5,200.5,VAN#64_P1.txt,VAN64_P1,TS-016a,methacrylate,Poly-Propyl MA,C=C(C)C(=O)OCCC,[CH2][C](C)(C(=O)OCCC),10400.0,1.11,SEC13,47.0, 10.06.2020,PVA,8,128.17099999999996,C3[C](C)(C(=O)OCCC)[CH2][C](C)(C(=O)OCCC)[CH2][C](C)(C(=O)OCCC)[CH2][C](C)(C(=O)OCCC)[CH2][C](C)(C(=O)OCCC)[CH2][C](C)(C(=O)OCCC)[CH2][C](C)(C(=O)OCCC)[CH2][C](C)(C(=O)OCCC)[CH2][C](C)(C(=O)OCCC)[CH2][C](C)(C(=O)OCCC)3,81.14159989389178,1,1,226.75555555555562,1.0,231.04873657226562,11.751263427734386,0.04839894327732449
1671,"Mittwoch, 10. Juni 2020 10:46:05",D6 1,25.0,201.5,0.203,428.3,216.1,215.4,170.2,VAN#64_P1.txt,VAN64_P1,TS-016a,methacrylate,Poly-Propyl MA,C=C(C)C(=O)OCCC,[CH2][C](C)(C(=O)OCCC),10400.0,1.11,SEC13,47.0, 10.06.2020,PVA,8,128.17099999999996,C3[C](C)(C(=O)OCCC)[CH2][C](C)(C(=O)OCCC)[CH2][C](C)(C(=O)OCCC)[CH2][C](C)(C(=O)OCCC)[CH2][C](C)(C(=O)OCCC)[CH2][C](C)(C(=O)OCCC)[CH2][C](C)(C(=O)OCCC)[CH2][C](C)(C(=O)OCCC)[CH2][C](C)(C(=O)OCCC)[CH2][C](C)(C(=O)OCCC)3,81.14159989389178,1,1,226.75555555555562,1.0,231.04873657226562,29.548736572265625,0.14664385395665322
1672,"Mittwoch, 10. Juni 2020 10:46:16",D6 2,25.0,209.4,0.13699999999999998,434.6,222.8,221.1,177.6,VAN#64_P1.txt,VAN64_P1,TS-016a,methacrylate,Poly-Propyl MA,C=C(C)C(=O)OCCC,[CH2][C](C)(C(=O)OCCC),10400.0,1.11,SEC13,47.0, 10.06.2020,PVA,8,128.17099999999996,C3[C](C)(C(=O)OCCC)[CH2][C](C)(C(=O)OCCC)[CH2][C](C)(C(=O)OCCC)[CH2][C](C)(C(=O)OCCC)[CH2][C](C)(C(=O)OCCC)[CH2][C](C)(C(=O)OCCC)[CH2][C](C)(C(=O)OCCC)[CH2][C](C)(C(=O)OCCC)[CH2][C](C)(C(=O)OCCC)[CH2][C](C)(C(=O)OCCC)3,81.14159989389178,1,1,226.75555555555562,1.0,231.04873657226562,21.64873657226562,0.1033846063623
1673,"Mittwoch, 10. Juni 2020 10:46:26",D6 3,25.0,207.8,0.084,419.7,229.5,227.5,172.7,VAN#64_P1.txt,VAN64_P1,TS-016a,methacrylate,Poly-Propyl MA,C=C(C)C(=O)OCCC,[CH2][C](C)(C(=O)OCCC),10400.0,1.11,SEC13,47.0, 10.06.2020,PVA,8,128.17099999999996,C3[C](C)(C(=O)OCCC)[CH2][C](C)(C(=O)OCCC)[CH2][C](C)(C(=O)OCCC)[CH2][C](C)(C(=O)OCCC)[CH2][C](C)(C(=O)OCCC)[CH2][C](C)(C(=O)OCCC)[CH2][C](C)(C(=O)OCCC)[CH2][C](C)(C(=O)OCCC)[CH2][C](C)(C(=O)OCCC)[CH2][C](C)(C(=O)OCCC)3,81.14159989389178,1,1,226.75555555555562,1.0,231.04873657226562,23.248736572265614,0.11188034924093172
1674,"Mittwoch, 10. Juni 2020 10:47:02",E1 1,25.0,199.1,0.23199999999999998,420.2,660.0,334.7,153.7,VAN#64_P1.txt,VAN64_P1,TS-016a,methacrylate,Poly-Propyl MA,C=C(C)C(=O)OCCC,[CH2][C](C)(C(=O)OCCC),10400.0,1.11,SEC13,47.0, 10.06.2020,None,10,128.17099999999996,C3[C](C)(C(=O)OCCC)[CH2][C](C)(C(=O)OCCC)[CH2][C](C)(C(=O)OCCC)[CH2][C](C)(C(=O)OCCC)[CH2][C](C)(C(=O)OCCC)[CH2][C](C)(C(=O)OCCC)[CH2][C](C)(C(=O)OCCC)[CH2][C](C)(C(=O)OCCC)[CH2][C](C)(C(=O)OCCC)[CH2][C](C)(C(=O)OCCC)3,81.14159989389178,0,1,196.88888888888889,0.7222222222222222,194.93084716796875,4.169152832031244,0.020939994133758133
1675,"Mittwoch, 10. Juni 2020 10:47:13",E1 2,25.0,213.5,0.16399999999999998,489.9,262.3,255.8,188.2,VAN#64_P1.txt,VAN64_P1,TS-016a,methacrylate,Poly-Propyl MA,C=C(C)C(=O)OCCC,[CH2][C](C)(C(=O)OCCC),10400.0,1.11,SEC13,47.0, 10.06.2020,None,10,128.17099999999996,C3[C](C)(C(=O)OCCC)[CH2][C](C)(C(=O)OCCC)[CH2][C](C)(C(=O)OCCC)[CH2][C](C)(C(=O)OCCC)[CH2][C](C)(C(=O)OCCC)[CH2][C](C)(C(=O)OCCC)[CH2][C](C)(C(=O)OCCC)[CH2][C](C)(C(=O)OCCC)[CH2][C](C)(C(=O)OCCC)[CH2][C](C)(C(=O)OCCC)3,81.14159989389178,0,1,196.88888888888889,0.7222222222222222,194.93084716796875,18.56915283203125,0.08697495471677401
1676,"Mittwoch, 10. Juni 2020 10:47:24",E1 3,25.0,204.9,0.2,501.3,550.5,342.3,132.7,VAN#64_P1.txt,VAN64_P1,TS-016a,methacrylate,Poly-Propyl MA,C=C(C)C(=O)OCCC,[CH2][C](C)(C(=O)OCCC),10400.0,1.11,SEC13,47.0, 10.06.2020,None,10,128.17099999999996,C3[C](C)(C(=O)OCCC)[CH2][C](C)(C(=O)OCCC)[CH2][C](C)(C(=O)OCCC)[CH2][C](C)(C(=O)OCCC)[CH2][C](C)(C(=O)OCCC)[CH2][C](C)(C(=O)OCCC)[CH2][C](C)(C(=O)OCCC)[CH2][C](C)(C(=O)OCCC)[CH2][C](C)(C(=O)OCCC)[CH2][C](C)(C(=O)OCCC)3,81.14159989389178,0,1,196.88888888888889,0.7222222222222222,194.93084716796875,9.969152832031256,0.04865374735007933
