Repository: JulianKimmig/nanoparticle_size_prediction

File: pretrained/np_model_12/evaluation/train_df.csv (part 27 of 40)
index,measurment_data,sample,temperature,z_average,dispersity,mean_count_rate,volume_mean,intensity_mean,number_mean,file,np_formulation,substance_code,polymer_class,polymer,smiles_monomer,smiles_ru,mn,pdi,mn_method,tg,date,additive,polymer_concentration,mass_ru,circular_smiles_10,dp,with_pva,valid,mean_z_average,roll_valid,predicted_z_average,error,rel_error
1677,"Mittwoch, 10. Juni 2020 10:47:59",E2 1,25.0,193.3,0.222,481.6,535.8,350.3,115.2,VAN#64_P1.txt,VAN64_P1,TS-016a,methacrylate,Poly-Propyl MA,C=C(C)C(=O)OCCC,[CH2][C](C)(C(=O)OCCC),10400.0,1.11,SEC13,47.0, 10.06.2020,None,10,128.17099999999996,C3[C](C)(C(=O)OCCC)[CH2][C](C)(C(=O)OCCC)[CH2][C](C)(C(=O)OCCC)[CH2][C](C)(C(=O)OCCC)[CH2][C](C)(C(=O)OCCC)[CH2][C](C)(C(=O)OCCC)[CH2][C](C)(C(=O)OCCC)[CH2][C](C)(C(=O)OCCC)[CH2][C](C)(C(=O)OCCC)[CH2][C](C)(C(=O)OCCC)3,81.14159989389178,0,1,196.88888888888889,0.7222222222222222,194.93084716796875,1.6308471679687386,0.008436871018979506
1678,"Mittwoch, 10. Juni 2020 10:48:10",E2 2,25.0,198.5,0.261,509.3,937.4,451.5,143.1,VAN#64_P1.txt,VAN64_P1,TS-016a,methacrylate,Poly-Propyl MA,C=C(C)C(=O)OCCC,[CH2][C](C)(C(=O)OCCC),10400.0,1.11,SEC13,47.0, 10.06.2020,None,10,128.17099999999996,C3[C](C)(C(=O)OCCC)[CH2][C](C)(C(=O)OCCC)[CH2][C](C)(C(=O)OCCC)[CH2][C](C)(C(=O)OCCC)[CH2][C](C)(C(=O)OCCC)[CH2][C](C)(C(=O)OCCC)[CH2][C](C)(C(=O)OCCC)[CH2][C](C)(C(=O)OCCC)[CH2][C](C)(C(=O)OCCC)[CH2][C](C)(C(=O)OCCC)3,81.14159989389178,0,1,196.88888888888889,0.7222222222222222,194.93084716796875,3.56915283203125,0.01798061880116499
1679,"Mittwoch, 10. Juni 2020 10:48:20",E2 3,25.0,200.1,0.257,508.9,419.6,305.1,111.9,VAN#64_P1.txt,VAN64_P1,TS-016a,methacrylate,Poly-Propyl MA,C=C(C)C(=O)OCCC,[CH2][C](C)(C(=O)OCCC),10400.0,1.11,SEC13,47.0, 10.06.2020,None,10,128.17099999999996,C3[C](C)(C(=O)OCCC)[CH2][C](C)(C(=O)OCCC)[CH2][C](C)(C(=O)OCCC)[CH2][C](C)(C(=O)OCCC)[CH2][C](C)(C(=O)OCCC)[CH2][C](C)(C(=O)OCCC)[CH2][C](C)(C(=O)OCCC)[CH2][C](C)(C(=O)OCCC)[CH2][C](C)(C(=O)OCCC)[CH2][C](C)(C(=O)OCCC)3,81.14159989389178,0,1,196.88888888888889,0.7222222222222222,194.93084716796875,5.169152832031244,0.025832847736288078
1680,"Mittwoch, 10. Juni 2020 10:48:54",E3 1,25.0,193.8,0.153,267.0,230.3,229.6,153.3,VAN#64_P1.txt,VAN64_P1,TS-016a,methacrylate,Poly-Propyl MA,C=C(C)C(=O)OCCC,[CH2][C](C)(C(=O)OCCC),10400.0,1.11,SEC13,47.0, 10.06.2020,None,10,128.17099999999996,C3[C](C)(C(=O)OCCC)[CH2][C](C)(C(=O)OCCC)[CH2][C](C)(C(=O)OCCC)[CH2][C](C)(C(=O)OCCC)[CH2][C](C)(C(=O)OCCC)[CH2][C](C)(C(=O)OCCC)[CH2][C](C)(C(=O)OCCC)[CH2][C](C)(C(=O)OCCC)[CH2][C](C)(C(=O)OCCC)[CH2][C](C)(C(=O)OCCC)3,81.14159989389178,0,1,196.88888888888889,0.7222222222222222,194.93084716796875,1.1308471679687386,0.0058351247057210455
1681,"Mittwoch, 10. Juni 2020 10:49:05",E3 2,25.0,181.8,0.174,267.5,212.8,216.0,136.5,VAN#64_P1.txt,VAN64_P1,TS-016a,methacrylate,Poly-Propyl MA,C=C(C)C(=O)OCCC,[CH2][C](C)(C(=O)OCCC),10400.0,1.11,SEC13,47.0, 10.06.2020,None,10,128.17099999999996,C3[C](C)(C(=O)OCCC)[CH2][C](C)(C(=O)OCCC)[CH2][C](C)(C(=O)OCCC)[CH2][C](C)(C(=O)OCCC)[CH2][C](C)(C(=O)OCCC)[CH2][C](C)(C(=O)OCCC)[CH2][C](C)(C(=O)OCCC)[CH2][C](C)(C(=O)OCCC)[CH2][C](C)(C(=O)OCCC)[CH2][C](C)(C(=O)OCCC)3,81.14159989389178,0,1,196.88888888888889,0.7222222222222222,194.9308624267578,13.130862426757801,0.07222696604377228
1682,"Mittwoch, 10. Juni 2020 10:49:16",E3 3,25.0,187.0,0.136,258.6,209.3,212.4,141.7,VAN#64_P1.txt,VAN64_P1,TS-016a,methacrylate,Poly-Propyl MA,C=C(C)C(=O)OCCC,[CH2][C](C)(C(=O)OCCC),10400.0,1.11,SEC13,47.0, 10.06.2020,None,10,128.17099999999996,C3[C](C)(C(=O)OCCC)[CH2][C](C)(C(=O)OCCC)[CH2][C](C)(C(=O)OCCC)[CH2][C](C)(C(=O)OCCC)[CH2][C](C)(C(=O)OCCC)[CH2][C](C)(C(=O)OCCC)[CH2][C](C)(C(=O)OCCC)[CH2][C](C)(C(=O)OCCC)[CH2][C](C)(C(=O)OCCC)[CH2][C](C)(C(=O)OCCC)3,81.14159989389178,0,1,196.88888888888889,0.7222222222222222,194.93084716796875,7.93084716796875,0.04241094742229278
1683,"Mittwoch, 10. Juni 2020 10:49:52",E4 1,25.0,241.3,0.187,276.2,263.9,257.5,203.5,VAN#64_P1.txt,VAN64_P1,TS-016a,methacrylate,Poly-Propyl MA,C=C(C)C(=O)OCCC,[CH2][C](C)(C(=O)OCCC),10400.0,1.11,SEC13,47.0, 10.06.2020,PVA,10,128.17099999999996,C3[C](C)(C(=O)OCCC)[CH2][C](C)(C(=O)OCCC)[CH2][C](C)(C(=O)OCCC)[CH2][C](C)(C(=O)OCCC)[CH2][C](C)(C(=O)OCCC)[CH2][C](C)(C(=O)OCCC)[CH2][C](C)(C(=O)OCCC)[CH2][C](C)(C(=O)OCCC)[CH2][C](C)(C(=O)OCCC)[CH2][C](C)(C(=O)OCCC)3,81.14159989389178,1,1,249.98888888888888,0.75,244.2774200439453,2.977420043945301,0.012339080165542068
1684,"Mittwoch, 10. Juni 2020 10:50:03",E4 2,25.0,248.8,0.17300000000000001,277.6,271.9,264.3,211.0,VAN#64_P1.txt,VAN64_P1,TS-016a,methacrylate,Poly-Propyl MA,C=C(C)C(=O)OCCC,[CH2][C](C)(C(=O)OCCC),10400.0,1.11,SEC13,47.0, 10.06.2020,PVA,10,128.17099999999996,C3[C](C)(C(=O)OCCC)[CH2][C](C)(C(=O)OCCC)[CH2][C](C)(C(=O)OCCC)[CH2][C](C)(C(=O)OCCC)[CH2][C](C)(C(=O)OCCC)[CH2][C](C)(C(=O)OCCC)[CH2][C](C)(C(=O)OCCC)[CH2][C](C)(C(=O)OCCC)[CH2][C](C)(C(=O)OCCC)[CH2][C](C)(C(=O)OCCC)3,81.14159989389178,1,1,249.98888888888888,0.75,244.2774200439453,4.522579956054699,0.018177572170637857
1685,"Mittwoch, 10. Juni 2020 10:50:14",E4 3,25.0,256.0,0.22699999999999998,276.4,781.1,428.8,195.7,VAN#64_P1.txt,VAN64_P1,TS-016a,methacrylate,Poly-Propyl MA,C=C(C)C(=O)OCCC,[CH2][C](C)(C(=O)OCCC),10400.0,1.11,SEC13,47.0, 10.06.2020,PVA,10,128.17099999999996,C3[C](C)(C(=O)OCCC)[CH2][C](C)(C(=O)OCCC)[CH2][C](C)(C(=O)OCCC)[CH2][C](C)(C(=O)OCCC)[CH2][C](C)(C(=O)OCCC)[CH2][C](C)(C(=O)OCCC)[CH2][C](C)(C(=O)OCCC)[CH2][C](C)(C(=O)OCCC)[CH2][C](C)(C(=O)OCCC)[CH2][C](C)(C(=O)OCCC)3,81.14159989389178,1,1,249.98888888888888,0.75,244.2774200439453,11.722579956054688,0.04579132795333862
1686,"Mittwoch, 10. Juni 2020 10:50:48",E5 1,25.0,240.1,0.185,251.3,256.1,252.4,219.1,VAN#64_P1.txt,VAN64_P1,TS-016a,methacrylate,Poly-Propyl MA,C=C(C)C(=O)OCCC,[CH2][C](C)(C(=O)OCCC),10400.0,1.11,SEC13,47.0, 10.06.2020,PVA,10,128.17099999999996,C3[C](C)(C(=O)OCCC)[CH2][C](C)(C(=O)OCCC)[CH2][C](C)(C(=O)OCCC)[CH2][C](C)(C(=O)OCCC)[CH2][C](C)(C(=O)OCCC)[CH2][C](C)(C(=O)OCCC)[CH2][C](C)(C(=O)OCCC)[CH2][C](C)(C(=O)OCCC)[CH2][C](C)(C(=O)OCCC)[CH2][C](C)(C(=O)OCCC)3,81.14159989389178,1,1,249.98888888888888,0.75,244.2774200439453,4.177420043945318,0.01739866740502007
1687,"Mittwoch, 10. Juni 2020 10:50:59",E5 2,25.0,256.6,0.23,276.1,794.6,395.3,202.6,VAN#64_P1.txt,VAN64_P1,TS-016a,methacrylate,Poly-Propyl MA,C=C(C)C(=O)OCCC,[CH2][C](C)(C(=O)OCCC),10400.0,1.11,SEC13,47.0, 10.06.2020,PVA,10,128.17099999999996,C3[C](C)(C(=O)OCCC)[CH2][C](C)(C(=O)OCCC)[CH2][C](C)(C(=O)OCCC)[CH2][C](C)(C(=O)OCCC)[CH2][C](C)(C(=O)OCCC)[CH2][C](C)(C(=O)OCCC)[CH2][C](C)(C(=O)OCCC)[CH2][C](C)(C(=O)OCCC)[CH2][C](C)(C(=O)OCCC)[CH2][C](C)(C(=O)OCCC)3,81.14159989389178,1,1,249.98888888888888,0.75,244.2774200439453,12.32257995605471,0.04802252515999497
1688,"Mittwoch, 10. Juni 2020 10:51:10",E5 3,25.0,245.2,0.166,246.4,309.1,291.6,194.1,VAN#64_P1.txt,VAN64_P1,TS-016a,methacrylate,Poly-Propyl MA,C=C(C)C(=O)OCCC,[CH2][C](C)(C(=O)OCCC),10400.0,1.11,SEC13,47.0, 10.06.2020,PVA,10,128.17099999999996,C3[C](C)(C(=O)OCCC)[CH2][C](C)(C(=O)OCCC)[CH2][C](C)(C(=O)OCCC)[CH2][C](C)(C(=O)OCCC)[CH2][C](C)(C(=O)OCCC)[CH2][C](C)(C(=O)OCCC)[CH2][C](C)(C(=O)OCCC)[CH2][C](C)(C(=O)OCCC)[CH2][C](C)(C(=O)OCCC)[CH2][C](C)(C(=O)OCCC)3,81.14159989389178,1,1,249.98888888888888,0.75,244.2774200439453,0.9225799560546761,0.0037625609953290218
1689,"Mittwoch, 10. Juni 2020 10:51:45",E6 1,25.0,241.9,0.21,233.5,523.7,314.6,203.8,VAN#64_P1.txt,VAN64_P1,TS-016a,methacrylate,Poly-Propyl MA,C=C(C)C(=O)OCCC,[CH2][C](C)(C(=O)OCCC),10400.0,1.11,SEC13,47.0, 10.06.2020,PVA,10,128.17099999999996,C3[C](C)(C(=O)OCCC)[CH2][C](C)(C(=O)OCCC)[CH2][C](C)(C(=O)OCCC)[CH2][C](C)(C(=O)OCCC)[CH2][C](C)(C(=O)OCCC)[CH2][C](C)(C(=O)OCCC)[CH2][C](C)(C(=O)OCCC)[CH2][C](C)(C(=O)OCCC)[CH2][C](C)(C(=O)OCCC)[CH2][C](C)(C(=O)OCCC)3,81.14159989389178,1,1,249.98888888888888,0.75,244.2774200439453,2.377420043945307,0.009828110971249717
1690,"Mittwoch, 10. Juni 2020 10:51:56",E6 2,25.0,254.4,0.235,253.4,834.7,418.8,200.2,VAN#64_P1.txt,VAN64_P1,TS-016a,methacrylate,Poly-Propyl MA,C=C(C)C(=O)OCCC,[CH2][C](C)(C(=O)OCCC),10400.0,1.11,SEC13,47.0, 10.06.2020,PVA,10,128.17099999999996,C3[C](C)(C(=O)OCCC)[CH2][C](C)(C(=O)OCCC)[CH2][C](C)(C(=O)OCCC)[CH2][C](C)(C(=O)OCCC)[CH2][C](C)(C(=O)OCCC)[CH2][C](C)(C(=O)OCCC)[CH2][C](C)(C(=O)OCCC)[CH2][C](C)(C(=O)OCCC)[CH2][C](C)(C(=O)OCCC)[CH2][C](C)(C(=O)OCCC)3,81.14159989389178,1,1,249.98888888888888,0.75,244.2774200439453,10.122579956054693,0.03979001555052945
1691,"Mittwoch, 10. Juni 2020 10:52:06",E6 3,25.0,265.6,0.16,252.5,318.0,298.7,213.8,VAN#64_P1.txt,VAN64_P1,TS-016a,methacrylate,Poly-Propyl MA,C=C(C)C(=O)OCCC,[CH2][C](C)(C(=O)OCCC),10400.0,1.11,SEC13,47.0, 10.06.2020,PVA,10,128.17099999999996,C3[C](C)(C(=O)OCCC)[CH2][C](C)(C(=O)OCCC)[CH2][C](C)(C(=O)OCCC)[CH2][C](C)(C(=O)OCCC)[CH2][C](C)(C(=O)OCCC)[CH2][C](C)(C(=O)OCCC)[CH2][C](C)(C(=O)OCCC)[CH2][C](C)(C(=O)OCCC)[CH2][C](C)(C(=O)OCCC)[CH2][C](C)(C(=O)OCCC)3,81.14159989389178,1,1,249.98888888888888,0.75,244.2774200439453,21.32257995605471,0.08028079802731442
1692,"Dienstag, 18. Februar 2020 15:56:19",A4 1,25.0,251.0,0.042,336.0,273.2,267.4,225.9,VAN065_P1(TS-019a)_1.txt,VAN65_P1,TS-019a,methacrylate,Poly-Phenyl MA,C=C(C)C(=O)Oc1ccccc1,[CH2][C](C)(C(=O)Oc1ccccc1),10800.0,1.32,SEC13,110.0,2020-02-19 00:00:00,PVA,1,162.188,C3[C](C)(C(=O)Oc1ccccc1)[CH2][C](C)(C(=O)Oc1ccccc1)[CH2][C](C)(C(=O)Oc1ccccc1)[CH2][C](C)(C(=O)Oc1ccccc1)[CH2][C](C)(C(=O)Oc1ccccc1)[CH2][C](C)(C(=O)Oc1ccccc1)[CH2][C](C)(C(=O)Oc1ccccc1)[CH2][C](C)(C(=O)Oc1ccccc1)[CH2][C](C)(C(=O)Oc1ccccc1)[CH2][C](C)(C(=O)Oc1ccccc1)3,66.58939009051225,1,1,241.33333333333331,1.0,229.54666137695312,21.453338623046875,0.08547146861771664
1693,"Dienstag, 18. Februar 2020 15:56:30",A4 2,25.0,248.1,0.055,340.1,275.0,267.5,215.0,VAN065_P1(TS-019a)_1.txt,VAN65_P1,TS-019a,methacrylate,Poly-Phenyl MA,C=C(C)C(=O)Oc1ccccc1,[CH2][C](C)(C(=O)Oc1ccccc1),10800.0,1.32,SEC13,110.0,2020-02-19 00:00:00,PVA,1,162.188,C3[C](C)(C(=O)Oc1ccccc1)[CH2][C](C)(C(=O)Oc1ccccc1)[CH2][C](C)(C(=O)Oc1ccccc1)[CH2][C](C)(C(=O)Oc1ccccc1)[CH2][C](C)(C(=O)Oc1ccccc1)[CH2][C](C)(C(=O)Oc1ccccc1)[CH2][C](C)(C(=O)Oc1ccccc1)[CH2][C](C)(C(=O)Oc1ccccc1)[CH2][C](C)(C(=O)Oc1ccccc1)[CH2][C](C)(C(=O)Oc1ccccc1)3,66.58939009051225,1,1,241.33333333333331,1.0,229.54669189453125,18.553308105468744,0.07478157237190143
1694,"Dienstag, 18. Februar 2020 15:56:41",A4 3,25.0,234.4,0.049,332.8,249.7,246.6,215.7,VAN065_P1(TS-019a)_1.txt,VAN65_P1,TS-019a,methacrylate,Poly-Phenyl MA,C=C(C)C(=O)Oc1ccccc1,[CH2][C](C)(C(=O)Oc1ccccc1),10800.0,1.32,SEC13,110.0,2020-02-19 00:00:00,PVA,1,162.188,C3[C](C)(C(=O)Oc1ccccc1)[CH2][C](C)(C(=O)Oc1ccccc1)[CH2][C](C)(C(=O)Oc1ccccc1)[CH2][C](C)(C(=O)Oc1ccccc1)[CH2][C](C)(C(=O)Oc1ccccc1)[CH2][C](C)(C(=O)Oc1ccccc1)[CH2][C](C)(C(=O)Oc1ccccc1)[CH2][C](C)(C(=O)Oc1ccccc1)[CH2][C](C)(C(=O)Oc1ccccc1)[CH2][C](C)(C(=O)Oc1ccccc1)3,66.58939009051225,1,1,241.33333333333331,1.0,229.54666137695312,4.853338623046881,0.020705369552247783
1695,"Dienstag, 18. Februar 2020 15:57:15",A5 1,25.0,241.5,0.004,290.3,254.9,251.4,219.8,VAN065_P1(TS-019a)_1.txt,VAN65_P1,TS-019a,methacrylate,Poly-Phenyl MA,C=C(C)C(=O)Oc1ccccc1,[CH2][C](C)(C(=O)Oc1ccccc1),10800.0,1.32,SEC13,110.0,2020-02-19 00:00:00,PVA,1,162.188,C3[C](C)(C(=O)Oc1ccccc1)[CH2][C](C)(C(=O)Oc1ccccc1)[CH2][C](C)(C(=O)Oc1ccccc1)[CH2][C](C)(C(=O)Oc1ccccc1)[CH2][C](C)(C(=O)Oc1ccccc1)[CH2][C](C)(C(=O)Oc1ccccc1)[CH2][C](C)(C(=O)Oc1ccccc1)[CH2][C](C)(C(=O)Oc1ccccc1)[CH2][C](C)(C(=O)Oc1ccccc1)[CH2][C](C)(C(=O)Oc1ccccc1)3,66.58939009051225,1,1,241.33333333333331,1.0,229.54666137695312,11.953338623046875,0.04949622618238872
1696,"Dienstag, 18. Februar 2020 15:57:26",A5 2,25.0,233.3,0.079,287.4,263.2,256.3,194.6,VAN065_P1(TS-019a)_1.txt,VAN65_P1,TS-019a,methacrylate,Poly-Phenyl MA,C=C(C)C(=O)Oc1ccccc1,[CH2][C](C)(C(=O)Oc1ccccc1),10800.0,1.32,SEC13,110.0,2020-02-19 00:00:00,PVA,1,162.188,C3[C](C)(C(=O)Oc1ccccc1)[CH2][C](C)(C(=O)Oc1ccccc1)[CH2][C](C)(C(=O)Oc1ccccc1)[CH2][C](C)(C(=O)Oc1ccccc1)[CH2][C](C)(C(=O)Oc1ccccc1)[CH2][C](C)(C(=O)Oc1ccccc1)[CH2][C](C)(C(=O)Oc1ccccc1)[CH2][C](C)(C(=O)Oc1ccccc1)[CH2][C](C)(C(=O)Oc1ccccc1)[CH2][C](C)(C(=O)Oc1ccccc1)3,66.58939009051225,1,1,241.33333333333331,1.0,229.54666137695312,3.7533386230468864,0.01608803524666475
1697,"Dienstag, 18. Februar 2020 15:57:37",A5 3,25.0,237.0,0.163,286.3,533.1,322.7,196.3,VAN065_P1(TS-019a)_1.txt,VAN65_P1,TS-019a,methacrylate,Poly-Phenyl MA,C=C(C)C(=O)Oc1ccccc1,[CH2][C](C)(C(=O)Oc1ccccc1),10800.0,1.32,SEC13,110.0,2020-02-19 00:00:00,PVA,1,162.188,C3[C](C)(C(=O)Oc1ccccc1)[CH2][C](C)(C(=O)Oc1ccccc1)[CH2][C](C)(C(=O)Oc1ccccc1)[CH2][C](C)(C(=O)Oc1ccccc1)[CH2][C](C)(C(=O)Oc1ccccc1)[CH2][C](C)(C(=O)Oc1ccccc1)[CH2][C](C)(C(=O)Oc1ccccc1)[CH2][C](C)(C(=O)Oc1ccccc1)[CH2][C](C)(C(=O)Oc1ccccc1)[CH2][C](C)(C(=O)Oc1ccccc1)3,66.58939009051225,1,1,241.33333333333331,1.0,229.54666137695312,7.453338623046875,0.03144868617319357
1698,"Dienstag, 18. Februar 2020 15:58:14",A6 1,25.0,245.5,0.064,339.2,263.5,259.6,228.1,VAN065_P1(TS-019a)_1.txt,VAN65_P1,TS-019a,methacrylate,Poly-Phenyl MA,C=C(C)C(=O)Oc1ccccc1,[CH2][C](C)(C(=O)Oc1ccccc1),10800.0,1.32,SEC13,110.0,2020-02-19 00:00:00,PVA,1,162.188,C3[C](C)(C(=O)Oc1ccccc1)[CH2][C](C)(C(=O)Oc1ccccc1)[CH2][C](C)(C(=O)Oc1ccccc1)[CH2][C](C)(C(=O)Oc1ccccc1)[CH2][C](C)(C(=O)Oc1ccccc1)[CH2][C](C)(C(=O)Oc1ccccc1)[CH2][C](C)(C(=O)Oc1ccccc1)[CH2][C](C)(C(=O)Oc1ccccc1)[CH2][C](C)(C(=O)Oc1ccccc1)[CH2][C](C)(C(=O)Oc1ccccc1)3,66.58939009051225,1,1,241.33333333333331,1.0,229.54666137695312,15.953338623046875,0.06498304938104633
1699,"Dienstag, 18. Februar 2020 15:58:25",A6 2,25.0,239.3,0.155,343.1,262.9,259.4,230.3,VAN065_P1(TS-019a)_1.txt,VAN65_P1,TS-019a,methacrylate,Poly-Phenyl MA,C=C(C)C(=O)Oc1ccccc1,[CH2][C](C)(C(=O)Oc1ccccc1),10800.0,1.32,SEC13,110.0,2020-02-19 00:00:00,PVA,1,162.188,C3[C](C)(C(=O)Oc1ccccc1)[CH2][C](C)(C(=O)Oc1ccccc1)[CH2][C](C)(C(=O)Oc1ccccc1)[CH2][C](C)(C(=O)Oc1ccccc1)[CH2][C](C)(C(=O)Oc1ccccc1)[CH2][C](C)(C(=O)Oc1ccccc1)[CH2][C](C)(C(=O)Oc1ccccc1)[CH2][C](C)(C(=O)Oc1ccccc1)[CH2][C](C)(C(=O)Oc1ccccc1)[CH2][C](C)(C(=O)Oc1ccccc1)3,66.58939009051225,1,1,241.33333333333331,1.0,229.54666137695312,9.753338623046886,0.04075778781047591
1700,"Dienstag, 18. Februar 2020 15:58:35",A6 3,25.0,241.9,0.14400000000000002,338.7,282.2,269.2,188.9,VAN065_P1(TS-019a)_1.txt,VAN65_P1,TS-019a,methacrylate,Poly-Phenyl MA,C=C(C)C(=O)Oc1ccccc1,[CH2][C](C)(C(=O)Oc1ccccc1),10800.0,1.32,SEC13,110.0,2020-02-19 00:00:00,PVA,1,162.188,C3[C](C)(C(=O)Oc1ccccc1)[CH2][C](C)(C(=O)Oc1ccccc1)[CH2][C](C)(C(=O)Oc1ccccc1)[CH2][C](C)(C(=O)Oc1ccccc1)[CH2][C](C)(C(=O)Oc1ccccc1)[CH2][C](C)(C(=O)Oc1ccccc1)[CH2][C](C)(C(=O)Oc1ccccc1)[CH2][C](C)(C(=O)Oc1ccccc1)[CH2][C](C)(C(=O)Oc1ccccc1)[CH2][C](C)(C(=O)Oc1ccccc1)3,66.58939009051225,1,1,241.33333333333331,1.0,229.54666137695312,12.35333862304688,0.05106795627551418
1701,"Dienstag, 18. Februar 2020 16:02:57",B4 1,25.0,267.5,0.027000000000000003,224.4,282.9,278.3,250.0,VAN065_P1(TS-019a)_1.txt,VAN65_P1,TS-019a,methacrylate,Poly-Phenyl MA,C=C(C)C(=O)Oc1ccccc1,[CH2][C](C)(C(=O)Oc1ccccc1),10800.0,1.32,SEC13,110.0,2020-02-19 00:00:00,PVA,3,162.188,C3[C](C)(C(=O)Oc1ccccc1)[CH2][C](C)(C(=O)Oc1ccccc1)[CH2][C](C)(C(=O)Oc1ccccc1)[CH2][C](C)(C(=O)Oc1ccccc1)[CH2][C](C)(C(=O)Oc1ccccc1)[CH2][C](C)(C(=O)Oc1ccccc1)[CH2][C](C)(C(=O)Oc1ccccc1)[CH2][C](C)(C(=O)Oc1ccccc1)[CH2][C](C)(C(=O)Oc1ccccc1)[CH2][C](C)(C(=O)Oc1ccccc1)3,66.58939009051225,1,1,261.12222222222215,1.0,258.162109375,9.337890625,0.0349080023364486
1702,"Dienstag, 18. Februar 2020 16:03:08",B4 2,25.0,277.4,0.078,225.5,327.3,309.3,222.7,VAN065_P1(TS-019a)_1.txt,VAN65_P1,TS-019a,methacrylate,Poly-Phenyl MA,C=C(C)C(=O)Oc1ccccc1,[CH2][C](C)(C(=O)Oc1ccccc1),10800.0,1.32,SEC13,110.0,2020-02-19 00:00:00,PVA,3,162.188,C3[C](C)(C(=O)Oc1ccccc1)[CH2][C](C)(C(=O)Oc1ccccc1)[CH2][C](C)(C(=O)Oc1ccccc1)[CH2][C](C)(C(=O)Oc1ccccc1)[CH2][C](C)(C(=O)Oc1ccccc1)[CH2][C](C)(C(=O)Oc1ccccc1)[CH2][C](C)(C(=O)Oc1ccccc1)[CH2][C](C)(C(=O)Oc1ccccc1)[CH2][C](C)(C(=O)Oc1ccccc1)[CH2][C](C)(C(=O)Oc1ccccc1)3,66.58939009051225,1,1,261.12222222222215,1.0,258.162109375,19.237890624999977,0.06935072323359762
1703,"Dienstag, 18. Februar 2020 16:03:19",B4 3,25.0,268.0,0.087,230.6,302.2,291.7,234.5,VAN065_P1(TS-019a)_1.txt,VAN65_P1,TS-019a,methacrylate,Poly-Phenyl MA,C=C(C)C(=O)Oc1ccccc1,[CH2][C](C)(C(=O)Oc1ccccc1),10800.0,1.32,SEC13,110.0,2020-02-19 00:00:00,PVA,3,162.188,C3[C](C)(C(=O)Oc1ccccc1)[CH2][C](C)(C(=O)Oc1ccccc1)[CH2][C](C)(C(=O)Oc1ccccc1)[CH2][C](C)(C(=O)Oc1ccccc1)[CH2][C](C)(C(=O)Oc1ccccc1)[CH2][C](C)(C(=O)Oc1ccccc1)[CH2][C](C)(C(=O)Oc1ccccc1)[CH2][C](C)(C(=O)Oc1ccccc1)[CH2][C](C)(C(=O)Oc1ccccc1)[CH2][C](C)(C(=O)Oc1ccccc1)3,66.58939009051225,1,1,261.12222222222215,1.0,258.162109375,9.837890625,0.03670854710820896
1704,"Dienstag, 18. Februar 2020 16:04:41",B5 1,25.0,254.8,0.049,236.4,272.5,268.0,235.3,VAN065_P1(TS-019a)_1.txt,VAN65_P1,TS-019a,methacrylate,Poly-Phenyl MA,C=C(C)C(=O)Oc1ccccc1,[CH2][C](C)(C(=O)Oc1ccccc1),10800.0,1.32,SEC13,110.0,2020-02-19 00:00:00,PVA,3,162.188,C3[C](C)(C(=O)Oc1ccccc1)[CH2][C](C)(C(=O)Oc1ccccc1)[CH2][C](C)(C(=O)Oc1ccccc1)[CH2][C](C)(C(=O)Oc1ccccc1)[CH2][C](C)(C(=O)Oc1ccccc1)[CH2][C](C)(C(=O)Oc1ccccc1)[CH2][C](C)(C(=O)Oc1ccccc1)[CH2][C](C)(C(=O)Oc1ccccc1)[CH2][C](C)(C(=O)Oc1ccccc1)[CH2][C](C)(C(=O)Oc1ccccc1)3,66.58939009051225,1,1,261.12222222222215,1.0,258.162109375,3.3621093749999886,0.01319509173861848
1705,"Dienstag, 18. Februar 2020 16:04:52",B5 2,25.0,264.1,0.057999999999999996,241.6,282.5,277.6,246.8,VAN065_P1(TS-019a)_1.txt,VAN65_P1,TS-019a,methacrylate,Poly-Phenyl MA,C=C(C)C(=O)Oc1ccccc1,[CH2][C](C)(C(=O)Oc1ccccc1),10800.0,1.32,SEC13,110.0,2020-02-19 00:00:00,PVA,3,162.188,C3[C](C)(C(=O)Oc1ccccc1)[CH2][C](C)(C(=O)Oc1ccccc1)[CH2][C](C)(C(=O)Oc1ccccc1)[CH2][C](C)(C(=O)Oc1ccccc1)[CH2][C](C)(C(=O)Oc1ccccc1)[CH2][C](C)(C(=O)Oc1ccccc1)[CH2][C](C)(C(=O)Oc1ccccc1)[CH2][C](C)(C(=O)Oc1ccccc1)[CH2][C](C)(C(=O)Oc1ccccc1)[CH2][C](C)(C(=O)Oc1ccccc1)3,66.58939009051225,1,1,261.12222222222215,1.0,258.162109375,5.937890625000023,0.022483493468383273
1706,"Dienstag, 18. Februar 2020 16:05:03",B5 3,25.0,250.9,0.124,231.7,274.3,268.0,224.2,VAN065_P1(TS-019a)_1.txt,VAN65_P1,TS-019a,methacrylate,Poly-Phenyl MA,C=C(C)C(=O)Oc1ccccc1,[CH2][C](C)(C(=O)Oc1ccccc1),10800.0,1.32,SEC13,110.0,2020-02-19 00:00:00,PVA,3,162.188,C3[C](C)(C(=O)Oc1ccccc1)[CH2][C](C)(C(=O)Oc1ccccc1)[CH2][C](C)(C(=O)Oc1ccccc1)[CH2][C](C)(C(=O)Oc1ccccc1)[CH2][C](C)(C(=O)Oc1ccccc1)[CH2][C](C)(C(=O)Oc1ccccc1)[CH2][C](C)(C(=O)Oc1ccccc1)[CH2][C](C)(C(=O)Oc1ccccc1)[CH2][C](C)(C(=O)Oc1ccccc1)[CH2][C](C)(C(=O)Oc1ccccc1)3,66.58939009051225,1,1,261.12222222222215,1.0,258.162109375,7.262109374999994,0.028944238242327596
1707,"Dienstag, 18. Februar 2020 16:05:38",B6 1,25.0,258.7,0.158,494.8,541.1,356.4,205.8,VAN065_P1(TS-019a)_1.txt,VAN65_P1,TS-019a,methacrylate,Poly-Phenyl MA,C=C(C)C(=O)Oc1ccccc1,[CH2][C](C)(C(=O)Oc1ccccc1),10800.0,1.32,SEC13,110.0,2020-02-19 00:00:00,PVA,3,162.188,C3[C](C)(C(=O)Oc1ccccc1)[CH2][C](C)(C(=O)Oc1ccccc1)[CH2][C](C)(C(=O)Oc1ccccc1)[CH2][C](C)(C(=O)Oc1ccccc1)[CH2][C](C)(C(=O)Oc1ccccc1)[CH2][C](C)(C(=O)Oc1ccccc1)[CH2][C](C)(C(=O)Oc1ccccc1)[CH2][C](C)(C(=O)Oc1ccccc1)[CH2][C](C)(C(=O)Oc1ccccc1)[CH2][C](C)(C(=O)Oc1ccccc1)3,66.58939009051225,1,1,261.12222222222215,1.0,258.162109375,0.5378906249999886,0.0020792061267877414
1708,"Dienstag, 18. Februar 2020 16:05:49",B6 2,25.0,248.5,0.003,472.2,259.5,256.6,231.7,VAN065_P1(TS-019a)_1.txt,VAN65_P1,TS-019a,methacrylate,Poly-Phenyl MA,C=C(C)C(=O)Oc1ccccc1,[CH2][C](C)(C(=O)Oc1ccccc1),10800.0,1.32,SEC13,110.0,2020-02-19 00:00:00,PVA,3,162.188,C3[C](C)(C(=O)Oc1ccccc1)[CH2][C](C)(C(=O)Oc1ccccc1)[CH2][C](C)(C(=O)Oc1ccccc1)[CH2][C](C)(C(=O)Oc1ccccc1)[CH2][C](C)(C(=O)Oc1ccccc1)[CH2][C](C)(C(=O)Oc1ccccc1)[CH2][C](C)(C(=O)Oc1ccccc1)[CH2][C](C)(C(=O)Oc1ccccc1)[CH2][C](C)(C(=O)Oc1ccccc1)[CH2][C](C)(C(=O)Oc1ccccc1)3,66.58939009051225,1,1,261.12222222222215,1.0,258.162109375,9.662109375,0.03888172786720322
1709,"Dienstag, 18. Februar 2020 16:06:00",B6 3,25.0,260.2,0.05,502.0,291.6,282.6,228.0,VAN065_P1(TS-019a)_1.txt,VAN65_P1,TS-019a,methacrylate,Poly-Phenyl MA,C=C(C)C(=O)Oc1ccccc1,[CH2][C](C)(C(=O)Oc1ccccc1),10800.0,1.32,SEC13,110.0,2020-02-19 00:00:00,PVA,3,162.188,C3[C](C)(C(=O)Oc1ccccc1)[CH2][C](C)(C(=O)Oc1ccccc1)[CH2][C](C)(C(=O)Oc1ccccc1)[CH2][C](C)(C(=O)Oc1ccccc1)[CH2][C](C)(C(=O)Oc1ccccc1)[CH2][C](C)(C(=O)Oc1ccccc1)[CH2][C](C)(C(=O)Oc1ccccc1)[CH2][C](C)(C(=O)Oc1ccccc1)[CH2][C](C)(C(=O)Oc1ccccc1)[CH2][C](C)(C(=O)Oc1ccccc1)3,66.58939009051225,1,1,261.12222222222215,1.0,258.162109375,2.0378906249999886,0.007832016237509565
1710,"Dienstag, 18. Februar 2020 16:09:20",C4 1,25.0,312.9,0.142,373.5,566.6,398.0,260.0,VAN065_P1(TS-019a)_1.txt,VAN65_P1,TS-019a,methacrylate,Poly-Phenyl MA,C=C(C)C(=O)Oc1ccccc1,[CH2][C](C)(C(=O)Oc1ccccc1),10800.0,1.32,SEC13,110.0,2020-02-19 00:00:00,PVA,5,162.188,C3[C](C)(C(=O)Oc1ccccc1)[CH2][C](C)(C(=O)Oc1ccccc1)[CH2][C](C)(C(=O)Oc1ccccc1)[CH2][C](C)(C(=O)Oc1ccccc1)[CH2][C](C)(C(=O)Oc1ccccc1)[CH2][C](C)(C(=O)Oc1ccccc1)[CH2][C](C)(C(=O)Oc1ccccc1)[CH2][C](C)(C(=O)Oc1ccccc1)[CH2][C](C)(C(=O)Oc1ccccc1)[CH2][C](C)(C(=O)Oc1ccccc1)3,66.58939009051225,1,1,296.76666666666665,1.0,286.78704833984375,26.112951660156227,0.08345462339455491
1711,"Dienstag, 18. Februar 2020 16:09:31",C4 2,25.0,312.5,0.193,410.1,360.4,340.7,274.7,VAN065_P1(TS-019a)_1.txt,VAN65_P1,TS-019a,methacrylate,Poly-Phenyl MA,C=C(C)C(=O)Oc1ccccc1,[CH2][C](C)(C(=O)Oc1ccccc1),10800.0,1.32,SEC13,110.0,2020-02-19 00:00:00,PVA,5,162.188,C3[C](C)(C(=O)Oc1ccccc1)[CH2][C](C)(C(=O)Oc1ccccc1)[CH2][C](C)(C(=O)Oc1ccccc1)[CH2][C](C)(C(=O)Oc1ccccc1)[CH2][C](C)(C(=O)Oc1ccccc1)[CH2][C](C)(C(=O)Oc1ccccc1)[CH2][C](C)(C(=O)Oc1ccccc1)[CH2][C](C)(C(=O)Oc1ccccc1)[CH2][C](C)(C(=O)Oc1ccccc1)[CH2][C](C)(C(=O)Oc1ccccc1)3,66.58939009051225,1,1,296.76666666666665,1.0,286.7869873046875,25.7130126953125,0.082281640625
1712,"Dienstag, 18. Februar 2020 16:09:41",C4 3,25.0,314.7,0.127,387.6,400.4,359.0,263.5,VAN065_P1(TS-019a)_1.txt,VAN65_P1,TS-019a,methacrylate,Poly-Phenyl MA,C=C(C)C(=O)Oc1ccccc1,[CH2][C](C)(C(=O)Oc1ccccc1),10800.0,1.32,SEC13,110.0,2020-02-19 00:00:00,PVA,5,162.188,C3[C](C)(C(=O)Oc1ccccc1)[CH2][C](C)(C(=O)Oc1ccccc1)[CH2][C](C)(C(=O)Oc1ccccc1)[CH2][C](C)(C(=O)Oc1ccccc1)[CH2][C](C)(C(=O)Oc1ccccc1)[CH2][C](C)(C(=O)Oc1ccccc1)[CH2][C](C)(C(=O)Oc1ccccc1)[CH2][C](C)(C(=O)Oc1ccccc1)[CH2][C](C)(C(=O)Oc1ccccc1)[CH2][C](C)(C(=O)Oc1ccccc1)3,66.58939009051225,1,1,296.76666666666665,1.0,286.7869873046875,27.91301269531249,0.08869721225075465
1713,"Dienstag, 18. Februar 2020 16:10:18",C5 1,25.0,281.7,0.057999999999999996,217.0,292.8,287.6,259.3,VAN065_P1(TS-019a)_1.txt,VAN65_P1,TS-019a,methacrylate,Poly-Phenyl MA,C=C(C)C(=O)Oc1ccccc1,[CH2][C](C)(C(=O)Oc1ccccc1),10800.0,1.32,SEC13,110.0,2020-02-19 00:00:00,PVA,5,162.188,C3[C](C)(C(=O)Oc1ccccc1)[CH2][C](C)(C(=O)Oc1ccccc1)[CH2][C](C)(C(=O)Oc1ccccc1)[CH2][C](C)(C(=O)Oc1ccccc1)[CH2][C](C)(C(=O)Oc1ccccc1)[CH2][C](C)(C(=O)Oc1ccccc1)[CH2][C](C)(C(=O)Oc1ccccc1)[CH2][C](C)(C(=O)Oc1ccccc1)[CH2][C](C)(C(=O)Oc1ccccc1)[CH2][C](C)(C(=O)Oc1ccccc1)3,66.58939009051225,1,1,296.76666666666665,1.0,286.7869873046875,5.086987304687511,0.01805817289558932
1714,"Dienstag, 18. Februar 2020 16:10:29",C5 2,25.0,287.4,0.040999999999999995,213.4,308.4,301.2,267.0,VAN065_P1(TS-019a)_1.txt,VAN65_P1,TS-019a,methacrylate,Poly-Phenyl MA,C=C(C)C(=O)Oc1ccccc1,[CH2][C](C)(C(=O)Oc1ccccc1),10800.0,1.32,SEC13,110.0,2020-02-19 00:00:00,PVA,5,162.188,C3[C](C)(C(=O)Oc1ccccc1)[CH2][C](C)(C(=O)Oc1ccccc1)[CH2][C](C)(C(=O)Oc1ccccc1)[CH2][C](C)(C(=O)Oc1ccccc1)[CH2][C](C)(C(=O)Oc1ccccc1)[CH2][C](C)(C(=O)Oc1ccccc1)[CH2][C](C)(C(=O)Oc1ccccc1)[CH2][C](C)(C(=O)Oc1ccccc1)[CH2][C](C)(C(=O)Oc1ccccc1)[CH2][C](C)(C(=O)Oc1ccccc1)3,66.58939009051225,1,1,296.76666666666665,1.0,286.78704833984375,0.6129516601562273,0.0021327475997085154
1715,"Dienstag, 18. Februar 2020 16:10:39",C5 3,25.0,278.5,0.115,214.9,316.4,301.0,231.8,VAN065_P1(TS-019a)_1.txt,VAN65_P1,TS-019a,methacrylate,Poly-Phenyl MA,C=C(C)C(=O)Oc1ccccc1,[CH2][C](C)(C(=O)Oc1ccccc1),10800.0,1.32,SEC13,110.0,2020-02-19 00:00:00,PVA,5,162.188,C3[C](C)(C(=O)Oc1ccccc1)[CH2][C](C)(C(=O)Oc1ccccc1)[CH2][C](C)(C(=O)Oc1ccccc1)[CH2][C](C)(C(=O)Oc1ccccc1)[CH2][C](C)(C(=O)Oc1ccccc1)[CH2][C](C)(C(=O)Oc1ccccc1)[CH2][C](C)(C(=O)Oc1ccccc1)[CH2][C](C)(C(=O)Oc1ccccc1)[CH2][C](C)(C(=O)Oc1ccccc1)[CH2][C](C)(C(=O)Oc1ccccc1)3,66.58939009051225,1,1,296.76666666666665,1.0,286.7870178222656,8.287017822265625,0.029755898823215887
1716,"Dienstag, 18. Februar 2020 16:11:16",C6 1,25.0,287.7,0.040999999999999995,208.5,308.8,301.6,267.2,VAN065_P1(TS-019a)_1.txt,VAN65_P1,TS-019a,methacrylate,Poly-Phenyl MA,C=C(C)C(=O)Oc1ccccc1,[CH2][C](C)(C(=O)Oc1ccccc1),10800.0,1.32,SEC13,110.0,2020-02-19 00:00:00,PVA,5,162.188,C3[C](C)(C(=O)Oc1ccccc1)[CH2][C](C)(C(=O)Oc1ccccc1)[CH2][C](C)(C(=O)Oc1ccccc1)[CH2][C](C)(C(=O)Oc1ccccc1)[CH2][C](C)(C(=O)Oc1ccccc1)[CH2][C](C)(C(=O)Oc1ccccc1)[CH2][C](C)(C(=O)Oc1ccccc1)[CH2][C](C)(C(=O)Oc1ccccc1)[CH2][C](C)(C(=O)Oc1ccccc1)[CH2][C](C)(C(=O)Oc1ccccc1)3,66.58939009051225,1,1,296.76666666666665,1.0,286.78704833984375,0.9129516601562386,0.0031732765386035407
1717,"Dienstag, 18. Februar 2020 16:11:26",C6 2,25.0,289.7,0.057999999999999996,209.1,316.7,307.3,265.9,VAN065_P1(TS-019a)_1.txt,VAN65_P1,TS-019a,methacrylate,Poly-Phenyl MA,C=C(C)C(=O)Oc1ccccc1,[CH2][C](C)(C(=O)Oc1ccccc1),10800.0,1.32,SEC13,110.0,2020-02-19 00:00:00,PVA,5,162.188,C3[C](C)(C(=O)Oc1ccccc1)[CH2][C](C)(C(=O)Oc1ccccc1)[CH2][C](C)(C(=O)Oc1ccccc1)[CH2][C](C)(C(=O)Oc1ccccc1)[CH2][C](C)(C(=O)Oc1ccccc1)[CH2][C](C)(C(=O)Oc1ccccc1)[CH2][C](C)(C(=O)Oc1ccccc1)[CH2][C](C)(C(=O)Oc1ccccc1)[CH2][C](C)(C(=O)Oc1ccccc1)[CH2][C](C)(C(=O)Oc1ccccc1)3,66.58939009051225,1,1,296.76666666666665,1.0,286.78704833984375,2.9129516601562386,0.010055062686076074
1718,"Dienstag, 18. Februar 2020 16:11:37",C6 3,25.0,305.8,0.182,230.4,633.6,402.7,254.1,VAN065_P1(TS-019a)_1.txt,VAN65_P1,TS-019a,methacrylate,Poly-Phenyl MA,C=C(C)C(=O)Oc1ccccc1,[CH2][C](C)(C(=O)Oc1ccccc1),10800.0,1.32,SEC13,110.0,2020-02-19 00:00:00,PVA,5,162.188,C3[C](C)(C(=O)Oc1ccccc1)[CH2][C](C)(C(=O)Oc1ccccc1)[CH2][C](C)(C(=O)Oc1ccccc1)[CH2][C](C)(C(=O)Oc1ccccc1)[CH2][C](C)(C(=O)Oc1ccccc1)[CH2][C](C)(C(=O)Oc1ccccc1)[CH2][C](C)(C(=O)Oc1ccccc1)[CH2][C](C)(C(=O)Oc1ccccc1)[CH2][C](C)(C(=O)Oc1ccccc1)[CH2][C](C)(C(=O)Oc1ccccc1)3,66.58939009051225,1,1,296.76666666666665,1.0,286.78704833984375,19.01295166015626,0.06217446586055023
1719,"Dienstag, 18. Februar 2020 16:12:13",D1 1,25.0,274.7,0.298,241.3,181.1,180.0,172.9,VAN065_P1(TS-019a)_1.txt,VAN65_P1,TS-019a,methacrylate,Poly-Phenyl MA,C=C(C)C(=O)Oc1ccccc1,[CH2][C](C)(C(=O)Oc1ccccc1),10800.0,1.32,SEC13,110.0,2020-02-19 00:00:00,None,8,162.188,C3[C](C)(C(=O)Oc1ccccc1)[CH2][C](C)(C(=O)Oc1ccccc1)[CH2][C](C)(C(=O)Oc1ccccc1)[CH2][C](C)(C(=O)Oc1ccccc1)[CH2][C](C)(C(=O)Oc1ccccc1)[CH2][C](C)(C(=O)Oc1ccccc1)[CH2][C](C)(C(=O)Oc1ccccc1)[CH2][C](C)(C(=O)Oc1ccccc1)[CH2][C](C)(C(=O)Oc1ccccc1)[CH2][C](C)(C(=O)Oc1ccccc1)3,66.58939009051225,0,1,222.575,0.4722222222222222,236.40615844726562,38.293841552734364,0.13940240827351424
1720,"Dienstag, 18. Februar 2020 16:12:24",D1 2,25.0,241.2,0.105,227.6,245.0,243.6,229.0,VAN065_P1(TS-019a)_1.txt,VAN65_P1,TS-019a,methacrylate,Poly-Phenyl MA,C=C(C)C(=O)Oc1ccccc1,[CH2][C](C)(C(=O)Oc1ccccc1),10800.0,1.32,SEC13,110.0,2020-02-19 00:00:00,None,8,162.188,C3[C](C)(C(=O)Oc1ccccc1)[CH2][C](C)(C(=O)Oc1ccccc1)[CH2][C](C)(C(=O)Oc1ccccc1)[CH2][C](C)(C(=O)Oc1ccccc1)[CH2][C](C)(C(=O)Oc1ccccc1)[CH2][C](C)(C(=O)Oc1ccccc1)[CH2][C](C)(C(=O)Oc1ccccc1)[CH2][C](C)(C(=O)Oc1ccccc1)[CH2][C](C)(C(=O)Oc1ccccc1)[CH2][C](C)(C(=O)Oc1ccccc1)3,66.58939009051225,0,1,222.575,0.4722222222222222,236.4061737060547,4.793826293945301,0.019874901716191135
1721,"Dienstag, 18. Februar 2020 16:13:08",D2 1,25.0,193.1,0.20800000000000002,232.9,192.3,191.2,178.5,VAN065_P1(TS-019a)_1.txt,VAN65_P1,TS-019a,methacrylate,Poly-Phenyl MA,C=C(C)C(=O)Oc1ccccc1,[CH2][C](C)(C(=O)Oc1ccccc1),10800.0,1.32,SEC13,110.0,2020-02-19 00:00:00,None,8,162.188,C3[C](C)(C(=O)Oc1ccccc1)[CH2][C](C)(C(=O)Oc1ccccc1)[CH2][C](C)(C(=O)Oc1ccccc1)[CH2][C](C)(C(=O)Oc1ccccc1)[CH2][C](C)(C(=O)Oc1ccccc1)[CH2][C](C)(C(=O)Oc1ccccc1)[CH2][C](C)(C(=O)Oc1ccccc1)[CH2][C](C)(C(=O)Oc1ccccc1)[CH2][C](C)(C(=O)Oc1ccccc1)[CH2][C](C)(C(=O)Oc1ccccc1)3,66.58939009051225,0,1,222.575,0.4722222222222222,236.4061737060547,43.30617370605469,0.22426811862275864
1722,"Dienstag, 18. Februar 2020 16:13:18",D2 2,25.0,189.5,0.26,245.0,173.3,172.6,163.7,VAN065_P1(TS-019a)_1.txt,VAN65_P1,TS-019a,methacrylate,Poly-Phenyl MA,C=C(C)C(=O)Oc1ccccc1,[CH2][C](C)(C(=O)Oc1ccccc1),10800.0,1.32,SEC13,110.0,2020-02-19 00:00:00,None,8,162.188,C3[C](C)(C(=O)Oc1ccccc1)[CH2][C](C)(C(=O)Oc1ccccc1)[CH2][C](C)(C(=O)Oc1ccccc1)[CH2][C](C)(C(=O)Oc1ccccc1)[CH2][C](C)(C(=O)Oc1ccccc1)[CH2][C](C)(C(=O)Oc1ccccc1)[CH2][C](C)(C(=O)Oc1ccccc1)[CH2][C](C)(C(=O)Oc1ccccc1)[CH2][C](C)(C(=O)Oc1ccccc1)[CH2][C](C)(C(=O)Oc1ccccc1)3,66.58939009051225,0,1,222.575,0.4722222222222222,236.40615844726562,46.906158447265625,0.24752590209638853
1723,"Dienstag, 18. Februar 2020 16:13:29",D2 3,25.0,207.5,0.11,245.2,221.5,220.2,204.2,VAN065_P1(TS-019a)_1.txt,VAN65_P1,TS-019a,methacrylate,Poly-Phenyl MA,C=C(C)C(=O)Oc1ccccc1,[CH2][C](C)(C(=O)Oc1ccccc1),10800.0,1.32,SEC13,110.0,2020-02-19 00:00:00,None,8,162.188,C3[C](C)(C(=O)Oc1ccccc1)[CH2][C](C)(C(=O)Oc1ccccc1)[CH2][C](C)(C(=O)Oc1ccccc1)[CH2][C](C)(C(=O)Oc1ccccc1)[CH2][C](C)(C(=O)Oc1ccccc1)[CH2][C](C)(C(=O)Oc1ccccc1)[CH2][C](C)(C(=O)Oc1ccccc1)[CH2][C](C)(C(=O)Oc1ccccc1)[CH2][C](C)(C(=O)Oc1ccccc1)[CH2][C](C)(C(=O)Oc1ccccc1)3,66.58939009051225,0,1,222.575,0.4722222222222222,236.40615844726562,28.906158447265625,0.13930678769766566
1724,"Dienstag, 18. Februar 2020 16:14:02",D3 1,25.0,230.1,0.055999999999999994,333.8,236.1,234.4,214.2,VAN065_P1(TS-019a)_1.txt,VAN65_P1,TS-019a,methacrylate,Poly-Phenyl MA,C=C(C)C(=O)Oc1ccccc1,[CH2][C](C)(C(=O)Oc1ccccc1),10800.0,1.32,SEC13,110.0,2020-02-19 00:00:00,None,8,162.188,C3[C](C)(C(=O)Oc1ccccc1)[CH2][C](C)(C(=O)Oc1ccccc1)[CH2][C](C)(C(=O)Oc1ccccc1)[CH2][C](C)(C(=O)Oc1ccccc1)[CH2][C](C)(C(=O)Oc1ccccc1)[CH2][C](C)(C(=O)Oc1ccccc1)[CH2][C](C)(C(=O)Oc1ccccc1)[CH2][C](C)(C(=O)Oc1ccccc1)[CH2][C](C)(C(=O)Oc1ccccc1)[CH2][C](C)(C(=O)Oc1ccccc1)3,66.58939009051225,0,1,222.575,0.4722222222222222,236.40615844726562,6.306158447265631,0.027406164481814998
1725,"Dienstag, 18. Februar 2020 16:14:12",D3 2,25.0,224.5,0.051,341.7,230.1,228.6,210.1,VAN065_P1(TS-019a)_1.txt,VAN65_P1,TS-019a,methacrylate,Poly-Phenyl MA,C=C(C)C(=O)Oc1ccccc1,[CH2][C](C)(C(=O)Oc1ccccc1),10800.0,1.32,SEC13,110.0,2020-02-19 00:00:00,None,8,162.188,C3[C](C)(C(=O)Oc1ccccc1)[CH2][C](C)(C(=O)Oc1ccccc1)[CH2][C](C)(C(=O)Oc1ccccc1)[CH2][C](C)(C(=O)Oc1ccccc1)[CH2][C](C)(C(=O)Oc1ccccc1)[CH2][C](C)(C(=O)Oc1ccccc1)[CH2][C](C)(C(=O)Oc1ccccc1)[CH2][C](C)(C(=O)Oc1ccccc1)[CH2][C](C)(C(=O)Oc1ccccc1)[CH2][C](C)(C(=O)Oc1ccccc1)3,66.58939009051225,0,1,222.575,0.4722222222222222,236.40615844726562,11.906158447265625,0.05303411335084911
1726,"Dienstag, 18. Februar 2020 16:14:23",D3 3,25.0,220.0,0.1,340.5,237.4,234.9,204.0,VAN065_P1(TS-019a)_1.txt,VAN65_P1,TS-019a,methacrylate,Poly-Phenyl MA,C=C(C)C(=O)Oc1ccccc1,[CH2][C](C)(C(=O)Oc1ccccc1),10800.0,1.32,SEC13,110.0,2020-02-19 00:00:00,None,8,162.188,C3[C](C)(C(=O)Oc1ccccc1)[CH2][C](C)(C(=O)Oc1ccccc1)[CH2][C](C)(C(=O)Oc1ccccc1)[CH2][C](C)(C(=O)Oc1ccccc1)[CH2][C](C)(C(=O)Oc1ccccc1)[CH2][C](C)(C(=O)Oc1ccccc1)[CH2][C](C)(C(=O)Oc1ccccc1)[CH2][C](C)(C(=O)Oc1ccccc1)[CH2][C](C)(C(=O)Oc1ccccc1)[CH2][C](C)(C(=O)Oc1ccccc1)3,66.58939009051225,0,1,222.575,0.4722222222222222,236.40615844726562,16.406158447265625,0.07457344748757103
1727,"Dienstag, 18. Februar 2020 16:14:57",D4 1,25.0,308.6,0.13,326.7,353.6,336.9,278.4,VAN065_P1(TS-019a)_1.txt,VAN65_P1,TS-019a,methacrylate,Poly-Phenyl MA,C=C(C)C(=O)Oc1ccccc1,[CH2][C](C)(C(=O)Oc1ccccc1),10800.0,1.32,SEC13,110.0,2020-02-19 00:00:00,PVA,8,162.188,C3[C](C)(C(=O)Oc1ccccc1)[CH2][C](C)(C(=O)Oc1ccccc1)[CH2][C](C)(C(=O)Oc1ccccc1)[CH2][C](C)(C(=O)Oc1ccccc1)[CH2][C](C)(C(=O)Oc1ccccc1)[CH2][C](C)(C(=O)Oc1ccccc1)[CH2][C](C)(C(=O)Oc1ccccc1)[CH2][C](C)(C(=O)Oc1ccccc1)[CH2][C](C)(C(=O)Oc1ccccc1)[CH2][C](C)(C(=O)Oc1ccccc1)3,66.58939009051225,1,1,313.76666666666665,1.0,324.1324462890625,15.532446289062477,0.050331971124635375
1728,"Dienstag, 18. Februar 2020 16:15:08",D4 2,25.0,329.9,0.09300000000000001,325.8,388.1,360.8,285.8,VAN065_P1(TS-019a)_1.txt,VAN65_P1,TS-019a,methacrylate,Poly-Phenyl MA,C=C(C)C(=O)Oc1ccccc1,[CH2][C](C)(C(=O)Oc1ccccc1),10800.0,1.32,SEC13,110.0,2020-02-19 00:00:00,PVA,8,162.188,C3[C](C)(C(=O)Oc1ccccc1)[CH2][C](C)(C(=O)Oc1ccccc1)[CH2][C](C)(C(=O)Oc1ccccc1)[CH2][C](C)(C(=O)Oc1ccccc1)[CH2][C](C)(C(=O)Oc1ccccc1)[CH2][C](C)(C(=O)Oc1ccccc1)[CH2][C](C)(C(=O)Oc1ccccc1)[CH2][C](C)(C(=O)Oc1ccccc1)[CH2][C](C)(C(=O)Oc1ccccc1)[CH2][C](C)(C(=O)Oc1ccccc1)3,66.58939009051225,1,1,313.76666666666665,1.0,324.1324462890625,5.767553710937477,0.017482733285654677
1729,"Dienstag, 18. Februar 2020 16:15:19",D4 3,25.0,330.5,0.223,371.5,342.7,333.5,303.6,VAN065_P1(TS-019a)_1.txt,VAN65_P1,TS-019a,methacrylate,Poly-Phenyl MA,C=C(C)C(=O)Oc1ccccc1,[CH2][C](C)(C(=O)Oc1ccccc1),10800.0,1.32,SEC13,110.0,2020-02-19 00:00:00,PVA,8,162.188,C3[C](C)(C(=O)Oc1ccccc1)[CH2][C](C)(C(=O)Oc1ccccc1)[CH2][C](C)(C(=O)Oc1ccccc1)[CH2][C](C)(C(=O)Oc1ccccc1)[CH2][C](C)(C(=O)Oc1ccccc1)[CH2][C](C)(C(=O)Oc1ccccc1)[CH2][C](C)(C(=O)Oc1ccccc1)[CH2][C](C)(C(=O)Oc1ccccc1)[CH2][C](C)(C(=O)Oc1ccccc1)[CH2][C](C)(C(=O)Oc1ccccc1)3,66.58939009051225,1,1,313.76666666666665,1.0,324.1324462890625,6.3675537109375,0.019266425751701968
1730,"Dienstag, 18. Februar 2020 16:15:50",D5 1,25.0,308.6,0.051,339.5,335.9,325.8,288.1,VAN065_P1(TS-019a)_1.txt,VAN65_P1,TS-019a,methacrylate,Poly-Phenyl MA,C=C(C)C(=O)Oc1ccccc1,[CH2][C](C)(C(=O)Oc1ccccc1),10800.0,1.32,SEC13,110.0,2020-02-19 00:00:00,PVA,8,162.188,C3[C](C)(C(=O)Oc1ccccc1)[CH2][C](C)(C(=O)Oc1ccccc1)[CH2][C](C)(C(=O)Oc1ccccc1)[CH2][C](C)(C(=O)Oc1ccccc1)[CH2][C](C)(C(=O)Oc1ccccc1)[CH2][C](C)(C(=O)Oc1ccccc1)[CH2][C](C)(C(=O)Oc1ccccc1)[CH2][C](C)(C(=O)Oc1ccccc1)[CH2][C](C)(C(=O)Oc1ccccc1)[CH2][C](C)(C(=O)Oc1ccccc1)3,66.58939009051225,1,1,313.76666666666665,1.0,324.1324462890625,15.532446289062477,0.050331971124635375
1731,"Dienstag, 18. Februar 2020 16:16:01",D5 2,25.0,318.9,0.149,349.5,356.3,341.1,290.9,VAN065_P1(TS-019a)_1.txt,VAN65_P1,TS-019a,methacrylate,Poly-Phenyl MA,C=C(C)C(=O)Oc1ccccc1,[CH2][C](C)(C(=O)Oc1ccccc1),10800.0,1.32,SEC13,110.0,2020-02-19 00:00:00,PVA,8,162.188,C3[C](C)(C(=O)Oc1ccccc1)[CH2][C](C)(C(=O)Oc1ccccc1)[CH2][C](C)(C(=O)Oc1ccccc1)[CH2][C](C)(C(=O)Oc1ccccc1)[CH2][C](C)(C(=O)Oc1ccccc1)[CH2][C](C)(C(=O)Oc1ccccc1)[CH2][C](C)(C(=O)Oc1ccccc1)[CH2][C](C)(C(=O)Oc1ccccc1)[CH2][C](C)(C(=O)Oc1ccccc1)[CH2][C](C)(C(=O)Oc1ccccc1)3,66.58939009051225,1,1,313.76666666666665,1.0,324.1324462890625,5.232446289062523,0.016407796453629737
1732,"Dienstag, 18. Februar 2020 16:16:12",D5 3,25.0,313.9,0.135,341.6,351.2,334.8,277.4,VAN065_P1(TS-019a)_1.txt,VAN65_P1,TS-019a,methacrylate,Poly-Phenyl MA,C=C(C)C(=O)Oc1ccccc1,[CH2][C](C)(C(=O)Oc1ccccc1),10800.0,1.32,SEC13,110.0,2020-02-19 00:00:00,PVA,8,162.188,C3[C](C)(C(=O)Oc1ccccc1)[CH2][C](C)(C(=O)Oc1ccccc1)[CH2][C](C)(C(=O)Oc1ccccc1)[CH2][C](C)(C(=O)Oc1ccccc1)[CH2][C](C)(C(=O)Oc1ccccc1)[CH2][C](C)(C(=O)Oc1ccccc1)[CH2][C](C)(C(=O)Oc1ccccc1)[CH2][C](C)(C(=O)Oc1ccccc1)[CH2][C](C)(C(=O)Oc1ccccc1)[CH2][C](C)(C(=O)Oc1ccccc1)3,66.58939009051225,1,1,313.76666666666665,1.0,324.1324462890625,10.232446289062523,0.032597790025685004
1733,"Dienstag, 18. Februar 2020 16:16:44",D6 1,25.0,304.8,0.192,345.7,334.2,323.5,282.0,VAN065_P1(TS-019a)_1.txt,VAN65_P1,TS-019a,methacrylate,Poly-Phenyl MA,C=C(C)C(=O)Oc1ccccc1,[CH2][C](C)(C(=O)Oc1ccccc1),10800.0,1.32,SEC13,110.0,2020-02-19 00:00:00,PVA,8,162.188,C3[C](C)(C(=O)Oc1ccccc1)[CH2][C](C)(C(=O)Oc1ccccc1)[CH2][C](C)(C(=O)Oc1ccccc1)[CH2][C](C)(C(=O)Oc1ccccc1)[CH2][C](C)(C(=O)Oc1ccccc1)[CH2][C](C)(C(=O)Oc1ccccc1)[CH2][C](C)(C(=O)Oc1ccccc1)[CH2][C](C)(C(=O)Oc1ccccc1)[CH2][C](C)(C(=O)Oc1ccccc1)[CH2][C](C)(C(=O)Oc1ccccc1)3,66.58939009051225,1,1,313.76666666666665,1.0,324.1324462890625,19.33244628906249,0.06342666105335462
1734,"Dienstag, 18. Februar 2020 16:16:55",D6 2,25.0,302.1,0.21,359.5,325.5,315.7,275.2,VAN065_P1(TS-019a)_1.txt,VAN65_P1,TS-019a,methacrylate,Poly-Phenyl MA,C=C(C)C(=O)Oc1ccccc1,[CH2][C](C)(C(=O)Oc1ccccc1),10800.0,1.32,SEC13,110.0,2020-02-19 00:00:00,PVA,8,162.188,C3[C](C)(C(=O)Oc1ccccc1)[CH2][C](C)(C(=O)Oc1ccccc1)[CH2][C](C)(C(=O)Oc1ccccc1)[CH2][C](C)(C(=O)Oc1ccccc1)[CH2][C](C)(C(=O)Oc1ccccc1)[CH2][C](C)(C(=O)Oc1ccccc1)[CH2][C](C)(C(=O)Oc1ccccc1)[CH2][C](C)(C(=O)Oc1ccccc1)[CH2][C](C)(C(=O)Oc1ccccc1)[CH2][C](C)(C(=O)Oc1ccccc1)3,66.58939009051225,1,1,313.76666666666665,1.0,324.1324462890625,22.032446289062477,0.07293097083436768
1735,"Dienstag, 18. Februar 2020 16:17:06",D6 3,25.0,306.6,0.209,337.7,670.5,405.8,255.1,VAN065_P1(TS-019a)_1.txt,VAN65_P1,TS-019a,methacrylate,Poly-Phenyl MA,C=C(C)C(=O)Oc1ccccc1,[CH2][C](C)(C(=O)Oc1ccccc1),10800.0,1.32,SEC13,110.0,2020-02-19 00:00:00,PVA,8,162.188,C3[C](C)(C(=O)Oc1ccccc1)[CH2][C](C)(C(=O)Oc1ccccc1)[CH2][C](C)(C(=O)Oc1ccccc1)[CH2][C](C)(C(=O)Oc1ccccc1)[CH2][C](C)(C(=O)Oc1ccccc1)[CH2][C](C)(C(=O)Oc1ccccc1)[CH2][C](C)(C(=O)Oc1ccccc1)[CH2][C](C)(C(=O)Oc1ccccc1)[CH2][C](C)(C(=O)Oc1ccccc1)[CH2][C](C)(C(=O)Oc1ccccc1)3,66.58939009051225,1,1,313.76666666666665,1.0,324.1324462890625,17.532446289062477,0.057183451692963065
1736,"Dienstag, 18. Februar 2020 16:17:38",E1 1,25.0,240.4,0.23,315.3,225.8,224.2,201.6,VAN065_P1(TS-019a)_1.txt,VAN65_P1,TS-019a,methacrylate,Poly-Phenyl MA,C=C(C)C(=O)Oc1ccccc1,[CH2][C](C)(C(=O)Oc1ccccc1),10800.0,1.32,SEC13,110.0,2020-02-19 00:00:00,None,10,162.188,C3[C](C)(C(=O)Oc1ccccc1)[CH2][C](C)(C(=O)Oc1ccccc1)[CH2][C](C)(C(=O)Oc1ccccc1)[CH2][C](C)(C(=O)Oc1ccccc1)[CH2][C](C)(C(=O)Oc1ccccc1)[CH2][C](C)(C(=O)Oc1ccccc1)[CH2][C](C)(C(=O)Oc1ccccc1)[CH2][C](C)(C(=O)Oc1ccccc1)[CH2][C](C)(C(=O)Oc1ccccc1)[CH2][C](C)(C(=O)Oc1ccccc1)3,66.58939009051225,0,1,238.11111111111111,0.4722222222222222,247.3300323486328,6.930032348632807,0.028827089636575733
1737,"Dienstag, 18. Februar 2020 16:17:49",E1 2,25.0,250.3,0.149,290.7,266.0,260.3,215.9,VAN065_P1(TS-019a)_1.txt,VAN65_P1,TS-019a,methacrylate,Poly-Phenyl MA,C=C(C)C(=O)Oc1ccccc1,[CH2][C](C)(C(=O)Oc1ccccc1),10800.0,1.32,SEC13,110.0,2020-02-19 00:00:00,None,10,162.188,C3[C](C)(C(=O)Oc1ccccc1)[CH2][C](C)(C(=O)Oc1ccccc1)[CH2][C](C)(C(=O)Oc1ccccc1)[CH2][C](C)(C(=O)Oc1ccccc1)[CH2][C](C)(C(=O)Oc1ccccc1)[CH2][C](C)(C(=O)Oc1ccccc1)[CH2][C](C)(C(=O)Oc1ccccc1)[CH2][C](C)(C(=O)Oc1ccccc1)[CH2][C](C)(C(=O)Oc1ccccc1)[CH2][C](C)(C(=O)Oc1ccccc1)3,66.58939009051225,0,1,238.11111111111111,0.4722222222222222,247.33004760742188,2.9699523925781364,0.011865570885250245
1738,"Dienstag, 18. Februar 2020 16:18:00",E1 3,25.0,246.4,0.191,297.1,253.1,249.1,212.2,VAN065_P1(TS-019a)_1.txt,VAN65_P1,TS-019a,methacrylate,Poly-Phenyl MA,C=C(C)C(=O)Oc1ccccc1,[CH2][C](C)(C(=O)Oc1ccccc1),10800.0,1.32,SEC13,110.0,2020-02-19 00:00:00,None,10,162.188,C3[C](C)(C(=O)Oc1ccccc1)[CH2][C](C)(C(=O)Oc1ccccc1)[CH2][C](C)(C(=O)Oc1ccccc1)[CH2][C](C)(C(=O)Oc1ccccc1)[CH2][C](C)(C(=O)Oc1ccccc1)[CH2][C](C)(C(=O)Oc1ccccc1)[CH2][C](C)(C(=O)Oc1ccccc1)[CH2][C](C)(C(=O)Oc1ccccc1)[CH2][C](C)(C(=O)Oc1ccccc1)[CH2][C](C)(C(=O)Oc1ccccc1)3,66.58939009051225,0,1,238.11111111111111,0.4722222222222222,247.3300323486328,0.9300323486328068,0.0037744819343863913
1739,"Dienstag, 18. Februar 2020 16:18:32",E2 1,25.0,256.5,0.135,275.7,308.6,290.2,205.4,VAN065_P1(TS-019a)_1.txt,VAN65_P1,TS-019a,methacrylate,Poly-Phenyl MA,C=C(C)C(=O)Oc1ccccc1,[CH2][C](C)(C(=O)Oc1ccccc1),10800.0,1.32,SEC13,110.0,2020-02-19 00:00:00,None,10,162.188,C3[C](C)(C(=O)Oc1ccccc1)[CH2][C](C)(C(=O)Oc1ccccc1)[CH2][C](C)(C(=O)Oc1ccccc1)[CH2][C](C)(C(=O)Oc1ccccc1)[CH2][C](C)(C(=O)Oc1ccccc1)[CH2][C](C)(C(=O)Oc1ccccc1)[CH2][C](C)(C(=O)Oc1ccccc1)[CH2][C](C)(C(=O)Oc1ccccc1)[CH2][C](C)(C(=O)Oc1ccccc1)[CH2][C](C)(C(=O)Oc1ccccc1)3,66.58939009051225,0,1,238.11111111111111,0.4722222222222222,247.3300323486328,9.169967651367188,0.035750361213907164
