Repository: JulianKimmig/nanoparticle_size_prediction

File: pretrained/np_model_12/evaluation/train_df.csv (part 28 of 40)
index,measurment_data,sample,temperature,z_average,dispersity,mean_count_rate,volume_mean,intensity_mean,number_mean,file,np_formulation,substance_code,polymer_class,polymer,smiles_monomer,smiles_ru,mn,pdi,mn_method,tg,date,additive,polymer_concentration,mass_ru,circular_smiles_10,dp,with_pva,valid,mean_z_average,roll_valid,predicted_z_average,error,rel_error
1740,"Dienstag, 18. Februar 2020 16:18:43",E2 2,25.0,245.5,0.002,255.0,255.6,253.1,229.7,VAN065_P1(TS-019a)_1.txt,VAN65_P1,TS-019a,methacrylate,Poly-Phenyl MA,C=C(C)C(=O)Oc1ccccc1,[CH2][C](C)(C(=O)Oc1ccccc1),10800.0,1.32,SEC13,110.0,2020-02-19 00:00:00,None,10,162.188,C3[C](C)(C(=O)Oc1ccccc1)[CH2][C](C)(C(=O)Oc1ccccc1)[CH2][C](C)(C(=O)Oc1ccccc1)[CH2][C](C)(C(=O)Oc1ccccc1)[CH2][C](C)(C(=O)Oc1ccccc1)[CH2][C](C)(C(=O)Oc1ccccc1)[CH2][C](C)(C(=O)Oc1ccccc1)[CH2][C](C)(C(=O)Oc1ccccc1)[CH2][C](C)(C(=O)Oc1ccccc1)[CH2][C](C)(C(=O)Oc1ccccc1)3,66.58939009051225,0,1,238.11111111111111,0.4722222222222222,247.3300323486328,1.8300323486328125,0.007454306919074592
1741,"Dienstag, 18. Februar 2020 16:18:54",E2 3,25.0,216.8,0.212,259.3,215.1,213.8,200.4,VAN065_P1(TS-019a)_1.txt,VAN65_P1,TS-019a,methacrylate,Poly-Phenyl MA,C=C(C)C(=O)Oc1ccccc1,[CH2][C](C)(C(=O)Oc1ccccc1),10800.0,1.32,SEC13,110.0,2020-02-19 00:00:00,None,10,162.188,C3[C](C)(C(=O)Oc1ccccc1)[CH2][C](C)(C(=O)Oc1ccccc1)[CH2][C](C)(C(=O)Oc1ccccc1)[CH2][C](C)(C(=O)Oc1ccccc1)[CH2][C](C)(C(=O)Oc1ccccc1)[CH2][C](C)(C(=O)Oc1ccccc1)[CH2][C](C)(C(=O)Oc1ccccc1)[CH2][C](C)(C(=O)Oc1ccccc1)[CH2][C](C)(C(=O)Oc1ccccc1)[CH2][C](C)(C(=O)Oc1ccccc1)3,66.58939009051225,0,1,238.11111111111111,0.4722222222222222,247.3300323486328,30.5300323486328,0.140821182419893
1742,"Dienstag, 18. Februar 2020 16:19:27",E3 1,25.0,240.1,0.174,291.2,253.0,249.5,217.0,VAN065_P1(TS-019a)_1.txt,VAN65_P1,TS-019a,methacrylate,Poly-Phenyl MA,C=C(C)C(=O)Oc1ccccc1,[CH2][C](C)(C(=O)Oc1ccccc1),10800.0,1.32,SEC13,110.0,2020-02-19 00:00:00,None,10,162.188,C3[C](C)(C(=O)Oc1ccccc1)[CH2][C](C)(C(=O)Oc1ccccc1)[CH2][C](C)(C(=O)Oc1ccccc1)[CH2][C](C)(C(=O)Oc1ccccc1)[CH2][C](C)(C(=O)Oc1ccccc1)[CH2][C](C)(C(=O)Oc1ccccc1)[CH2][C](C)(C(=O)Oc1ccccc1)[CH2][C](C)(C(=O)Oc1ccccc1)[CH2][C](C)(C(=O)Oc1ccccc1)[CH2][C](C)(C(=O)Oc1ccccc1)3,66.58939009051225,0,1,238.11111111111111,0.4722222222222222,247.3300323486328,7.230032348632818,0.03011258787435576
1743,"Dienstag, 18. Februar 2020 16:19:37",E3 2,25.0,226.7,0.004,275.6,235.2,233.6,214.4,VAN065_P1(TS-019a)_1.txt,VAN65_P1,TS-019a,methacrylate,Poly-Phenyl MA,C=C(C)C(=O)Oc1ccccc1,[CH2][C](C)(C(=O)Oc1ccccc1),10800.0,1.32,SEC13,110.0,2020-02-19 00:00:00,None,10,162.188,C3[C](C)(C(=O)Oc1ccccc1)[CH2][C](C)(C(=O)Oc1ccccc1)[CH2][C](C)(C(=O)Oc1ccccc1)[CH2][C](C)(C(=O)Oc1ccccc1)[CH2][C](C)(C(=O)Oc1ccccc1)[CH2][C](C)(C(=O)Oc1ccccc1)[CH2][C](C)(C(=O)Oc1ccccc1)[CH2][C](C)(C(=O)Oc1ccccc1)[CH2][C](C)(C(=O)Oc1ccccc1)[CH2][C](C)(C(=O)Oc1ccccc1)3,66.58939009051225,0,1,238.11111111111111,0.4722222222222222,247.3300018310547,20.6300018310547,0.0910013314117984
1744,"Dienstag, 18. Februar 2020 16:19:48",E3 3,25.0,220.3,0.10400000000000001,277.9,222.9,221.7,206.1,VAN065_P1(TS-019a)_1.txt,VAN65_P1,TS-019a,methacrylate,Poly-Phenyl MA,C=C(C)C(=O)Oc1ccccc1,[CH2][C](C)(C(=O)Oc1ccccc1),10800.0,1.32,SEC13,110.0,2020-02-19 00:00:00,None,10,162.188,C3[C](C)(C(=O)Oc1ccccc1)[CH2][C](C)(C(=O)Oc1ccccc1)[CH2][C](C)(C(=O)Oc1ccccc1)[CH2][C](C)(C(=O)Oc1ccccc1)[CH2][C](C)(C(=O)Oc1ccccc1)[CH2][C](C)(C(=O)Oc1ccccc1)[CH2][C](C)(C(=O)Oc1ccccc1)[CH2][C](C)(C(=O)Oc1ccccc1)[CH2][C](C)(C(=O)Oc1ccccc1)[CH2][C](C)(C(=O)Oc1ccccc1)3,66.58939009051225,0,1,238.11111111111111,0.4722222222222222,247.3300323486328,27.0300323486328,0.1226964700346473
1745,"Dienstag, 18. Februar 2020 16:20:24",E4 1,25.0,347.2,0.11699999999999999,444.3,429.4,387.8,304.2,VAN065_P1(TS-019a)_1.txt,VAN65_P1,TS-019a,methacrylate,Poly-Phenyl MA,C=C(C)C(=O)Oc1ccccc1,[CH2][C](C)(C(=O)Oc1ccccc1),10800.0,1.32,SEC13,110.0,2020-02-19 00:00:00,PVA,10,162.188,C3[C](C)(C(=O)Oc1ccccc1)[CH2][C](C)(C(=O)Oc1ccccc1)[CH2][C](C)(C(=O)Oc1ccccc1)[CH2][C](C)(C(=O)Oc1ccccc1)[CH2][C](C)(C(=O)Oc1ccccc1)[CH2][C](C)(C(=O)Oc1ccccc1)[CH2][C](C)(C(=O)Oc1ccccc1)[CH2][C](C)(C(=O)Oc1ccccc1)[CH2][C](C)(C(=O)Oc1ccccc1)[CH2][C](C)(C(=O)Oc1ccccc1)3,66.58939009051225,1,1,348.0555555555555,0.9444444444444444,337.6487731933594,9.551226806640614,0.027509293797928037
1746,"Dienstag, 18. Februar 2020 16:20:35",E4 2,25.0,345.7,0.139,477.5,391.7,369.1,311.1,VAN065_P1(TS-019a)_1.txt,VAN65_P1,TS-019a,methacrylate,Poly-Phenyl MA,C=C(C)C(=O)Oc1ccccc1,[CH2][C](C)(C(=O)Oc1ccccc1),10800.0,1.32,SEC13,110.0,2020-02-19 00:00:00,PVA,10,162.188,C3[C](C)(C(=O)Oc1ccccc1)[CH2][C](C)(C(=O)Oc1ccccc1)[CH2][C](C)(C(=O)Oc1ccccc1)[CH2][C](C)(C(=O)Oc1ccccc1)[CH2][C](C)(C(=O)Oc1ccccc1)[CH2][C](C)(C(=O)Oc1ccccc1)[CH2][C](C)(C(=O)Oc1ccccc1)[CH2][C](C)(C(=O)Oc1ccccc1)[CH2][C](C)(C(=O)Oc1ccccc1)[CH2][C](C)(C(=O)Oc1ccccc1)3,66.58939009051225,1,1,348.0555555555555,0.9444444444444444,337.6487731933594,8.051226806640614,0.02328963496280189
1747,"Dienstag, 18. Februar 2020 16:20:46",E4 3,25.0,352.3,0.13,468.3,431.6,389.6,306.8,VAN065_P1(TS-019a)_1.txt,VAN65_P1,TS-019a,methacrylate,Poly-Phenyl MA,C=C(C)C(=O)Oc1ccccc1,[CH2][C](C)(C(=O)Oc1ccccc1),10800.0,1.32,SEC13,110.0,2020-02-19 00:00:00,PVA,10,162.188,C3[C](C)(C(=O)Oc1ccccc1)[CH2][C](C)(C(=O)Oc1ccccc1)[CH2][C](C)(C(=O)Oc1ccccc1)[CH2][C](C)(C(=O)Oc1ccccc1)[CH2][C](C)(C(=O)Oc1ccccc1)[CH2][C](C)(C(=O)Oc1ccccc1)[CH2][C](C)(C(=O)Oc1ccccc1)[CH2][C](C)(C(=O)Oc1ccccc1)[CH2][C](C)(C(=O)Oc1ccccc1)[CH2][C](C)(C(=O)Oc1ccccc1)3,66.58939009051225,1,1,348.0555555555555,0.9444444444444444,337.6487731933594,14.651226806640636,0.04158735965552267
1748,"Dienstag, 18. Februar 2020 16:21:27",E5 1,25.0,354.9,0.225,432.4,358.7,346.0,306.5,VAN065_P1(TS-019a)_1.txt,VAN65_P1,TS-019a,methacrylate,Poly-Phenyl MA,C=C(C)C(=O)Oc1ccccc1,[CH2][C](C)(C(=O)Oc1ccccc1),10800.0,1.32,SEC13,110.0,2020-02-19 00:00:00,PVA,10,162.188,C3[C](C)(C(=O)Oc1ccccc1)[CH2][C](C)(C(=O)Oc1ccccc1)[CH2][C](C)(C(=O)Oc1ccccc1)[CH2][C](C)(C(=O)Oc1ccccc1)[CH2][C](C)(C(=O)Oc1ccccc1)[CH2][C](C)(C(=O)Oc1ccccc1)[CH2][C](C)(C(=O)Oc1ccccc1)[CH2][C](C)(C(=O)Oc1ccccc1)[CH2][C](C)(C(=O)Oc1ccccc1)[CH2][C](C)(C(=O)Oc1ccccc1)3,66.58939009051225,1,1,348.0555555555555,0.9444444444444444,337.6487731933594,17.251226806640602,0.048608697680024245
1749,"Dienstag, 18. Februar 2020 16:21:38",E5 2,25.0,351.0,0.14800000000000002,462.5,429.6,385.8,291.2,VAN065_P1(TS-019a)_1.txt,VAN65_P1,TS-019a,methacrylate,Poly-Phenyl MA,C=C(C)C(=O)Oc1ccccc1,[CH2][C](C)(C(=O)Oc1ccccc1),10800.0,1.32,SEC13,110.0,2020-02-19 00:00:00,PVA,10,162.188,C3[C](C)(C(=O)Oc1ccccc1)[CH2][C](C)(C(=O)Oc1ccccc1)[CH2][C](C)(C(=O)Oc1ccccc1)[CH2][C](C)(C(=O)Oc1ccccc1)[CH2][C](C)(C(=O)Oc1ccccc1)[CH2][C](C)(C(=O)Oc1ccccc1)[CH2][C](C)(C(=O)Oc1ccccc1)[CH2][C](C)(C(=O)Oc1ccccc1)[CH2][C](C)(C(=O)Oc1ccccc1)[CH2][C](C)(C(=O)Oc1ccccc1)3,66.58939009051225,1,1,348.0555555555555,0.9444444444444444,337.6487731933594,13.351226806640625,0.03803768320980235
1750,"Dienstag, 18. Februar 2020 16:21:49",E5 3,25.0,373.1,0.07,485.9,394.1,380.5,347.5,VAN065_P1(TS-019a)_1.txt,VAN65_P1,TS-019a,methacrylate,Poly-Phenyl MA,C=C(C)C(=O)Oc1ccccc1,[CH2][C](C)(C(=O)Oc1ccccc1),10800.0,1.32,SEC13,110.0,2020-02-19 00:00:00,PVA,10,162.188,C3[C](C)(C(=O)Oc1ccccc1)[CH2][C](C)(C(=O)Oc1ccccc1)[CH2][C](C)(C(=O)Oc1ccccc1)[CH2][C](C)(C(=O)Oc1ccccc1)[CH2][C](C)(C(=O)Oc1ccccc1)[CH2][C](C)(C(=O)Oc1ccccc1)[CH2][C](C)(C(=O)Oc1ccccc1)[CH2][C](C)(C(=O)Oc1ccccc1)[CH2][C](C)(C(=O)Oc1ccccc1)[CH2][C](C)(C(=O)Oc1ccccc1)3,66.58939009051225,1,1,348.0555555555555,0.9444444444444444,337.64874267578125,35.45125732421877,0.09501811129514545
1751,"Dienstag, 18. Februar 2020 16:22:28",E6 1,25.0,339.9,0.065,244.6,394.7,368.6,300.8,VAN065_P1(TS-019a)_1.txt,VAN65_P1,TS-019a,methacrylate,Poly-Phenyl MA,C=C(C)C(=O)Oc1ccccc1,[CH2][C](C)(C(=O)Oc1ccccc1),10800.0,1.32,SEC13,110.0,2020-02-19 00:00:00,PVA,10,162.188,C3[C](C)(C(=O)Oc1ccccc1)[CH2][C](C)(C(=O)Oc1ccccc1)[CH2][C](C)(C(=O)Oc1ccccc1)[CH2][C](C)(C(=O)Oc1ccccc1)[CH2][C](C)(C(=O)Oc1ccccc1)[CH2][C](C)(C(=O)Oc1ccccc1)[CH2][C](C)(C(=O)Oc1ccccc1)[CH2][C](C)(C(=O)Oc1ccccc1)[CH2][C](C)(C(=O)Oc1ccccc1)[CH2][C](C)(C(=O)Oc1ccccc1)3,66.58939009051225,1,1,348.0555555555555,0.9444444444444444,337.64874267578125,2.2512573242187273,0.006623293098613496
1752,"Dienstag, 18. Februar 2020 16:22:39",E6 2,25.0,332.7,0.14400000000000002,251.6,369.8,352.0,297.1,VAN065_P1(TS-019a)_1.txt,VAN65_P1,TS-019a,methacrylate,Poly-Phenyl MA,C=C(C)C(=O)Oc1ccccc1,[CH2][C](C)(C(=O)Oc1ccccc1),10800.0,1.32,SEC13,110.0,2020-02-19 00:00:00,PVA,10,162.188,C3[C](C)(C(=O)Oc1ccccc1)[CH2][C](C)(C(=O)Oc1ccccc1)[CH2][C](C)(C(=O)Oc1ccccc1)[CH2][C](C)(C(=O)Oc1ccccc1)[CH2][C](C)(C(=O)Oc1ccccc1)[CH2][C](C)(C(=O)Oc1ccccc1)[CH2][C](C)(C(=O)Oc1ccccc1)[CH2][C](C)(C(=O)Oc1ccccc1)[CH2][C](C)(C(=O)Oc1ccccc1)[CH2][C](C)(C(=O)Oc1ccccc1)3,66.58939009051225,1,1,348.0555555555555,0.9444444444444444,337.64874267578125,4.948742675781261,0.01487448955750304
1753,"Dienstag, 18. Februar 2020 16:22:50",E6 3,25.0,335.7,0.066,253.4,377.6,360.2,308.7,VAN065_P1(TS-019a)_1.txt,VAN65_P1,TS-019a,methacrylate,Poly-Phenyl MA,C=C(C)C(=O)Oc1ccccc1,[CH2][C](C)(C(=O)Oc1ccccc1),10800.0,1.32,SEC13,110.0,2020-02-19 00:00:00,PVA,10,162.188,C3[C](C)(C(=O)Oc1ccccc1)[CH2][C](C)(C(=O)Oc1ccccc1)[CH2][C](C)(C(=O)Oc1ccccc1)[CH2][C](C)(C(=O)Oc1ccccc1)[CH2][C](C)(C(=O)Oc1ccccc1)[CH2][C](C)(C(=O)Oc1ccccc1)[CH2][C](C)(C(=O)Oc1ccccc1)[CH2][C](C)(C(=O)Oc1ccccc1)[CH2][C](C)(C(=O)Oc1ccccc1)[CH2][C](C)(C(=O)Oc1ccccc1)3,66.58939009051225,1,1,348.0555555555555,0.9444444444444444,337.6487731933594,1.9487731933593864,0.0058051033463192925
1754,"Dienstag, 18. Februar 2020 16:26:09",F4 1,25.0,393.4,0.23399999999999999,330.7,844.4,516.2,308.0,VAN065_P1(TS-019a)_1.txt,VAN65_P1,TS-019a,methacrylate,Poly-Phenyl MA,C=C(C)C(=O)Oc1ccccc1,[CH2][C](C)(C(=O)Oc1ccccc1),10800.0,1.32,SEC13,110.0,2020-02-19 00:00:00,PVA,15,162.188,C3[C](C)(C(=O)Oc1ccccc1)[CH2][C](C)(C(=O)Oc1ccccc1)[CH2][C](C)(C(=O)Oc1ccccc1)[CH2][C](C)(C(=O)Oc1ccccc1)[CH2][C](C)(C(=O)Oc1ccccc1)[CH2][C](C)(C(=O)Oc1ccccc1)[CH2][C](C)(C(=O)Oc1ccccc1)[CH2][C](C)(C(=O)Oc1ccccc1)[CH2][C](C)(C(=O)Oc1ccccc1)[CH2][C](C)(C(=O)Oc1ccccc1)3,66.58939009051225,1,1,384.18571428571437,0.925925925925926,371.718017578125,21.681982421874977,0.05511434270939242
1755,"Dienstag, 18. Februar 2020 16:26:20",F4 2,25.0,375.8,0.226,295.8,644.4,451.8,318.0,VAN065_P1(TS-019a)_1.txt,VAN65_P1,TS-019a,methacrylate,Poly-Phenyl MA,C=C(C)C(=O)Oc1ccccc1,[CH2][C](C)(C(=O)Oc1ccccc1),10800.0,1.32,SEC13,110.0,2020-02-19 00:00:00,PVA,15,162.188,C3[C](C)(C(=O)Oc1ccccc1)[CH2][C](C)(C(=O)Oc1ccccc1)[CH2][C](C)(C(=O)Oc1ccccc1)[CH2][C](C)(C(=O)Oc1ccccc1)[CH2][C](C)(C(=O)Oc1ccccc1)[CH2][C](C)(C(=O)Oc1ccccc1)[CH2][C](C)(C(=O)Oc1ccccc1)[CH2][C](C)(C(=O)Oc1ccccc1)[CH2][C](C)(C(=O)Oc1ccccc1)[CH2][C](C)(C(=O)Oc1ccccc1)3,66.58939009051225,1,1,384.18571428571437,0.925925925925926,371.718017578125,4.081982421875011,0.010862113948576401
1756,"Dienstag, 18. Februar 2020 16:26:31",F4 3,25.0,392.6,0.215,322.3,903.3,569.3,318.5,VAN065_P1(TS-019a)_1.txt,VAN65_P1,TS-019a,methacrylate,Poly-Phenyl MA,C=C(C)C(=O)Oc1ccccc1,[CH2][C](C)(C(=O)Oc1ccccc1),10800.0,1.32,SEC13,110.0,2020-02-19 00:00:00,PVA,15,162.188,C3[C](C)(C(=O)Oc1ccccc1)[CH2][C](C)(C(=O)Oc1ccccc1)[CH2][C](C)(C(=O)Oc1ccccc1)[CH2][C](C)(C(=O)Oc1ccccc1)[CH2][C](C)(C(=O)Oc1ccccc1)[CH2][C](C)(C(=O)Oc1ccccc1)[CH2][C](C)(C(=O)Oc1ccccc1)[CH2][C](C)(C(=O)Oc1ccccc1)[CH2][C](C)(C(=O)Oc1ccccc1)[CH2][C](C)(C(=O)Oc1ccccc1)3,66.58939009051225,1,1,384.18571428571437,0.925925925925926,371.718017578125,20.881982421875023,0.05318895166040505
1757,"Dienstag, 18. Februar 2020 16:27:23",F5 3,25.0,378.1,0.28,347.4,1007.0,556.7,296.5,VAN065_P1(TS-019a)_1.txt,VAN65_P1,TS-019a,methacrylate,Poly-Phenyl MA,C=C(C)C(=O)Oc1ccccc1,[CH2][C](C)(C(=O)Oc1ccccc1),10800.0,1.32,SEC13,110.0,2020-02-19 00:00:00,PVA,15,162.188,C3[C](C)(C(=O)Oc1ccccc1)[CH2][C](C)(C(=O)Oc1ccccc1)[CH2][C](C)(C(=O)Oc1ccccc1)[CH2][C](C)(C(=O)Oc1ccccc1)[CH2][C](C)(C(=O)Oc1ccccc1)[CH2][C](C)(C(=O)Oc1ccccc1)[CH2][C](C)(C(=O)Oc1ccccc1)[CH2][C](C)(C(=O)Oc1ccccc1)[CH2][C](C)(C(=O)Oc1ccccc1)[CH2][C](C)(C(=O)Oc1ccccc1)3,66.58939009051225,1,1,384.18571428571437,0.925925925925926,371.718017578125,6.381982421875023,0.016879086013951394
1758,"Dienstag, 18. Februar 2020 16:28:01",F6 1,25.0,382.8,0.273,299.1,1044.0,584.5,298.5,VAN065_P1(TS-019a)_1.txt,VAN65_P1,TS-019a,methacrylate,Poly-Phenyl MA,C=C(C)C(=O)Oc1ccccc1,[CH2][C](C)(C(=O)Oc1ccccc1),10800.0,1.32,SEC13,110.0,2020-02-19 00:00:00,PVA,15,162.188,C3[C](C)(C(=O)Oc1ccccc1)[CH2][C](C)(C(=O)Oc1ccccc1)[CH2][C](C)(C(=O)Oc1ccccc1)[CH2][C](C)(C(=O)Oc1ccccc1)[CH2][C](C)(C(=O)Oc1ccccc1)[CH2][C](C)(C(=O)Oc1ccccc1)[CH2][C](C)(C(=O)Oc1ccccc1)[CH2][C](C)(C(=O)Oc1ccccc1)[CH2][C](C)(C(=O)Oc1ccccc1)[CH2][C](C)(C(=O)Oc1ccccc1)3,66.58939009051225,1,1,384.18571428571437,0.925925925925926,371.718017578125,11.081982421875011,0.028949797340321347
1759,"Dienstag, 18. Februar 2020 16:28:12",F6 2,25.0,395.8,0.29100000000000004,307.5,1233.0,690.0,306.7,VAN065_P1(TS-019a)_1.txt,VAN65_P1,TS-019a,methacrylate,Poly-Phenyl MA,C=C(C)C(=O)Oc1ccccc1,[CH2][C](C)(C(=O)Oc1ccccc1),10800.0,1.32,SEC13,110.0,2020-02-19 00:00:00,PVA,15,162.188,C3[C](C)(C(=O)Oc1ccccc1)[CH2][C](C)(C(=O)Oc1ccccc1)[CH2][C](C)(C(=O)Oc1ccccc1)[CH2][C](C)(C(=O)Oc1ccccc1)[CH2][C](C)(C(=O)Oc1ccccc1)[CH2][C](C)(C(=O)Oc1ccccc1)[CH2][C](C)(C(=O)Oc1ccccc1)[CH2][C](C)(C(=O)Oc1ccccc1)[CH2][C](C)(C(=O)Oc1ccccc1)[CH2][C](C)(C(=O)Oc1ccccc1)3,66.58939009051225,1,1,384.18571428571437,0.925925925925926,371.718017578125,24.08198242187501,0.06084381612398942
1760,"Dienstag, 18. Februar 2020 16:28:22",F6 3,25.0,370.8,0.192,303.1,401.1,376.3,314.8,VAN065_P1(TS-019a)_1.txt,VAN65_P1,TS-019a,methacrylate,Poly-Phenyl MA,C=C(C)C(=O)Oc1ccccc1,[CH2][C](C)(C(=O)Oc1ccccc1),10800.0,1.32,SEC13,110.0,2020-02-19 00:00:00,PVA,15,162.188,C3[C](C)(C(=O)Oc1ccccc1)[CH2][C](C)(C(=O)Oc1ccccc1)[CH2][C](C)(C(=O)Oc1ccccc1)[CH2][C](C)(C(=O)Oc1ccccc1)[CH2][C](C)(C(=O)Oc1ccccc1)[CH2][C](C)(C(=O)Oc1ccccc1)[CH2][C](C)(C(=O)Oc1ccccc1)[CH2][C](C)(C(=O)Oc1ccccc1)[CH2][C](C)(C(=O)Oc1ccccc1)[CH2][C](C)(C(=O)Oc1ccccc1)3,66.58939009051225,1,1,384.18571428571437,0.925925925925926,371.718017578125,0.9180175781249886,0.002475775561286377
1761,"Dienstag, 18. Februar 2020 12:09:11",A1 1,25.0,131.5,0.021,150.2,129.8,136.1,114.8,VAN064_P2(TS-016b)_1.txt,VAN64_P2,TS-016b,methacrylate,Poly-Propyl MA,C=C(C)C(=O)OCCC,[CH2][C](C)(C(=O)OCCC),16400.0,1.1,SEC13,47.0,2020-02-18 00:00:00,None,1,128.17099999999996,C3[C](C)(C(=O)OCCC)[CH2][C](C)(C(=O)OCCC)[CH2][C](C)(C(=O)OCCC)[CH2][C](C)(C(=O)OCCC)[CH2][C](C)(C(=O)OCCC)[CH2][C](C)(C(=O)OCCC)[CH2][C](C)(C(=O)OCCC)[CH2][C](C)(C(=O)OCCC)[CH2][C](C)(C(=O)OCCC)[CH2][C](C)(C(=O)OCCC)3,127.95406137113704,0,1,129.3,1.0,128.09800720214844,3.4019927978515625,0.025870667664270437
1762,"Dienstag, 18. Februar 2020 12:09:22",A1 2,25.0,125.2,0.02,151.1,122.8,128.9,110.8,VAN064_P2(TS-016b)_1.txt,VAN64_P2,TS-016b,methacrylate,Poly-Propyl MA,C=C(C)C(=O)OCCC,[CH2][C](C)(C(=O)OCCC),16400.0,1.1,SEC13,47.0,2020-02-18 00:00:00,None,1,128.17099999999996,C3[C](C)(C(=O)OCCC)[CH2][C](C)(C(=O)OCCC)[CH2][C](C)(C(=O)OCCC)[CH2][C](C)(C(=O)OCCC)[CH2][C](C)(C(=O)OCCC)[CH2][C](C)(C(=O)OCCC)[CH2][C](C)(C(=O)OCCC)[CH2][C](C)(C(=O)OCCC)[CH2][C](C)(C(=O)OCCC)[CH2][C](C)(C(=O)OCCC)3,127.95406137113704,0,1,129.3,1.0,128.0980224609375,2.898022460937497,0.023147144256689275
1763,"Dienstag, 18. Februar 2020 12:09:33",A1 3,25.0,126.2,0.04,149.7,124.0,133.8,104.4,VAN064_P2(TS-016b)_1.txt,VAN64_P2,TS-016b,methacrylate,Poly-Propyl MA,C=C(C)C(=O)OCCC,[CH2][C](C)(C(=O)OCCC),16400.0,1.1,SEC13,47.0,2020-02-18 00:00:00,None,1,128.17099999999996,C3[C](C)(C(=O)OCCC)[CH2][C](C)(C(=O)OCCC)[CH2][C](C)(C(=O)OCCC)[CH2][C](C)(C(=O)OCCC)[CH2][C](C)(C(=O)OCCC)[CH2][C](C)(C(=O)OCCC)[CH2][C](C)(C(=O)OCCC)[CH2][C](C)(C(=O)OCCC)[CH2][C](C)(C(=O)OCCC)[CH2][C](C)(C(=O)OCCC)3,127.95406137113704,0,1,129.3,1.0,128.0980224609375,1.8980224609374972,0.01503979763024958
1764,"Dienstag, 18. Februar 2020 12:10:08",A2 1,24.9,127.2,0.1,179.2,125.0,138.1,99.2,VAN064_P2(TS-016b)_1.txt,VAN64_P2,TS-016b,methacrylate,Poly-Propyl MA,C=C(C)C(=O)OCCC,[CH2][C](C)(C(=O)OCCC),16400.0,1.1,SEC13,47.0,2020-02-18 00:00:00,None,1,128.17099999999996,C3[C](C)(C(=O)OCCC)[CH2][C](C)(C(=O)OCCC)[CH2][C](C)(C(=O)OCCC)[CH2][C](C)(C(=O)OCCC)[CH2][C](C)(C(=O)OCCC)[CH2][C](C)(C(=O)OCCC)[CH2][C](C)(C(=O)OCCC)[CH2][C](C)(C(=O)OCCC)[CH2][C](C)(C(=O)OCCC)[CH2][C](C)(C(=O)OCCC)3,127.95406137113704,0,1,129.3,1.0,128.0980224609375,0.8980224609374972,0.0070599250073702605
1765,"Dienstag, 18. Februar 2020 12:10:19",A2 2,25.0,127.5,0.136,177.9,123.9,152.6,80.07,VAN064_P2(TS-016b)_1.txt,VAN64_P2,TS-016b,methacrylate,Poly-Propyl MA,C=C(C)C(=O)OCCC,[CH2][C](C)(C(=O)OCCC),16400.0,1.1,SEC13,47.0,2020-02-18 00:00:00,None,1,128.17099999999996,C3[C](C)(C(=O)OCCC)[CH2][C](C)(C(=O)OCCC)[CH2][C](C)(C(=O)OCCC)[CH2][C](C)(C(=O)OCCC)[CH2][C](C)(C(=O)OCCC)[CH2][C](C)(C(=O)OCCC)[CH2][C](C)(C(=O)OCCC)[CH2][C](C)(C(=O)OCCC)[CH2][C](C)(C(=O)OCCC)[CH2][C](C)(C(=O)OCCC)3,127.95406137113704,0,1,129.3,1.0,128.0980224609375,0.5980224609375,0.004690372242647059
1766,"Dienstag, 18. Februar 2020 12:10:29",A2 3,25.0,126.7,0.17600000000000002,182.3,129.1,144.4,97.01,VAN064_P2(TS-016b)_1.txt,VAN64_P2,TS-016b,methacrylate,Poly-Propyl MA,C=C(C)C(=O)OCCC,[CH2][C](C)(C(=O)OCCC),16400.0,1.1,SEC13,47.0,2020-02-18 00:00:00,None,1,128.17099999999996,C3[C](C)(C(=O)OCCC)[CH2][C](C)(C(=O)OCCC)[CH2][C](C)(C(=O)OCCC)[CH2][C](C)(C(=O)OCCC)[CH2][C](C)(C(=O)OCCC)[CH2][C](C)(C(=O)OCCC)[CH2][C](C)(C(=O)OCCC)[CH2][C](C)(C(=O)OCCC)[CH2][C](C)(C(=O)OCCC)[CH2][C](C)(C(=O)OCCC)3,127.95406137113704,0,1,129.3,1.0,128.0980224609375,1.3980224609374972,0.0110341157137924
1767,"Dienstag, 18. Februar 2020 12:11:09",A3 1,25.0,131.5,0.109,203.7,128.5,148.7,88.91,VAN064_P2(TS-016b)_1.txt,VAN64_P2,TS-016b,methacrylate,Poly-Propyl MA,C=C(C)C(=O)OCCC,[CH2][C](C)(C(=O)OCCC),16400.0,1.1,SEC13,47.0,2020-02-18 00:00:00,None,1,128.17099999999996,C3[C](C)(C(=O)OCCC)[CH2][C](C)(C(=O)OCCC)[CH2][C](C)(C(=O)OCCC)[CH2][C](C)(C(=O)OCCC)[CH2][C](C)(C(=O)OCCC)[CH2][C](C)(C(=O)OCCC)[CH2][C](C)(C(=O)OCCC)[CH2][C](C)(C(=O)OCCC)[CH2][C](C)(C(=O)OCCC)[CH2][C](C)(C(=O)OCCC)3,127.95406137113704,0,1,129.3,1.0,128.0980224609375,3.4019775390625,0.02587055162785171
1768,"Dienstag, 18. Februar 2020 12:11:20",A3 2,25.0,136.2,0.019,204.8,136.1,142.5,118.1,VAN064_P2(TS-016b)_1.txt,VAN64_P2,TS-016b,methacrylate,Poly-Propyl MA,C=C(C)C(=O)OCCC,[CH2][C](C)(C(=O)OCCC),16400.0,1.1,SEC13,47.0,2020-02-18 00:00:00,None,1,128.17099999999996,C3[C](C)(C(=O)OCCC)[CH2][C](C)(C(=O)OCCC)[CH2][C](C)(C(=O)OCCC)[CH2][C](C)(C(=O)OCCC)[CH2][C](C)(C(=O)OCCC)[CH2][C](C)(C(=O)OCCC)[CH2][C](C)(C(=O)OCCC)[CH2][C](C)(C(=O)OCCC)[CH2][C](C)(C(=O)OCCC)[CH2][C](C)(C(=O)OCCC)3,127.95406137113704,0,1,129.3,1.0,128.0980224609375,8.101977539062489,0.05948588501514309
1769,"Dienstag, 18. Februar 2020 12:11:30",A3 3,25.0,131.7,0.027000000000000003,204.9,130.6,140.7,107.2,VAN064_P2(TS-016b)_1.txt,VAN64_P2,TS-016b,methacrylate,Poly-Propyl MA,C=C(C)C(=O)OCCC,[CH2][C](C)(C(=O)OCCC),16400.0,1.1,SEC13,47.0,2020-02-18 00:00:00,None,1,128.17099999999996,C3[C](C)(C(=O)OCCC)[CH2][C](C)(C(=O)OCCC)[CH2][C](C)(C(=O)OCCC)[CH2][C](C)(C(=O)OCCC)[CH2][C](C)(C(=O)OCCC)[CH2][C](C)(C(=O)OCCC)[CH2][C](C)(C(=O)OCCC)[CH2][C](C)(C(=O)OCCC)[CH2][C](C)(C(=O)OCCC)[CH2][C](C)(C(=O)OCCC)3,127.95406137113704,0,1,129.3,1.0,128.0980224609375,3.6019775390624886,0.027349867418849573
1770,"Dienstag, 18. Februar 2020 12:12:02",A4 1,25.0,174.2,0.012,236.8,180.0,181.8,152.1,VAN064_P2(TS-016b)_1.txt,VAN64_P2,TS-016b,methacrylate,Poly-Propyl MA,C=C(C)C(=O)OCCC,[CH2][C](C)(C(=O)OCCC),16400.0,1.1,SEC13,47.0,2020-02-18 00:00:00,PVA,1,128.17099999999996,C3[C](C)(C(=O)OCCC)[CH2][C](C)(C(=O)OCCC)[CH2][C](C)(C(=O)OCCC)[CH2][C](C)(C(=O)OCCC)[CH2][C](C)(C(=O)OCCC)[CH2][C](C)(C(=O)OCCC)[CH2][C](C)(C(=O)OCCC)[CH2][C](C)(C(=O)OCCC)[CH2][C](C)(C(=O)OCCC)[CH2][C](C)(C(=O)OCCC)3,127.95406137113704,1,1,175.73333333333335,1.0,171.486083984375,2.7139160156249886,0.015579311226320258
1771,"Dienstag, 18. Februar 2020 12:12:13",A4 2,25.0,171.2,0.051,219.7,179.6,181.2,152.8,VAN064_P2(TS-016b)_1.txt,VAN64_P2,TS-016b,methacrylate,Poly-Propyl MA,C=C(C)C(=O)OCCC,[CH2][C](C)(C(=O)OCCC),16400.0,1.1,SEC13,47.0,2020-02-18 00:00:00,PVA,1,128.17099999999996,C3[C](C)(C(=O)OCCC)[CH2][C](C)(C(=O)OCCC)[CH2][C](C)(C(=O)OCCC)[CH2][C](C)(C(=O)OCCC)[CH2][C](C)(C(=O)OCCC)[CH2][C](C)(C(=O)OCCC)[CH2][C](C)(C(=O)OCCC)[CH2][C](C)(C(=O)OCCC)[CH2][C](C)(C(=O)OCCC)[CH2][C](C)(C(=O)OCCC)3,127.95406137113704,1,1,175.73333333333335,1.0,171.486083984375,0.28608398437501137,0.0016710513106017021
1772,"Dienstag, 18. Februar 2020 12:12:24",A4 3,25.0,169.1,0.055999999999999994,203.9,176.9,179.4,147.8,VAN064_P2(TS-016b)_1.txt,VAN64_P2,TS-016b,methacrylate,Poly-Propyl MA,C=C(C)C(=O)OCCC,[CH2][C](C)(C(=O)OCCC),16400.0,1.1,SEC13,47.0,2020-02-18 00:00:00,PVA,1,128.17099999999996,C3[C](C)(C(=O)OCCC)[CH2][C](C)(C(=O)OCCC)[CH2][C](C)(C(=O)OCCC)[CH2][C](C)(C(=O)OCCC)[CH2][C](C)(C(=O)OCCC)[CH2][C](C)(C(=O)OCCC)[CH2][C](C)(C(=O)OCCC)[CH2][C](C)(C(=O)OCCC)[CH2][C](C)(C(=O)OCCC)[CH2][C](C)(C(=O)OCCC)3,127.95406137113704,1,1,175.73333333333335,1.0,171.486083984375,2.3860839843750057,0.014110490741425227
1773,"Dienstag, 18. Februar 2020 12:12:54",A5 1,25.0,174.7,0.006,197.2,180.1,181.7,153.1,VAN064_P2(TS-016b)_1.txt,VAN64_P2,TS-016b,methacrylate,Poly-Propyl MA,C=C(C)C(=O)OCCC,[CH2][C](C)(C(=O)OCCC),16400.0,1.1,SEC13,47.0,2020-02-18 00:00:00,PVA,1,128.17099999999996,C3[C](C)(C(=O)OCCC)[CH2][C](C)(C(=O)OCCC)[CH2][C](C)(C(=O)OCCC)[CH2][C](C)(C(=O)OCCC)[CH2][C](C)(C(=O)OCCC)[CH2][C](C)(C(=O)OCCC)[CH2][C](C)(C(=O)OCCC)[CH2][C](C)(C(=O)OCCC)[CH2][C](C)(C(=O)OCCC)[CH2][C](C)(C(=O)OCCC)3,127.95406137113704,1,1,175.73333333333335,1.0,171.48609924316406,3.213900756835926,0.01839668435509975
1774,"Dienstag, 18. Februar 2020 12:13:05",A5 2,25.0,173.0,0.019,199.6,179.4,180.5,155.1,VAN064_P2(TS-016b)_1.txt,VAN64_P2,TS-016b,methacrylate,Poly-Propyl MA,C=C(C)C(=O)OCCC,[CH2][C](C)(C(=O)OCCC),16400.0,1.1,SEC13,47.0,2020-02-18 00:00:00,PVA,1,128.17099999999996,C3[C](C)(C(=O)OCCC)[CH2][C](C)(C(=O)OCCC)[CH2][C](C)(C(=O)OCCC)[CH2][C](C)(C(=O)OCCC)[CH2][C](C)(C(=O)OCCC)[CH2][C](C)(C(=O)OCCC)[CH2][C](C)(C(=O)OCCC)[CH2][C](C)(C(=O)OCCC)[CH2][C](C)(C(=O)OCCC)[CH2][C](C)(C(=O)OCCC)3,127.95406137113704,1,1,175.73333333333335,1.0,171.486083984375,1.513916015625,0.008750959627890173
1775,"Dienstag, 18. Februar 2020 12:13:16",A5 3,25.0,173.2,0.002,198.1,178.5,179.0,158.6,VAN064_P2(TS-016b)_1.txt,VAN64_P2,TS-016b,methacrylate,Poly-Propyl MA,C=C(C)C(=O)OCCC,[CH2][C](C)(C(=O)OCCC),16400.0,1.1,SEC13,47.0,2020-02-18 00:00:00,PVA,1,128.17099999999996,C3[C](C)(C(=O)OCCC)[CH2][C](C)(C(=O)OCCC)[CH2][C](C)(C(=O)OCCC)[CH2][C](C)(C(=O)OCCC)[CH2][C](C)(C(=O)OCCC)[CH2][C](C)(C(=O)OCCC)[CH2][C](C)(C(=O)OCCC)[CH2][C](C)(C(=O)OCCC)[CH2][C](C)(C(=O)OCCC)[CH2][C](C)(C(=O)OCCC)3,127.95406137113704,1,1,175.73333333333335,1.0,171.486083984375,1.7139160156249886,0.009895589004763214
1776,"Dienstag, 18. Februar 2020 12:13:52",A6 1,25.0,184.6,0.012,247.3,192.4,192.9,164.3,VAN064_P2(TS-016b)_1.txt,VAN64_P2,TS-016b,methacrylate,Poly-Propyl MA,C=C(C)C(=O)OCCC,[CH2][C](C)(C(=O)OCCC),16400.0,1.1,SEC13,47.0,2020-02-18 00:00:00,PVA,1,128.17099999999996,C3[C](C)(C(=O)OCCC)[CH2][C](C)(C(=O)OCCC)[CH2][C](C)(C(=O)OCCC)[CH2][C](C)(C(=O)OCCC)[CH2][C](C)(C(=O)OCCC)[CH2][C](C)(C(=O)OCCC)[CH2][C](C)(C(=O)OCCC)[CH2][C](C)(C(=O)OCCC)[CH2][C](C)(C(=O)OCCC)[CH2][C](C)(C(=O)OCCC)3,127.95406137113704,1,1,175.73333333333335,1.0,171.486083984375,13.113916015624994,0.0710396317206121
1777,"Dienstag, 18. Februar 2020 12:14:03",A6 2,25.0,181.4,0.05,239.2,185.7,186.1,162.4,VAN064_P2(TS-016b)_1.txt,VAN64_P2,TS-016b,methacrylate,Poly-Propyl MA,C=C(C)C(=O)OCCC,[CH2][C](C)(C(=O)OCCC),16400.0,1.1,SEC13,47.0,2020-02-18 00:00:00,PVA,1,128.17099999999996,C3[C](C)(C(=O)OCCC)[CH2][C](C)(C(=O)OCCC)[CH2][C](C)(C(=O)OCCC)[CH2][C](C)(C(=O)OCCC)[CH2][C](C)(C(=O)OCCC)[CH2][C](C)(C(=O)OCCC)[CH2][C](C)(C(=O)OCCC)[CH2][C](C)(C(=O)OCCC)[CH2][C](C)(C(=O)OCCC)[CH2][C](C)(C(=O)OCCC)3,127.95406137113704,1,1,175.73333333333335,1.0,171.486083984375,9.913916015625006,0.054652238233875446
1778,"Dienstag, 18. Februar 2020 12:14:14",A6 3,25.0,180.2,0.063,245.9,192.0,194.2,151.8,VAN064_P2(TS-016b)_1.txt,VAN64_P2,TS-016b,methacrylate,Poly-Propyl MA,C=C(C)C(=O)OCCC,[CH2][C](C)(C(=O)OCCC),16400.0,1.1,SEC13,47.0,2020-02-18 00:00:00,PVA,1,128.17099999999996,C3[C](C)(C(=O)OCCC)[CH2][C](C)(C(=O)OCCC)[CH2][C](C)(C(=O)OCCC)[CH2][C](C)(C(=O)OCCC)[CH2][C](C)(C(=O)OCCC)[CH2][C](C)(C(=O)OCCC)[CH2][C](C)(C(=O)OCCC)[CH2][C](C)(C(=O)OCCC)[CH2][C](C)(C(=O)OCCC)[CH2][C](C)(C(=O)OCCC)3,127.95406137113704,1,1,175.73333333333335,1.0,171.486083984375,8.713916015624989,0.04835691462610982
1779,"Dienstag, 18. Februar 2020 12:14:48",B1 1,25.0,167.6,0.10300000000000001,458.6,179.4,189.1,120.5,VAN064_P2(TS-016b)_1.txt,VAN64_P2,TS-016b,methacrylate,Poly-Propyl MA,C=C(C)C(=O)OCCC,[CH2][C](C)(C(=O)OCCC),16400.0,1.1,SEC13,47.0,2020-02-18 00:00:00,None,3,128.17099999999996,C3[C](C)(C(=O)OCCC)[CH2][C](C)(C(=O)OCCC)[CH2][C](C)(C(=O)OCCC)[CH2][C](C)(C(=O)OCCC)[CH2][C](C)(C(=O)OCCC)[CH2][C](C)(C(=O)OCCC)[CH2][C](C)(C(=O)OCCC)[CH2][C](C)(C(=O)OCCC)[CH2][C](C)(C(=O)OCCC)[CH2][C](C)(C(=O)OCCC)3,127.95406137113704,0,1,164.97777777777782,1.0,161.6580047607422,5.941995239257807,0.03545343221514205
1780,"Dienstag, 18. Februar 2020 12:14:59",B1 2,25.0,164.4,0.065,457.1,172.5,176.6,139.8,VAN064_P2(TS-016b)_1.txt,VAN64_P2,TS-016b,methacrylate,Poly-Propyl MA,C=C(C)C(=O)OCCC,[CH2][C](C)(C(=O)OCCC),16400.0,1.1,SEC13,47.0,2020-02-18 00:00:00,None,3,128.17099999999996,C3[C](C)(C(=O)OCCC)[CH2][C](C)(C(=O)OCCC)[CH2][C](C)(C(=O)OCCC)[CH2][C](C)(C(=O)OCCC)[CH2][C](C)(C(=O)OCCC)[CH2][C](C)(C(=O)OCCC)[CH2][C](C)(C(=O)OCCC)[CH2][C](C)(C(=O)OCCC)[CH2][C](C)(C(=O)OCCC)[CH2][C](C)(C(=O)OCCC)3,127.95406137113704,0,1,164.97777777777782,1.0,161.65802001953125,2.7419799804687557,0.016678710343483914
1781,"Dienstag, 18. Februar 2020 12:15:10",B1 3,25.0,166.4,0.006999999999999999,443.7,170.3,172.9,145.0,VAN064_P2(TS-016b)_1.txt,VAN64_P2,TS-016b,methacrylate,Poly-Propyl MA,C=C(C)C(=O)OCCC,[CH2][C](C)(C(=O)OCCC),16400.0,1.1,SEC13,47.0,2020-02-18 00:00:00,None,3,128.17099999999996,C3[C](C)(C(=O)OCCC)[CH2][C](C)(C(=O)OCCC)[CH2][C](C)(C(=O)OCCC)[CH2][C](C)(C(=O)OCCC)[CH2][C](C)(C(=O)OCCC)[CH2][C](C)(C(=O)OCCC)[CH2][C](C)(C(=O)OCCC)[CH2][C](C)(C(=O)OCCC)[CH2][C](C)(C(=O)OCCC)[CH2][C](C)(C(=O)OCCC)3,127.95406137113704,0,1,164.97777777777782,1.0,161.65802001953125,4.741979980468756,0.028497475844163195
1782,"Dienstag, 18. Februar 2020 12:15:48",B2 1,25.0,160.2,0.175,428.4,166.1,170.6,136.2,VAN064_P2(TS-016b)_1.txt,VAN64_P2,TS-016b,methacrylate,Poly-Propyl MA,C=C(C)C(=O)OCCC,[CH2][C](C)(C(=O)OCCC),16400.0,1.1,SEC13,47.0,2020-02-18 00:00:00,None,3,128.17099999999996,C3[C](C)(C(=O)OCCC)[CH2][C](C)(C(=O)OCCC)[CH2][C](C)(C(=O)OCCC)[CH2][C](C)(C(=O)OCCC)[CH2][C](C)(C(=O)OCCC)[CH2][C](C)(C(=O)OCCC)[CH2][C](C)(C(=O)OCCC)[CH2][C](C)(C(=O)OCCC)[CH2][C](C)(C(=O)OCCC)[CH2][C](C)(C(=O)OCCC)3,127.95406137113704,0,1,164.97777777777782,1.0,161.65802001953125,1.4580200195312614,0.009101248561368673
1783,"Dienstag, 18. Februar 2020 12:15:59",B2 2,25.0,162.9,0.138,438.6,169.3,174.6,134.1,VAN064_P2(TS-016b)_1.txt,VAN64_P2,TS-016b,methacrylate,Poly-Propyl MA,C=C(C)C(=O)OCCC,[CH2][C](C)(C(=O)OCCC),16400.0,1.1,SEC13,47.0,2020-02-18 00:00:00,None,3,128.17099999999996,C3[C](C)(C(=O)OCCC)[CH2][C](C)(C(=O)OCCC)[CH2][C](C)(C(=O)OCCC)[CH2][C](C)(C(=O)OCCC)[CH2][C](C)(C(=O)OCCC)[CH2][C](C)(C(=O)OCCC)[CH2][C](C)(C(=O)OCCC)[CH2][C](C)(C(=O)OCCC)[CH2][C](C)(C(=O)OCCC)[CH2][C](C)(C(=O)OCCC)3,127.95406137113704,0,1,164.97777777777782,1.0,161.6580047607422,1.2419952392578182,0.007624280167328534
1784,"Dienstag, 18. Februar 2020 12:16:10",B2 3,25.0,162.2,0.06,430.5,168.6,173.8,134.3,VAN064_P2(TS-016b)_1.txt,VAN64_P2,TS-016b,methacrylate,Poly-Propyl MA,C=C(C)C(=O)OCCC,[CH2][C](C)(C(=O)OCCC),16400.0,1.1,SEC13,47.0,2020-02-18 00:00:00,None,3,128.17099999999996,C3[C](C)(C(=O)OCCC)[CH2][C](C)(C(=O)OCCC)[CH2][C](C)(C(=O)OCCC)[CH2][C](C)(C(=O)OCCC)[CH2][C](C)(C(=O)OCCC)[CH2][C](C)(C(=O)OCCC)[CH2][C](C)(C(=O)OCCC)[CH2][C](C)(C(=O)OCCC)[CH2][C](C)(C(=O)OCCC)[CH2][C](C)(C(=O)OCCC)3,127.95406137113704,0,1,164.97777777777782,1.0,161.65802001953125,0.5419799804687386,0.0033414302125076368
1785,"Dienstag, 18. Februar 2020 12:16:41",B3 1,25.0,170.1,0.065,490.2,179.2,184.4,136.3,VAN064_P2(TS-016b)_1.txt,VAN64_P2,TS-016b,methacrylate,Poly-Propyl MA,C=C(C)C(=O)OCCC,[CH2][C](C)(C(=O)OCCC),16400.0,1.1,SEC13,47.0,2020-02-18 00:00:00,None,3,128.17099999999996,C3[C](C)(C(=O)OCCC)[CH2][C](C)(C(=O)OCCC)[CH2][C](C)(C(=O)OCCC)[CH2][C](C)(C(=O)OCCC)[CH2][C](C)(C(=O)OCCC)[CH2][C](C)(C(=O)OCCC)[CH2][C](C)(C(=O)OCCC)[CH2][C](C)(C(=O)OCCC)[CH2][C](C)(C(=O)OCCC)[CH2][C](C)(C(=O)OCCC)3,127.95406137113704,0,1,164.97777777777782,1.0,161.65802001953125,8.441979980468744,0.04962951193691208
1786,"Dienstag, 18. Februar 2020 12:16:52",B3 2,25.0,165.6,0.151,443.3,181.3,194.9,108.2,VAN064_P2(TS-016b)_1.txt,VAN64_P2,TS-016b,methacrylate,Poly-Propyl MA,C=C(C)C(=O)OCCC,[CH2][C](C)(C(=O)OCCC),16400.0,1.1,SEC13,47.0,2020-02-18 00:00:00,None,3,128.17099999999996,C3[C](C)(C(=O)OCCC)[CH2][C](C)(C(=O)OCCC)[CH2][C](C)(C(=O)OCCC)[CH2][C](C)(C(=O)OCCC)[CH2][C](C)(C(=O)OCCC)[CH2][C](C)(C(=O)OCCC)[CH2][C](C)(C(=O)OCCC)[CH2][C](C)(C(=O)OCCC)[CH2][C](C)(C(=O)OCCC)[CH2][C](C)(C(=O)OCCC)3,127.95406137113704,0,1,164.97777777777782,1.0,161.65802001953125,3.9419799804687443,0.023804226935197733
1787,"Dienstag, 18. Februar 2020 12:17:03",B3 3,25.0,165.4,0.075,462.2,173.4,176.6,143.8,VAN064_P2(TS-016b)_1.txt,VAN64_P2,TS-016b,methacrylate,Poly-Propyl MA,C=C(C)C(=O)OCCC,[CH2][C](C)(C(=O)OCCC),16400.0,1.1,SEC13,47.0,2020-02-18 00:00:00,None,3,128.17099999999996,C3[C](C)(C(=O)OCCC)[CH2][C](C)(C(=O)OCCC)[CH2][C](C)(C(=O)OCCC)[CH2][C](C)(C(=O)OCCC)[CH2][C](C)(C(=O)OCCC)[CH2][C](C)(C(=O)OCCC)[CH2][C](C)(C(=O)OCCC)[CH2][C](C)(C(=O)OCCC)[CH2][C](C)(C(=O)OCCC)[CH2][C](C)(C(=O)OCCC)3,127.95406137113704,0,1,164.97777777777782,1.0,161.65802001953125,3.7419799804687557,0.022623820921818354
1788,"Dienstag, 18. Februar 2020 12:17:46",B4 1,25.0,192.0,0.039,394.1,203.0,202.8,170.3,VAN064_P2(TS-016b)_1.txt,VAN64_P2,TS-016b,methacrylate,Poly-Propyl MA,C=C(C)C(=O)OCCC,[CH2][C](C)(C(=O)OCCC),16400.0,1.1,SEC13,47.0,2020-02-18 00:00:00,PVA,3,128.17099999999996,C3[C](C)(C(=O)OCCC)[CH2][C](C)(C(=O)OCCC)[CH2][C](C)(C(=O)OCCC)[CH2][C](C)(C(=O)OCCC)[CH2][C](C)(C(=O)OCCC)[CH2][C](C)(C(=O)OCCC)[CH2][C](C)(C(=O)OCCC)[CH2][C](C)(C(=O)OCCC)[CH2][C](C)(C(=O)OCCC)[CH2][C](C)(C(=O)OCCC)3,127.95406137113704,1,1,196.4333333333333,1.0,198.6202392578125,6.6202392578125,0.03448041280110677
1789,"Dienstag, 18. Februar 2020 12:17:57",B4 2,25.0,185.4,0.057999999999999996,397.1,197.5,199.0,157.0,VAN064_P2(TS-016b)_1.txt,VAN64_P2,TS-016b,methacrylate,Poly-Propyl MA,C=C(C)C(=O)OCCC,[CH2][C](C)(C(=O)OCCC),16400.0,1.1,SEC13,47.0,2020-02-18 00:00:00,PVA,3,128.17099999999996,C3[C](C)(C(=O)OCCC)[CH2][C](C)(C(=O)OCCC)[CH2][C](C)(C(=O)OCCC)[CH2][C](C)(C(=O)OCCC)[CH2][C](C)(C(=O)OCCC)[CH2][C](C)(C(=O)OCCC)[CH2][C](C)(C(=O)OCCC)[CH2][C](C)(C(=O)OCCC)[CH2][C](C)(C(=O)OCCC)[CH2][C](C)(C(=O)OCCC)3,127.95406137113704,1,1,196.4333333333333,1.0,198.62025451660156,13.220254516601557,0.07130665866559631
1790,"Dienstag, 18. Februar 2020 12:18:07",B4 3,25.0,188.5,0.035,384.4,194.0,193.9,169.5,VAN064_P2(TS-016b)_1.txt,VAN64_P2,TS-016b,methacrylate,Poly-Propyl MA,C=C(C)C(=O)OCCC,[CH2][C](C)(C(=O)OCCC),16400.0,1.1,SEC13,47.0,2020-02-18 00:00:00,PVA,3,128.17099999999996,C3[C](C)(C(=O)OCCC)[CH2][C](C)(C(=O)OCCC)[CH2][C](C)(C(=O)OCCC)[CH2][C](C)(C(=O)OCCC)[CH2][C](C)(C(=O)OCCC)[CH2][C](C)(C(=O)OCCC)[CH2][C](C)(C(=O)OCCC)[CH2][C](C)(C(=O)OCCC)[CH2][C](C)(C(=O)OCCC)[CH2][C](C)(C(=O)OCCC)3,127.95406137113704,1,1,196.4333333333333,1.0,198.6202392578125,10.1202392578125,0.05368827192473475
1791,"Dienstag, 18. Februar 2020 12:18:39",B5 1,25.0,201.6,0.032,440.3,208.5,207.6,181.6,VAN064_P2(TS-016b)_1.txt,VAN64_P2,TS-016b,methacrylate,Poly-Propyl MA,C=C(C)C(=O)OCCC,[CH2][C](C)(C(=O)OCCC),16400.0,1.1,SEC13,47.0,2020-02-18 00:00:00,PVA,3,128.17099999999996,C3[C](C)(C(=O)OCCC)[CH2][C](C)(C(=O)OCCC)[CH2][C](C)(C(=O)OCCC)[CH2][C](C)(C(=O)OCCC)[CH2][C](C)(C(=O)OCCC)[CH2][C](C)(C(=O)OCCC)[CH2][C](C)(C(=O)OCCC)[CH2][C](C)(C(=O)OCCC)[CH2][C](C)(C(=O)OCCC)[CH2][C](C)(C(=O)OCCC)3,127.95406137113704,1,1,196.4333333333333,1.0,198.6202392578125,2.9797607421874943,0.014780559237041142
1792,"Dienstag, 18. Februar 2020 12:18:50",B5 2,25.0,200.7,0.035,451.9,206.5,205.4,184.8,VAN064_P2(TS-016b)_1.txt,VAN64_P2,TS-016b,methacrylate,Poly-Propyl MA,C=C(C)C(=O)OCCC,[CH2][C](C)(C(=O)OCCC),16400.0,1.1,SEC13,47.0,2020-02-18 00:00:00,PVA,3,128.17099999999996,C3[C](C)(C(=O)OCCC)[CH2][C](C)(C(=O)OCCC)[CH2][C](C)(C(=O)OCCC)[CH2][C](C)(C(=O)OCCC)[CH2][C](C)(C(=O)OCCC)[CH2][C](C)(C(=O)OCCC)[CH2][C](C)(C(=O)OCCC)[CH2][C](C)(C(=O)OCCC)[CH2][C](C)(C(=O)OCCC)[CH2][C](C)(C(=O)OCCC)3,127.95406137113704,1,1,196.4333333333333,1.0,198.6202392578125,2.0797607421874886,0.010362534839000941
1793,"Dienstag, 18. Februar 2020 12:19:01",B5 3,25.0,202.4,0.092,441.1,224.0,223.0,166.5,VAN064_P2(TS-016b)_1.txt,VAN64_P2,TS-016b,methacrylate,Poly-Propyl MA,C=C(C)C(=O)OCCC,[CH2][C](C)(C(=O)OCCC),16400.0,1.1,SEC13,47.0,2020-02-18 00:00:00,PVA,3,128.17099999999996,C3[C](C)(C(=O)OCCC)[CH2][C](C)(C(=O)OCCC)[CH2][C](C)(C(=O)OCCC)[CH2][C](C)(C(=O)OCCC)[CH2][C](C)(C(=O)OCCC)[CH2][C](C)(C(=O)OCCC)[CH2][C](C)(C(=O)OCCC)[CH2][C](C)(C(=O)OCCC)[CH2][C](C)(C(=O)OCCC)[CH2][C](C)(C(=O)OCCC)3,127.95406137113704,1,1,196.4333333333333,1.0,198.6202392578125,3.7797607421875057,0.018674707224246568
1794,"Dienstag, 18. Februar 2020 12:20:02",B6 1,25.0,199.6,0.012,427.1,208.2,207.2,183.8,VAN064_P2(TS-016b)_1.txt,VAN64_P2,TS-016b,methacrylate,Poly-Propyl MA,C=C(C)C(=O)OCCC,[CH2][C](C)(C(=O)OCCC),16400.0,1.1,SEC13,47.0,2020-02-18 00:00:00,PVA,3,128.17099999999996,C3[C](C)(C(=O)OCCC)[CH2][C](C)(C(=O)OCCC)[CH2][C](C)(C(=O)OCCC)[CH2][C](C)(C(=O)OCCC)[CH2][C](C)(C(=O)OCCC)[CH2][C](C)(C(=O)OCCC)[CH2][C](C)(C(=O)OCCC)[CH2][C](C)(C(=O)OCCC)[CH2][C](C)(C(=O)OCCC)[CH2][C](C)(C(=O)OCCC)3,127.95406137113704,1,1,196.4333333333333,1.0,198.62025451660156,0.9797454833984318,0.004908544506004167
1795,"Dienstag, 18. Februar 2020 12:20:13",B6 2,25.0,198.9,0.035,441.6,212.9,212.8,167.0,VAN064_P2(TS-016b)_1.txt,VAN64_P2,TS-016b,methacrylate,Poly-Propyl MA,C=C(C)C(=O)OCCC,[CH2][C](C)(C(=O)OCCC),16400.0,1.1,SEC13,47.0,2020-02-18 00:00:00,PVA,3,128.17099999999996,C3[C](C)(C(=O)OCCC)[CH2][C](C)(C(=O)OCCC)[CH2][C](C)(C(=O)OCCC)[CH2][C](C)(C(=O)OCCC)[CH2][C](C)(C(=O)OCCC)[CH2][C](C)(C(=O)OCCC)[CH2][C](C)(C(=O)OCCC)[CH2][C](C)(C(=O)OCCC)[CH2][C](C)(C(=O)OCCC)[CH2][C](C)(C(=O)OCCC)3,127.95406137113704,1,1,196.4333333333333,1.0,198.62025451660156,0.2797454833984432,0.0014064629632903126
1796,"Dienstag, 18. Februar 2020 12:20:23",B6 3,25.0,198.8,0.077,439.0,218.2,217.9,161.8,VAN064_P2(TS-016b)_1.txt,VAN64_P2,TS-016b,methacrylate,Poly-Propyl MA,C=C(C)C(=O)OCCC,[CH2][C](C)(C(=O)OCCC),16400.0,1.1,SEC13,47.0,2020-02-18 00:00:00,PVA,3,128.17099999999996,C3[C](C)(C(=O)OCCC)[CH2][C](C)(C(=O)OCCC)[CH2][C](C)(C(=O)OCCC)[CH2][C](C)(C(=O)OCCC)[CH2][C](C)(C(=O)OCCC)[CH2][C](C)(C(=O)OCCC)[CH2][C](C)(C(=O)OCCC)[CH2][C](C)(C(=O)OCCC)[CH2][C](C)(C(=O)OCCC)[CH2][C](C)(C(=O)OCCC)3,127.95406137113704,1,1,196.4333333333333,1.0,198.62025451660156,0.17974548339844887,0.0009041523309781129
1797,"Dienstag, 18. Februar 2020 12:20:59",C1 1,25.0,204.3,0.191,333.7,221.2,219.5,192.2,VAN064_P2(TS-016b)_1.txt,VAN64_P2,TS-016b,methacrylate,Poly-Propyl MA,C=C(C)C(=O)OCCC,[CH2][C](C)(C(=O)OCCC),16400.0,1.1,SEC13,47.0,2020-02-18 00:00:00,None,5,128.17099999999996,C3[C](C)(C(=O)OCCC)[CH2][C](C)(C(=O)OCCC)[CH2][C](C)(C(=O)OCCC)[CH2][C](C)(C(=O)OCCC)[CH2][C](C)(C(=O)OCCC)[CH2][C](C)(C(=O)OCCC)[CH2][C](C)(C(=O)OCCC)[CH2][C](C)(C(=O)OCCC)[CH2][C](C)(C(=O)OCCC)[CH2][C](C)(C(=O)OCCC)3,127.95406137113704,0,1,198.36666666666667,1.0,183.3377685546875,20.96223144531251,0.10260514657519584
1798,"Dienstag, 18. Februar 2020 12:21:10",C1 2,25.0,210.4,0.002,338.0,218.0,216.8,197.0,VAN064_P2(TS-016b)_1.txt,VAN64_P2,TS-016b,methacrylate,Poly-Propyl MA,C=C(C)C(=O)OCCC,[CH2][C](C)(C(=O)OCCC),16400.0,1.1,SEC13,47.0,2020-02-18 00:00:00,None,5,128.17099999999996,C3[C](C)(C(=O)OCCC)[CH2][C](C)(C(=O)OCCC)[CH2][C](C)(C(=O)OCCC)[CH2][C](C)(C(=O)OCCC)[CH2][C](C)(C(=O)OCCC)[CH2][C](C)(C(=O)OCCC)[CH2][C](C)(C(=O)OCCC)[CH2][C](C)(C(=O)OCCC)[CH2][C](C)(C(=O)OCCC)[CH2][C](C)(C(=O)OCCC)3,127.95406137113704,0,1,198.36666666666667,1.0,183.33775329589844,27.062246704101568,0.12862284555181352
1799,"Dienstag, 18. Februar 2020 12:21:21",C1 3,25.0,203.9,0.08900000000000001,339.6,216.7,215.4,194.1,VAN064_P2(TS-016b)_1.txt,VAN64_P2,TS-016b,methacrylate,Poly-Propyl MA,C=C(C)C(=O)OCCC,[CH2][C](C)(C(=O)OCCC),16400.0,1.1,SEC13,47.0,2020-02-18 00:00:00,None,5,128.17099999999996,C3[C](C)(C(=O)OCCC)[CH2][C](C)(C(=O)OCCC)[CH2][C](C)(C(=O)OCCC)[CH2][C](C)(C(=O)OCCC)[CH2][C](C)(C(=O)OCCC)[CH2][C](C)(C(=O)OCCC)[CH2][C](C)(C(=O)OCCC)[CH2][C](C)(C(=O)OCCC)[CH2][C](C)(C(=O)OCCC)[CH2][C](C)(C(=O)OCCC)3,127.95406137113704,0,1,198.36666666666667,1.0,183.3377685546875,20.562231445312506,0.10084468585243994
1800,"Dienstag, 18. Februar 2020 12:21:52",C2 1,25.0,198.8,0.08900000000000001,540.0,217.8,217.2,167.6,VAN064_P2(TS-016b)_1.txt,VAN64_P2,TS-016b,methacrylate,Poly-Propyl MA,C=C(C)C(=O)OCCC,[CH2][C](C)(C(=O)OCCC),16400.0,1.1,SEC13,47.0,2020-02-18 00:00:00,None,5,128.17099999999996,C3[C](C)(C(=O)OCCC)[CH2][C](C)(C(=O)OCCC)[CH2][C](C)(C(=O)OCCC)[CH2][C](C)(C(=O)OCCC)[CH2][C](C)(C(=O)OCCC)[CH2][C](C)(C(=O)OCCC)[CH2][C](C)(C(=O)OCCC)[CH2][C](C)(C(=O)OCCC)[CH2][C](C)(C(=O)OCCC)[CH2][C](C)(C(=O)OCCC)3,127.95406137113704,0,1,198.36666666666667,1.0,183.3377685546875,15.462231445312511,0.07777782417159211
1801,"Dienstag, 18. Februar 2020 12:22:03",C2 2,25.0,203.4,0.129,493.7,221.4,220.4,163.2,VAN064_P2(TS-016b)_1.txt,VAN64_P2,TS-016b,methacrylate,Poly-Propyl MA,C=C(C)C(=O)OCCC,[CH2][C](C)(C(=O)OCCC),16400.0,1.1,SEC13,47.0,2020-02-18 00:00:00,None,5,128.17099999999996,C3[C](C)(C(=O)OCCC)[CH2][C](C)(C(=O)OCCC)[CH2][C](C)(C(=O)OCCC)[CH2][C](C)(C(=O)OCCC)[CH2][C](C)(C(=O)OCCC)[CH2][C](C)(C(=O)OCCC)[CH2][C](C)(C(=O)OCCC)[CH2][C](C)(C(=O)OCCC)[CH2][C](C)(C(=O)OCCC)[CH2][C](C)(C(=O)OCCC)3,127.95406137113704,0,1,198.36666666666667,1.0,183.33775329589844,20.062246704101568,0.09863444790610407
1802,"Dienstag, 18. Februar 2020 12:22:14",C2 3,25.0,193.9,0.187,363.8,444.7,268.0,154.0,VAN064_P2(TS-016b)_1.txt,VAN64_P2,TS-016b,methacrylate,Poly-Propyl MA,C=C(C)C(=O)OCCC,[CH2][C](C)(C(=O)OCCC),16400.0,1.1,SEC13,47.0,2020-02-18 00:00:00,None,5,128.17099999999996,C3[C](C)(C(=O)OCCC)[CH2][C](C)(C(=O)OCCC)[CH2][C](C)(C(=O)OCCC)[CH2][C](C)(C(=O)OCCC)[CH2][C](C)(C(=O)OCCC)[CH2][C](C)(C(=O)OCCC)[CH2][C](C)(C(=O)OCCC)[CH2][C](C)(C(=O)OCCC)[CH2][C](C)(C(=O)OCCC)[CH2][C](C)(C(=O)OCCC)3,127.95406137113704,0,1,198.36666666666667,1.0,183.3377685546875,10.562231445312506,0.054472570630801985
1803,"Dienstag, 18. Februar 2020 12:22:53",C3 1,25.0,190.1,0.043,418.9,200.1,199.9,171.5,VAN064_P2(TS-016b)_1.txt,VAN64_P2,TS-016b,methacrylate,Poly-Propyl MA,C=C(C)C(=O)OCCC,[CH2][C](C)(C(=O)OCCC),16400.0,1.1,SEC13,47.0,2020-02-18 00:00:00,None,5,128.17099999999996,C3[C](C)(C(=O)OCCC)[CH2][C](C)(C(=O)OCCC)[CH2][C](C)(C(=O)OCCC)[CH2][C](C)(C(=O)OCCC)[CH2][C](C)(C(=O)OCCC)[CH2][C](C)(C(=O)OCCC)[CH2][C](C)(C(=O)OCCC)[CH2][C](C)(C(=O)OCCC)[CH2][C](C)(C(=O)OCCC)[CH2][C](C)(C(=O)OCCC)3,127.95406137113704,0,1,198.36666666666667,1.0,183.33775329589844,6.762246704101557,0.03557204999527384
1804,"Dienstag, 18. Februar 2020 12:23:03",C3 2,25.0,189.1,0.114,433.1,203.0,203.9,158.3,VAN064_P2(TS-016b)_1.txt,VAN64_P2,TS-016b,methacrylate,Poly-Propyl MA,C=C(C)C(=O)OCCC,[CH2][C](C)(C(=O)OCCC),16400.0,1.1,SEC13,47.0,2020-02-18 00:00:00,None,5,128.17099999999996,C3[C](C)(C(=O)OCCC)[CH2][C](C)(C(=O)OCCC)[CH2][C](C)(C(=O)OCCC)[CH2][C](C)(C(=O)OCCC)[CH2][C](C)(C(=O)OCCC)[CH2][C](C)(C(=O)OCCC)[CH2][C](C)(C(=O)OCCC)[CH2][C](C)(C(=O)OCCC)[CH2][C](C)(C(=O)OCCC)[CH2][C](C)(C(=O)OCCC)3,127.95406137113704,0,1,198.36666666666667,1.0,183.3377685546875,5.762231445312494,0.03047187438028818
