Repository: JulianKimmig/nanoparticle_size_prediction

File: pretrained/np_model_12/evaluation/train_df.csv (part 29 of 40)
index,measurment_data,sample,temperature,z_average,dispersity,mean_count_rate,volume_mean,intensity_mean,number_mean,file,np_formulation,substance_code,polymer_class,polymer,smiles_monomer,smiles_ru,mn,pdi,mn_method,tg,date,additive,polymer_concentration,mass_ru,circular_smiles_10,dp,with_pva,valid,mean_z_average,roll_valid,predicted_z_average,error,rel_error
1805,"Dienstag, 18. Februar 2020 12:23:14",C3 3,25.0,191.4,0.027000000000000003,418.9,201.2,201.0,170.7,VAN064_P2(TS-016b)_1.txt,VAN64_P2,TS-016b,methacrylate,Poly-Propyl MA,C=C(C)C(=O)OCCC,[CH2][C](C)(C(=O)OCCC),16400.0,1.1,SEC13,47.0,2020-02-18 00:00:00,None,5,128.17099999999996,C3[C](C)(C(=O)OCCC)[CH2][C](C)(C(=O)OCCC)[CH2][C](C)(C(=O)OCCC)[CH2][C](C)(C(=O)OCCC)[CH2][C](C)(C(=O)OCCC)[CH2][C](C)(C(=O)OCCC)[CH2][C](C)(C(=O)OCCC)[CH2][C](C)(C(=O)OCCC)[CH2][C](C)(C(=O)OCCC)[CH2][C](C)(C(=O)OCCC)3,127.95406137113704,0,1,198.36666666666667,1.0,183.3377685546875,8.062231445312506,0.042122421344370456
1806,"Dienstag, 18. Februar 2020 12:23:47",C4 1,25.0,240.0,0.009000000000000001,504.8,251.3,248.3,220.4,VAN064_P2(TS-016b)_1.txt,VAN64_P2,TS-016b,methacrylate,Poly-Propyl MA,C=C(C)C(=O)OCCC,[CH2][C](C)(C(=O)OCCC),16400.0,1.1,SEC13,47.0,2020-02-18 00:00:00,PVA,5,128.17099999999996,C3[C](C)(C(=O)OCCC)[CH2][C](C)(C(=O)OCCC)[CH2][C](C)(C(=O)OCCC)[CH2][C](C)(C(=O)OCCC)[CH2][C](C)(C(=O)OCCC)[CH2][C](C)(C(=O)OCCC)[CH2][C](C)(C(=O)OCCC)[CH2][C](C)(C(=O)OCCC)[CH2][C](C)(C(=O)OCCC)[CH2][C](C)(C(=O)OCCC)3,127.95406137113704,1,1,226.65555555555562,1.0,227.06890869140625,12.93109130859375,0.05387954711914063
1807,"Dienstag, 18. Februar 2020 12:23:58",C4 2,25.0,249.5,0.033,512.5,270.8,265.3,223.1,VAN064_P2(TS-016b)_1.txt,VAN64_P2,TS-016b,methacrylate,Poly-Propyl MA,C=C(C)C(=O)OCCC,[CH2][C](C)(C(=O)OCCC),16400.0,1.1,SEC13,47.0,2020-02-18 00:00:00,PVA,5,128.17099999999996,C3[C](C)(C(=O)OCCC)[CH2][C](C)(C(=O)OCCC)[CH2][C](C)(C(=O)OCCC)[CH2][C](C)(C(=O)OCCC)[CH2][C](C)(C(=O)OCCC)[CH2][C](C)(C(=O)OCCC)[CH2][C](C)(C(=O)OCCC)[CH2][C](C)(C(=O)OCCC)[CH2][C](C)(C(=O)OCCC)[CH2][C](C)(C(=O)OCCC)3,127.95406137113704,1,1,226.65555555555562,1.0,227.06890869140625,22.43109130859375,0.08990417358153807
1808,"Dienstag, 18. Februar 2020 12:24:09",C4 3,25.0,234.5,0.083,506.4,259.2,253.8,207.5,VAN064_P2(TS-016b)_1.txt,VAN64_P2,TS-016b,methacrylate,Poly-Propyl MA,C=C(C)C(=O)OCCC,[CH2][C](C)(C(=O)OCCC),16400.0,1.1,SEC13,47.0,2020-02-18 00:00:00,PVA,5,128.17099999999996,C3[C](C)(C(=O)OCCC)[CH2][C](C)(C(=O)OCCC)[CH2][C](C)(C(=O)OCCC)[CH2][C](C)(C(=O)OCCC)[CH2][C](C)(C(=O)OCCC)[CH2][C](C)(C(=O)OCCC)[CH2][C](C)(C(=O)OCCC)[CH2][C](C)(C(=O)OCCC)[CH2][C](C)(C(=O)OCCC)[CH2][C](C)(C(=O)OCCC)3,127.95406137113704,1,1,226.65555555555562,1.0,227.06890869140625,7.43109130859375,0.03168908873600746
1809,"Dienstag, 18. Februar 2020 12:24:42",C5 1,25.0,218.1,0.038,471.5,233.7,231.3,192.7,VAN064_P2(TS-016b)_1.txt,VAN64_P2,TS-016b,methacrylate,Poly-Propyl MA,C=C(C)C(=O)OCCC,[CH2][C](C)(C(=O)OCCC),16400.0,1.1,SEC13,47.0,2020-02-18 00:00:00,PVA,5,128.17099999999996,C3[C](C)(C(=O)OCCC)[CH2][C](C)(C(=O)OCCC)[CH2][C](C)(C(=O)OCCC)[CH2][C](C)(C(=O)OCCC)[CH2][C](C)(C(=O)OCCC)[CH2][C](C)(C(=O)OCCC)[CH2][C](C)(C(=O)OCCC)[CH2][C](C)(C(=O)OCCC)[CH2][C](C)(C(=O)OCCC)[CH2][C](C)(C(=O)OCCC)3,127.95406137113704,1,1,226.65555555555562,1.0,227.0689239501953,8.968923950195318,0.04112298922602164
1810,"Dienstag, 18. Februar 2020 12:24:53",C5 2,25.0,218.4,0.054000000000000006,469.2,224.8,223.2,199.3,VAN064_P2(TS-016b)_1.txt,VAN64_P2,TS-016b,methacrylate,Poly-Propyl MA,C=C(C)C(=O)OCCC,[CH2][C](C)(C(=O)OCCC),16400.0,1.1,SEC13,47.0,2020-02-18 00:00:00,PVA,5,128.17099999999996,C3[C](C)(C(=O)OCCC)[CH2][C](C)(C(=O)OCCC)[CH2][C](C)(C(=O)OCCC)[CH2][C](C)(C(=O)OCCC)[CH2][C](C)(C(=O)OCCC)[CH2][C](C)(C(=O)OCCC)[CH2][C](C)(C(=O)OCCC)[CH2][C](C)(C(=O)OCCC)[CH2][C](C)(C(=O)OCCC)[CH2][C](C)(C(=O)OCCC)3,127.95406137113704,1,1,226.65555555555562,1.0,227.06890869140625,8.668908691406244,0.039692805363581704
1811,"Dienstag, 18. Februar 2020 12:25:03",C5 3,25.0,213.6,0.067,473.3,230.2,228.0,190.5,VAN064_P2(TS-016b)_1.txt,VAN64_P2,TS-016b,methacrylate,Poly-Propyl MA,C=C(C)C(=O)OCCC,[CH2][C](C)(C(=O)OCCC),16400.0,1.1,SEC13,47.0,2020-02-18 00:00:00,PVA,5,128.17099999999996,C3[C](C)(C(=O)OCCC)[CH2][C](C)(C(=O)OCCC)[CH2][C](C)(C(=O)OCCC)[CH2][C](C)(C(=O)OCCC)[CH2][C](C)(C(=O)OCCC)[CH2][C](C)(C(=O)OCCC)[CH2][C](C)(C(=O)OCCC)[CH2][C](C)(C(=O)OCCC)[CH2][C](C)(C(=O)OCCC)[CH2][C](C)(C(=O)OCCC)3,127.95406137113704,1,1,226.65555555555562,1.0,227.06890869140625,13.468908691406256,0.0630566886301791
1812,"Dienstag, 18. Februar 2020 12:25:36",C6 1,25.0,228.7,0.036000000000000004,418.6,241.9,239.4,210.8,VAN064_P2(TS-016b)_1.txt,VAN64_P2,TS-016b,methacrylate,Poly-Propyl MA,C=C(C)C(=O)OCCC,[CH2][C](C)(C(=O)OCCC),16400.0,1.1,SEC13,47.0,2020-02-18 00:00:00,PVA,5,128.17099999999996,C3[C](C)(C(=O)OCCC)[CH2][C](C)(C(=O)OCCC)[CH2][C](C)(C(=O)OCCC)[CH2][C](C)(C(=O)OCCC)[CH2][C](C)(C(=O)OCCC)[CH2][C](C)(C(=O)OCCC)[CH2][C](C)(C(=O)OCCC)[CH2][C](C)(C(=O)OCCC)[CH2][C](C)(C(=O)OCCC)[CH2][C](C)(C(=O)OCCC)3,127.95406137113704,1,1,226.65555555555562,1.0,227.06890869140625,1.6310913085937386,0.0071320127179437635
1813,"Dienstag, 18. Februar 2020 12:25:47",C6 2,25.0,222.9,0.132,444.1,267.8,259.7,157.7,VAN064_P2(TS-016b)_1.txt,VAN64_P2,TS-016b,methacrylate,Poly-Propyl MA,C=C(C)C(=O)OCCC,[CH2][C](C)(C(=O)OCCC),16400.0,1.1,SEC13,47.0,2020-02-18 00:00:00,PVA,5,128.17099999999996,C3[C](C)(C(=O)OCCC)[CH2][C](C)(C(=O)OCCC)[CH2][C](C)(C(=O)OCCC)[CH2][C](C)(C(=O)OCCC)[CH2][C](C)(C(=O)OCCC)[CH2][C](C)(C(=O)OCCC)[CH2][C](C)(C(=O)OCCC)[CH2][C](C)(C(=O)OCCC)[CH2][C](C)(C(=O)OCCC)[CH2][C](C)(C(=O)OCCC)3,127.95406137113704,1,1,226.65555555555562,1.0,227.0688934326172,4.168893432617182,0.01870297636885232
1814,"Dienstag, 18. Februar 2020 12:25:58",C6 3,25.0,214.2,0.188,428.5,236.6,234.5,207.8,VAN064_P2(TS-016b)_1.txt,VAN64_P2,TS-016b,methacrylate,Poly-Propyl MA,C=C(C)C(=O)OCCC,[CH2][C](C)(C(=O)OCCC),16400.0,1.1,SEC13,47.0,2020-02-18 00:00:00,PVA,5,128.17099999999996,C3[C](C)(C(=O)OCCC)[CH2][C](C)(C(=O)OCCC)[CH2][C](C)(C(=O)OCCC)[CH2][C](C)(C(=O)OCCC)[CH2][C](C)(C(=O)OCCC)[CH2][C](C)(C(=O)OCCC)[CH2][C](C)(C(=O)OCCC)[CH2][C](C)(C(=O)OCCC)[CH2][C](C)(C(=O)OCCC)[CH2][C](C)(C(=O)OCCC)3,127.95406137113704,1,1,226.65555555555562,1.0,227.06890869140625,12.868908691406261,0.06007893880208339
1815,"Dienstag, 18. Februar 2020 12:26:33",D1 1,25.0,205.2,0.18,282.9,206.5,205.4,190.4,VAN064_P2(TS-016b)_1.txt,VAN64_P2,TS-016b,methacrylate,Poly-Propyl MA,C=C(C)C(=O)OCCC,[CH2][C](C)(C(=O)OCCC),16400.0,1.1,SEC13,47.0,2020-02-18 00:00:00,None,8,128.17099999999996,C3[C](C)(C(=O)OCCC)[CH2][C](C)(C(=O)OCCC)[CH2][C](C)(C(=O)OCCC)[CH2][C](C)(C(=O)OCCC)[CH2][C](C)(C(=O)OCCC)[CH2][C](C)(C(=O)OCCC)[CH2][C](C)(C(=O)OCCC)[CH2][C](C)(C(=O)OCCC)[CH2][C](C)(C(=O)OCCC)[CH2][C](C)(C(=O)OCCC)3,127.95406137113704,0,1,215.67777777777783,0.9166666666666666,204.51043701171875,0.6895629882812386,0.0033604434126766015
1816,"Dienstag, 18. Februar 2020 12:26:44",D1 2,25.0,207.8,0.221,280.0,203.3,202.2,188.0,VAN064_P2(TS-016b)_1.txt,VAN64_P2,TS-016b,methacrylate,Poly-Propyl MA,C=C(C)C(=O)OCCC,[CH2][C](C)(C(=O)OCCC),16400.0,1.1,SEC13,47.0,2020-02-18 00:00:00,None,8,128.17099999999996,C3[C](C)(C(=O)OCCC)[CH2][C](C)(C(=O)OCCC)[CH2][C](C)(C(=O)OCCC)[CH2][C](C)(C(=O)OCCC)[CH2][C](C)(C(=O)OCCC)[CH2][C](C)(C(=O)OCCC)[CH2][C](C)(C(=O)OCCC)[CH2][C](C)(C(=O)OCCC)[CH2][C](C)(C(=O)OCCC)[CH2][C](C)(C(=O)OCCC)3,127.95406137113704,0,1,215.67777777777783,0.9166666666666666,204.51043701171875,3.2895629882812614,0.015830428240044568
1817,"Dienstag, 18. Februar 2020 12:26:55",D1 3,25.0,209.7,0.03,295.0,219.0,217.7,202.1,VAN064_P2(TS-016b)_1.txt,VAN64_P2,TS-016b,methacrylate,Poly-Propyl MA,C=C(C)C(=O)OCCC,[CH2][C](C)(C(=O)OCCC),16400.0,1.1,SEC13,47.0,2020-02-18 00:00:00,None,8,128.17099999999996,C3[C](C)(C(=O)OCCC)[CH2][C](C)(C(=O)OCCC)[CH2][C](C)(C(=O)OCCC)[CH2][C](C)(C(=O)OCCC)[CH2][C](C)(C(=O)OCCC)[CH2][C](C)(C(=O)OCCC)[CH2][C](C)(C(=O)OCCC)[CH2][C](C)(C(=O)OCCC)[CH2][C](C)(C(=O)OCCC)[CH2][C](C)(C(=O)OCCC)3,127.95406137113704,0,1,215.67777777777783,0.9166666666666666,204.5104217529297,5.189578247070301,0.02474763112575251
1818,"Dienstag, 18. Februar 2020 12:27:31",D2 1,25.0,211.5,0.23800000000000002,280.2,204.7,203.5,190.5,VAN064_P2(TS-016b)_1.txt,VAN64_P2,TS-016b,methacrylate,Poly-Propyl MA,C=C(C)C(=O)OCCC,[CH2][C](C)(C(=O)OCCC),16400.0,1.1,SEC13,47.0,2020-02-18 00:00:00,None,8,128.17099999999996,C3[C](C)(C(=O)OCCC)[CH2][C](C)(C(=O)OCCC)[CH2][C](C)(C(=O)OCCC)[CH2][C](C)(C(=O)OCCC)[CH2][C](C)(C(=O)OCCC)[CH2][C](C)(C(=O)OCCC)[CH2][C](C)(C(=O)OCCC)[CH2][C](C)(C(=O)OCCC)[CH2][C](C)(C(=O)OCCC)[CH2][C](C)(C(=O)OCCC)3,127.95406137113704,0,1,215.67777777777783,0.9166666666666666,204.51043701171875,6.98956298828125,0.03304757914080969
1819,"Dienstag, 18. Februar 2020 12:27:42",D2 2,25.0,204.2,0.22899999999999998,284.9,215.1,213.8,199.6,VAN064_P2(TS-016b)_1.txt,VAN64_P2,TS-016b,methacrylate,Poly-Propyl MA,C=C(C)C(=O)OCCC,[CH2][C](C)(C(=O)OCCC),16400.0,1.1,SEC13,47.0,2020-02-18 00:00:00,None,8,128.17099999999996,C3[C](C)(C(=O)OCCC)[CH2][C](C)(C(=O)OCCC)[CH2][C](C)(C(=O)OCCC)[CH2][C](C)(C(=O)OCCC)[CH2][C](C)(C(=O)OCCC)[CH2][C](C)(C(=O)OCCC)[CH2][C](C)(C(=O)OCCC)[CH2][C](C)(C(=O)OCCC)[CH2][C](C)(C(=O)OCCC)[CH2][C](C)(C(=O)OCCC)3,127.95406137113704,0,1,215.67777777777783,0.9166666666666666,204.51043701171875,0.31043701171876137,0.0015202596068499578
1820,"Dienstag, 18. Februar 2020 12:27:53",D2 3,25.0,217.7,0.275,286.1,190.6,189.5,177.7,VAN064_P2(TS-016b)_1.txt,VAN64_P2,TS-016b,methacrylate,Poly-Propyl MA,C=C(C)C(=O)OCCC,[CH2][C](C)(C(=O)OCCC),16400.0,1.1,SEC13,47.0,2020-02-18 00:00:00,None,8,128.17099999999996,C3[C](C)(C(=O)OCCC)[CH2][C](C)(C(=O)OCCC)[CH2][C](C)(C(=O)OCCC)[CH2][C](C)(C(=O)OCCC)[CH2][C](C)(C(=O)OCCC)[CH2][C](C)(C(=O)OCCC)[CH2][C](C)(C(=O)OCCC)[CH2][C](C)(C(=O)OCCC)[CH2][C](C)(C(=O)OCCC)[CH2][C](C)(C(=O)OCCC)3,127.95406137113704,0,1,215.67777777777783,0.9166666666666666,204.5104217529297,13.189578247070301,0.060586027777079936
1821,"Dienstag, 18. Februar 2020 12:28:31",D3 1,25.0,234.0,0.172,230.7,309.9,281.7,159.6,VAN064_P2(TS-016b)_1.txt,VAN64_P2,TS-016b,methacrylate,Poly-Propyl MA,C=C(C)C(=O)OCCC,[CH2][C](C)(C(=O)OCCC),16400.0,1.1,SEC13,47.0,2020-02-18 00:00:00,None,8,128.17099999999996,C3[C](C)(C(=O)OCCC)[CH2][C](C)(C(=O)OCCC)[CH2][C](C)(C(=O)OCCC)[CH2][C](C)(C(=O)OCCC)[CH2][C](C)(C(=O)OCCC)[CH2][C](C)(C(=O)OCCC)[CH2][C](C)(C(=O)OCCC)[CH2][C](C)(C(=O)OCCC)[CH2][C](C)(C(=O)OCCC)[CH2][C](C)(C(=O)OCCC)3,127.95406137113704,0,1,215.67777777777783,0.9166666666666666,204.51043701171875,29.48956298828125,0.12602377345419338
1822,"Dienstag, 18. Februar 2020 12:28:42",D3 2,25.0,233.1,0.218,241.7,710.4,400.8,166.4,VAN064_P2(TS-016b)_1.txt,VAN64_P2,TS-016b,methacrylate,Poly-Propyl MA,C=C(C)C(=O)OCCC,[CH2][C](C)(C(=O)OCCC),16400.0,1.1,SEC13,47.0,2020-02-18 00:00:00,None,8,128.17099999999996,C3[C](C)(C(=O)OCCC)[CH2][C](C)(C(=O)OCCC)[CH2][C](C)(C(=O)OCCC)[CH2][C](C)(C(=O)OCCC)[CH2][C](C)(C(=O)OCCC)[CH2][C](C)(C(=O)OCCC)[CH2][C](C)(C(=O)OCCC)[CH2][C](C)(C(=O)OCCC)[CH2][C](C)(C(=O)OCCC)[CH2][C](C)(C(=O)OCCC)3,127.95406137113704,0,1,215.67777777777783,0.9166666666666666,204.51043701171875,28.589562988281244,0.12264934786907442
1823,"Dienstag, 18. Februar 2020 12:28:53",D3 3,25.0,217.9,0.14,236.4,243.3,239.5,193.2,VAN064_P2(TS-016b)_1.txt,VAN64_P2,TS-016b,methacrylate,Poly-Propyl MA,C=C(C)C(=O)OCCC,[CH2][C](C)(C(=O)OCCC),16400.0,1.1,SEC13,47.0,2020-02-18 00:00:00,None,8,128.17099999999996,C3[C](C)(C(=O)OCCC)[CH2][C](C)(C(=O)OCCC)[CH2][C](C)(C(=O)OCCC)[CH2][C](C)(C(=O)OCCC)[CH2][C](C)(C(=O)OCCC)[CH2][C](C)(C(=O)OCCC)[CH2][C](C)(C(=O)OCCC)[CH2][C](C)(C(=O)OCCC)[CH2][C](C)(C(=O)OCCC)[CH2][C](C)(C(=O)OCCC)3,127.95406137113704,0,1,215.67777777777783,0.9166666666666666,204.51043701171875,13.389562988281256,0.06144820095585707
1824,"Dienstag, 18. Februar 2020 12:29:34",D4 1,25.0,260.5,0.16699999999999998,387.2,271.8,267.1,232.8,VAN064_P2(TS-016b)_1.txt,VAN64_P2,TS-016b,methacrylate,Poly-Propyl MA,C=C(C)C(=O)OCCC,[CH2][C](C)(C(=O)OCCC),16400.0,1.1,SEC13,47.0,2020-02-18 00:00:00,PVA,8,128.17099999999996,C3[C](C)(C(=O)OCCC)[CH2][C](C)(C(=O)OCCC)[CH2][C](C)(C(=O)OCCC)[CH2][C](C)(C(=O)OCCC)[CH2][C](C)(C(=O)OCCC)[CH2][C](C)(C(=O)OCCC)[CH2][C](C)(C(=O)OCCC)[CH2][C](C)(C(=O)OCCC)[CH2][C](C)(C(=O)OCCC)[CH2][C](C)(C(=O)OCCC)3,127.95406137113704,1,1,249.46666666666664,0.9722222222222222,252.3743438720703,8.125656127929688,0.031192537919115883
1825,"Dienstag, 18. Februar 2020 12:29:45",D4 2,25.0,252.4,0.008,383.4,266.9,262.8,230.4,VAN064_P2(TS-016b)_1.txt,VAN64_P2,TS-016b,methacrylate,Poly-Propyl MA,C=C(C)C(=O)OCCC,[CH2][C](C)(C(=O)OCCC),16400.0,1.1,SEC13,47.0,2020-02-18 00:00:00,PVA,8,128.17099999999996,C3[C](C)(C(=O)OCCC)[CH2][C](C)(C(=O)OCCC)[CH2][C](C)(C(=O)OCCC)[CH2][C](C)(C(=O)OCCC)[CH2][C](C)(C(=O)OCCC)[CH2][C](C)(C(=O)OCCC)[CH2][C](C)(C(=O)OCCC)[CH2][C](C)(C(=O)OCCC)[CH2][C](C)(C(=O)OCCC)[CH2][C](C)(C(=O)OCCC)3,127.95406137113704,1,1,249.46666666666664,0.9722222222222222,252.37435913085938,0.025640869140630684,0.00010158822955875866
1826,"Dienstag, 18. Februar 2020 12:29:55",D4 3,25.0,250.4,0.071,383.8,276.8,269.9,221.0,VAN064_P2(TS-016b)_1.txt,VAN64_P2,TS-016b,methacrylate,Poly-Propyl MA,C=C(C)C(=O)OCCC,[CH2][C](C)(C(=O)OCCC),16400.0,1.1,SEC13,47.0,2020-02-18 00:00:00,PVA,8,128.17099999999996,C3[C](C)(C(=O)OCCC)[CH2][C](C)(C(=O)OCCC)[CH2][C](C)(C(=O)OCCC)[CH2][C](C)(C(=O)OCCC)[CH2][C](C)(C(=O)OCCC)[CH2][C](C)(C(=O)OCCC)[CH2][C](C)(C(=O)OCCC)[CH2][C](C)(C(=O)OCCC)[CH2][C](C)(C(=O)OCCC)[CH2][C](C)(C(=O)OCCC)3,127.95406137113704,1,1,249.46666666666664,0.9722222222222222,252.37435913085938,1.9743591308593693,0.007884820810141252
1827,"Dienstag, 18. Februar 2020 12:30:30",D5 1,25.0,272.9,0.046,387.3,296.0,288.9,248.1,VAN064_P2(TS-016b)_1.txt,VAN64_P2,TS-016b,methacrylate,Poly-Propyl MA,C=C(C)C(=O)OCCC,[CH2][C](C)(C(=O)OCCC),16400.0,1.1,SEC13,47.0,2020-02-18 00:00:00,PVA,8,128.17099999999996,C3[C](C)(C(=O)OCCC)[CH2][C](C)(C(=O)OCCC)[CH2][C](C)(C(=O)OCCC)[CH2][C](C)(C(=O)OCCC)[CH2][C](C)(C(=O)OCCC)[CH2][C](C)(C(=O)OCCC)[CH2][C](C)(C(=O)OCCC)[CH2][C](C)(C(=O)OCCC)[CH2][C](C)(C(=O)OCCC)[CH2][C](C)(C(=O)OCCC)3,127.95406137113704,1,1,249.46666666666664,0.9722222222222222,252.3743438720703,20.525656127929665,0.07521310416976792
1828,"Dienstag, 18. Februar 2020 12:30:41",D5 2,25.0,247.9,0.027999999999999997,360.5,258.3,255.1,227.3,VAN064_P2(TS-016b)_1.txt,VAN64_P2,TS-016b,methacrylate,Poly-Propyl MA,C=C(C)C(=O)OCCC,[CH2][C](C)(C(=O)OCCC),16400.0,1.1,SEC13,47.0,2020-02-18 00:00:00,PVA,8,128.17099999999996,C3[C](C)(C(=O)OCCC)[CH2][C](C)(C(=O)OCCC)[CH2][C](C)(C(=O)OCCC)[CH2][C](C)(C(=O)OCCC)[CH2][C](C)(C(=O)OCCC)[CH2][C](C)(C(=O)OCCC)[CH2][C](C)(C(=O)OCCC)[CH2][C](C)(C(=O)OCCC)[CH2][C](C)(C(=O)OCCC)[CH2][C](C)(C(=O)OCCC)3,127.95406137113704,1,1,249.46666666666664,0.9722222222222222,252.37435913085938,4.474359130859369,0.018049048531098705
1829,"Dienstag, 18. Februar 2020 12:30:52",D5 3,25.0,244.7,0.03,361.1,260.1,256.3,224.5,VAN064_P2(TS-016b)_1.txt,VAN64_P2,TS-016b,methacrylate,Poly-Propyl MA,C=C(C)C(=O)OCCC,[CH2][C](C)(C(=O)OCCC),16400.0,1.1,SEC13,47.0,2020-02-18 00:00:00,PVA,8,128.17099999999996,C3[C](C)(C(=O)OCCC)[CH2][C](C)(C(=O)OCCC)[CH2][C](C)(C(=O)OCCC)[CH2][C](C)(C(=O)OCCC)[CH2][C](C)(C(=O)OCCC)[CH2][C](C)(C(=O)OCCC)[CH2][C](C)(C(=O)OCCC)[CH2][C](C)(C(=O)OCCC)[CH2][C](C)(C(=O)OCCC)[CH2][C](C)(C(=O)OCCC)3,127.95406137113704,1,1,249.46666666666664,0.9722222222222222,252.37435913085938,7.674359130859386,0.03136231765778254
1830,"Dienstag, 18. Februar 2020 12:31:27",D6 1,25.0,240.6,0.019,335.0,250.2,247.6,222.1,VAN064_P2(TS-016b)_1.txt,VAN64_P2,TS-016b,methacrylate,Poly-Propyl MA,C=C(C)C(=O)OCCC,[CH2][C](C)(C(=O)OCCC),16400.0,1.1,SEC13,47.0,2020-02-18 00:00:00,PVA,8,128.17099999999996,C3[C](C)(C(=O)OCCC)[CH2][C](C)(C(=O)OCCC)[CH2][C](C)(C(=O)OCCC)[CH2][C](C)(C(=O)OCCC)[CH2][C](C)(C(=O)OCCC)[CH2][C](C)(C(=O)OCCC)[CH2][C](C)(C(=O)OCCC)[CH2][C](C)(C(=O)OCCC)[CH2][C](C)(C(=O)OCCC)[CH2][C](C)(C(=O)OCCC)3,127.95406137113704,1,1,249.46666666666664,0.9722222222222222,252.37435913085938,11.77435913085938,0.048937485996921784
1831,"Dienstag, 18. Februar 2020 12:31:37",D6 2,25.0,238.9,0.085,337.1,261.7,256.7,215.0,VAN064_P2(TS-016b)_1.txt,VAN64_P2,TS-016b,methacrylate,Poly-Propyl MA,C=C(C)C(=O)OCCC,[CH2][C](C)(C(=O)OCCC),16400.0,1.1,SEC13,47.0,2020-02-18 00:00:00,PVA,8,128.17099999999996,C3[C](C)(C(=O)OCCC)[CH2][C](C)(C(=O)OCCC)[CH2][C](C)(C(=O)OCCC)[CH2][C](C)(C(=O)OCCC)[CH2][C](C)(C(=O)OCCC)[CH2][C](C)(C(=O)OCCC)[CH2][C](C)(C(=O)OCCC)[CH2][C](C)(C(=O)OCCC)[CH2][C](C)(C(=O)OCCC)[CH2][C](C)(C(=O)OCCC)3,127.95406137113704,1,1,249.46666666666664,0.9722222222222222,252.37435913085938,13.47435913085937,0.056401670702634445
1832,"Dienstag, 18. Februar 2020 12:31:48",D6 3,25.0,236.9,0.11199999999999999,346.5,267.3,260.7,206.0,VAN064_P2(TS-016b)_1.txt,VAN64_P2,TS-016b,methacrylate,Poly-Propyl MA,C=C(C)C(=O)OCCC,[CH2][C](C)(C(=O)OCCC),16400.0,1.1,SEC13,47.0,2020-02-18 00:00:00,PVA,8,128.17099999999996,C3[C](C)(C(=O)OCCC)[CH2][C](C)(C(=O)OCCC)[CH2][C](C)(C(=O)OCCC)[CH2][C](C)(C(=O)OCCC)[CH2][C](C)(C(=O)OCCC)[CH2][C](C)(C(=O)OCCC)[CH2][C](C)(C(=O)OCCC)[CH2][C](C)(C(=O)OCCC)[CH2][C](C)(C(=O)OCCC)[CH2][C](C)(C(=O)OCCC)3,127.95406137113704,1,1,249.46666666666664,0.9722222222222222,252.37435913085938,15.47435913085937,0.06532021583309147
1833,"Dienstag, 18. Februar 2020 12:33:17",E2 1,25.0,259.3,0.222,332.5,260.4,255.1,202.6,VAN064_P2(TS-016b)_1.txt,VAN64_P2,TS-016b,methacrylate,Poly-Propyl MA,C=C(C)C(=O)OCCC,[CH2][C](C)(C(=O)OCCC),16400.0,1.1,SEC13,47.0,2020-02-18 00:00:00,None,10,128.17099999999996,C3[C](C)(C(=O)OCCC)[CH2][C](C)(C(=O)OCCC)[CH2][C](C)(C(=O)OCCC)[CH2][C](C)(C(=O)OCCC)[CH2][C](C)(C(=O)OCCC)[CH2][C](C)(C(=O)OCCC)[CH2][C](C)(C(=O)OCCC)[CH2][C](C)(C(=O)OCCC)[CH2][C](C)(C(=O)OCCC)[CH2][C](C)(C(=O)OCCC)3,127.95406137113704,0,1,249.4666666666666,0.6666666666666666,221.55006408691406,37.74993591308595,0.14558401817618954
1834,"Dienstag, 18. Februar 2020 12:33:28",E2 2,25.0,270.5,0.221,359.5,609.5,357.1,208.4,VAN064_P2(TS-016b)_1.txt,VAN64_P2,TS-016b,methacrylate,Poly-Propyl MA,C=C(C)C(=O)OCCC,[CH2][C](C)(C(=O)OCCC),16400.0,1.1,SEC13,47.0,2020-02-18 00:00:00,None,10,128.17099999999996,C3[C](C)(C(=O)OCCC)[CH2][C](C)(C(=O)OCCC)[CH2][C](C)(C(=O)OCCC)[CH2][C](C)(C(=O)OCCC)[CH2][C](C)(C(=O)OCCC)[CH2][C](C)(C(=O)OCCC)[CH2][C](C)(C(=O)OCCC)[CH2][C](C)(C(=O)OCCC)[CH2][C](C)(C(=O)OCCC)[CH2][C](C)(C(=O)OCCC)3,127.95406137113704,0,1,249.4666666666666,0.6666666666666666,221.55007934570312,48.949920654296875,0.18096088966468346
1835,"Dienstag, 18. Februar 2020 12:33:39",E2 3,25.0,244.6,0.19399999999999998,324.4,275.7,267.6,204.2,VAN064_P2(TS-016b)_1.txt,VAN64_P2,TS-016b,methacrylate,Poly-Propyl MA,C=C(C)C(=O)OCCC,[CH2][C](C)(C(=O)OCCC),16400.0,1.1,SEC13,47.0,2020-02-18 00:00:00,None,10,128.17099999999996,C3[C](C)(C(=O)OCCC)[CH2][C](C)(C(=O)OCCC)[CH2][C](C)(C(=O)OCCC)[CH2][C](C)(C(=O)OCCC)[CH2][C](C)(C(=O)OCCC)[CH2][C](C)(C(=O)OCCC)[CH2][C](C)(C(=O)OCCC)[CH2][C](C)(C(=O)OCCC)[CH2][C](C)(C(=O)OCCC)[CH2][C](C)(C(=O)OCCC)3,127.95406137113704,0,1,249.4666666666666,0.6666666666666666,221.55006408691406,23.049935913085932,0.09423522450157781
1836,"Dienstag, 18. Februar 2020 12:34:10",E3 1,25.0,242.2,0.182,371.3,310.0,284.8,175.1,VAN064_P2(TS-016b)_1.txt,VAN64_P2,TS-016b,methacrylate,Poly-Propyl MA,C=C(C)C(=O)OCCC,[CH2][C](C)(C(=O)OCCC),16400.0,1.1,SEC13,47.0,2020-02-18 00:00:00,None,10,128.17099999999996,C3[C](C)(C(=O)OCCC)[CH2][C](C)(C(=O)OCCC)[CH2][C](C)(C(=O)OCCC)[CH2][C](C)(C(=O)OCCC)[CH2][C](C)(C(=O)OCCC)[CH2][C](C)(C(=O)OCCC)[CH2][C](C)(C(=O)OCCC)[CH2][C](C)(C(=O)OCCC)[CH2][C](C)(C(=O)OCCC)[CH2][C](C)(C(=O)OCCC)3,127.95406137113704,0,1,249.4666666666666,0.6666666666666666,221.55006408691406,20.649935913085926,0.08525985100365784
1837,"Dienstag, 18. Februar 2020 12:34:21",E3 2,25.0,249.6,0.192,362.2,344.2,314.3,120.1,VAN064_P2(TS-016b)_1.txt,VAN64_P2,TS-016b,methacrylate,Poly-Propyl MA,C=C(C)C(=O)OCCC,[CH2][C](C)(C(=O)OCCC),16400.0,1.1,SEC13,47.0,2020-02-18 00:00:00,None,10,128.17099999999996,C3[C](C)(C(=O)OCCC)[CH2][C](C)(C(=O)OCCC)[CH2][C](C)(C(=O)OCCC)[CH2][C](C)(C(=O)OCCC)[CH2][C](C)(C(=O)OCCC)[CH2][C](C)(C(=O)OCCC)[CH2][C](C)(C(=O)OCCC)[CH2][C](C)(C(=O)OCCC)[CH2][C](C)(C(=O)OCCC)[CH2][C](C)(C(=O)OCCC)3,127.95406137113704,0,1,249.4666666666666,0.6666666666666666,221.55006408691406,28.049935913085932,0.11237955093383788
1838,"Dienstag, 18. Februar 2020 12:34:32",E3 3,25.0,230.6,0.172,364.0,253.5,249.5,210.0,VAN064_P2(TS-016b)_1.txt,VAN64_P2,TS-016b,methacrylate,Poly-Propyl MA,C=C(C)C(=O)OCCC,[CH2][C](C)(C(=O)OCCC),16400.0,1.1,SEC13,47.0,2020-02-18 00:00:00,None,10,128.17099999999996,C3[C](C)(C(=O)OCCC)[CH2][C](C)(C(=O)OCCC)[CH2][C](C)(C(=O)OCCC)[CH2][C](C)(C(=O)OCCC)[CH2][C](C)(C(=O)OCCC)[CH2][C](C)(C(=O)OCCC)[CH2][C](C)(C(=O)OCCC)[CH2][C](C)(C(=O)OCCC)[CH2][C](C)(C(=O)OCCC)[CH2][C](C)(C(=O)OCCC)3,127.95406137113704,0,1,249.4666666666666,0.6666666666666666,221.55007934570312,9.04992065429687,0.039245102577176366
1839,"Dienstag, 18. Februar 2020 12:35:05",E4 1,25.0,271.7,0.048,434.5,294.0,287.1,247.7,VAN064_P2(TS-016b)_1.txt,VAN64_P2,TS-016b,methacrylate,Poly-Propyl MA,C=C(C)C(=O)OCCC,[CH2][C](C)(C(=O)OCCC),16400.0,1.1,SEC13,47.0,2020-02-18 00:00:00,PVA,10,128.17099999999996,C3[C](C)(C(=O)OCCC)[CH2][C](C)(C(=O)OCCC)[CH2][C](C)(C(=O)OCCC)[CH2][C](C)(C(=O)OCCC)[CH2][C](C)(C(=O)OCCC)[CH2][C](C)(C(=O)OCCC)[CH2][C](C)(C(=O)OCCC)[CH2][C](C)(C(=O)OCCC)[CH2][C](C)(C(=O)OCCC)[CH2][C](C)(C(=O)OCCC)3,127.95406137113704,1,1,267.1375,0.9166666666666666,269.2446594238281,2.4553405761718636,0.009036954641780875
1840,"Dienstag, 18. Februar 2020 12:35:16",E4 2,25.0,273.9,0.162,445.8,304.6,297.6,263.2,VAN064_P2(TS-016b)_1.txt,VAN64_P2,TS-016b,methacrylate,Poly-Propyl MA,C=C(C)C(=O)OCCC,[CH2][C](C)(C(=O)OCCC),16400.0,1.1,SEC13,47.0,2020-02-18 00:00:00,PVA,10,128.17099999999996,C3[C](C)(C(=O)OCCC)[CH2][C](C)(C(=O)OCCC)[CH2][C](C)(C(=O)OCCC)[CH2][C](C)(C(=O)OCCC)[CH2][C](C)(C(=O)OCCC)[CH2][C](C)(C(=O)OCCC)[CH2][C](C)(C(=O)OCCC)[CH2][C](C)(C(=O)OCCC)[CH2][C](C)(C(=O)OCCC)[CH2][C](C)(C(=O)OCCC)3,127.95406137113704,1,1,267.1375,0.9166666666666666,269.2446594238281,4.655340576171852,0.01699649717477858
1841,"Dienstag, 18. Februar 2020 12:35:27",E4 3,25.0,269.8,0.209,452.5,296.6,290.3,257.7,VAN064_P2(TS-016b)_1.txt,VAN64_P2,TS-016b,methacrylate,Poly-Propyl MA,C=C(C)C(=O)OCCC,[CH2][C](C)(C(=O)OCCC),16400.0,1.1,SEC13,47.0,2020-02-18 00:00:00,PVA,10,128.17099999999996,C3[C](C)(C(=O)OCCC)[CH2][C](C)(C(=O)OCCC)[CH2][C](C)(C(=O)OCCC)[CH2][C](C)(C(=O)OCCC)[CH2][C](C)(C(=O)OCCC)[CH2][C](C)(C(=O)OCCC)[CH2][C](C)(C(=O)OCCC)[CH2][C](C)(C(=O)OCCC)[CH2][C](C)(C(=O)OCCC)[CH2][C](C)(C(=O)OCCC)3,127.95406137113704,1,1,267.1375,0.9166666666666666,269.2446594238281,0.5553405761718864,0.0020583416463005426
1842,"Dienstag, 18. Februar 2020 12:36:04",E5 1,25.0,265.6,0.128,259.9,321.0,301.9,222.3,VAN064_P2(TS-016b)_1.txt,VAN64_P2,TS-016b,methacrylate,Poly-Propyl MA,C=C(C)C(=O)OCCC,[CH2][C](C)(C(=O)OCCC),16400.0,1.1,SEC13,47.0,2020-02-18 00:00:00,PVA,10,128.17099999999996,C3[C](C)(C(=O)OCCC)[CH2][C](C)(C(=O)OCCC)[CH2][C](C)(C(=O)OCCC)[CH2][C](C)(C(=O)OCCC)[CH2][C](C)(C(=O)OCCC)[CH2][C](C)(C(=O)OCCC)[CH2][C](C)(C(=O)OCCC)[CH2][C](C)(C(=O)OCCC)[CH2][C](C)(C(=O)OCCC)[CH2][C](C)(C(=O)OCCC)3,127.95406137113704,1,1,267.1375,0.9166666666666666,269.2446594238281,3.6446594238281023,0.01372236228850942
1843,"Dienstag, 18. Februar 2020 12:36:15",E5 2,25.0,264.5,0.019,244.3,279.9,275.3,245.2,VAN064_P2(TS-016b)_1.txt,VAN64_P2,TS-016b,methacrylate,Poly-Propyl MA,C=C(C)C(=O)OCCC,[CH2][C](C)(C(=O)OCCC),16400.0,1.1,SEC13,47.0,2020-02-18 00:00:00,PVA,10,128.17099999999996,C3[C](C)(C(=O)OCCC)[CH2][C](C)(C(=O)OCCC)[CH2][C](C)(C(=O)OCCC)[CH2][C](C)(C(=O)OCCC)[CH2][C](C)(C(=O)OCCC)[CH2][C](C)(C(=O)OCCC)[CH2][C](C)(C(=O)OCCC)[CH2][C](C)(C(=O)OCCC)[CH2][C](C)(C(=O)OCCC)[CH2][C](C)(C(=O)OCCC)3,127.95406137113704,1,1,267.1375,0.9166666666666666,269.2446594238281,4.744659423828125,0.01793822088403828
1844,"Dienstag, 18. Februar 2020 12:36:26",E5 3,25.0,261.5,0.09300000000000001,252.3,281.5,277.0,248.9,VAN064_P2(TS-016b)_1.txt,VAN64_P2,TS-016b,methacrylate,Poly-Propyl MA,C=C(C)C(=O)OCCC,[CH2][C](C)(C(=O)OCCC),16400.0,1.1,SEC13,47.0,2020-02-18 00:00:00,PVA,10,128.17099999999996,C3[C](C)(C(=O)OCCC)[CH2][C](C)(C(=O)OCCC)[CH2][C](C)(C(=O)OCCC)[CH2][C](C)(C(=O)OCCC)[CH2][C](C)(C(=O)OCCC)[CH2][C](C)(C(=O)OCCC)[CH2][C](C)(C(=O)OCCC)[CH2][C](C)(C(=O)OCCC)[CH2][C](C)(C(=O)OCCC)[CH2][C](C)(C(=O)OCCC)3,127.95406137113704,1,1,267.1375,0.9166666666666666,269.2446594238281,7.744659423828125,0.029616288427641014
1845,"Dienstag, 18. Februar 2020 12:36:59",E6 1,25.0,265.9,0.131,458.4,329.5,305.8,212.1,VAN064_P2(TS-016b)_1.txt,VAN64_P2,TS-016b,methacrylate,Poly-Propyl MA,C=C(C)C(=O)OCCC,[CH2][C](C)(C(=O)OCCC),16400.0,1.1,SEC13,47.0,2020-02-18 00:00:00,PVA,10,128.17099999999996,C3[C](C)(C(=O)OCCC)[CH2][C](C)(C(=O)OCCC)[CH2][C](C)(C(=O)OCCC)[CH2][C](C)(C(=O)OCCC)[CH2][C](C)(C(=O)OCCC)[CH2][C](C)(C(=O)OCCC)[CH2][C](C)(C(=O)OCCC)[CH2][C](C)(C(=O)OCCC)[CH2][C](C)(C(=O)OCCC)[CH2][C](C)(C(=O)OCCC)3,127.95406137113704,1,1,267.1375,0.9166666666666666,269.2446594238281,3.3446594238281477,0.012578636419060353
1846,"Dienstag, 18. Februar 2020 12:37:10",E6 2,25.0,264.2,0.14300000000000002,444.1,304.6,291.7,227.2,VAN064_P2(TS-016b)_1.txt,VAN64_P2,TS-016b,methacrylate,Poly-Propyl MA,C=C(C)C(=O)OCCC,[CH2][C](C)(C(=O)OCCC),16400.0,1.1,SEC13,47.0,2020-02-18 00:00:00,PVA,10,128.17099999999996,C3[C](C)(C(=O)OCCC)[CH2][C](C)(C(=O)OCCC)[CH2][C](C)(C(=O)OCCC)[CH2][C](C)(C(=O)OCCC)[CH2][C](C)(C(=O)OCCC)[CH2][C](C)(C(=O)OCCC)[CH2][C](C)(C(=O)OCCC)[CH2][C](C)(C(=O)OCCC)[CH2][C](C)(C(=O)OCCC)[CH2][C](C)(C(=O)OCCC)3,127.95406137113704,1,1,267.1375,0.9166666666666666,269.2446594238281,5.044659423828136,0.0190940932014691
1847,"Dienstag, 18. Februar 2020 12:40:50",F4 1,25.0,367.5,0.14400000000000002,207.9,479.1,437.0,367.3,VAN064_P2(TS-016b)_1.txt,VAN64_P2,TS-016b,methacrylate,Poly-Propyl MA,C=C(C)C(=O)OCCC,[CH2][C](C)(C(=O)OCCC),16400.0,1.1,SEC13,47.0,2020-02-18 00:00:00,PVA,15,128.17099999999996,C3[C](C)(C(=O)OCCC)[CH2][C](C)(C(=O)OCCC)[CH2][C](C)(C(=O)OCCC)[CH2][C](C)(C(=O)OCCC)[CH2][C](C)(C(=O)OCCC)[CH2][C](C)(C(=O)OCCC)[CH2][C](C)(C(=O)OCCC)[CH2][C](C)(C(=O)OCCC)[CH2][C](C)(C(=O)OCCC)[CH2][C](C)(C(=O)OCCC)3,127.95406137113704,1,1,343.0857142857144,0.8888888888888888,312.55615234375,54.94384765625,0.14950706845238096
1848,"Dienstag, 18. Februar 2020 12:41:01",F4 2,25.0,334.4,0.012,198.8,315.8,309.1,284.2,VAN064_P2(TS-016b)_1.txt,VAN64_P2,TS-016b,methacrylate,Poly-Propyl MA,C=C(C)C(=O)OCCC,[CH2][C](C)(C(=O)OCCC),16400.0,1.1,SEC13,47.0,2020-02-18 00:00:00,PVA,15,128.17099999999996,C3[C](C)(C(=O)OCCC)[CH2][C](C)(C(=O)OCCC)[CH2][C](C)(C(=O)OCCC)[CH2][C](C)(C(=O)OCCC)[CH2][C](C)(C(=O)OCCC)[CH2][C](C)(C(=O)OCCC)[CH2][C](C)(C(=O)OCCC)[CH2][C](C)(C(=O)OCCC)[CH2][C](C)(C(=O)OCCC)[CH2][C](C)(C(=O)OCCC)3,127.95406137113704,1,1,343.0857142857144,0.8888888888888888,312.55615234375,21.843847656249977,0.0653225109337619
1849,"Dienstag, 18. Februar 2020 12:41:12",F4 3,25.0,338.7,0.244,203.5,323.5,316.6,292.4,VAN064_P2(TS-016b)_1.txt,VAN64_P2,TS-016b,methacrylate,Poly-Propyl MA,C=C(C)C(=O)OCCC,[CH2][C](C)(C(=O)OCCC),16400.0,1.1,SEC13,47.0,2020-02-18 00:00:00,PVA,15,128.17099999999996,C3[C](C)(C(=O)OCCC)[CH2][C](C)(C(=O)OCCC)[CH2][C](C)(C(=O)OCCC)[CH2][C](C)(C(=O)OCCC)[CH2][C](C)(C(=O)OCCC)[CH2][C](C)(C(=O)OCCC)[CH2][C](C)(C(=O)OCCC)[CH2][C](C)(C(=O)OCCC)[CH2][C](C)(C(=O)OCCC)[CH2][C](C)(C(=O)OCCC)3,127.95406137113704,1,1,343.0857142857144,0.8888888888888888,312.55609130859375,26.14390869140624,0.0771889834408215
1850,"Dienstag, 18. Februar 2020 12:41:58",F5 2,25.0,361.7,0.145,218.3,327.2,319.5,291.7,VAN064_P2(TS-016b)_1.txt,VAN64_P2,TS-016b,methacrylate,Poly-Propyl MA,C=C(C)C(=O)OCCC,[CH2][C](C)(C(=O)OCCC),16400.0,1.1,SEC13,47.0,2020-02-18 00:00:00,PVA,15,128.17099999999996,C3[C](C)(C(=O)OCCC)[CH2][C](C)(C(=O)OCCC)[CH2][C](C)(C(=O)OCCC)[CH2][C](C)(C(=O)OCCC)[CH2][C](C)(C(=O)OCCC)[CH2][C](C)(C(=O)OCCC)[CH2][C](C)(C(=O)OCCC)[CH2][C](C)(C(=O)OCCC)[CH2][C](C)(C(=O)OCCC)[CH2][C](C)(C(=O)OCCC)3,127.95406137113704,1,1,343.0857142857144,0.8888888888888888,312.55615234375,49.14384765624999,0.1358690839265966
1851,"Dienstag, 18. Februar 2020 12:42:09",F5 3,25.0,305.6,0.207,215.3,353.5,338.7,288.1,VAN064_P2(TS-016b)_1.txt,VAN64_P2,TS-016b,methacrylate,Poly-Propyl MA,C=C(C)C(=O)OCCC,[CH2][C](C)(C(=O)OCCC),16400.0,1.1,SEC13,47.0,2020-02-18 00:00:00,PVA,15,128.17099999999996,C3[C](C)(C(=O)OCCC)[CH2][C](C)(C(=O)OCCC)[CH2][C](C)(C(=O)OCCC)[CH2][C](C)(C(=O)OCCC)[CH2][C](C)(C(=O)OCCC)[CH2][C](C)(C(=O)OCCC)[CH2][C](C)(C(=O)OCCC)[CH2][C](C)(C(=O)OCCC)[CH2][C](C)(C(=O)OCCC)[CH2][C](C)(C(=O)OCCC)3,127.95406137113704,1,1,343.0857142857144,0.8888888888888888,312.55615234375,6.956152343749977,0.022762278611747306
1852,"Dienstag, 18. Februar 2020 12:42:40",F6 1,25.0,325.4,0.235,214.1,344.5,331.2,281.3,VAN064_P2(TS-016b)_1.txt,VAN64_P2,TS-016b,methacrylate,Poly-Propyl MA,C=C(C)C(=O)OCCC,[CH2][C](C)(C(=O)OCCC),16400.0,1.1,SEC13,47.0,2020-02-18 00:00:00,PVA,15,128.17099999999996,C3[C](C)(C(=O)OCCC)[CH2][C](C)(C(=O)OCCC)[CH2][C](C)(C(=O)OCCC)[CH2][C](C)(C(=O)OCCC)[CH2][C](C)(C(=O)OCCC)[CH2][C](C)(C(=O)OCCC)[CH2][C](C)(C(=O)OCCC)[CH2][C](C)(C(=O)OCCC)[CH2][C](C)(C(=O)OCCC)[CH2][C](C)(C(=O)OCCC)3,127.95406137113704,1,1,343.0857142857144,0.8888888888888888,312.55615234375,12.843847656249977,0.03947095161724025
1853,"Dienstag, 18. Februar 2020 12:42:50",F6 2,25.0,368.3,0.278,236.3,285.5,281.8,263.9,VAN064_P2(TS-016b)_1.txt,VAN64_P2,TS-016b,methacrylate,Poly-Propyl MA,C=C(C)C(=O)OCCC,[CH2][C](C)(C(=O)OCCC),16400.0,1.1,SEC13,47.0,2020-02-18 00:00:00,PVA,15,128.17099999999996,C3[C](C)(C(=O)OCCC)[CH2][C](C)(C(=O)OCCC)[CH2][C](C)(C(=O)OCCC)[CH2][C](C)(C(=O)OCCC)[CH2][C](C)(C(=O)OCCC)[CH2][C](C)(C(=O)OCCC)[CH2][C](C)(C(=O)OCCC)[CH2][C](C)(C(=O)OCCC)[CH2][C](C)(C(=O)OCCC)[CH2][C](C)(C(=O)OCCC)3,127.95406137113704,1,1,343.0857142857144,0.8888888888888888,312.55615234375,55.74384765625001,0.1513544601038556
1854,"Freitag, 14. Februar 2020 15:07:19",A4 1,25.0,222.2,0.023,248.8,231.1,229.3,201.9,VAN059_P2(TS-012b)_1.txt,VAN59_P2,TS-012b,methacrylate,Poly-i-Butyl MA,C=C(C)C(=O)OCC(C)C,[CH2][C](C)(C(=O)OCC(C)C),13900.0,1.1,SEC13,53.0,2020-02-14 00:00:00,PVA,1,142.19799999999995,C3[C](C)(C(=O)OCC(C)C)[CH2][C](C)(C(=O)OCC(C)C)[CH2][C](C)(C(=O)OCC(C)C)[CH2][C](C)(C(=O)OCC(C)C)[CH2][C](C)(C(=O)OCC(C)C)[CH2][C](C)(C(=O)OCC(C)C)[CH2][C](C)(C(=O)OCC(C)C)[CH2][C](C)(C(=O)OCC(C)C)[CH2][C](C)(C(=O)OCC(C)C)[CH2][C](C)(C(=O)OCC(C)C)3,97.75102322114236,1,1,214.7888888888889,1.0,205.01522827148438,17.184771728515614,0.07733920669899016
1855,"Freitag, 14. Februar 2020 15:07:30",A4 2,25.0,216.6,0.04,179.6,231.2,228.9,197.2,VAN059_P2(TS-012b)_1.txt,VAN59_P2,TS-012b,methacrylate,Poly-i-Butyl MA,C=C(C)C(=O)OCC(C)C,[CH2][C](C)(C(=O)OCC(C)C),13900.0,1.1,SEC13,53.0,2020-02-14 00:00:00,PVA,1,142.19799999999995,C3[C](C)(C(=O)OCC(C)C)[CH2][C](C)(C(=O)OCC(C)C)[CH2][C](C)(C(=O)OCC(C)C)[CH2][C](C)(C(=O)OCC(C)C)[CH2][C](C)(C(=O)OCC(C)C)[CH2][C](C)(C(=O)OCC(C)C)[CH2][C](C)(C(=O)OCC(C)C)[CH2][C](C)(C(=O)OCC(C)C)[CH2][C](C)(C(=O)OCC(C)C)[CH2][C](C)(C(=O)OCC(C)C)3,97.75102322114236,1,1,214.7888888888889,1.0,205.0152130126953,11.584786987304682,0.053484704465857257
1856,"Freitag, 14. Februar 2020 15:07:41",A4 3,25.0,213.0,0.166,204.3,266.9,260.6,130.3,VAN059_P2(TS-012b)_1.txt,VAN59_P2,TS-012b,methacrylate,Poly-i-Butyl MA,C=C(C)C(=O)OCC(C)C,[CH2][C](C)(C(=O)OCC(C)C),13900.0,1.1,SEC13,53.0,2020-02-14 00:00:00,PVA,1,142.19799999999995,C3[C](C)(C(=O)OCC(C)C)[CH2][C](C)(C(=O)OCC(C)C)[CH2][C](C)(C(=O)OCC(C)C)[CH2][C](C)(C(=O)OCC(C)C)[CH2][C](C)(C(=O)OCC(C)C)[CH2][C](C)(C(=O)OCC(C)C)[CH2][C](C)(C(=O)OCC(C)C)[CH2][C](C)(C(=O)OCC(C)C)[CH2][C](C)(C(=O)OCC(C)C)[CH2][C](C)(C(=O)OCC(C)C)3,97.75102322114236,1,1,214.7888888888889,1.0,205.01522827148438,7.984771728515625,0.03748719121368838
1857,"Freitag, 14. Februar 2020 15:08:18",A5 1,25.0,226.8,0.064,442.3,233.0,231.1,207.3,VAN059_P2(TS-012b)_1.txt,VAN59_P2,TS-012b,methacrylate,Poly-i-Butyl MA,C=C(C)C(=O)OCC(C)C,[CH2][C](C)(C(=O)OCC(C)C),13900.0,1.1,SEC13,53.0,2020-02-14 00:00:00,PVA,1,142.19799999999995,C3[C](C)(C(=O)OCC(C)C)[CH2][C](C)(C(=O)OCC(C)C)[CH2][C](C)(C(=O)OCC(C)C)[CH2][C](C)(C(=O)OCC(C)C)[CH2][C](C)(C(=O)OCC(C)C)[CH2][C](C)(C(=O)OCC(C)C)[CH2][C](C)(C(=O)OCC(C)C)[CH2][C](C)(C(=O)OCC(C)C)[CH2][C](C)(C(=O)OCC(C)C)[CH2][C](C)(C(=O)OCC(C)C)3,97.75102322114236,1,1,214.7888888888889,1.0,205.01524353027344,21.784756469726574,0.09605271812048753
1858,"Freitag, 14. Februar 2020 15:08:29",A5 2,25.0,218.2,0.062,419.0,236.0,233.3,192.4,VAN059_P2(TS-012b)_1.txt,VAN59_P2,TS-012b,methacrylate,Poly-i-Butyl MA,C=C(C)C(=O)OCC(C)C,[CH2][C](C)(C(=O)OCC(C)C),13900.0,1.1,SEC13,53.0,2020-02-14 00:00:00,PVA,1,142.19799999999995,C3[C](C)(C(=O)OCC(C)C)[CH2][C](C)(C(=O)OCC(C)C)[CH2][C](C)(C(=O)OCC(C)C)[CH2][C](C)(C(=O)OCC(C)C)[CH2][C](C)(C(=O)OCC(C)C)[CH2][C](C)(C(=O)OCC(C)C)[CH2][C](C)(C(=O)OCC(C)C)[CH2][C](C)(C(=O)OCC(C)C)[CH2][C](C)(C(=O)OCC(C)C)[CH2][C](C)(C(=O)OCC(C)C)3,97.75102322114236,1,1,214.7888888888889,1.0,205.0152130126953,13.184786987304676,0.06042523825529183
1859,"Freitag, 14. Februar 2020 15:08:40",A5 3,25.0,217.9,0.049,392.7,235.3,232.7,193.9,VAN059_P2(TS-012b)_1.txt,VAN59_P2,TS-012b,methacrylate,Poly-i-Butyl MA,C=C(C)C(=O)OCC(C)C,[CH2][C](C)(C(=O)OCC(C)C),13900.0,1.1,SEC13,53.0,2020-02-14 00:00:00,PVA,1,142.19799999999995,C3[C](C)(C(=O)OCC(C)C)[CH2][C](C)(C(=O)OCC(C)C)[CH2][C](C)(C(=O)OCC(C)C)[CH2][C](C)(C(=O)OCC(C)C)[CH2][C](C)(C(=O)OCC(C)C)[CH2][C](C)(C(=O)OCC(C)C)[CH2][C](C)(C(=O)OCC(C)C)[CH2][C](C)(C(=O)OCC(C)C)[CH2][C](C)(C(=O)OCC(C)C)[CH2][C](C)(C(=O)OCC(C)C)3,97.75102322114236,1,1,214.7888888888889,1.0,205.0152587890625,12.884741210937506,0.059131441996041784
1860,"Freitag, 14. Februar 2020 15:09:18",A6 1,25.0,206.7,0.066,478.0,227.0,225.3,170.5,VAN059_P2(TS-012b)_1.txt,VAN59_P2,TS-012b,methacrylate,Poly-i-Butyl MA,C=C(C)C(=O)OCC(C)C,[CH2][C](C)(C(=O)OCC(C)C),13900.0,1.1,SEC13,53.0,2020-02-14 00:00:00,PVA,1,142.19799999999995,C3[C](C)(C(=O)OCC(C)C)[CH2][C](C)(C(=O)OCC(C)C)[CH2][C](C)(C(=O)OCC(C)C)[CH2][C](C)(C(=O)OCC(C)C)[CH2][C](C)(C(=O)OCC(C)C)[CH2][C](C)(C(=O)OCC(C)C)[CH2][C](C)(C(=O)OCC(C)C)[CH2][C](C)(C(=O)OCC(C)C)[CH2][C](C)(C(=O)OCC(C)C)[CH2][C](C)(C(=O)OCC(C)C)3,97.75102322114236,1,1,214.7888888888889,1.0,205.0152130126953,1.6847869873046761,0.008150880441725574
1861,"Freitag, 14. Februar 2020 15:09:29",A6 2,25.0,210.2,0.091,469.1,234.7,232.1,177.9,VAN059_P2(TS-012b)_1.txt,VAN59_P2,TS-012b,methacrylate,Poly-i-Butyl MA,C=C(C)C(=O)OCC(C)C,[CH2][C](C)(C(=O)OCC(C)C),13900.0,1.1,SEC13,53.0,2020-02-14 00:00:00,PVA,1,142.19799999999995,C3[C](C)(C(=O)OCC(C)C)[CH2][C](C)(C(=O)OCC(C)C)[CH2][C](C)(C(=O)OCC(C)C)[CH2][C](C)(C(=O)OCC(C)C)[CH2][C](C)(C(=O)OCC(C)C)[CH2][C](C)(C(=O)OCC(C)C)[CH2][C](C)(C(=O)OCC(C)C)[CH2][C](C)(C(=O)OCC(C)C)[CH2][C](C)(C(=O)OCC(C)C)[CH2][C](C)(C(=O)OCC(C)C)3,97.75102322114236,1,1,214.7888888888889,1.0,205.01522827148438,5.184771728515614,0.024665897852119954
1862,"Freitag, 14. Februar 2020 15:09:40",A6 3,25.0,201.5,0.14400000000000002,427.9,218.9,217.6,179.0,VAN059_P2(TS-012b)_1.txt,VAN59_P2,TS-012b,methacrylate,Poly-i-Butyl MA,C=C(C)C(=O)OCC(C)C,[CH2][C](C)(C(=O)OCC(C)C),13900.0,1.1,SEC13,53.0,2020-02-14 00:00:00,PVA,1,142.19799999999995,C3[C](C)(C(=O)OCC(C)C)[CH2][C](C)(C(=O)OCC(C)C)[CH2][C](C)(C(=O)OCC(C)C)[CH2][C](C)(C(=O)OCC(C)C)[CH2][C](C)(C(=O)OCC(C)C)[CH2][C](C)(C(=O)OCC(C)C)[CH2][C](C)(C(=O)OCC(C)C)[CH2][C](C)(C(=O)OCC(C)C)[CH2][C](C)(C(=O)OCC(C)C)[CH2][C](C)(C(=O)OCC(C)C)3,97.75102322114236,1,1,214.7888888888889,1.0,205.01522827148438,3.515228271484375,0.017445301595455955
1863,"Freitag, 14. Februar 2020 15:13:29",B4 1,25.0,242.5,0.046,241.6,258.6,255.0,223.9,VAN059_P2(TS-012b)_1.txt,VAN59_P2,TS-012b,methacrylate,Poly-i-Butyl MA,C=C(C)C(=O)OCC(C)C,[CH2][C](C)(C(=O)OCC(C)C),13900.0,1.1,SEC13,53.0,2020-02-14 00:00:00,PVA,3,142.19799999999995,C3[C](C)(C(=O)OCC(C)C)[CH2][C](C)(C(=O)OCC(C)C)[CH2][C](C)(C(=O)OCC(C)C)[CH2][C](C)(C(=O)OCC(C)C)[CH2][C](C)(C(=O)OCC(C)C)[CH2][C](C)(C(=O)OCC(C)C)[CH2][C](C)(C(=O)OCC(C)C)[CH2][C](C)(C(=O)OCC(C)C)[CH2][C](C)(C(=O)OCC(C)C)[CH2][C](C)(C(=O)OCC(C)C)3,97.75102322114236,1,1,227.74444444444438,1.0,229.49603271484375,13.00396728515625,0.053624607361469075
1864,"Freitag, 14. Februar 2020 15:13:40",B4 2,25.0,231.8,0.016,227.3,245.2,242.4,211.2,VAN059_P2(TS-012b)_1.txt,VAN59_P2,TS-012b,methacrylate,Poly-i-Butyl MA,C=C(C)C(=O)OCC(C)C,[CH2][C](C)(C(=O)OCC(C)C),13900.0,1.1,SEC13,53.0,2020-02-14 00:00:00,PVA,3,142.19799999999995,C3[C](C)(C(=O)OCC(C)C)[CH2][C](C)(C(=O)OCC(C)C)[CH2][C](C)(C(=O)OCC(C)C)[CH2][C](C)(C(=O)OCC(C)C)[CH2][C](C)(C(=O)OCC(C)C)[CH2][C](C)(C(=O)OCC(C)C)[CH2][C](C)(C(=O)OCC(C)C)[CH2][C](C)(C(=O)OCC(C)C)[CH2][C](C)(C(=O)OCC(C)C)[CH2][C](C)(C(=O)OCC(C)C)3,97.75102322114236,1,1,227.74444444444438,1.0,229.49600219726562,2.3039978027343864,0.009939593626981822
1865,"Freitag, 14. Februar 2020 15:13:51",B4 3,25.0,231.2,0.027000000000000003,208.1,246.1,242.9,208.1,VAN059_P2(TS-012b)_1.txt,VAN59_P2,TS-012b,methacrylate,Poly-i-Butyl MA,C=C(C)C(=O)OCC(C)C,[CH2][C](C)(C(=O)OCC(C)C),13900.0,1.1,SEC13,53.0,2020-02-14 00:00:00,PVA,3,142.19799999999995,C3[C](C)(C(=O)OCC(C)C)[CH2][C](C)(C(=O)OCC(C)C)[CH2][C](C)(C(=O)OCC(C)C)[CH2][C](C)(C(=O)OCC(C)C)[CH2][C](C)(C(=O)OCC(C)C)[CH2][C](C)(C(=O)OCC(C)C)[CH2][C](C)(C(=O)OCC(C)C)[CH2][C](C)(C(=O)OCC(C)C)[CH2][C](C)(C(=O)OCC(C)C)[CH2][C](C)(C(=O)OCC(C)C)3,97.75102322114236,1,1,227.74444444444438,1.0,229.49600219726562,1.7039978027343636,0.007370232710788771
1866,"Freitag, 14. Februar 2020 15:14:33",B5 1,25.0,223.2,0.024,272.2,233.7,231.9,210.8,VAN059_P2(TS-012b)_1.txt,VAN59_P2,TS-012b,methacrylate,Poly-i-Butyl MA,C=C(C)C(=O)OCC(C)C,[CH2][C](C)(C(=O)OCC(C)C),13900.0,1.1,SEC13,53.0,2020-02-14 00:00:00,PVA,3,142.19799999999995,C3[C](C)(C(=O)OCC(C)C)[CH2][C](C)(C(=O)OCC(C)C)[CH2][C](C)(C(=O)OCC(C)C)[CH2][C](C)(C(=O)OCC(C)C)[CH2][C](C)(C(=O)OCC(C)C)[CH2][C](C)(C(=O)OCC(C)C)[CH2][C](C)(C(=O)OCC(C)C)[CH2][C](C)(C(=O)OCC(C)C)[CH2][C](C)(C(=O)OCC(C)C)[CH2][C](C)(C(=O)OCC(C)C)3,97.75102322114236,1,1,227.74444444444438,1.0,229.49600219726562,6.296002197265636,0.02820789514903959
1867,"Freitag, 14. Februar 2020 15:14:44",B5 2,25.0,226.7,0.048,266.1,243.2,240.1,204.3,VAN059_P2(TS-012b)_1.txt,VAN59_P2,TS-012b,methacrylate,Poly-i-Butyl MA,C=C(C)C(=O)OCC(C)C,[CH2][C](C)(C(=O)OCC(C)C),13900.0,1.1,SEC13,53.0,2020-02-14 00:00:00,PVA,3,142.19799999999995,C3[C](C)(C(=O)OCC(C)C)[CH2][C](C)(C(=O)OCC(C)C)[CH2][C](C)(C(=O)OCC(C)C)[CH2][C](C)(C(=O)OCC(C)C)[CH2][C](C)(C(=O)OCC(C)C)[CH2][C](C)(C(=O)OCC(C)C)[CH2][C](C)(C(=O)OCC(C)C)[CH2][C](C)(C(=O)OCC(C)C)[CH2][C](C)(C(=O)OCC(C)C)[CH2][C](C)(C(=O)OCC(C)C)3,97.75102322114236,1,1,227.74444444444438,1.0,229.49600219726562,2.7960021972656364,0.012333490062927378
1868,"Freitag, 14. Februar 2020 15:14:55",B5 3,25.0,229.4,0.11599999999999999,268.7,232.3,230.7,210.9,VAN059_P2(TS-012b)_1.txt,VAN59_P2,TS-012b,methacrylate,Poly-i-Butyl MA,C=C(C)C(=O)OCC(C)C,[CH2][C](C)(C(=O)OCC(C)C),13900.0,1.1,SEC13,53.0,2020-02-14 00:00:00,PVA,3,142.19799999999995,C3[C](C)(C(=O)OCC(C)C)[CH2][C](C)(C(=O)OCC(C)C)[CH2][C](C)(C(=O)OCC(C)C)[CH2][C](C)(C(=O)OCC(C)C)[CH2][C](C)(C(=O)OCC(C)C)[CH2][C](C)(C(=O)OCC(C)C)[CH2][C](C)(C(=O)OCC(C)C)[CH2][C](C)(C(=O)OCC(C)C)[CH2][C](C)(C(=O)OCC(C)C)[CH2][C](C)(C(=O)OCC(C)C)3,97.75102322114236,1,1,227.74444444444438,1.0,229.49603271484375,0.09603271484374432,0.0004186256096065576
1869,"Freitag, 14. Februar 2020 15:15:34",B6 1,25.0,227.5,0.065,169.2,233.7,231.9,210.0,VAN059_P2(TS-012b)_1.txt,VAN59_P2,TS-012b,methacrylate,Poly-i-Butyl MA,C=C(C)C(=O)OCC(C)C,[CH2][C](C)(C(=O)OCC(C)C),13900.0,1.1,SEC13,53.0,2020-02-14 00:00:00,PVA,3,142.19799999999995,C3[C](C)(C(=O)OCC(C)C)[CH2][C](C)(C(=O)OCC(C)C)[CH2][C](C)(C(=O)OCC(C)C)[CH2][C](C)(C(=O)OCC(C)C)[CH2][C](C)(C(=O)OCC(C)C)[CH2][C](C)(C(=O)OCC(C)C)[CH2][C](C)(C(=O)OCC(C)C)[CH2][C](C)(C(=O)OCC(C)C)[CH2][C](C)(C(=O)OCC(C)C)[CH2][C](C)(C(=O)OCC(C)C)3,97.75102322114236,1,1,227.74444444444438,1.0,229.49600219726562,1.996002197265625,0.008773636031936814
