Repository: JulianKimmig/nanoparticle_size_prediction

File: pretrained/np_model_12/evaluation/train_df.csv (part 30 of 40)
index,measurment_data,sample,temperature,z_average,dispersity,mean_count_rate,volume_mean,intensity_mean,number_mean,file,np_formulation,substance_code,polymer_class,polymer,smiles_monomer,smiles_ru,mn,pdi,mn_method,tg,date,additive,polymer_concentration,mass_ru,circular_smiles_10,dp,with_pva,valid,mean_z_average,roll_valid,predicted_z_average,error,rel_error
1870,"Freitag, 14. Februar 2020 15:15:45",B6 2,25.0,216.7,0.037000000000000005,153.7,230.6,228.2,196.0,VAN059_P2(TS-012b)_1.txt,VAN59_P2,TS-012b,methacrylate,Poly-i-Butyl MA,C=C(C)C(=O)OCC(C)C,[CH2][C](C)(C(=O)OCC(C)C),13900.0,1.1,SEC13,53.0,2020-02-14 00:00:00,PVA,3,142.19799999999995,C3[C](C)(C(=O)OCC(C)C)[CH2][C](C)(C(=O)OCC(C)C)[CH2][C](C)(C(=O)OCC(C)C)[CH2][C](C)(C(=O)OCC(C)C)[CH2][C](C)(C(=O)OCC(C)C)[CH2][C](C)(C(=O)OCC(C)C)[CH2][C](C)(C(=O)OCC(C)C)[CH2][C](C)(C(=O)OCC(C)C)[CH2][C](C)(C(=O)OCC(C)C)[CH2][C](C)(C(=O)OCC(C)C)3,97.75102322114236,1,1,227.74444444444438,1.0,229.49600219726562,12.796002197265636,0.059049387158586236
1871,"Freitag, 14. Februar 2020 15:15:55",B6 3,25.0,220.7,0.024,182.0,231.9,230.0,203.6,VAN059_P2(TS-012b)_1.txt,VAN59_P2,TS-012b,methacrylate,Poly-i-Butyl MA,C=C(C)C(=O)OCC(C)C,[CH2][C](C)(C(=O)OCC(C)C),13900.0,1.1,SEC13,53.0,2020-02-14 00:00:00,PVA,3,142.19799999999995,C3[C](C)(C(=O)OCC(C)C)[CH2][C](C)(C(=O)OCC(C)C)[CH2][C](C)(C(=O)OCC(C)C)[CH2][C](C)(C(=O)OCC(C)C)[CH2][C](C)(C(=O)OCC(C)C)[CH2][C](C)(C(=O)OCC(C)C)[CH2][C](C)(C(=O)OCC(C)C)[CH2][C](C)(C(=O)OCC(C)C)[CH2][C](C)(C(=O)OCC(C)C)[CH2][C](C)(C(=O)OCC(C)C)3,97.75102322114236,1,1,227.74444444444438,1.0,229.49600219726562,8.796002197265636,0.039855016752449644
1872,"Freitag, 14. Februar 2020 15:16:37",C1 1,25.0,191.9,0.149,448.1,227.3,232.6,116.1,VAN059_P2(TS-012b)_1.txt,VAN59_P2,TS-012b,methacrylate,Poly-i-Butyl MA,C=C(C)C(=O)OCC(C)C,[CH2][C](C)(C(=O)OCC(C)C),13900.0,1.1,SEC13,53.0,2020-02-14 00:00:00,None,5,142.19799999999995,C3[C](C)(C(=O)OCC(C)C)[CH2][C](C)(C(=O)OCC(C)C)[CH2][C](C)(C(=O)OCC(C)C)[CH2][C](C)(C(=O)OCC(C)C)[CH2][C](C)(C(=O)OCC(C)C)[CH2][C](C)(C(=O)OCC(C)C)[CH2][C](C)(C(=O)OCC(C)C)[CH2][C](C)(C(=O)OCC(C)C)[CH2][C](C)(C(=O)OCC(C)C)[CH2][C](C)(C(=O)OCC(C)C)3,97.75102322114236,0,1,185.77777777777774,0.4722222222222222,184.59127807617188,7.308721923828131,0.038086096528546796
1873,"Freitag, 14. Februar 2020 15:16:48",C1 2,25.0,197.2,0.055,438.6,212.5,212.6,164.4,VAN059_P2(TS-012b)_1.txt,VAN59_P2,TS-012b,methacrylate,Poly-i-Butyl MA,C=C(C)C(=O)OCC(C)C,[CH2][C](C)(C(=O)OCC(C)C),13900.0,1.1,SEC13,53.0,2020-02-14 00:00:00,None,5,142.19799999999995,C3[C](C)(C(=O)OCC(C)C)[CH2][C](C)(C(=O)OCC(C)C)[CH2][C](C)(C(=O)OCC(C)C)[CH2][C](C)(C(=O)OCC(C)C)[CH2][C](C)(C(=O)OCC(C)C)[CH2][C](C)(C(=O)OCC(C)C)[CH2][C](C)(C(=O)OCC(C)C)[CH2][C](C)(C(=O)OCC(C)C)[CH2][C](C)(C(=O)OCC(C)C)[CH2][C](C)(C(=O)OCC(C)C)3,97.75102322114236,0,1,185.77777777777774,0.4722222222222222,184.5912628173828,12.608737182617176,0.06393882952645627
1874,"Freitag, 14. Februar 2020 15:16:59",C1 3,25.0,191.1,0.13,433.8,208.8,210.7,147.0,VAN059_P2(TS-012b)_1.txt,VAN59_P2,TS-012b,methacrylate,Poly-i-Butyl MA,C=C(C)C(=O)OCC(C)C,[CH2][C](C)(C(=O)OCC(C)C),13900.0,1.1,SEC13,53.0,2020-02-14 00:00:00,None,5,142.19799999999995,C3[C](C)(C(=O)OCC(C)C)[CH2][C](C)(C(=O)OCC(C)C)[CH2][C](C)(C(=O)OCC(C)C)[CH2][C](C)(C(=O)OCC(C)C)[CH2][C](C)(C(=O)OCC(C)C)[CH2][C](C)(C(=O)OCC(C)C)[CH2][C](C)(C(=O)OCC(C)C)[CH2][C](C)(C(=O)OCC(C)C)[CH2][C](C)(C(=O)OCC(C)C)[CH2][C](C)(C(=O)OCC(C)C)3,97.75102322114236,0,1,185.77777777777774,0.4722222222222222,184.59127807617188,6.508721923828119,0.03405924606922093
1875,"Freitag, 14. Februar 2020 15:17:40",C2 1,25.0,184.1,0.113,443.8,202.4,204.9,147.8,VAN059_P2(TS-012b)_1.txt,VAN59_P2,TS-012b,methacrylate,Poly-i-Butyl MA,C=C(C)C(=O)OCC(C)C,[CH2][C](C)(C(=O)OCC(C)C),13900.0,1.1,SEC13,53.0,2020-02-14 00:00:00,None,5,142.19799999999995,C3[C](C)(C(=O)OCC(C)C)[CH2][C](C)(C(=O)OCC(C)C)[CH2][C](C)(C(=O)OCC(C)C)[CH2][C](C)(C(=O)OCC(C)C)[CH2][C](C)(C(=O)OCC(C)C)[CH2][C](C)(C(=O)OCC(C)C)[CH2][C](C)(C(=O)OCC(C)C)[CH2][C](C)(C(=O)OCC(C)C)[CH2][C](C)(C(=O)OCC(C)C)[CH2][C](C)(C(=O)OCC(C)C)3,97.75102322114236,0,1,185.77777777777774,0.4722222222222222,184.59127807617188,0.4912780761718807,0.002668539251341014
1876,"Freitag, 14. Februar 2020 15:17:51",C2 2,25.0,184.2,0.106,445.6,195.0,197.5,149.0,VAN059_P2(TS-012b)_1.txt,VAN59_P2,TS-012b,methacrylate,Poly-i-Butyl MA,C=C(C)C(=O)OCC(C)C,[CH2][C](C)(C(=O)OCC(C)C),13900.0,1.1,SEC13,53.0,2020-02-14 00:00:00,None,5,142.19799999999995,C3[C](C)(C(=O)OCC(C)C)[CH2][C](C)(C(=O)OCC(C)C)[CH2][C](C)(C(=O)OCC(C)C)[CH2][C](C)(C(=O)OCC(C)C)[CH2][C](C)(C(=O)OCC(C)C)[CH2][C](C)(C(=O)OCC(C)C)[CH2][C](C)(C(=O)OCC(C)C)[CH2][C](C)(C(=O)OCC(C)C)[CH2][C](C)(C(=O)OCC(C)C)[CH2][C](C)(C(=O)OCC(C)C)3,97.75102322114236,0,1,185.77777777777774,0.4722222222222222,184.59127807617188,0.39127807617188637,0.0021242023679255507
1877,"Freitag, 14. Februar 2020 15:18:02",C2 3,25.0,177.5,0.16699999999999998,408.3,186.8,189.2,150.5,VAN059_P2(TS-012b)_1.txt,VAN59_P2,TS-012b,methacrylate,Poly-i-Butyl MA,C=C(C)C(=O)OCC(C)C,[CH2][C](C)(C(=O)OCC(C)C),13900.0,1.1,SEC13,53.0,2020-02-14 00:00:00,None,5,142.19799999999995,C3[C](C)(C(=O)OCC(C)C)[CH2][C](C)(C(=O)OCC(C)C)[CH2][C](C)(C(=O)OCC(C)C)[CH2][C](C)(C(=O)OCC(C)C)[CH2][C](C)(C(=O)OCC(C)C)[CH2][C](C)(C(=O)OCC(C)C)[CH2][C](C)(C(=O)OCC(C)C)[CH2][C](C)(C(=O)OCC(C)C)[CH2][C](C)(C(=O)OCC(C)C)[CH2][C](C)(C(=O)OCC(C)C)3,97.75102322114236,0,1,185.77777777777774,0.4722222222222222,184.59127807617188,7.091278076171875,0.03995086240096831
1878,"Freitag, 14. Februar 2020 15:18:38",C3 1,25.0,182.2,0.035,398.4,192.0,194.0,153.7,VAN059_P2(TS-012b)_1.txt,VAN59_P2,TS-012b,methacrylate,Poly-i-Butyl MA,C=C(C)C(=O)OCC(C)C,[CH2][C](C)(C(=O)OCC(C)C),13900.0,1.1,SEC13,53.0,2020-02-14 00:00:00,None,5,142.19799999999995,C3[C](C)(C(=O)OCC(C)C)[CH2][C](C)(C(=O)OCC(C)C)[CH2][C](C)(C(=O)OCC(C)C)[CH2][C](C)(C(=O)OCC(C)C)[CH2][C](C)(C(=O)OCC(C)C)[CH2][C](C)(C(=O)OCC(C)C)[CH2][C](C)(C(=O)OCC(C)C)[CH2][C](C)(C(=O)OCC(C)C)[CH2][C](C)(C(=O)OCC(C)C)[CH2][C](C)(C(=O)OCC(C)C)3,97.75102322114236,0,1,185.77777777777774,0.4722222222222222,184.5912628173828,2.391262817382824,0.013124384288599474
1879,"Freitag, 14. Februar 2020 15:18:48",C3 2,25.0,185.1,0.163,424.6,195.8,198.2,149.5,VAN059_P2(TS-012b)_1.txt,VAN59_P2,TS-012b,methacrylate,Poly-i-Butyl MA,C=C(C)C(=O)OCC(C)C,[CH2][C](C)(C(=O)OCC(C)C),13900.0,1.1,SEC13,53.0,2020-02-14 00:00:00,None,5,142.19799999999995,C3[C](C)(C(=O)OCC(C)C)[CH2][C](C)(C(=O)OCC(C)C)[CH2][C](C)(C(=O)OCC(C)C)[CH2][C](C)(C(=O)OCC(C)C)[CH2][C](C)(C(=O)OCC(C)C)[CH2][C](C)(C(=O)OCC(C)C)[CH2][C](C)(C(=O)OCC(C)C)[CH2][C](C)(C(=O)OCC(C)C)[CH2][C](C)(C(=O)OCC(C)C)[CH2][C](C)(C(=O)OCC(C)C)3,97.75102322114236,0,1,185.77777777777774,0.4722222222222222,184.59127807617188,0.5087219238281193,0.0027483626354841673
1880,"Freitag, 14. Februar 2020 15:18:59",C3 3,25.0,178.7,0.043,417.9,188.4,190.9,150.2,VAN059_P2(TS-012b)_1.txt,VAN59_P2,TS-012b,methacrylate,Poly-i-Butyl MA,C=C(C)C(=O)OCC(C)C,[CH2][C](C)(C(=O)OCC(C)C),13900.0,1.1,SEC13,53.0,2020-02-14 00:00:00,None,5,142.19799999999995,C3[C](C)(C(=O)OCC(C)C)[CH2][C](C)(C(=O)OCC(C)C)[CH2][C](C)(C(=O)OCC(C)C)[CH2][C](C)(C(=O)OCC(C)C)[CH2][C](C)(C(=O)OCC(C)C)[CH2][C](C)(C(=O)OCC(C)C)[CH2][C](C)(C(=O)OCC(C)C)[CH2][C](C)(C(=O)OCC(C)C)[CH2][C](C)(C(=O)OCC(C)C)[CH2][C](C)(C(=O)OCC(C)C)3,97.75102322114236,0,1,185.77777777777774,0.4722222222222222,184.59127807617188,5.891278076171886,0.032967420683670326
1881,"Freitag, 14. Februar 2020 15:19:35",C4 1,25.0,264.7,0.064,468.2,298.0,287.6,227.5,VAN059_P2(TS-012b)_1.txt,VAN59_P2,TS-012b,methacrylate,Poly-i-Butyl MA,C=C(C)C(=O)OCC(C)C,[CH2][C](C)(C(=O)OCC(C)C),13900.0,1.1,SEC13,53.0,2020-02-14 00:00:00,PVA,5,142.19799999999995,C3[C](C)(C(=O)OCC(C)C)[CH2][C](C)(C(=O)OCC(C)C)[CH2][C](C)(C(=O)OCC(C)C)[CH2][C](C)(C(=O)OCC(C)C)[CH2][C](C)(C(=O)OCC(C)C)[CH2][C](C)(C(=O)OCC(C)C)[CH2][C](C)(C(=O)OCC(C)C)[CH2][C](C)(C(=O)OCC(C)C)[CH2][C](C)(C(=O)OCC(C)C)[CH2][C](C)(C(=O)OCC(C)C)3,97.75102322114236,1,1,253.88888888888889,0.9722222222222222,254.47889709472656,10.221102905273426,0.038613913506888656
1882,"Freitag, 14. Februar 2020 15:19:46",C4 2,25.0,259.0,0.09300000000000001,473.9,299.6,286.6,219.7,VAN059_P2(TS-012b)_1.txt,VAN59_P2,TS-012b,methacrylate,Poly-i-Butyl MA,C=C(C)C(=O)OCC(C)C,[CH2][C](C)(C(=O)OCC(C)C),13900.0,1.1,SEC13,53.0,2020-02-14 00:00:00,PVA,5,142.19799999999995,C3[C](C)(C(=O)OCC(C)C)[CH2][C](C)(C(=O)OCC(C)C)[CH2][C](C)(C(=O)OCC(C)C)[CH2][C](C)(C(=O)OCC(C)C)[CH2][C](C)(C(=O)OCC(C)C)[CH2][C](C)(C(=O)OCC(C)C)[CH2][C](C)(C(=O)OCC(C)C)[CH2][C](C)(C(=O)OCC(C)C)[CH2][C](C)(C(=O)OCC(C)C)[CH2][C](C)(C(=O)OCC(C)C)3,97.75102322114236,1,1,253.88888888888889,0.9722222222222222,254.4788818359375,4.5211181640625,0.0174560546875
1883,"Freitag, 14. Februar 2020 15:19:56",C4 3,25.0,261.8,0.069,442.3,289.7,281.4,233.0,VAN059_P2(TS-012b)_1.txt,VAN59_P2,TS-012b,methacrylate,Poly-i-Butyl MA,C=C(C)C(=O)OCC(C)C,[CH2][C](C)(C(=O)OCC(C)C),13900.0,1.1,SEC13,53.0,2020-02-14 00:00:00,PVA,5,142.19799999999995,C3[C](C)(C(=O)OCC(C)C)[CH2][C](C)(C(=O)OCC(C)C)[CH2][C](C)(C(=O)OCC(C)C)[CH2][C](C)(C(=O)OCC(C)C)[CH2][C](C)(C(=O)OCC(C)C)[CH2][C](C)(C(=O)OCC(C)C)[CH2][C](C)(C(=O)OCC(C)C)[CH2][C](C)(C(=O)OCC(C)C)[CH2][C](C)(C(=O)OCC(C)C)[CH2][C](C)(C(=O)OCC(C)C)3,97.75102322114236,1,1,253.88888888888889,0.9722222222222222,254.4788818359375,7.321118164062511,0.02796454608121662
1884,"Freitag, 14. Februar 2020 15:20:34",C5 1,25.0,250.4,0.038,465.9,270.7,265.2,224.1,VAN059_P2(TS-012b)_1.txt,VAN59_P2,TS-012b,methacrylate,Poly-i-Butyl MA,C=C(C)C(=O)OCC(C)C,[CH2][C](C)(C(=O)OCC(C)C),13900.0,1.1,SEC13,53.0,2020-02-14 00:00:00,PVA,5,142.19799999999995,C3[C](C)(C(=O)OCC(C)C)[CH2][C](C)(C(=O)OCC(C)C)[CH2][C](C)(C(=O)OCC(C)C)[CH2][C](C)(C(=O)OCC(C)C)[CH2][C](C)(C(=O)OCC(C)C)[CH2][C](C)(C(=O)OCC(C)C)[CH2][C](C)(C(=O)OCC(C)C)[CH2][C](C)(C(=O)OCC(C)C)[CH2][C](C)(C(=O)OCC(C)C)[CH2][C](C)(C(=O)OCC(C)C)3,97.75102322114236,1,1,253.88888888888889,0.9722222222222222,254.4788818359375,4.078881835937494,0.016289464201028333
1885,"Freitag, 14. Februar 2020 15:20:44",C5 2,25.0,259.4,0.017,456.6,280.5,273.9,229.4,VAN059_P2(TS-012b)_1.txt,VAN59_P2,TS-012b,methacrylate,Poly-i-Butyl MA,C=C(C)C(=O)OCC(C)C,[CH2][C](C)(C(=O)OCC(C)C),13900.0,1.1,SEC13,53.0,2020-02-14 00:00:00,PVA,5,142.19799999999995,C3[C](C)(C(=O)OCC(C)C)[CH2][C](C)(C(=O)OCC(C)C)[CH2][C](C)(C(=O)OCC(C)C)[CH2][C](C)(C(=O)OCC(C)C)[CH2][C](C)(C(=O)OCC(C)C)[CH2][C](C)(C(=O)OCC(C)C)[CH2][C](C)(C(=O)OCC(C)C)[CH2][C](C)(C(=O)OCC(C)C)[CH2][C](C)(C(=O)OCC(C)C)[CH2][C](C)(C(=O)OCC(C)C)3,97.75102322114236,1,1,253.88888888888889,0.9722222222222222,254.4788818359375,4.921118164062477,0.01897115714750377
1886,"Freitag, 14. Februar 2020 15:20:55",C5 3,25.0,250.6,0.068,338.8,268.8,264.7,232.8,VAN059_P2(TS-012b)_1.txt,VAN59_P2,TS-012b,methacrylate,Poly-i-Butyl MA,C=C(C)C(=O)OCC(C)C,[CH2][C](C)(C(=O)OCC(C)C),13900.0,1.1,SEC13,53.0,2020-02-14 00:00:00,PVA,5,142.19799999999995,C3[C](C)(C(=O)OCC(C)C)[CH2][C](C)(C(=O)OCC(C)C)[CH2][C](C)(C(=O)OCC(C)C)[CH2][C](C)(C(=O)OCC(C)C)[CH2][C](C)(C(=O)OCC(C)C)[CH2][C](C)(C(=O)OCC(C)C)[CH2][C](C)(C(=O)OCC(C)C)[CH2][C](C)(C(=O)OCC(C)C)[CH2][C](C)(C(=O)OCC(C)C)[CH2][C](C)(C(=O)OCC(C)C)3,97.75102322114236,1,1,253.88888888888889,0.9722222222222222,254.4788818359375,3.8788818359375057,0.015478379233589409
1887,"Freitag, 14. Februar 2020 15:21:33",C6 1,25.0,244.0,0.152,452.6,262.6,257.4,215.2,VAN059_P2(TS-012b)_1.txt,VAN59_P2,TS-012b,methacrylate,Poly-i-Butyl MA,C=C(C)C(=O)OCC(C)C,[CH2][C](C)(C(=O)OCC(C)C),13900.0,1.1,SEC13,53.0,2020-02-14 00:00:00,PVA,5,142.19799999999995,C3[C](C)(C(=O)OCC(C)C)[CH2][C](C)(C(=O)OCC(C)C)[CH2][C](C)(C(=O)OCC(C)C)[CH2][C](C)(C(=O)OCC(C)C)[CH2][C](C)(C(=O)OCC(C)C)[CH2][C](C)(C(=O)OCC(C)C)[CH2][C](C)(C(=O)OCC(C)C)[CH2][C](C)(C(=O)OCC(C)C)[CH2][C](C)(C(=O)OCC(C)C)[CH2][C](C)(C(=O)OCC(C)C)3,97.75102322114236,1,1,253.88888888888889,0.9722222222222222,254.47891235351562,10.478912353515625,0.042946362104572235
1888,"Freitag, 14. Februar 2020 15:21:44",C6 2,25.0,245.6,0.12,448.1,272.3,265.2,215.4,VAN059_P2(TS-012b)_1.txt,VAN59_P2,TS-012b,methacrylate,Poly-i-Butyl MA,C=C(C)C(=O)OCC(C)C,[CH2][C](C)(C(=O)OCC(C)C),13900.0,1.1,SEC13,53.0,2020-02-14 00:00:00,PVA,5,142.19799999999995,C3[C](C)(C(=O)OCC(C)C)[CH2][C](C)(C(=O)OCC(C)C)[CH2][C](C)(C(=O)OCC(C)C)[CH2][C](C)(C(=O)OCC(C)C)[CH2][C](C)(C(=O)OCC(C)C)[CH2][C](C)(C(=O)OCC(C)C)[CH2][C](C)(C(=O)OCC(C)C)[CH2][C](C)(C(=O)OCC(C)C)[CH2][C](C)(C(=O)OCC(C)C)[CH2][C](C)(C(=O)OCC(C)C)3,97.75102322114236,1,1,253.88888888888889,0.9722222222222222,254.47889709472656,8.878897094726568,0.03615186113488016
1889,"Freitag, 14. Februar 2020 15:21:55",C6 3,25.0,249.5,0.005,431.5,263.4,259.3,226.3,VAN059_P2(TS-012b)_1.txt,VAN59_P2,TS-012b,methacrylate,Poly-i-Butyl MA,C=C(C)C(=O)OCC(C)C,[CH2][C](C)(C(=O)OCC(C)C),13900.0,1.1,SEC13,53.0,2020-02-14 00:00:00,PVA,5,142.19799999999995,C3[C](C)(C(=O)OCC(C)C)[CH2][C](C)(C(=O)OCC(C)C)[CH2][C](C)(C(=O)OCC(C)C)[CH2][C](C)(C(=O)OCC(C)C)[CH2][C](C)(C(=O)OCC(C)C)[CH2][C](C)(C(=O)OCC(C)C)[CH2][C](C)(C(=O)OCC(C)C)[CH2][C](C)(C(=O)OCC(C)C)[CH2][C](C)(C(=O)OCC(C)C)[CH2][C](C)(C(=O)OCC(C)C)3,97.75102322114236,1,1,253.88888888888889,0.9722222222222222,254.47889709472656,4.9788970947265625,0.019955499377661574
1890,"Freitag, 14. Februar 2020 15:22:51",D1 2,25.0,215.1,0.076,262.4,243.3,240.1,168.7,VAN059_P2(TS-012b)_1.txt,VAN59_P2,TS-012b,methacrylate,Poly-i-Butyl MA,C=C(C)C(=O)OCC(C)C,[CH2][C](C)(C(=O)OCC(C)C),13900.0,1.1,SEC13,53.0,2020-02-14 00:00:00,None,8,142.19799999999995,C3[C](C)(C(=O)OCC(C)C)[CH2][C](C)(C(=O)OCC(C)C)[CH2][C](C)(C(=O)OCC(C)C)[CH2][C](C)(C(=O)OCC(C)C)[CH2][C](C)(C(=O)OCC(C)C)[CH2][C](C)(C(=O)OCC(C)C)[CH2][C](C)(C(=O)OCC(C)C)[CH2][C](C)(C(=O)OCC(C)C)[CH2][C](C)(C(=O)OCC(C)C)[CH2][C](C)(C(=O)OCC(C)C)3,97.75102322114236,0,1,212.375,0.6666666666666666,202.40109252929688,12.69890747070312,0.05903722673502148
1891,"Freitag, 14. Februar 2020 15:23:01",D1 3,25.0,204.1,0.046,267.6,216.6,215.5,183.6,VAN059_P2(TS-012b)_1.txt,VAN59_P2,TS-012b,methacrylate,Poly-i-Butyl MA,C=C(C)C(=O)OCC(C)C,[CH2][C](C)(C(=O)OCC(C)C),13900.0,1.1,SEC13,53.0,2020-02-14 00:00:00,None,8,142.19799999999995,C3[C](C)(C(=O)OCC(C)C)[CH2][C](C)(C(=O)OCC(C)C)[CH2][C](C)(C(=O)OCC(C)C)[CH2][C](C)(C(=O)OCC(C)C)[CH2][C](C)(C(=O)OCC(C)C)[CH2][C](C)(C(=O)OCC(C)C)[CH2][C](C)(C(=O)OCC(C)C)[CH2][C](C)(C(=O)OCC(C)C)[CH2][C](C)(C(=O)OCC(C)C)[CH2][C](C)(C(=O)OCC(C)C)3,97.75102322114236,0,1,212.375,0.6666666666666666,202.40109252929688,1.6989074707031193,0.008323897455674275
1892,"Freitag, 14. Februar 2020 15:23:39",D2 1,25.0,221.6,0.22,461.8,688.9,378.3,158.5,VAN059_P2(TS-012b)_1.txt,VAN59_P2,TS-012b,methacrylate,Poly-i-Butyl MA,C=C(C)C(=O)OCC(C)C,[CH2][C](C)(C(=O)OCC(C)C),13900.0,1.1,SEC13,53.0,2020-02-14 00:00:00,None,8,142.19799999999995,C3[C](C)(C(=O)OCC(C)C)[CH2][C](C)(C(=O)OCC(C)C)[CH2][C](C)(C(=O)OCC(C)C)[CH2][C](C)(C(=O)OCC(C)C)[CH2][C](C)(C(=O)OCC(C)C)[CH2][C](C)(C(=O)OCC(C)C)[CH2][C](C)(C(=O)OCC(C)C)[CH2][C](C)(C(=O)OCC(C)C)[CH2][C](C)(C(=O)OCC(C)C)[CH2][C](C)(C(=O)OCC(C)C)3,97.75102322114236,0,1,212.375,0.6666666666666666,202.4010772705078,19.198922729492182,0.08663773794897194
1893,"Freitag, 14. Februar 2020 15:23:50",D2 2,25.0,213.0,0.172,456.4,469.7,294.9,166.1,VAN059_P2(TS-012b)_1.txt,VAN59_P2,TS-012b,methacrylate,Poly-i-Butyl MA,C=C(C)C(=O)OCC(C)C,[CH2][C](C)(C(=O)OCC(C)C),13900.0,1.1,SEC13,53.0,2020-02-14 00:00:00,None,8,142.19799999999995,C3[C](C)(C(=O)OCC(C)C)[CH2][C](C)(C(=O)OCC(C)C)[CH2][C](C)(C(=O)OCC(C)C)[CH2][C](C)(C(=O)OCC(C)C)[CH2][C](C)(C(=O)OCC(C)C)[CH2][C](C)(C(=O)OCC(C)C)[CH2][C](C)(C(=O)OCC(C)C)[CH2][C](C)(C(=O)OCC(C)C)[CH2][C](C)(C(=O)OCC(C)C)[CH2][C](C)(C(=O)OCC(C)C)3,97.75102322114236,0,1,212.375,0.6666666666666666,202.4010772705078,10.598922729492188,0.04976020060794454
1894,"Freitag, 14. Februar 2020 15:24:00",D2 3,25.0,209.4,0.163,529.1,280.2,259.3,137.4,VAN059_P2(TS-012b)_1.txt,VAN59_P2,TS-012b,methacrylate,Poly-i-Butyl MA,C=C(C)C(=O)OCC(C)C,[CH2][C](C)(C(=O)OCC(C)C),13900.0,1.1,SEC13,53.0,2020-02-14 00:00:00,None,8,142.19799999999995,C3[C](C)(C(=O)OCC(C)C)[CH2][C](C)(C(=O)OCC(C)C)[CH2][C](C)(C(=O)OCC(C)C)[CH2][C](C)(C(=O)OCC(C)C)[CH2][C](C)(C(=O)OCC(C)C)[CH2][C](C)(C(=O)OCC(C)C)[CH2][C](C)(C(=O)OCC(C)C)[CH2][C](C)(C(=O)OCC(C)C)[CH2][C](C)(C(=O)OCC(C)C)[CH2][C](C)(C(=O)OCC(C)C)3,97.75102322114236,0,1,212.375,0.6666666666666666,202.40109252929688,6.998907470703131,0.03342362688969976
1895,"Freitag, 14. Februar 2020 15:24:41",D3 1,25.0,214.6,0.10300000000000001,181.6,237.0,234.0,187.1,VAN059_P2(TS-012b)_1.txt,VAN59_P2,TS-012b,methacrylate,Poly-i-Butyl MA,C=C(C)C(=O)OCC(C)C,[CH2][C](C)(C(=O)OCC(C)C),13900.0,1.1,SEC13,53.0,2020-02-14 00:00:00,None,8,142.19799999999995,C3[C](C)(C(=O)OCC(C)C)[CH2][C](C)(C(=O)OCC(C)C)[CH2][C](C)(C(=O)OCC(C)C)[CH2][C](C)(C(=O)OCC(C)C)[CH2][C](C)(C(=O)OCC(C)C)[CH2][C](C)(C(=O)OCC(C)C)[CH2][C](C)(C(=O)OCC(C)C)[CH2][C](C)(C(=O)OCC(C)C)[CH2][C](C)(C(=O)OCC(C)C)[CH2][C](C)(C(=O)OCC(C)C)3,97.75102322114236,0,1,212.375,0.6666666666666666,202.40109252929688,12.19890747070312,0.056844862398430195
1896,"Freitag, 14. Februar 2020 15:24:52",D3 2,25.0,210.0,0.153,244.9,249.4,243.3,146.2,VAN059_P2(TS-012b)_1.txt,VAN59_P2,TS-012b,methacrylate,Poly-i-Butyl MA,C=C(C)C(=O)OCC(C)C,[CH2][C](C)(C(=O)OCC(C)C),13900.0,1.1,SEC13,53.0,2020-02-14 00:00:00,None,8,142.19799999999995,C3[C](C)(C(=O)OCC(C)C)[CH2][C](C)(C(=O)OCC(C)C)[CH2][C](C)(C(=O)OCC(C)C)[CH2][C](C)(C(=O)OCC(C)C)[CH2][C](C)(C(=O)OCC(C)C)[CH2][C](C)(C(=O)OCC(C)C)[CH2][C](C)(C(=O)OCC(C)C)[CH2][C](C)(C(=O)OCC(C)C)[CH2][C](C)(C(=O)OCC(C)C)[CH2][C](C)(C(=O)OCC(C)C)3,97.75102322114236,0,1,212.375,0.6666666666666666,202.40109252929688,7.598907470703125,0.03618527367001488
1897,"Freitag, 14. Februar 2020 15:25:03",D3 3,25.0,211.2,0.183,256.5,213.0,212.3,172.9,VAN059_P2(TS-012b)_1.txt,VAN59_P2,TS-012b,methacrylate,Poly-i-Butyl MA,C=C(C)C(=O)OCC(C)C,[CH2][C](C)(C(=O)OCC(C)C),13900.0,1.1,SEC13,53.0,2020-02-14 00:00:00,None,8,142.19799999999995,C3[C](C)(C(=O)OCC(C)C)[CH2][C](C)(C(=O)OCC(C)C)[CH2][C](C)(C(=O)OCC(C)C)[CH2][C](C)(C(=O)OCC(C)C)[CH2][C](C)(C(=O)OCC(C)C)[CH2][C](C)(C(=O)OCC(C)C)[CH2][C](C)(C(=O)OCC(C)C)[CH2][C](C)(C(=O)OCC(C)C)[CH2][C](C)(C(=O)OCC(C)C)[CH2][C](C)(C(=O)OCC(C)C)3,97.75102322114236,0,1,212.375,0.6666666666666666,202.40110778808594,8.798892211914051,0.04166142145792638
1898,"Freitag, 14. Februar 2020 15:25:41",D4 1,25.0,272.5,0.18,266.7,307.2,299.2,260.6,VAN059_P2(TS-012b)_1.txt,VAN59_P2,TS-012b,methacrylate,Poly-i-Butyl MA,C=C(C)C(=O)OCC(C)C,[CH2][C](C)(C(=O)OCC(C)C),13900.0,1.1,SEC13,53.0,2020-02-14 00:00:00,PVA,8,142.19799999999995,C3[C](C)(C(=O)OCC(C)C)[CH2][C](C)(C(=O)OCC(C)C)[CH2][C](C)(C(=O)OCC(C)C)[CH2][C](C)(C(=O)OCC(C)C)[CH2][C](C)(C(=O)OCC(C)C)[CH2][C](C)(C(=O)OCC(C)C)[CH2][C](C)(C(=O)OCC(C)C)[CH2][C](C)(C(=O)OCC(C)C)[CH2][C](C)(C(=O)OCC(C)C)[CH2][C](C)(C(=O)OCC(C)C)3,97.75102322114236,1,1,269.32500000000005,0.9722222222222222,271.6074523925781,0.892547607421875,0.003275404063933486
1899,"Freitag, 14. Februar 2020 15:25:52",D4 2,25.0,272.3,0.158,268.1,307.4,298.5,254.3,VAN059_P2(TS-012b)_1.txt,VAN59_P2,TS-012b,methacrylate,Poly-i-Butyl MA,C=C(C)C(=O)OCC(C)C,[CH2][C](C)(C(=O)OCC(C)C),13900.0,1.1,SEC13,53.0,2020-02-14 00:00:00,PVA,8,142.19799999999995,C3[C](C)(C(=O)OCC(C)C)[CH2][C](C)(C(=O)OCC(C)C)[CH2][C](C)(C(=O)OCC(C)C)[CH2][C](C)(C(=O)OCC(C)C)[CH2][C](C)(C(=O)OCC(C)C)[CH2][C](C)(C(=O)OCC(C)C)[CH2][C](C)(C(=O)OCC(C)C)[CH2][C](C)(C(=O)OCC(C)C)[CH2][C](C)(C(=O)OCC(C)C)[CH2][C](C)(C(=O)OCC(C)C)3,97.75102322114236,1,1,269.32500000000005,0.9722222222222222,271.6074523925781,0.6925476074218864,0.00254332577092136
1900,"Freitag, 14. Februar 2020 15:26:41",D5 1,25.0,264.9,0.159,283.4,296.0,287.6,241.8,VAN059_P2(TS-012b)_1.txt,VAN59_P2,TS-012b,methacrylate,Poly-i-Butyl MA,C=C(C)C(=O)OCC(C)C,[CH2][C](C)(C(=O)OCC(C)C),13900.0,1.1,SEC13,53.0,2020-02-14 00:00:00,PVA,8,142.19799999999995,C3[C](C)(C(=O)OCC(C)C)[CH2][C](C)(C(=O)OCC(C)C)[CH2][C](C)(C(=O)OCC(C)C)[CH2][C](C)(C(=O)OCC(C)C)[CH2][C](C)(C(=O)OCC(C)C)[CH2][C](C)(C(=O)OCC(C)C)[CH2][C](C)(C(=O)OCC(C)C)[CH2][C](C)(C(=O)OCC(C)C)[CH2][C](C)(C(=O)OCC(C)C)[CH2][C](C)(C(=O)OCC(C)C)3,97.75102322114236,1,1,269.32500000000005,0.9722222222222222,271.6074523925781,6.707452392578148,0.02532069608372272
1901,"Freitag, 14. Februar 2020 15:26:51",D5 2,25.0,266.6,0.14,252.2,340.0,309.0,207.2,VAN059_P2(TS-012b)_1.txt,VAN59_P2,TS-012b,methacrylate,Poly-i-Butyl MA,C=C(C)C(=O)OCC(C)C,[CH2][C](C)(C(=O)OCC(C)C),13900.0,1.1,SEC13,53.0,2020-02-14 00:00:00,PVA,8,142.19799999999995,C3[C](C)(C(=O)OCC(C)C)[CH2][C](C)(C(=O)OCC(C)C)[CH2][C](C)(C(=O)OCC(C)C)[CH2][C](C)(C(=O)OCC(C)C)[CH2][C](C)(C(=O)OCC(C)C)[CH2][C](C)(C(=O)OCC(C)C)[CH2][C](C)(C(=O)OCC(C)C)[CH2][C](C)(C(=O)OCC(C)C)[CH2][C](C)(C(=O)OCC(C)C)[CH2][C](C)(C(=O)OCC(C)C)3,97.75102322114236,1,1,269.32500000000005,0.9722222222222222,271.60748291015625,5.007482910156227,0.01878275660223641
1902,"Freitag, 14. Februar 2020 15:27:02",D5 3,25.0,265.9,0.133,248.3,298.8,288.2,228.9,VAN059_P2(TS-012b)_1.txt,VAN59_P2,TS-012b,methacrylate,Poly-i-Butyl MA,C=C(C)C(=O)OCC(C)C,[CH2][C](C)(C(=O)OCC(C)C),13900.0,1.1,SEC13,53.0,2020-02-14 00:00:00,PVA,8,142.19799999999995,C3[C](C)(C(=O)OCC(C)C)[CH2][C](C)(C(=O)OCC(C)C)[CH2][C](C)(C(=O)OCC(C)C)[CH2][C](C)(C(=O)OCC(C)C)[CH2][C](C)(C(=O)OCC(C)C)[CH2][C](C)(C(=O)OCC(C)C)[CH2][C](C)(C(=O)OCC(C)C)[CH2][C](C)(C(=O)OCC(C)C)[CH2][C](C)(C(=O)OCC(C)C)[CH2][C](C)(C(=O)OCC(C)C)3,97.75102322114236,1,1,269.32500000000005,0.9722222222222222,271.60748291015625,5.707482910156273,0.02146477213296831
1903,"Freitag, 14. Februar 2020 15:27:38",D6 1,25.0,267.5,0.159,337.0,292.4,283.6,235.0,VAN059_P2(TS-012b)_1.txt,VAN59_P2,TS-012b,methacrylate,Poly-i-Butyl MA,C=C(C)C(=O)OCC(C)C,[CH2][C](C)(C(=O)OCC(C)C),13900.0,1.1,SEC13,53.0,2020-02-14 00:00:00,PVA,8,142.19799999999995,C3[C](C)(C(=O)OCC(C)C)[CH2][C](C)(C(=O)OCC(C)C)[CH2][C](C)(C(=O)OCC(C)C)[CH2][C](C)(C(=O)OCC(C)C)[CH2][C](C)(C(=O)OCC(C)C)[CH2][C](C)(C(=O)OCC(C)C)[CH2][C](C)(C(=O)OCC(C)C)[CH2][C](C)(C(=O)OCC(C)C)[CH2][C](C)(C(=O)OCC(C)C)[CH2][C](C)(C(=O)OCC(C)C)3,97.75102322114236,1,1,269.32500000000005,0.9722222222222222,271.60748291015625,4.10748291015625,0.015355076299649533
1904,"Freitag, 14. Februar 2020 15:27:49",D6 2,25.0,272.1,0.152,322.1,361.3,325.6,178.1,VAN059_P2(TS-012b)_1.txt,VAN59_P2,TS-012b,methacrylate,Poly-i-Butyl MA,C=C(C)C(=O)OCC(C)C,[CH2][C](C)(C(=O)OCC(C)C),13900.0,1.1,SEC13,53.0,2020-02-14 00:00:00,PVA,8,142.19799999999995,C3[C](C)(C(=O)OCC(C)C)[CH2][C](C)(C(=O)OCC(C)C)[CH2][C](C)(C(=O)OCC(C)C)[CH2][C](C)(C(=O)OCC(C)C)[CH2][C](C)(C(=O)OCC(C)C)[CH2][C](C)(C(=O)OCC(C)C)[CH2][C](C)(C(=O)OCC(C)C)[CH2][C](C)(C(=O)OCC(C)C)[CH2][C](C)(C(=O)OCC(C)C)[CH2][C](C)(C(=O)OCC(C)C)3,97.75102322114236,1,1,269.32500000000005,0.9722222222222222,271.60748291015625,0.49251708984377274,0.0018100591320976578
1905,"Freitag, 14. Februar 2020 15:28:00",D6 3,25.0,272.8,0.113,316.1,329.1,307.4,207.1,VAN059_P2(TS-012b)_1.txt,VAN59_P2,TS-012b,methacrylate,Poly-i-Butyl MA,C=C(C)C(=O)OCC(C)C,[CH2][C](C)(C(=O)OCC(C)C),13900.0,1.1,SEC13,53.0,2020-02-14 00:00:00,PVA,8,142.19799999999995,C3[C](C)(C(=O)OCC(C)C)[CH2][C](C)(C(=O)OCC(C)C)[CH2][C](C)(C(=O)OCC(C)C)[CH2][C](C)(C(=O)OCC(C)C)[CH2][C](C)(C(=O)OCC(C)C)[CH2][C](C)(C(=O)OCC(C)C)[CH2][C](C)(C(=O)OCC(C)C)[CH2][C](C)(C(=O)OCC(C)C)[CH2][C](C)(C(=O)OCC(C)C)[CH2][C](C)(C(=O)OCC(C)C)3,97.75102322114236,1,1,269.32500000000005,0.9722222222222222,271.60748291015625,1.1925170898437614,0.004371396956905284
1906,"Freitag, 14. Februar 2020 15:28:33",E1 1,25.0,217.1,0.222,330.3,650.7,371.8,137.3,VAN059_P2(TS-012b)_1.txt,VAN59_P2,TS-012b,methacrylate,Poly-i-Butyl MA,C=C(C)C(=O)OCC(C)C,[CH2][C](C)(C(=O)OCC(C)C),13900.0,1.1,SEC13,53.0,2020-02-14 00:00:00,None,10,142.19799999999995,C3[C](C)(C(=O)OCC(C)C)[CH2][C](C)(C(=O)OCC(C)C)[CH2][C](C)(C(=O)OCC(C)C)[CH2][C](C)(C(=O)OCC(C)C)[CH2][C](C)(C(=O)OCC(C)C)[CH2][C](C)(C(=O)OCC(C)C)[CH2][C](C)(C(=O)OCC(C)C)[CH2][C](C)(C(=O)OCC(C)C)[CH2][C](C)(C(=O)OCC(C)C)[CH2][C](C)(C(=O)OCC(C)C)3,97.75102322114236,0,1,214.28571428571428,0.6666666666666666,212.53497314453125,4.565026855468744,0.021027300117313425
1907,"Freitag, 14. Februar 2020 15:28:54",E1 3,25.0,242.7,0.264,350.2,231.4,229.2,187.4,VAN059_P2(TS-012b)_1.txt,VAN59_P2,TS-012b,methacrylate,Poly-i-Butyl MA,C=C(C)C(=O)OCC(C)C,[CH2][C](C)(C(=O)OCC(C)C),13900.0,1.1,SEC13,53.0,2020-02-14 00:00:00,None,10,142.19799999999995,C3[C](C)(C(=O)OCC(C)C)[CH2][C](C)(C(=O)OCC(C)C)[CH2][C](C)(C(=O)OCC(C)C)[CH2][C](C)(C(=O)OCC(C)C)[CH2][C](C)(C(=O)OCC(C)C)[CH2][C](C)(C(=O)OCC(C)C)[CH2][C](C)(C(=O)OCC(C)C)[CH2][C](C)(C(=O)OCC(C)C)[CH2][C](C)(C(=O)OCC(C)C)[CH2][C](C)(C(=O)OCC(C)C)3,97.75102322114236,0,1,214.28571428571428,0.6666666666666666,212.53497314453125,30.16502685546874,0.12428935663563552
1908,"Freitag, 14. Februar 2020 15:29:54",E2 2,25.0,219.7,0.27699999999999997,327.2,1103.0,683.1,153.1,VAN059_P2(TS-012b)_1.txt,VAN59_P2,TS-012b,methacrylate,Poly-i-Butyl MA,C=C(C)C(=O)OCC(C)C,[CH2][C](C)(C(=O)OCC(C)C),13900.0,1.1,SEC13,53.0,2020-02-14 00:00:00,None,10,142.19799999999995,C3[C](C)(C(=O)OCC(C)C)[CH2][C](C)(C(=O)OCC(C)C)[CH2][C](C)(C(=O)OCC(C)C)[CH2][C](C)(C(=O)OCC(C)C)[CH2][C](C)(C(=O)OCC(C)C)[CH2][C](C)(C(=O)OCC(C)C)[CH2][C](C)(C(=O)OCC(C)C)[CH2][C](C)(C(=O)OCC(C)C)[CH2][C](C)(C(=O)OCC(C)C)[CH2][C](C)(C(=O)OCC(C)C)3,97.75102322114236,0,1,214.28571428571428,0.6666666666666666,212.53497314453125,7.165026855468739,0.03261277585557005
1909,"Freitag, 14. Februar 2020 15:30:05",E2 3,25.0,216.9,0.209,313.4,277.8,276.5,96.67,VAN059_P2(TS-012b)_1.txt,VAN59_P2,TS-012b,methacrylate,Poly-i-Butyl MA,C=C(C)C(=O)OCC(C)C,[CH2][C](C)(C(=O)OCC(C)C),13900.0,1.1,SEC13,53.0,2020-02-14 00:00:00,None,10,142.19799999999995,C3[C](C)(C(=O)OCC(C)C)[CH2][C](C)(C(=O)OCC(C)C)[CH2][C](C)(C(=O)OCC(C)C)[CH2][C](C)(C(=O)OCC(C)C)[CH2][C](C)(C(=O)OCC(C)C)[CH2][C](C)(C(=O)OCC(C)C)[CH2][C](C)(C(=O)OCC(C)C)[CH2][C](C)(C(=O)OCC(C)C)[CH2][C](C)(C(=O)OCC(C)C)[CH2][C](C)(C(=O)OCC(C)C)3,97.75102322114236,0,1,214.28571428571428,0.6666666666666666,212.53497314453125,4.365026855468756,0.020124605142778956
1910,"Freitag, 14. Februar 2020 15:31:10",E3 1,25.0,194.6,0.124,303.1,223.5,225.0,142.7,VAN059_P2(TS-012b)_1.txt,VAN59_P2,TS-012b,methacrylate,Poly-i-Butyl MA,C=C(C)C(=O)OCC(C)C,[CH2][C](C)(C(=O)OCC(C)C),13900.0,1.1,SEC13,53.0,2020-02-14 00:00:00,None,10,142.19799999999995,C3[C](C)(C(=O)OCC(C)C)[CH2][C](C)(C(=O)OCC(C)C)[CH2][C](C)(C(=O)OCC(C)C)[CH2][C](C)(C(=O)OCC(C)C)[CH2][C](C)(C(=O)OCC(C)C)[CH2][C](C)(C(=O)OCC(C)C)[CH2][C](C)(C(=O)OCC(C)C)[CH2][C](C)(C(=O)OCC(C)C)[CH2][C](C)(C(=O)OCC(C)C)[CH2][C](C)(C(=O)OCC(C)C)3,97.75102322114236,0,1,214.28571428571428,0.6666666666666666,212.53497314453125,17.934973144531256,0.0921632741240044
1911,"Freitag, 14. Februar 2020 15:31:21",E3 2,25.0,198.0,0.195,346.0,487.2,276.2,163.8,VAN059_P2(TS-012b)_1.txt,VAN59_P2,TS-012b,methacrylate,Poly-i-Butyl MA,C=C(C)C(=O)OCC(C)C,[CH2][C](C)(C(=O)OCC(C)C),13900.0,1.1,SEC13,53.0,2020-02-14 00:00:00,None,10,142.19799999999995,C3[C](C)(C(=O)OCC(C)C)[CH2][C](C)(C(=O)OCC(C)C)[CH2][C](C)(C(=O)OCC(C)C)[CH2][C](C)(C(=O)OCC(C)C)[CH2][C](C)(C(=O)OCC(C)C)[CH2][C](C)(C(=O)OCC(C)C)[CH2][C](C)(C(=O)OCC(C)C)[CH2][C](C)(C(=O)OCC(C)C)[CH2][C](C)(C(=O)OCC(C)C)[CH2][C](C)(C(=O)OCC(C)C)3,97.75102322114236,0,1,214.28571428571428,0.6666666666666666,212.53497314453125,14.53497314453125,0.07340895527541036
1912,"Freitag, 14. Februar 2020 15:31:32",E3 3,25.0,211.0,0.196,343.6,619.9,338.5,147.4,VAN059_P2(TS-012b)_1.txt,VAN59_P2,TS-012b,methacrylate,Poly-i-Butyl MA,C=C(C)C(=O)OCC(C)C,[CH2][C](C)(C(=O)OCC(C)C),13900.0,1.1,SEC13,53.0,2020-02-14 00:00:00,None,10,142.19799999999995,C3[C](C)(C(=O)OCC(C)C)[CH2][C](C)(C(=O)OCC(C)C)[CH2][C](C)(C(=O)OCC(C)C)[CH2][C](C)(C(=O)OCC(C)C)[CH2][C](C)(C(=O)OCC(C)C)[CH2][C](C)(C(=O)OCC(C)C)[CH2][C](C)(C(=O)OCC(C)C)[CH2][C](C)(C(=O)OCC(C)C)[CH2][C](C)(C(=O)OCC(C)C)[CH2][C](C)(C(=O)OCC(C)C)3,97.75102322114236,0,1,214.28571428571428,0.6666666666666666,212.53497314453125,1.53497314453125,0.0072747542394845975
1913,"Freitag, 14. Februar 2020 15:32:10",E4 1,25.0,296.4,0.067,314.7,330.6,318.4,266.7,VAN059_P2(TS-012b)_1.txt,VAN59_P2,TS-012b,methacrylate,Poly-i-Butyl MA,C=C(C)C(=O)OCC(C)C,[CH2][C](C)(C(=O)OCC(C)C),13900.0,1.1,SEC13,53.0,2020-02-14 00:00:00,PVA,10,142.19799999999995,C3[C](C)(C(=O)OCC(C)C)[CH2][C](C)(C(=O)OCC(C)C)[CH2][C](C)(C(=O)OCC(C)C)[CH2][C](C)(C(=O)OCC(C)C)[CH2][C](C)(C(=O)OCC(C)C)[CH2][C](C)(C(=O)OCC(C)C)[CH2][C](C)(C(=O)OCC(C)C)[CH2][C](C)(C(=O)OCC(C)C)[CH2][C](C)(C(=O)OCC(C)C)[CH2][C](C)(C(=O)OCC(C)C)3,97.75102322114236,1,1,285.72222222222223,0.9444444444444444,281.403076171875,14.996923828124977,0.05059690900177118
1914,"Freitag, 14. Februar 2020 15:32:20",E4 2,25.0,290.1,0.016,316.3,306.7,299.8,266.8,VAN059_P2(TS-012b)_1.txt,VAN59_P2,TS-012b,methacrylate,Poly-i-Butyl MA,C=C(C)C(=O)OCC(C)C,[CH2][C](C)(C(=O)OCC(C)C),13900.0,1.1,SEC13,53.0,2020-02-14 00:00:00,PVA,10,142.19799999999995,C3[C](C)(C(=O)OCC(C)C)[CH2][C](C)(C(=O)OCC(C)C)[CH2][C](C)(C(=O)OCC(C)C)[CH2][C](C)(C(=O)OCC(C)C)[CH2][C](C)(C(=O)OCC(C)C)[CH2][C](C)(C(=O)OCC(C)C)[CH2][C](C)(C(=O)OCC(C)C)[CH2][C](C)(C(=O)OCC(C)C)[CH2][C](C)(C(=O)OCC(C)C)[CH2][C](C)(C(=O)OCC(C)C)3,97.75102322114236,1,1,285.72222222222223,0.9444444444444444,281.403076171875,8.696923828125023,0.029979054905636064
1915,"Freitag, 14. Februar 2020 15:32:31",E4 3,25.0,293.1,0.136,309.2,354.5,333.4,261.3,VAN059_P2(TS-012b)_1.txt,VAN59_P2,TS-012b,methacrylate,Poly-i-Butyl MA,C=C(C)C(=O)OCC(C)C,[CH2][C](C)(C(=O)OCC(C)C),13900.0,1.1,SEC13,53.0,2020-02-14 00:00:00,PVA,10,142.19799999999995,C3[C](C)(C(=O)OCC(C)C)[CH2][C](C)(C(=O)OCC(C)C)[CH2][C](C)(C(=O)OCC(C)C)[CH2][C](C)(C(=O)OCC(C)C)[CH2][C](C)(C(=O)OCC(C)C)[CH2][C](C)(C(=O)OCC(C)C)[CH2][C](C)(C(=O)OCC(C)C)[CH2][C](C)(C(=O)OCC(C)C)[CH2][C](C)(C(=O)OCC(C)C)[CH2][C](C)(C(=O)OCC(C)C)3,97.75102322114236,1,1,285.72222222222223,0.9444444444444444,281.403076171875,11.696923828125023,0.03990762138561932
1916,"Freitag, 14. Februar 2020 15:33:06",E5 1,25.0,285.0,0.052000000000000005,494.5,321.6,308.7,248.9,VAN059_P2(TS-012b)_1.txt,VAN59_P2,TS-012b,methacrylate,Poly-i-Butyl MA,C=C(C)C(=O)OCC(C)C,[CH2][C](C)(C(=O)OCC(C)C),13900.0,1.1,SEC13,53.0,2020-02-14 00:00:00,PVA,10,142.19799999999995,C3[C](C)(C(=O)OCC(C)C)[CH2][C](C)(C(=O)OCC(C)C)[CH2][C](C)(C(=O)OCC(C)C)[CH2][C](C)(C(=O)OCC(C)C)[CH2][C](C)(C(=O)OCC(C)C)[CH2][C](C)(C(=O)OCC(C)C)[CH2][C](C)(C(=O)OCC(C)C)[CH2][C](C)(C(=O)OCC(C)C)[CH2][C](C)(C(=O)OCC(C)C)[CH2][C](C)(C(=O)OCC(C)C)3,97.75102322114236,1,1,285.72222222222223,0.9444444444444444,281.403076171875,3.596923828125,0.012620785361842106
1917,"Freitag, 14. Februar 2020 15:33:17",E5 2,25.0,281.9,0.066,467.2,317.1,304.8,248.7,VAN059_P2(TS-012b)_1.txt,VAN59_P2,TS-012b,methacrylate,Poly-i-Butyl MA,C=C(C)C(=O)OCC(C)C,[CH2][C](C)(C(=O)OCC(C)C),13900.0,1.1,SEC13,53.0,2020-02-14 00:00:00,PVA,10,142.19799999999995,C3[C](C)(C(=O)OCC(C)C)[CH2][C](C)(C(=O)OCC(C)C)[CH2][C](C)(C(=O)OCC(C)C)[CH2][C](C)(C(=O)OCC(C)C)[CH2][C](C)(C(=O)OCC(C)C)[CH2][C](C)(C(=O)OCC(C)C)[CH2][C](C)(C(=O)OCC(C)C)[CH2][C](C)(C(=O)OCC(C)C)[CH2][C](C)(C(=O)OCC(C)C)[CH2][C](C)(C(=O)OCC(C)C)3,97.75102322114236,1,1,285.72222222222223,0.9444444444444444,281.403076171875,0.49692382812497726,0.0017627663289286177
1918,"Freitag, 14. Februar 2020 15:33:27",E5 3,25.0,280.5,0.121,481.0,318.5,303.9,235.5,VAN059_P2(TS-012b)_1.txt,VAN59_P2,TS-012b,methacrylate,Poly-i-Butyl MA,C=C(C)C(=O)OCC(C)C,[CH2][C](C)(C(=O)OCC(C)C),13900.0,1.1,SEC13,53.0,2020-02-14 00:00:00,PVA,10,142.19799999999995,C3[C](C)(C(=O)OCC(C)C)[CH2][C](C)(C(=O)OCC(C)C)[CH2][C](C)(C(=O)OCC(C)C)[CH2][C](C)(C(=O)OCC(C)C)[CH2][C](C)(C(=O)OCC(C)C)[CH2][C](C)(C(=O)OCC(C)C)[CH2][C](C)(C(=O)OCC(C)C)[CH2][C](C)(C(=O)OCC(C)C)[CH2][C](C)(C(=O)OCC(C)C)[CH2][C](C)(C(=O)OCC(C)C)3,97.75102322114236,1,1,285.72222222222223,0.9444444444444444,281.403076171875,0.903076171875,0.003219522894385027
1919,"Freitag, 14. Februar 2020 15:34:01",E6 1,25.0,283.4,0.172,442.5,353.7,322.9,179.4,VAN059_P2(TS-012b)_1.txt,VAN59_P2,TS-012b,methacrylate,Poly-i-Butyl MA,C=C(C)C(=O)OCC(C)C,[CH2][C](C)(C(=O)OCC(C)C),13900.0,1.1,SEC13,53.0,2020-02-14 00:00:00,PVA,10,142.19799999999995,C3[C](C)(C(=O)OCC(C)C)[CH2][C](C)(C(=O)OCC(C)C)[CH2][C](C)(C(=O)OCC(C)C)[CH2][C](C)(C(=O)OCC(C)C)[CH2][C](C)(C(=O)OCC(C)C)[CH2][C](C)(C(=O)OCC(C)C)[CH2][C](C)(C(=O)OCC(C)C)[CH2][C](C)(C(=O)OCC(C)C)[CH2][C](C)(C(=O)OCC(C)C)[CH2][C](C)(C(=O)OCC(C)C)3,97.75102322114236,1,1,285.72222222222223,0.9444444444444444,281.403076171875,1.9969238281249773,0.00704630849726527
1920,"Freitag, 14. Februar 2020 15:34:12",E6 2,25.0,283.6,0.11900000000000001,437.0,322.1,309.8,256.1,VAN059_P2(TS-012b)_1.txt,VAN59_P2,TS-012b,methacrylate,Poly-i-Butyl MA,C=C(C)C(=O)OCC(C)C,[CH2][C](C)(C(=O)OCC(C)C),13900.0,1.1,SEC13,53.0,2020-02-14 00:00:00,PVA,10,142.19799999999995,C3[C](C)(C(=O)OCC(C)C)[CH2][C](C)(C(=O)OCC(C)C)[CH2][C](C)(C(=O)OCC(C)C)[CH2][C](C)(C(=O)OCC(C)C)[CH2][C](C)(C(=O)OCC(C)C)[CH2][C](C)(C(=O)OCC(C)C)[CH2][C](C)(C(=O)OCC(C)C)[CH2][C](C)(C(=O)OCC(C)C)[CH2][C](C)(C(=O)OCC(C)C)[CH2][C](C)(C(=O)OCC(C)C)3,97.75102322114236,1,1,285.72222222222223,0.9444444444444444,281.403076171875,2.1969238281250227,0.007746557927098105
1921,"Freitag, 14. Februar 2020 15:34:23",E6 3,25.0,277.5,0.12,424.7,312.0,301.9,253.2,VAN059_P2(TS-012b)_1.txt,VAN59_P2,TS-012b,methacrylate,Poly-i-Butyl MA,C=C(C)C(=O)OCC(C)C,[CH2][C](C)(C(=O)OCC(C)C),13900.0,1.1,SEC13,53.0,2020-02-14 00:00:00,PVA,10,142.19799999999995,C3[C](C)(C(=O)OCC(C)C)[CH2][C](C)(C(=O)OCC(C)C)[CH2][C](C)(C(=O)OCC(C)C)[CH2][C](C)(C(=O)OCC(C)C)[CH2][C](C)(C(=O)OCC(C)C)[CH2][C](C)(C(=O)OCC(C)C)[CH2][C](C)(C(=O)OCC(C)C)[CH2][C](C)(C(=O)OCC(C)C)[CH2][C](C)(C(=O)OCC(C)C)[CH2][C](C)(C(=O)OCC(C)C)3,97.75102322114236,1,1,285.72222222222223,0.9444444444444444,281.403076171875,3.903076171875,0.014065139358108108
1922,"Freitag, 14. Februar 2020 15:38:04",F4 1,25.0,311.4,0.23,232.5,314.7,308.1,283.3,VAN059_P2(TS-012b)_1.txt,VAN59_P2,TS-012b,methacrylate,Poly-i-Butyl MA,C=C(C)C(=O)OCC(C)C,[CH2][C](C)(C(=O)OCC(C)C),13900.0,1.1,SEC13,53.0,2020-02-14 00:00:00,PVA,15,142.19799999999995,C3[C](C)(C(=O)OCC(C)C)[CH2][C](C)(C(=O)OCC(C)C)[CH2][C](C)(C(=O)OCC(C)C)[CH2][C](C)(C(=O)OCC(C)C)[CH2][C](C)(C(=O)OCC(C)C)[CH2][C](C)(C(=O)OCC(C)C)[CH2][C](C)(C(=O)OCC(C)C)[CH2][C](C)(C(=O)OCC(C)C)[CH2][C](C)(C(=O)OCC(C)C)[CH2][C](C)(C(=O)OCC(C)C)3,97.75102322114236,1,1,304.525,0.925925925925926,307.17449951171875,4.225500488281227,0.013569365729869068
1923,"Freitag, 14. Februar 2020 15:38:15",F4 2,25.0,323.2,0.204,242.7,299.6,293.5,262.9,VAN059_P2(TS-012b)_1.txt,VAN59_P2,TS-012b,methacrylate,Poly-i-Butyl MA,C=C(C)C(=O)OCC(C)C,[CH2][C](C)(C(=O)OCC(C)C),13900.0,1.1,SEC13,53.0,2020-02-14 00:00:00,PVA,15,142.19799999999995,C3[C](C)(C(=O)OCC(C)C)[CH2][C](C)(C(=O)OCC(C)C)[CH2][C](C)(C(=O)OCC(C)C)[CH2][C](C)(C(=O)OCC(C)C)[CH2][C](C)(C(=O)OCC(C)C)[CH2][C](C)(C(=O)OCC(C)C)[CH2][C](C)(C(=O)OCC(C)C)[CH2][C](C)(C(=O)OCC(C)C)[CH2][C](C)(C(=O)OCC(C)C)[CH2][C](C)(C(=O)OCC(C)C)3,97.75102322114236,1,1,304.525,0.925925925925926,307.17449951171875,16.02550048828124,0.04958385052067215
1924,"Freitag, 14. Februar 2020 15:38:26",F4 3,25.0,303.0,0.147,218.6,383.4,357.6,281.6,VAN059_P2(TS-012b)_1.txt,VAN59_P2,TS-012b,methacrylate,Poly-i-Butyl MA,C=C(C)C(=O)OCC(C)C,[CH2][C](C)(C(=O)OCC(C)C),13900.0,1.1,SEC13,53.0,2020-02-14 00:00:00,PVA,15,142.19799999999995,C3[C](C)(C(=O)OCC(C)C)[CH2][C](C)(C(=O)OCC(C)C)[CH2][C](C)(C(=O)OCC(C)C)[CH2][C](C)(C(=O)OCC(C)C)[CH2][C](C)(C(=O)OCC(C)C)[CH2][C](C)(C(=O)OCC(C)C)[CH2][C](C)(C(=O)OCC(C)C)[CH2][C](C)(C(=O)OCC(C)C)[CH2][C](C)(C(=O)OCC(C)C)[CH2][C](C)(C(=O)OCC(C)C)3,97.75102322114236,1,1,304.525,0.925925925925926,307.17449951171875,4.17449951171875,0.013777226111283004
1925,"Freitag, 14. Februar 2020 15:38:59",F5 1,25.0,289.3,0.034,234.5,308.2,300.7,263.8,VAN059_P2(TS-012b)_1.txt,VAN59_P2,TS-012b,methacrylate,Poly-i-Butyl MA,C=C(C)C(=O)OCC(C)C,[CH2][C](C)(C(=O)OCC(C)C),13900.0,1.1,SEC13,53.0,2020-02-14 00:00:00,PVA,15,142.19799999999995,C3[C](C)(C(=O)OCC(C)C)[CH2][C](C)(C(=O)OCC(C)C)[CH2][C](C)(C(=O)OCC(C)C)[CH2][C](C)(C(=O)OCC(C)C)[CH2][C](C)(C(=O)OCC(C)C)[CH2][C](C)(C(=O)OCC(C)C)[CH2][C](C)(C(=O)OCC(C)C)[CH2][C](C)(C(=O)OCC(C)C)[CH2][C](C)(C(=O)OCC(C)C)[CH2][C](C)(C(=O)OCC(C)C)3,97.75102322114236,1,1,304.525,0.925925925925926,307.17449951171875,17.87449951171874,0.06178534224583041
1926,"Freitag, 14. Februar 2020 15:39:10",F5 2,25.0,300.7,0.217,224.1,283.3,277.6,240.7,VAN059_P2(TS-012b)_1.txt,VAN59_P2,TS-012b,methacrylate,Poly-i-Butyl MA,C=C(C)C(=O)OCC(C)C,[CH2][C](C)(C(=O)OCC(C)C),13900.0,1.1,SEC13,53.0,2020-02-14 00:00:00,PVA,15,142.19799999999995,C3[C](C)(C(=O)OCC(C)C)[CH2][C](C)(C(=O)OCC(C)C)[CH2][C](C)(C(=O)OCC(C)C)[CH2][C](C)(C(=O)OCC(C)C)[CH2][C](C)(C(=O)OCC(C)C)[CH2][C](C)(C(=O)OCC(C)C)[CH2][C](C)(C(=O)OCC(C)C)[CH2][C](C)(C(=O)OCC(C)C)[CH2][C](C)(C(=O)OCC(C)C)[CH2][C](C)(C(=O)OCC(C)C)3,97.75102322114236,1,1,304.525,0.925925925925926,307.17449951171875,6.474499511718761,0.02153142504728554
1927,"Freitag, 14. Februar 2020 15:39:21",F5 3,25.0,301.9,0.22699999999999998,225.1,683.9,421.6,205.7,VAN059_P2(TS-012b)_1.txt,VAN59_P2,TS-012b,methacrylate,Poly-i-Butyl MA,C=C(C)C(=O)OCC(C)C,[CH2][C](C)(C(=O)OCC(C)C),13900.0,1.1,SEC13,53.0,2020-02-14 00:00:00,PVA,15,142.19799999999995,C3[C](C)(C(=O)OCC(C)C)[CH2][C](C)(C(=O)OCC(C)C)[CH2][C](C)(C(=O)OCC(C)C)[CH2][C](C)(C(=O)OCC(C)C)[CH2][C](C)(C(=O)OCC(C)C)[CH2][C](C)(C(=O)OCC(C)C)[CH2][C](C)(C(=O)OCC(C)C)[CH2][C](C)(C(=O)OCC(C)C)[CH2][C](C)(C(=O)OCC(C)C)[CH2][C](C)(C(=O)OCC(C)C)3,97.75102322114236,1,1,304.525,0.925925925925926,307.1745300292969,5.274530029296898,0.017471116360705193
1928,"Freitag, 14. Februar 2020 15:39:55",F6 1,25.0,318.0,0.022000000000000002,254.9,291.3,286.6,260.3,VAN059_P2(TS-012b)_1.txt,VAN59_P2,TS-012b,methacrylate,Poly-i-Butyl MA,C=C(C)C(=O)OCC(C)C,[CH2][C](C)(C(=O)OCC(C)C),13900.0,1.1,SEC13,53.0,2020-02-14 00:00:00,PVA,15,142.19799999999995,C3[C](C)(C(=O)OCC(C)C)[CH2][C](C)(C(=O)OCC(C)C)[CH2][C](C)(C(=O)OCC(C)C)[CH2][C](C)(C(=O)OCC(C)C)[CH2][C](C)(C(=O)OCC(C)C)[CH2][C](C)(C(=O)OCC(C)C)[CH2][C](C)(C(=O)OCC(C)C)[CH2][C](C)(C(=O)OCC(C)C)[CH2][C](C)(C(=O)OCC(C)C)[CH2][C](C)(C(=O)OCC(C)C)3,97.75102322114236,1,1,304.525,0.925925925925926,307.17449951171875,10.82550048828125,0.03404245436566431
1929,"Freitag, 14. Februar 2020 15:40:17",F6 3,25.0,288.7,0.258,219.1,1085.0,583.1,210.9,VAN059_P2(TS-012b)_1.txt,VAN59_P2,TS-012b,methacrylate,Poly-i-Butyl MA,C=C(C)C(=O)OCC(C)C,[CH2][C](C)(C(=O)OCC(C)C),13900.0,1.1,SEC13,53.0,2020-02-14 00:00:00,PVA,15,142.19799999999995,C3[C](C)(C(=O)OCC(C)C)[CH2][C](C)(C(=O)OCC(C)C)[CH2][C](C)(C(=O)OCC(C)C)[CH2][C](C)(C(=O)OCC(C)C)[CH2][C](C)(C(=O)OCC(C)C)[CH2][C](C)(C(=O)OCC(C)C)[CH2][C](C)(C(=O)OCC(C)C)[CH2][C](C)(C(=O)OCC(C)C)[CH2][C](C)(C(=O)OCC(C)C)[CH2][C](C)(C(=O)OCC(C)C)3,97.75102322114236,1,1,304.525,0.925925925925926,307.17449951171875,18.47449951171876,0.06399203156120112
1930,"Donnerstag, 13. Februar 2020 10:22:51",A7 1,25.0,175.3,0.142,361.8,189.5,190.6,159.0,VAN056_P3(TS-009c)_1.txt,VAN56_P3,TS-009c,methacrylate,Polybenzyl MA,C=C(C)C(=O)OCc1ccccc1,[CH2][C](C)(C(=O)OCc1ccccc1),30000.0,1.25,SEC13,54.0,2020-02-13 00:00:00,None,1,176.215,C3[C](C)(C(=O)OCc1ccccc1)[CH2][C](C)(C(=O)OCc1ccccc1)[CH2][C](C)(C(=O)OCc1ccccc1)[CH2][C](C)(C(=O)OCc1ccccc1)[CH2][C](C)(C(=O)OCc1ccccc1)[CH2][C](C)(C(=O)OCc1ccccc1)[CH2][C](C)(C(=O)OCc1ccccc1)[CH2][C](C)(C(=O)OCc1ccccc1)[CH2][C](C)(C(=O)OCc1ccccc1)[CH2][C](C)(C(=O)OCc1ccccc1)3,170.24657378770252,0,1,198.2375,0.8888888888888888,188.703125,13.403124999999989,0.07645821448944659
1931,"Donnerstag, 13. Februar 2020 10:23:02",A7 2,25.0,184.3,0.1,363.4,198.6,199.6,159.6,VAN056_P3(TS-009c)_1.txt,VAN56_P3,TS-009c,methacrylate,Polybenzyl MA,C=C(C)C(=O)OCc1ccccc1,[CH2][C](C)(C(=O)OCc1ccccc1),30000.0,1.25,SEC13,54.0,2020-02-13 00:00:00,None,1,176.215,C3[C](C)(C(=O)OCc1ccccc1)[CH2][C](C)(C(=O)OCc1ccccc1)[CH2][C](C)(C(=O)OCc1ccccc1)[CH2][C](C)(C(=O)OCc1ccccc1)[CH2][C](C)(C(=O)OCc1ccccc1)[CH2][C](C)(C(=O)OCc1ccccc1)[CH2][C](C)(C(=O)OCc1ccccc1)[CH2][C](C)(C(=O)OCc1ccccc1)[CH2][C](C)(C(=O)OCc1ccccc1)[CH2][C](C)(C(=O)OCc1ccccc1)3,170.24657378770252,0,1,198.2375,0.8888888888888888,188.703125,4.403124999999989,0.02389107433532278
