Repository: JulianKimmig/nanoparticle_size_prediction

File: pretrained/np_model_12/evaluation/train_df.csv (part 31 of 40)
index,measurment_data,sample,temperature,z_average,dispersity,mean_count_rate,volume_mean,intensity_mean,number_mean,file,np_formulation,substance_code,polymer_class,polymer,smiles_monomer,smiles_ru,mn,pdi,mn_method,tg,date,additive,polymer_concentration,mass_ru,circular_smiles_10,dp,with_pva,valid,mean_z_average,roll_valid,predicted_z_average,error,rel_error
1932,"Donnerstag, 13. Februar 2020 10:23:52",A8 1,25.1,205.5,0.026000000000000002,360.0,212.8,211.6,187.7,VAN056_P3(TS-009c)_1.txt,VAN56_P3,TS-009c,methacrylate,Polybenzyl MA,C=C(C)C(=O)OCc1ccccc1,[CH2][C](C)(C(=O)OCc1ccccc1),30000.0,1.25,SEC13,54.0,2020-02-13 00:00:00,None,1,176.215,C3[C](C)(C(=O)OCc1ccccc1)[CH2][C](C)(C(=O)OCc1ccccc1)[CH2][C](C)(C(=O)OCc1ccccc1)[CH2][C](C)(C(=O)OCc1ccccc1)[CH2][C](C)(C(=O)OCc1ccccc1)[CH2][C](C)(C(=O)OCc1ccccc1)[CH2][C](C)(C(=O)OCc1ccccc1)[CH2][C](C)(C(=O)OCc1ccccc1)[CH2][C](C)(C(=O)OCc1ccccc1)[CH2][C](C)(C(=O)OCc1ccccc1)3,170.24657378770252,0,1,198.2375,0.8888888888888888,188.703125,16.796875,0.08173661800486617
1933,"Donnerstag, 13. Februar 2020 10:24:03",A8 2,25.0,201.6,0.018000000000000002,360.8,210.7,209.5,186.6,VAN056_P3(TS-009c)_1.txt,VAN56_P3,TS-009c,methacrylate,Polybenzyl MA,C=C(C)C(=O)OCc1ccccc1,[CH2][C](C)(C(=O)OCc1ccccc1),30000.0,1.25,SEC13,54.0,2020-02-13 00:00:00,None,1,176.215,C3[C](C)(C(=O)OCc1ccccc1)[CH2][C](C)(C(=O)OCc1ccccc1)[CH2][C](C)(C(=O)OCc1ccccc1)[CH2][C](C)(C(=O)OCc1ccccc1)[CH2][C](C)(C(=O)OCc1ccccc1)[CH2][C](C)(C(=O)OCc1ccccc1)[CH2][C](C)(C(=O)OCc1ccccc1)[CH2][C](C)(C(=O)OCc1ccccc1)[CH2][C](C)(C(=O)OCc1ccccc1)[CH2][C](C)(C(=O)OCc1ccccc1)3,170.24657378770252,0,1,198.2375,0.8888888888888888,188.703125,12.896874999999994,0.06397259424603172
1934,"Donnerstag, 13. Februar 2020 10:24:14",A8 3,25.0,205.5,0.002,354.4,214.7,213.5,185.6,VAN056_P3(TS-009c)_1.txt,VAN56_P3,TS-009c,methacrylate,Polybenzyl MA,C=C(C)C(=O)OCc1ccccc1,[CH2][C](C)(C(=O)OCc1ccccc1),30000.0,1.25,SEC13,54.0,2020-02-13 00:00:00,None,1,176.215,C3[C](C)(C(=O)OCc1ccccc1)[CH2][C](C)(C(=O)OCc1ccccc1)[CH2][C](C)(C(=O)OCc1ccccc1)[CH2][C](C)(C(=O)OCc1ccccc1)[CH2][C](C)(C(=O)OCc1ccccc1)[CH2][C](C)(C(=O)OCc1ccccc1)[CH2][C](C)(C(=O)OCc1ccccc1)[CH2][C](C)(C(=O)OCc1ccccc1)[CH2][C](C)(C(=O)OCc1ccccc1)[CH2][C](C)(C(=O)OCc1ccccc1)3,170.24657378770252,0,1,198.2375,0.8888888888888888,188.703125,16.796875,0.08173661800486617
1935,"Donnerstag, 13. Februar 2020 10:24:56",A9 1,25.0,214.7,0.017,335.7,227.2,225.2,192.6,VAN056_P3(TS-009c)_1.txt,VAN56_P3,TS-009c,methacrylate,Polybenzyl MA,C=C(C)C(=O)OCc1ccccc1,[CH2][C](C)(C(=O)OCc1ccccc1),30000.0,1.25,SEC13,54.0,2020-02-13 00:00:00,None,1,176.215,C3[C](C)(C(=O)OCc1ccccc1)[CH2][C](C)(C(=O)OCc1ccccc1)[CH2][C](C)(C(=O)OCc1ccccc1)[CH2][C](C)(C(=O)OCc1ccccc1)[CH2][C](C)(C(=O)OCc1ccccc1)[CH2][C](C)(C(=O)OCc1ccccc1)[CH2][C](C)(C(=O)OCc1ccccc1)[CH2][C](C)(C(=O)OCc1ccccc1)[CH2][C](C)(C(=O)OCc1ccccc1)[CH2][C](C)(C(=O)OCc1ccccc1)3,170.24657378770252,0,1,198.2375,0.8888888888888888,188.703125,25.99687499999999,0.12108465300419186
1936,"Donnerstag, 13. Februar 2020 10:25:07",A9 2,25.0,206.7,0.13,342.3,220.1,218.5,191.4,VAN056_P3(TS-009c)_1.txt,VAN56_P3,TS-009c,methacrylate,Polybenzyl MA,C=C(C)C(=O)OCc1ccccc1,[CH2][C](C)(C(=O)OCc1ccccc1),30000.0,1.25,SEC13,54.0,2020-02-13 00:00:00,None,1,176.215,C3[C](C)(C(=O)OCc1ccccc1)[CH2][C](C)(C(=O)OCc1ccccc1)[CH2][C](C)(C(=O)OCc1ccccc1)[CH2][C](C)(C(=O)OCc1ccccc1)[CH2][C](C)(C(=O)OCc1ccccc1)[CH2][C](C)(C(=O)OCc1ccccc1)[CH2][C](C)(C(=O)OCc1ccccc1)[CH2][C](C)(C(=O)OCc1ccccc1)[CH2][C](C)(C(=O)OCc1ccccc1)[CH2][C](C)(C(=O)OCc1ccccc1)3,170.24657378770252,0,1,198.2375,0.8888888888888888,188.703125,17.99687499999999,0.08706761006289303
1937,"Donnerstag, 13. Februar 2020 10:25:18",A9 3,25.0,192.3,0.23399999999999999,334.1,191.3,190.2,177.6,VAN056_P3(TS-009c)_1.txt,VAN56_P3,TS-009c,methacrylate,Polybenzyl MA,C=C(C)C(=O)OCc1ccccc1,[CH2][C](C)(C(=O)OCc1ccccc1),30000.0,1.25,SEC13,54.0,2020-02-13 00:00:00,None,1,176.215,C3[C](C)(C(=O)OCc1ccccc1)[CH2][C](C)(C(=O)OCc1ccccc1)[CH2][C](C)(C(=O)OCc1ccccc1)[CH2][C](C)(C(=O)OCc1ccccc1)[CH2][C](C)(C(=O)OCc1ccccc1)[CH2][C](C)(C(=O)OCc1ccccc1)[CH2][C](C)(C(=O)OCc1ccccc1)[CH2][C](C)(C(=O)OCc1ccccc1)[CH2][C](C)(C(=O)OCc1ccccc1)[CH2][C](C)(C(=O)OCc1ccccc1)3,170.24657378770252,0,1,198.2375,0.8888888888888888,188.703125,3.5968750000000114,0.018704498179927254
1938,"Donnerstag, 13. Februar 2020 10:26:05",A10 1,25.0,262.8,0.1,266.6,293.6,285.3,239.1,VAN056_P3(TS-009c)_1.txt,VAN56_P3,TS-009c,methacrylate,Polybenzyl MA,C=C(C)C(=O)OCc1ccccc1,[CH2][C](C)(C(=O)OCc1ccccc1),30000.0,1.25,SEC13,54.0,2020-02-13 00:00:00,PVA,1,176.215,C3[C](C)(C(=O)OCc1ccccc1)[CH2][C](C)(C(=O)OCc1ccccc1)[CH2][C](C)(C(=O)OCc1ccccc1)[CH2][C](C)(C(=O)OCc1ccccc1)[CH2][C](C)(C(=O)OCc1ccccc1)[CH2][C](C)(C(=O)OCc1ccccc1)[CH2][C](C)(C(=O)OCc1ccccc1)[CH2][C](C)(C(=O)OCc1ccccc1)[CH2][C](C)(C(=O)OCc1ccccc1)[CH2][C](C)(C(=O)OCc1ccccc1)3,170.24657378770252,1,1,252.5,1.0,269.62548828125,6.825488281249989,0.0259721776303272
1939,"Donnerstag, 13. Februar 2020 10:26:16",A10 2,25.0,263.2,0.043,262.1,284.6,278.2,238.4,VAN056_P3(TS-009c)_1.txt,VAN56_P3,TS-009c,methacrylate,Polybenzyl MA,C=C(C)C(=O)OCc1ccccc1,[CH2][C](C)(C(=O)OCc1ccccc1),30000.0,1.25,SEC13,54.0,2020-02-13 00:00:00,PVA,1,176.215,C3[C](C)(C(=O)OCc1ccccc1)[CH2][C](C)(C(=O)OCc1ccccc1)[CH2][C](C)(C(=O)OCc1ccccc1)[CH2][C](C)(C(=O)OCc1ccccc1)[CH2][C](C)(C(=O)OCc1ccccc1)[CH2][C](C)(C(=O)OCc1ccccc1)[CH2][C](C)(C(=O)OCc1ccccc1)[CH2][C](C)(C(=O)OCc1ccccc1)[CH2][C](C)(C(=O)OCc1ccccc1)[CH2][C](C)(C(=O)OCc1ccccc1)3,170.24657378770252,1,1,252.5,1.0,269.62548828125,6.425488281250011,0.02441294939684655
1940,"Donnerstag, 13. Februar 2020 10:26:27",A10 3,25.0,256.4,0.073,265.9,279.1,273.5,236.5,VAN056_P3(TS-009c)_1.txt,VAN56_P3,TS-009c,methacrylate,Polybenzyl MA,C=C(C)C(=O)OCc1ccccc1,[CH2][C](C)(C(=O)OCc1ccccc1),30000.0,1.25,SEC13,54.0,2020-02-13 00:00:00,PVA,1,176.215,C3[C](C)(C(=O)OCc1ccccc1)[CH2][C](C)(C(=O)OCc1ccccc1)[CH2][C](C)(C(=O)OCc1ccccc1)[CH2][C](C)(C(=O)OCc1ccccc1)[CH2][C](C)(C(=O)OCc1ccccc1)[CH2][C](C)(C(=O)OCc1ccccc1)[CH2][C](C)(C(=O)OCc1ccccc1)[CH2][C](C)(C(=O)OCc1ccccc1)[CH2][C](C)(C(=O)OCc1ccccc1)[CH2][C](C)(C(=O)OCc1ccccc1)3,170.24657378770252,1,1,252.5,1.0,269.62548828125,13.225488281250023,0.05158146755557732
1941,"Donnerstag, 13. Februar 2020 10:27:06",A11 1,25.0,258.8,0.126,277.9,315.1,296.4,201.2,VAN056_P3(TS-009c)_1.txt,VAN56_P3,TS-009c,methacrylate,Polybenzyl MA,C=C(C)C(=O)OCc1ccccc1,[CH2][C](C)(C(=O)OCc1ccccc1),30000.0,1.25,SEC13,54.0,2020-02-13 00:00:00,PVA,1,176.215,C3[C](C)(C(=O)OCc1ccccc1)[CH2][C](C)(C(=O)OCc1ccccc1)[CH2][C](C)(C(=O)OCc1ccccc1)[CH2][C](C)(C(=O)OCc1ccccc1)[CH2][C](C)(C(=O)OCc1ccccc1)[CH2][C](C)(C(=O)OCc1ccccc1)[CH2][C](C)(C(=O)OCc1ccccc1)[CH2][C](C)(C(=O)OCc1ccccc1)[CH2][C](C)(C(=O)OCc1ccccc1)[CH2][C](C)(C(=O)OCc1ccccc1)3,170.24657378770252,1,1,252.5,1.0,269.62548828125,10.825488281249989,0.04182955286418079
1942,"Donnerstag, 13. Februar 2020 10:27:16",A11 2,25.0,255.1,0.005,273.9,271.9,266.9,230.9,VAN056_P3(TS-009c)_1.txt,VAN56_P3,TS-009c,methacrylate,Polybenzyl MA,C=C(C)C(=O)OCc1ccccc1,[CH2][C](C)(C(=O)OCc1ccccc1),30000.0,1.25,SEC13,54.0,2020-02-13 00:00:00,PVA,1,176.215,C3[C](C)(C(=O)OCc1ccccc1)[CH2][C](C)(C(=O)OCc1ccccc1)[CH2][C](C)(C(=O)OCc1ccccc1)[CH2][C](C)(C(=O)OCc1ccccc1)[CH2][C](C)(C(=O)OCc1ccccc1)[CH2][C](C)(C(=O)OCc1ccccc1)[CH2][C](C)(C(=O)OCc1ccccc1)[CH2][C](C)(C(=O)OCc1ccccc1)[CH2][C](C)(C(=O)OCc1ccccc1)[CH2][C](C)(C(=O)OCc1ccccc1)3,170.24657378770252,1,1,252.5,1.0,269.62548828125,14.525488281250006,0.05694036958545671
1943,"Donnerstag, 13. Februar 2020 10:27:27",A11 3,25.0,267.0,0.022000000000000002,274.5,290.1,282.7,238.8,VAN056_P3(TS-009c)_1.txt,VAN56_P3,TS-009c,methacrylate,Polybenzyl MA,C=C(C)C(=O)OCc1ccccc1,[CH2][C](C)(C(=O)OCc1ccccc1),30000.0,1.25,SEC13,54.0,2020-02-13 00:00:00,PVA,1,176.215,C3[C](C)(C(=O)OCc1ccccc1)[CH2][C](C)(C(=O)OCc1ccccc1)[CH2][C](C)(C(=O)OCc1ccccc1)[CH2][C](C)(C(=O)OCc1ccccc1)[CH2][C](C)(C(=O)OCc1ccccc1)[CH2][C](C)(C(=O)OCc1ccccc1)[CH2][C](C)(C(=O)OCc1ccccc1)[CH2][C](C)(C(=O)OCc1ccccc1)[CH2][C](C)(C(=O)OCc1ccccc1)[CH2][C](C)(C(=O)OCc1ccccc1)3,170.24657378770252,1,1,252.5,1.0,269.62548828125,2.62548828125,0.009833289442883895
1944,"Donnerstag, 13. Februar 2020 10:28:16",A12 1,25.0,233.7,0.111,253.1,264.3,257.6,201.9,VAN056_P3(TS-009c)_1.txt,VAN56_P3,TS-009c,methacrylate,Polybenzyl MA,C=C(C)C(=O)OCc1ccccc1,[CH2][C](C)(C(=O)OCc1ccccc1),30000.0,1.25,SEC13,54.0,2020-02-13 00:00:00,PVA,1,176.215,C3[C](C)(C(=O)OCc1ccccc1)[CH2][C](C)(C(=O)OCc1ccccc1)[CH2][C](C)(C(=O)OCc1ccccc1)[CH2][C](C)(C(=O)OCc1ccccc1)[CH2][C](C)(C(=O)OCc1ccccc1)[CH2][C](C)(C(=O)OCc1ccccc1)[CH2][C](C)(C(=O)OCc1ccccc1)[CH2][C](C)(C(=O)OCc1ccccc1)[CH2][C](C)(C(=O)OCc1ccccc1)[CH2][C](C)(C(=O)OCc1ccccc1)3,170.24657378770252,1,1,252.5,1.0,269.62548828125,35.92548828125001,0.153724810788404
1945,"Donnerstag, 13. Februar 2020 10:28:27",A12 2,25.0,239.4,0.046,256.2,246.6,244.4,220.8,VAN056_P3(TS-009c)_1.txt,VAN56_P3,TS-009c,methacrylate,Polybenzyl MA,C=C(C)C(=O)OCc1ccccc1,[CH2][C](C)(C(=O)OCc1ccccc1),30000.0,1.25,SEC13,54.0,2020-02-13 00:00:00,PVA,1,176.215,C3[C](C)(C(=O)OCc1ccccc1)[CH2][C](C)(C(=O)OCc1ccccc1)[CH2][C](C)(C(=O)OCc1ccccc1)[CH2][C](C)(C(=O)OCc1ccccc1)[CH2][C](C)(C(=O)OCc1ccccc1)[CH2][C](C)(C(=O)OCc1ccccc1)[CH2][C](C)(C(=O)OCc1ccccc1)[CH2][C](C)(C(=O)OCc1ccccc1)[CH2][C](C)(C(=O)OCc1ccccc1)[CH2][C](C)(C(=O)OCc1ccccc1)3,170.24657378770252,1,1,252.5,1.0,269.62548828125,30.225488281249994,0.12625517243629905
1946,"Donnerstag, 13. Februar 2020 10:28:38",A12 3,25.0,236.1,0.025,256.4,248.8,246.1,219.5,VAN056_P3(TS-009c)_1.txt,VAN56_P3,TS-009c,methacrylate,Polybenzyl MA,C=C(C)C(=O)OCc1ccccc1,[CH2][C](C)(C(=O)OCc1ccccc1),30000.0,1.25,SEC13,54.0,2020-02-13 00:00:00,PVA,1,176.215,C3[C](C)(C(=O)OCc1ccccc1)[CH2][C](C)(C(=O)OCc1ccccc1)[CH2][C](C)(C(=O)OCc1ccccc1)[CH2][C](C)(C(=O)OCc1ccccc1)[CH2][C](C)(C(=O)OCc1ccccc1)[CH2][C](C)(C(=O)OCc1ccccc1)[CH2][C](C)(C(=O)OCc1ccccc1)[CH2][C](C)(C(=O)OCc1ccccc1)[CH2][C](C)(C(=O)OCc1ccccc1)[CH2][C](C)(C(=O)OCc1ccccc1)3,170.24657378770252,1,1,252.5,1.0,269.62548828125,33.525488281250006,0.14199698551990686
1947,"Donnerstag, 13. Februar 2020 10:29:16",B7 1,25.0,207.5,0.091,337.7,225.9,223.9,183.2,VAN056_P3(TS-009c)_1.txt,VAN56_P3,TS-009c,methacrylate,Polybenzyl MA,C=C(C)C(=O)OCc1ccccc1,[CH2][C](C)(C(=O)OCc1ccccc1),30000.0,1.25,SEC13,54.0,2020-02-13 00:00:00,None,3,176.215,C3[C](C)(C(=O)OCc1ccccc1)[CH2][C](C)(C(=O)OCc1ccccc1)[CH2][C](C)(C(=O)OCc1ccccc1)[CH2][C](C)(C(=O)OCc1ccccc1)[CH2][C](C)(C(=O)OCc1ccccc1)[CH2][C](C)(C(=O)OCc1ccccc1)[CH2][C](C)(C(=O)OCc1ccccc1)[CH2][C](C)(C(=O)OCc1ccccc1)[CH2][C](C)(C(=O)OCc1ccccc1)[CH2][C](C)(C(=O)OCc1ccccc1)3,170.24657378770252,0,1,203.1,0.925925925925926,207.5997314453125,0.0997314453125,0.00048063347138554215
1948,"Donnerstag, 13. Februar 2020 10:29:27",B7 2,25.0,215.0,0.1,329.6,218.6,217.3,195.1,VAN056_P3(TS-009c)_1.txt,VAN56_P3,TS-009c,methacrylate,Polybenzyl MA,C=C(C)C(=O)OCc1ccccc1,[CH2][C](C)(C(=O)OCc1ccccc1),30000.0,1.25,SEC13,54.0,2020-02-13 00:00:00,None,3,176.215,C3[C](C)(C(=O)OCc1ccccc1)[CH2][C](C)(C(=O)OCc1ccccc1)[CH2][C](C)(C(=O)OCc1ccccc1)[CH2][C](C)(C(=O)OCc1ccccc1)[CH2][C](C)(C(=O)OCc1ccccc1)[CH2][C](C)(C(=O)OCc1ccccc1)[CH2][C](C)(C(=O)OCc1ccccc1)[CH2][C](C)(C(=O)OCc1ccccc1)[CH2][C](C)(C(=O)OCc1ccccc1)[CH2][C](C)(C(=O)OCc1ccccc1)3,170.24657378770252,0,1,203.1,0.925925925925926,207.5997314453125,7.4002685546875,0.034419853742732556
1949,"Donnerstag, 13. Februar 2020 10:30:22",B8 1,25.0,205.8,0.071,433.1,223.2,221.5,178.7,VAN056_P3(TS-009c)_1.txt,VAN56_P3,TS-009c,methacrylate,Polybenzyl MA,C=C(C)C(=O)OCc1ccccc1,[CH2][C](C)(C(=O)OCc1ccccc1),30000.0,1.25,SEC13,54.0,2020-02-13 00:00:00,None,3,176.215,C3[C](C)(C(=O)OCc1ccccc1)[CH2][C](C)(C(=O)OCc1ccccc1)[CH2][C](C)(C(=O)OCc1ccccc1)[CH2][C](C)(C(=O)OCc1ccccc1)[CH2][C](C)(C(=O)OCc1ccccc1)[CH2][C](C)(C(=O)OCc1ccccc1)[CH2][C](C)(C(=O)OCc1ccccc1)[CH2][C](C)(C(=O)OCc1ccccc1)[CH2][C](C)(C(=O)OCc1ccccc1)[CH2][C](C)(C(=O)OCc1ccccc1)3,170.24657378770252,0,1,203.1,0.925925925925926,207.5997314453125,1.7997314453124886,0.008745050754676815
1950,"Donnerstag, 13. Februar 2020 10:30:33",B8 2,25.0,199.7,0.10099999999999999,446.9,220.6,219.6,163.6,VAN056_P3(TS-009c)_1.txt,VAN56_P3,TS-009c,methacrylate,Polybenzyl MA,C=C(C)C(=O)OCc1ccccc1,[CH2][C](C)(C(=O)OCc1ccccc1),30000.0,1.25,SEC13,54.0,2020-02-13 00:00:00,None,3,176.215,C3[C](C)(C(=O)OCc1ccccc1)[CH2][C](C)(C(=O)OCc1ccccc1)[CH2][C](C)(C(=O)OCc1ccccc1)[CH2][C](C)(C(=O)OCc1ccccc1)[CH2][C](C)(C(=O)OCc1ccccc1)[CH2][C](C)(C(=O)OCc1ccccc1)[CH2][C](C)(C(=O)OCc1ccccc1)[CH2][C](C)(C(=O)OCc1ccccc1)[CH2][C](C)(C(=O)OCc1ccccc1)[CH2][C](C)(C(=O)OCc1ccccc1)3,170.24657378770252,0,1,203.1,0.925925925925926,207.5997314453125,7.899731445312511,0.03955799421788939
1951,"Donnerstag, 13. Februar 2020 10:30:44",B8 3,25.0,201.2,0.002,446.5,209.1,208.0,187.6,VAN056_P3(TS-009c)_1.txt,VAN56_P3,TS-009c,methacrylate,Polybenzyl MA,C=C(C)C(=O)OCc1ccccc1,[CH2][C](C)(C(=O)OCc1ccccc1),30000.0,1.25,SEC13,54.0,2020-02-13 00:00:00,None,3,176.215,C3[C](C)(C(=O)OCc1ccccc1)[CH2][C](C)(C(=O)OCc1ccccc1)[CH2][C](C)(C(=O)OCc1ccccc1)[CH2][C](C)(C(=O)OCc1ccccc1)[CH2][C](C)(C(=O)OCc1ccccc1)[CH2][C](C)(C(=O)OCc1ccccc1)[CH2][C](C)(C(=O)OCc1ccccc1)[CH2][C](C)(C(=O)OCc1ccccc1)[CH2][C](C)(C(=O)OCc1ccccc1)[CH2][C](C)(C(=O)OCc1ccccc1)3,170.24657378770252,0,1,203.1,0.925925925925926,207.59976196289062,6.399761962890636,0.03180796204219998
1952,"Donnerstag, 13. Februar 2020 10:31:30",B9 1,25.0,201.8,0.11800000000000001,112.4,211.8,210.9,180.3,VAN056_P3(TS-009c)_1.txt,VAN56_P3,TS-009c,methacrylate,Polybenzyl MA,C=C(C)C(=O)OCc1ccccc1,[CH2][C](C)(C(=O)OCc1ccccc1),30000.0,1.25,SEC13,54.0,2020-02-13 00:00:00,None,3,176.215,C3[C](C)(C(=O)OCc1ccccc1)[CH2][C](C)(C(=O)OCc1ccccc1)[CH2][C](C)(C(=O)OCc1ccccc1)[CH2][C](C)(C(=O)OCc1ccccc1)[CH2][C](C)(C(=O)OCc1ccccc1)[CH2][C](C)(C(=O)OCc1ccccc1)[CH2][C](C)(C(=O)OCc1ccccc1)[CH2][C](C)(C(=O)OCc1ccccc1)[CH2][C](C)(C(=O)OCc1ccccc1)[CH2][C](C)(C(=O)OCc1ccccc1)3,170.24657378770252,0,1,203.1,0.925925925925926,207.5997314453125,5.799731445312489,0.028739997251300733
1953,"Donnerstag, 13. Februar 2020 10:31:41",B9 2,25.0,201.4,0.032,100.5,207.4,206.3,185.4,VAN056_P3(TS-009c)_1.txt,VAN56_P3,TS-009c,methacrylate,Polybenzyl MA,C=C(C)C(=O)OCc1ccccc1,[CH2][C](C)(C(=O)OCc1ccccc1),30000.0,1.25,SEC13,54.0,2020-02-13 00:00:00,None,3,176.215,C3[C](C)(C(=O)OCc1ccccc1)[CH2][C](C)(C(=O)OCc1ccccc1)[CH2][C](C)(C(=O)OCc1ccccc1)[CH2][C](C)(C(=O)OCc1ccccc1)[CH2][C](C)(C(=O)OCc1ccccc1)[CH2][C](C)(C(=O)OCc1ccccc1)[CH2][C](C)(C(=O)OCc1ccccc1)[CH2][C](C)(C(=O)OCc1ccccc1)[CH2][C](C)(C(=O)OCc1ccccc1)[CH2][C](C)(C(=O)OCc1ccccc1)3,170.24657378770252,0,1,203.1,0.925925925925926,207.5997314453125,6.199731445312494,0.03078317500155161
1954,"Donnerstag, 13. Februar 2020 10:31:52",B9 3,25.0,192.4,0.047,95.6,203.5,203.3,171.9,VAN056_P3(TS-009c)_1.txt,VAN56_P3,TS-009c,methacrylate,Polybenzyl MA,C=C(C)C(=O)OCc1ccccc1,[CH2][C](C)(C(=O)OCc1ccccc1),30000.0,1.25,SEC13,54.0,2020-02-13 00:00:00,None,3,176.215,C3[C](C)(C(=O)OCc1ccccc1)[CH2][C](C)(C(=O)OCc1ccccc1)[CH2][C](C)(C(=O)OCc1ccccc1)[CH2][C](C)(C(=O)OCc1ccccc1)[CH2][C](C)(C(=O)OCc1ccccc1)[CH2][C](C)(C(=O)OCc1ccccc1)[CH2][C](C)(C(=O)OCc1ccccc1)[CH2][C](C)(C(=O)OCc1ccccc1)[CH2][C](C)(C(=O)OCc1ccccc1)[CH2][C](C)(C(=O)OCc1ccccc1)3,170.24657378770252,0,1,203.1,0.925925925925926,207.5997314453125,15.199731445312494,0.07900068318769488
1955,"Donnerstag, 13. Februar 2020 10:32:29",B10 1,25.0,286.2,0.012,291.2,304.6,297.8,264.5,VAN056_P3(TS-009c)_1.txt,VAN56_P3,TS-009c,methacrylate,Polybenzyl MA,C=C(C)C(=O)OCc1ccccc1,[CH2][C](C)(C(=O)OCc1ccccc1),30000.0,1.25,SEC13,54.0,2020-02-13 00:00:00,PVA,3,176.215,C3[C](C)(C(=O)OCc1ccccc1)[CH2][C](C)(C(=O)OCc1ccccc1)[CH2][C](C)(C(=O)OCc1ccccc1)[CH2][C](C)(C(=O)OCc1ccccc1)[CH2][C](C)(C(=O)OCc1ccccc1)[CH2][C](C)(C(=O)OCc1ccccc1)[CH2][C](C)(C(=O)OCc1ccccc1)[CH2][C](C)(C(=O)OCc1ccccc1)[CH2][C](C)(C(=O)OCc1ccccc1)[CH2][C](C)(C(=O)OCc1ccccc1)3,170.24657378770252,1,1,286.1555555555555,1.0,288.14691162109375,1.9469116210937614,0.006802626209272402
1956,"Donnerstag, 13. Februar 2020 10:32:39",B10 2,25.0,293.9,0.042,286.3,318.4,309.5,270.3,VAN056_P3(TS-009c)_1.txt,VAN56_P3,TS-009c,methacrylate,Polybenzyl MA,C=C(C)C(=O)OCc1ccccc1,[CH2][C](C)(C(=O)OCc1ccccc1),30000.0,1.25,SEC13,54.0,2020-02-13 00:00:00,PVA,3,176.215,C3[C](C)(C(=O)OCc1ccccc1)[CH2][C](C)(C(=O)OCc1ccccc1)[CH2][C](C)(C(=O)OCc1ccccc1)[CH2][C](C)(C(=O)OCc1ccccc1)[CH2][C](C)(C(=O)OCc1ccccc1)[CH2][C](C)(C(=O)OCc1ccccc1)[CH2][C](C)(C(=O)OCc1ccccc1)[CH2][C](C)(C(=O)OCc1ccccc1)[CH2][C](C)(C(=O)OCc1ccccc1)[CH2][C](C)(C(=O)OCc1ccccc1)3,170.24657378770252,1,1,286.1555555555555,1.0,288.14691162109375,5.753088378906227,0.019574985977904823
1957,"Donnerstag, 13. Februar 2020 10:32:50",B10 3,25.0,302.2,0.055999999999999994,292.8,342.6,327.5,268.6,VAN056_P3(TS-009c)_1.txt,VAN56_P3,TS-009c,methacrylate,Polybenzyl MA,C=C(C)C(=O)OCc1ccccc1,[CH2][C](C)(C(=O)OCc1ccccc1),30000.0,1.25,SEC13,54.0,2020-02-13 00:00:00,PVA,3,176.215,C3[C](C)(C(=O)OCc1ccccc1)[CH2][C](C)(C(=O)OCc1ccccc1)[CH2][C](C)(C(=O)OCc1ccccc1)[CH2][C](C)(C(=O)OCc1ccccc1)[CH2][C](C)(C(=O)OCc1ccccc1)[CH2][C](C)(C(=O)OCc1ccccc1)[CH2][C](C)(C(=O)OCc1ccccc1)[CH2][C](C)(C(=O)OCc1ccccc1)[CH2][C](C)(C(=O)OCc1ccccc1)[CH2][C](C)(C(=O)OCc1ccccc1)3,170.24657378770252,1,1,286.1555555555555,1.0,288.14691162109375,14.053088378906239,0.046502608798498477
1958,"Donnerstag, 13. Februar 2020 10:34:28",B11 1,25.0,284.4,0.054000000000000006,321.1,315.2,304.4,252.5,VAN056_P3(TS-009c)_1.txt,VAN56_P3,TS-009c,methacrylate,Polybenzyl MA,C=C(C)C(=O)OCc1ccccc1,[CH2][C](C)(C(=O)OCc1ccccc1),30000.0,1.25,SEC13,54.0,2020-02-13 00:00:00,PVA,3,176.215,C3[C](C)(C(=O)OCc1ccccc1)[CH2][C](C)(C(=O)OCc1ccccc1)[CH2][C](C)(C(=O)OCc1ccccc1)[CH2][C](C)(C(=O)OCc1ccccc1)[CH2][C](C)(C(=O)OCc1ccccc1)[CH2][C](C)(C(=O)OCc1ccccc1)[CH2][C](C)(C(=O)OCc1ccccc1)[CH2][C](C)(C(=O)OCc1ccccc1)[CH2][C](C)(C(=O)OCc1ccccc1)[CH2][C](C)(C(=O)OCc1ccccc1)3,170.24657378770252,1,1,286.1555555555555,1.0,288.14691162109375,3.7469116210937727,0.013174794729584294
1959,"Donnerstag, 13. Februar 2020 10:34:39",B11 2,25.0,278.3,0.07200000000000001,323.2,306.6,297.5,252.1,VAN056_P3(TS-009c)_1.txt,VAN56_P3,TS-009c,methacrylate,Polybenzyl MA,C=C(C)C(=O)OCc1ccccc1,[CH2][C](C)(C(=O)OCc1ccccc1),30000.0,1.25,SEC13,54.0,2020-02-13 00:00:00,PVA,3,176.215,C3[C](C)(C(=O)OCc1ccccc1)[CH2][C](C)(C(=O)OCc1ccccc1)[CH2][C](C)(C(=O)OCc1ccccc1)[CH2][C](C)(C(=O)OCc1ccccc1)[CH2][C](C)(C(=O)OCc1ccccc1)[CH2][C](C)(C(=O)OCc1ccccc1)[CH2][C](C)(C(=O)OCc1ccccc1)[CH2][C](C)(C(=O)OCc1ccccc1)[CH2][C](C)(C(=O)OCc1ccccc1)[CH2][C](C)(C(=O)OCc1ccccc1)3,170.24657378770252,1,1,286.1555555555555,1.0,288.14691162109375,9.846911621093739,0.03538236299350966
1960,"Donnerstag, 13. Februar 2020 10:34:50",B11 3,25.0,279.4,0.002,317.9,298.8,291.6,251.6,VAN056_P3(TS-009c)_1.txt,VAN56_P3,TS-009c,methacrylate,Polybenzyl MA,C=C(C)C(=O)OCc1ccccc1,[CH2][C](C)(C(=O)OCc1ccccc1),30000.0,1.25,SEC13,54.0,2020-02-13 00:00:00,PVA,3,176.215,C3[C](C)(C(=O)OCc1ccccc1)[CH2][C](C)(C(=O)OCc1ccccc1)[CH2][C](C)(C(=O)OCc1ccccc1)[CH2][C](C)(C(=O)OCc1ccccc1)[CH2][C](C)(C(=O)OCc1ccccc1)[CH2][C](C)(C(=O)OCc1ccccc1)[CH2][C](C)(C(=O)OCc1ccccc1)[CH2][C](C)(C(=O)OCc1ccccc1)[CH2][C](C)(C(=O)OCc1ccccc1)[CH2][C](C)(C(=O)OCc1ccccc1)3,170.24657378770252,1,1,286.1555555555555,1.0,288.14691162109375,8.746911621093773,0.03130605447778731
1961,"Donnerstag, 13. Februar 2020 10:35:25",B12 1,25.0,292.5,0.024,340.0,315.4,306.7,267.8,VAN056_P3(TS-009c)_1.txt,VAN56_P3,TS-009c,methacrylate,Polybenzyl MA,C=C(C)C(=O)OCc1ccccc1,[CH2][C](C)(C(=O)OCc1ccccc1),30000.0,1.25,SEC13,54.0,2020-02-13 00:00:00,PVA,3,176.215,C3[C](C)(C(=O)OCc1ccccc1)[CH2][C](C)(C(=O)OCc1ccccc1)[CH2][C](C)(C(=O)OCc1ccccc1)[CH2][C](C)(C(=O)OCc1ccccc1)[CH2][C](C)(C(=O)OCc1ccccc1)[CH2][C](C)(C(=O)OCc1ccccc1)[CH2][C](C)(C(=O)OCc1ccccc1)[CH2][C](C)(C(=O)OCc1ccccc1)[CH2][C](C)(C(=O)OCc1ccccc1)[CH2][C](C)(C(=O)OCc1ccccc1)3,170.24657378770252,1,1,286.1555555555555,1.0,288.14691162109375,4.35308837890625,0.01488235343215812
1962,"Donnerstag, 13. Februar 2020 10:35:36",B12 2,25.0,278.8,0.03,335.2,290.3,285.7,259.5,VAN056_P3(TS-009c)_1.txt,VAN56_P3,TS-009c,methacrylate,Polybenzyl MA,C=C(C)C(=O)OCc1ccccc1,[CH2][C](C)(C(=O)OCc1ccccc1),30000.0,1.25,SEC13,54.0,2020-02-13 00:00:00,PVA,3,176.215,C3[C](C)(C(=O)OCc1ccccc1)[CH2][C](C)(C(=O)OCc1ccccc1)[CH2][C](C)(C(=O)OCc1ccccc1)[CH2][C](C)(C(=O)OCc1ccccc1)[CH2][C](C)(C(=O)OCc1ccccc1)[CH2][C](C)(C(=O)OCc1ccccc1)[CH2][C](C)(C(=O)OCc1ccccc1)[CH2][C](C)(C(=O)OCc1ccccc1)[CH2][C](C)(C(=O)OCc1ccccc1)[CH2][C](C)(C(=O)OCc1ccccc1)3,170.24657378770252,1,1,286.1555555555555,1.0,288.14691162109375,9.346911621093739,0.033525507966620294
1963,"Donnerstag, 13. Februar 2020 10:35:47",B12 3,25.0,279.7,0.12300000000000001,335.7,344.6,319.0,232.2,VAN056_P3(TS-009c)_1.txt,VAN56_P3,TS-009c,methacrylate,Polybenzyl MA,C=C(C)C(=O)OCc1ccccc1,[CH2][C](C)(C(=O)OCc1ccccc1),30000.0,1.25,SEC13,54.0,2020-02-13 00:00:00,PVA,3,176.215,C3[C](C)(C(=O)OCc1ccccc1)[CH2][C](C)(C(=O)OCc1ccccc1)[CH2][C](C)(C(=O)OCc1ccccc1)[CH2][C](C)(C(=O)OCc1ccccc1)[CH2][C](C)(C(=O)OCc1ccccc1)[CH2][C](C)(C(=O)OCc1ccccc1)[CH2][C](C)(C(=O)OCc1ccccc1)[CH2][C](C)(C(=O)OCc1ccccc1)[CH2][C](C)(C(=O)OCc1ccccc1)[CH2][C](C)(C(=O)OCc1ccccc1)3,170.24657378770252,1,1,286.1555555555555,1.0,288.14691162109375,8.446911621093761,0.030199898538054208
1964,"Donnerstag, 13. Februar 2020 10:36:21",C7 1,25.0,217.6,0.127,276.1,234.3,231.6,189.7,VAN056_P3(TS-009c)_1.txt,VAN56_P3,TS-009c,methacrylate,Polybenzyl MA,C=C(C)C(=O)OCc1ccccc1,[CH2][C](C)(C(=O)OCc1ccccc1),30000.0,1.25,SEC13,54.0,2020-02-13 00:00:00,None,5,176.215,C3[C](C)(C(=O)OCc1ccccc1)[CH2][C](C)(C(=O)OCc1ccccc1)[CH2][C](C)(C(=O)OCc1ccccc1)[CH2][C](C)(C(=O)OCc1ccccc1)[CH2][C](C)(C(=O)OCc1ccccc1)[CH2][C](C)(C(=O)OCc1ccccc1)[CH2][C](C)(C(=O)OCc1ccccc1)[CH2][C](C)(C(=O)OCc1ccccc1)[CH2][C](C)(C(=O)OCc1ccccc1)[CH2][C](C)(C(=O)OCc1ccccc1)3,170.24657378770252,0,1,208.7,0.9444444444444444,220.19749450683594,2.597494506835943,0.011937015196856356
1965,"Donnerstag, 13. Februar 2020 10:36:32",C7 2,25.0,218.9,0.009000000000000001,219.7,228.9,227.0,197.8,VAN056_P3(TS-009c)_1.txt,VAN56_P3,TS-009c,methacrylate,Polybenzyl MA,C=C(C)C(=O)OCc1ccccc1,[CH2][C](C)(C(=O)OCc1ccccc1),30000.0,1.25,SEC13,54.0,2020-02-13 00:00:00,None,5,176.215,C3[C](C)(C(=O)OCc1ccccc1)[CH2][C](C)(C(=O)OCc1ccccc1)[CH2][C](C)(C(=O)OCc1ccccc1)[CH2][C](C)(C(=O)OCc1ccccc1)[CH2][C](C)(C(=O)OCc1ccccc1)[CH2][C](C)(C(=O)OCc1ccccc1)[CH2][C](C)(C(=O)OCc1ccccc1)[CH2][C](C)(C(=O)OCc1ccccc1)[CH2][C](C)(C(=O)OCc1ccccc1)[CH2][C](C)(C(=O)OCc1ccccc1)3,170.24657378770252,0,1,208.7,0.9444444444444444,220.19747924804688,1.2974792480468693,0.0059272692921282285
1966,"Donnerstag, 13. Februar 2020 10:36:43",C7 3,25.0,218.7,0.21600000000000005,160.1,508.6,288.3,184.8,VAN056_P3(TS-009c)_1.txt,VAN56_P3,TS-009c,methacrylate,Polybenzyl MA,C=C(C)C(=O)OCc1ccccc1,[CH2][C](C)(C(=O)OCc1ccccc1),30000.0,1.25,SEC13,54.0,2020-02-13 00:00:00,None,5,176.215,C3[C](C)(C(=O)OCc1ccccc1)[CH2][C](C)(C(=O)OCc1ccccc1)[CH2][C](C)(C(=O)OCc1ccccc1)[CH2][C](C)(C(=O)OCc1ccccc1)[CH2][C](C)(C(=O)OCc1ccccc1)[CH2][C](C)(C(=O)OCc1ccccc1)[CH2][C](C)(C(=O)OCc1ccccc1)[CH2][C](C)(C(=O)OCc1ccccc1)[CH2][C](C)(C(=O)OCc1ccccc1)[CH2][C](C)(C(=O)OCc1ccccc1)3,170.24657378770252,0,1,208.7,0.9444444444444444,220.19747924804688,1.4974792480468864,0.006847184490383569
1967,"Donnerstag, 13. Februar 2020 10:37:24",C8 1,25.0,210.0,0.126,257.7,231.2,228.7,182.0,VAN056_P3(TS-009c)_1.txt,VAN56_P3,TS-009c,methacrylate,Polybenzyl MA,C=C(C)C(=O)OCc1ccccc1,[CH2][C](C)(C(=O)OCc1ccccc1),30000.0,1.25,SEC13,54.0,2020-02-13 00:00:00,None,5,176.215,C3[C](C)(C(=O)OCc1ccccc1)[CH2][C](C)(C(=O)OCc1ccccc1)[CH2][C](C)(C(=O)OCc1ccccc1)[CH2][C](C)(C(=O)OCc1ccccc1)[CH2][C](C)(C(=O)OCc1ccccc1)[CH2][C](C)(C(=O)OCc1ccccc1)[CH2][C](C)(C(=O)OCc1ccccc1)[CH2][C](C)(C(=O)OCc1ccccc1)[CH2][C](C)(C(=O)OCc1ccccc1)[CH2][C](C)(C(=O)OCc1ccccc1)3,170.24657378770252,0,1,208.7,0.9444444444444444,220.19747924804688,10.197479248046875,0.0485594249906994
1968,"Donnerstag, 13. Februar 2020 10:37:35",C8 2,25.0,206.8,0.14,235.3,226.1,224.1,185.4,VAN056_P3(TS-009c)_1.txt,VAN56_P3,TS-009c,methacrylate,Polybenzyl MA,C=C(C)C(=O)OCc1ccccc1,[CH2][C](C)(C(=O)OCc1ccccc1),30000.0,1.25,SEC13,54.0,2020-02-13 00:00:00,None,5,176.215,C3[C](C)(C(=O)OCc1ccccc1)[CH2][C](C)(C(=O)OCc1ccccc1)[CH2][C](C)(C(=O)OCc1ccccc1)[CH2][C](C)(C(=O)OCc1ccccc1)[CH2][C](C)(C(=O)OCc1ccccc1)[CH2][C](C)(C(=O)OCc1ccccc1)[CH2][C](C)(C(=O)OCc1ccccc1)[CH2][C](C)(C(=O)OCc1ccccc1)[CH2][C](C)(C(=O)OCc1ccccc1)[CH2][C](C)(C(=O)OCc1ccccc1)3,170.24657378770252,0,1,208.7,0.9444444444444444,220.19747924804688,13.397479248046864,0.06478471589964634
1969,"Donnerstag, 13. Februar 2020 10:37:46",C8 3,25.0,209.0,0.08199999999999999,219.9,227.3,225.2,183.4,VAN056_P3(TS-009c)_1.txt,VAN56_P3,TS-009c,methacrylate,Polybenzyl MA,C=C(C)C(=O)OCc1ccccc1,[CH2][C](C)(C(=O)OCc1ccccc1),30000.0,1.25,SEC13,54.0,2020-02-13 00:00:00,None,5,176.215,C3[C](C)(C(=O)OCc1ccccc1)[CH2][C](C)(C(=O)OCc1ccccc1)[CH2][C](C)(C(=O)OCc1ccccc1)[CH2][C](C)(C(=O)OCc1ccccc1)[CH2][C](C)(C(=O)OCc1ccccc1)[CH2][C](C)(C(=O)OCc1ccccc1)[CH2][C](C)(C(=O)OCc1ccccc1)[CH2][C](C)(C(=O)OCc1ccccc1)[CH2][C](C)(C(=O)OCc1ccccc1)[CH2][C](C)(C(=O)OCc1ccccc1)3,170.24657378770252,0,1,208.7,0.9444444444444444,220.19749450683594,11.197494506835938,0.0535765287408418
1970,"Donnerstag, 13. Februar 2020 10:38:42",C9 1,25.0,206.5,0.14400000000000002,221.5,224.2,222.4,180.3,VAN056_P3(TS-009c)_1.txt,VAN56_P3,TS-009c,methacrylate,Polybenzyl MA,C=C(C)C(=O)OCc1ccccc1,[CH2][C](C)(C(=O)OCc1ccccc1),30000.0,1.25,SEC13,54.0,2020-02-13 00:00:00,None,5,176.215,C3[C](C)(C(=O)OCc1ccccc1)[CH2][C](C)(C(=O)OCc1ccccc1)[CH2][C](C)(C(=O)OCc1ccccc1)[CH2][C](C)(C(=O)OCc1ccccc1)[CH2][C](C)(C(=O)OCc1ccccc1)[CH2][C](C)(C(=O)OCc1ccccc1)[CH2][C](C)(C(=O)OCc1ccccc1)[CH2][C](C)(C(=O)OCc1ccccc1)[CH2][C](C)(C(=O)OCc1ccccc1)[CH2][C](C)(C(=O)OCc1ccccc1)3,170.24657378770252,0,1,208.7,0.9444444444444444,220.19747924804688,13.697479248046875,0.06633161863460957
1971,"Donnerstag, 13. Februar 2020 10:38:52",C9 2,25.0,192.6,0.22,199.7,193.2,193.4,165.0,VAN056_P3(TS-009c)_1.txt,VAN56_P3,TS-009c,methacrylate,Polybenzyl MA,C=C(C)C(=O)OCc1ccccc1,[CH2][C](C)(C(=O)OCc1ccccc1),30000.0,1.25,SEC13,54.0,2020-02-13 00:00:00,None,5,176.215,C3[C](C)(C(=O)OCc1ccccc1)[CH2][C](C)(C(=O)OCc1ccccc1)[CH2][C](C)(C(=O)OCc1ccccc1)[CH2][C](C)(C(=O)OCc1ccccc1)[CH2][C](C)(C(=O)OCc1ccccc1)[CH2][C](C)(C(=O)OCc1ccccc1)[CH2][C](C)(C(=O)OCc1ccccc1)[CH2][C](C)(C(=O)OCc1ccccc1)[CH2][C](C)(C(=O)OCc1ccccc1)[CH2][C](C)(C(=O)OCc1ccccc1)3,170.24657378770252,0,1,208.7,0.9444444444444444,220.19747924804688,27.59747924804688,0.14328909266898693
1972,"Donnerstag, 13. Februar 2020 10:39:03",C9 3,25.0,198.2,0.11699999999999999,198.0,213.9,212.7,184.4,VAN056_P3(TS-009c)_1.txt,VAN56_P3,TS-009c,methacrylate,Polybenzyl MA,C=C(C)C(=O)OCc1ccccc1,[CH2][C](C)(C(=O)OCc1ccccc1),30000.0,1.25,SEC13,54.0,2020-02-13 00:00:00,None,5,176.215,C3[C](C)(C(=O)OCc1ccccc1)[CH2][C](C)(C(=O)OCc1ccccc1)[CH2][C](C)(C(=O)OCc1ccccc1)[CH2][C](C)(C(=O)OCc1ccccc1)[CH2][C](C)(C(=O)OCc1ccccc1)[CH2][C](C)(C(=O)OCc1ccccc1)[CH2][C](C)(C(=O)OCc1ccccc1)[CH2][C](C)(C(=O)OCc1ccccc1)[CH2][C](C)(C(=O)OCc1ccccc1)[CH2][C](C)(C(=O)OCc1ccccc1)3,170.24657378770252,0,1,208.7,0.9444444444444444,220.19749450683594,21.99749450683595,0.11098634968131156
1973,"Donnerstag, 13. Februar 2020 10:40:02",C10 1,25.0,298.3,0.102,410.3,345.1,327.4,262.3,VAN056_P3(TS-009c)_1.txt,VAN56_P3,TS-009c,methacrylate,Polybenzyl MA,C=C(C)C(=O)OCc1ccccc1,[CH2][C](C)(C(=O)OCc1ccccc1),30000.0,1.25,SEC13,54.0,2020-02-13 00:00:00,PVA,5,176.215,C3[C](C)(C(=O)OCc1ccccc1)[CH2][C](C)(C(=O)OCc1ccccc1)[CH2][C](C)(C(=O)OCc1ccccc1)[CH2][C](C)(C(=O)OCc1ccccc1)[CH2][C](C)(C(=O)OCc1ccccc1)[CH2][C](C)(C(=O)OCc1ccccc1)[CH2][C](C)(C(=O)OCc1ccccc1)[CH2][C](C)(C(=O)OCc1ccccc1)[CH2][C](C)(C(=O)OCc1ccccc1)[CH2][C](C)(C(=O)OCc1ccccc1)3,170.24657378770252,1,1,302.5555555555556,1.0,304.5320739746094,6.232073974609364,0.020891967732515466
1974,"Donnerstag, 13. Februar 2020 10:40:13",C10 2,25.0,301.9,0.025,403.8,317.8,310.5,280.6,VAN056_P3(TS-009c)_1.txt,VAN56_P3,TS-009c,methacrylate,Polybenzyl MA,C=C(C)C(=O)OCc1ccccc1,[CH2][C](C)(C(=O)OCc1ccccc1),30000.0,1.25,SEC13,54.0,2020-02-13 00:00:00,PVA,5,176.215,C3[C](C)(C(=O)OCc1ccccc1)[CH2][C](C)(C(=O)OCc1ccccc1)[CH2][C](C)(C(=O)OCc1ccccc1)[CH2][C](C)(C(=O)OCc1ccccc1)[CH2][C](C)(C(=O)OCc1ccccc1)[CH2][C](C)(C(=O)OCc1ccccc1)[CH2][C](C)(C(=O)OCc1ccccc1)[CH2][C](C)(C(=O)OCc1ccccc1)[CH2][C](C)(C(=O)OCc1ccccc1)[CH2][C](C)(C(=O)OCc1ccccc1)3,170.24657378770252,1,1,302.5555555555556,1.0,304.5321044921875,2.6321044921875227,0.008718464697540652
1975,"Donnerstag, 13. Februar 2020 10:40:23",C10 3,25.0,292.5,0.03,407.4,313.4,305.8,271.0,VAN056_P3(TS-009c)_1.txt,VAN56_P3,TS-009c,methacrylate,Polybenzyl MA,C=C(C)C(=O)OCc1ccccc1,[CH2][C](C)(C(=O)OCc1ccccc1),30000.0,1.25,SEC13,54.0,2020-02-13 00:00:00,PVA,5,176.215,C3[C](C)(C(=O)OCc1ccccc1)[CH2][C](C)(C(=O)OCc1ccccc1)[CH2][C](C)(C(=O)OCc1ccccc1)[CH2][C](C)(C(=O)OCc1ccccc1)[CH2][C](C)(C(=O)OCc1ccccc1)[CH2][C](C)(C(=O)OCc1ccccc1)[CH2][C](C)(C(=O)OCc1ccccc1)[CH2][C](C)(C(=O)OCc1ccccc1)[CH2][C](C)(C(=O)OCc1ccccc1)[CH2][C](C)(C(=O)OCc1ccccc1)3,170.24657378770252,1,1,302.5555555555556,1.0,304.53204345703125,12.03204345703125,0.041135191306089745
1976,"Donnerstag, 13. Februar 2020 10:40:59",C11 1,25.0,304.3,0.002,420.8,322.3,314.7,285.3,VAN056_P3(TS-009c)_1.txt,VAN56_P3,TS-009c,methacrylate,Polybenzyl MA,C=C(C)C(=O)OCc1ccccc1,[CH2][C](C)(C(=O)OCc1ccccc1),30000.0,1.25,SEC13,54.0,2020-02-13 00:00:00,PVA,5,176.215,C3[C](C)(C(=O)OCc1ccccc1)[CH2][C](C)(C(=O)OCc1ccccc1)[CH2][C](C)(C(=O)OCc1ccccc1)[CH2][C](C)(C(=O)OCc1ccccc1)[CH2][C](C)(C(=O)OCc1ccccc1)[CH2][C](C)(C(=O)OCc1ccccc1)[CH2][C](C)(C(=O)OCc1ccccc1)[CH2][C](C)(C(=O)OCc1ccccc1)[CH2][C](C)(C(=O)OCc1ccccc1)[CH2][C](C)(C(=O)OCc1ccccc1)3,170.24657378770252,1,1,302.5555555555556,1.0,304.5320739746094,0.23207397460936363,0.0007626486184993875
1977,"Donnerstag, 13. Februar 2020 10:41:10",C11 2,25.0,300.0,0.061,413.7,338.5,323.6,264.8,VAN056_P3(TS-009c)_1.txt,VAN56_P3,TS-009c,methacrylate,Polybenzyl MA,C=C(C)C(=O)OCc1ccccc1,[CH2][C](C)(C(=O)OCc1ccccc1),30000.0,1.25,SEC13,54.0,2020-02-13 00:00:00,PVA,5,176.215,C3[C](C)(C(=O)OCc1ccccc1)[CH2][C](C)(C(=O)OCc1ccccc1)[CH2][C](C)(C(=O)OCc1ccccc1)[CH2][C](C)(C(=O)OCc1ccccc1)[CH2][C](C)(C(=O)OCc1ccccc1)[CH2][C](C)(C(=O)OCc1ccccc1)[CH2][C](C)(C(=O)OCc1ccccc1)[CH2][C](C)(C(=O)OCc1ccccc1)[CH2][C](C)(C(=O)OCc1ccccc1)[CH2][C](C)(C(=O)OCc1ccccc1)3,170.24657378770252,1,1,302.5555555555556,1.0,304.5320739746094,4.532073974609375,0.015106913248697916
1978,"Donnerstag, 13. Februar 2020 10:41:21",C11 3,25.0,304.5,0.053,404.7,334.8,323.5,278.7,VAN056_P3(TS-009c)_1.txt,VAN56_P3,TS-009c,methacrylate,Polybenzyl MA,C=C(C)C(=O)OCc1ccccc1,[CH2][C](C)(C(=O)OCc1ccccc1),30000.0,1.25,SEC13,54.0,2020-02-13 00:00:00,PVA,5,176.215,C3[C](C)(C(=O)OCc1ccccc1)[CH2][C](C)(C(=O)OCc1ccccc1)[CH2][C](C)(C(=O)OCc1ccccc1)[CH2][C](C)(C(=O)OCc1ccccc1)[CH2][C](C)(C(=O)OCc1ccccc1)[CH2][C](C)(C(=O)OCc1ccccc1)[CH2][C](C)(C(=O)OCc1ccccc1)[CH2][C](C)(C(=O)OCc1ccccc1)[CH2][C](C)(C(=O)OCc1ccccc1)[CH2][C](C)(C(=O)OCc1ccccc1)3,170.24657378770252,1,1,302.5555555555556,1.0,304.5321044921875,0.0321044921875,0.00010543347188013137
1979,"Donnerstag, 13. Februar 2020 10:42:00",C12 1,25.0,309.1,0.102,411.6,383.1,349.6,252.6,VAN056_P3(TS-009c)_1.txt,VAN56_P3,TS-009c,methacrylate,Polybenzyl MA,C=C(C)C(=O)OCc1ccccc1,[CH2][C](C)(C(=O)OCc1ccccc1),30000.0,1.25,SEC13,54.0,2020-02-13 00:00:00,PVA,5,176.215,C3[C](C)(C(=O)OCc1ccccc1)[CH2][C](C)(C(=O)OCc1ccccc1)[CH2][C](C)(C(=O)OCc1ccccc1)[CH2][C](C)(C(=O)OCc1ccccc1)[CH2][C](C)(C(=O)OCc1ccccc1)[CH2][C](C)(C(=O)OCc1ccccc1)[CH2][C](C)(C(=O)OCc1ccccc1)[CH2][C](C)(C(=O)OCc1ccccc1)[CH2][C](C)(C(=O)OCc1ccccc1)[CH2][C](C)(C(=O)OCc1ccccc1)3,170.24657378770252,1,1,302.5555555555556,1.0,304.5321044921875,4.567895507812523,0.01477805081789881
1980,"Donnerstag, 13. Februar 2020 10:42:11",C12 2,25.0,308.2,0.017,397.3,329.4,319.7,281.0,VAN056_P3(TS-009c)_1.txt,VAN56_P3,TS-009c,methacrylate,Polybenzyl MA,C=C(C)C(=O)OCc1ccccc1,[CH2][C](C)(C(=O)OCc1ccccc1),30000.0,1.25,SEC13,54.0,2020-02-13 00:00:00,PVA,5,176.215,C3[C](C)(C(=O)OCc1ccccc1)[CH2][C](C)(C(=O)OCc1ccccc1)[CH2][C](C)(C(=O)OCc1ccccc1)[CH2][C](C)(C(=O)OCc1ccccc1)[CH2][C](C)(C(=O)OCc1ccccc1)[CH2][C](C)(C(=O)OCc1ccccc1)[CH2][C](C)(C(=O)OCc1ccccc1)[CH2][C](C)(C(=O)OCc1ccccc1)[CH2][C](C)(C(=O)OCc1ccccc1)[CH2][C](C)(C(=O)OCc1ccccc1)3,170.24657378770252,1,1,302.5555555555556,1.0,304.5320739746094,3.6679260253906136,0.01190112273001497
1981,"Donnerstag, 13. Februar 2020 10:42:22",C12 3,25.0,304.2,0.126,395.3,392.6,353.0,242.9,VAN056_P3(TS-009c)_1.txt,VAN56_P3,TS-009c,methacrylate,Polybenzyl MA,C=C(C)C(=O)OCc1ccccc1,[CH2][C](C)(C(=O)OCc1ccccc1),30000.0,1.25,SEC13,54.0,2020-02-13 00:00:00,PVA,5,176.215,C3[C](C)(C(=O)OCc1ccccc1)[CH2][C](C)(C(=O)OCc1ccccc1)[CH2][C](C)(C(=O)OCc1ccccc1)[CH2][C](C)(C(=O)OCc1ccccc1)[CH2][C](C)(C(=O)OCc1ccccc1)[CH2][C](C)(C(=O)OCc1ccccc1)[CH2][C](C)(C(=O)OCc1ccccc1)[CH2][C](C)(C(=O)OCc1ccccc1)[CH2][C](C)(C(=O)OCc1ccccc1)[CH2][C](C)(C(=O)OCc1ccccc1)3,170.24657378770252,1,1,302.5555555555556,1.0,304.5320739746094,0.33207397460938637,0.001091630422779048
1982,"Donnerstag, 13. Februar 2020 10:43:01",D7 1,25.0,265.9,0.257,223.9,832.8,553.3,178.8,VAN056_P3(TS-009c)_1.txt,VAN56_P3,TS-009c,methacrylate,Polybenzyl MA,C=C(C)C(=O)OCc1ccccc1,[CH2][C](C)(C(=O)OCc1ccccc1),30000.0,1.25,SEC13,54.0,2020-02-13 00:00:00,None,8,176.215,C3[C](C)(C(=O)OCc1ccccc1)[CH2][C](C)(C(=O)OCc1ccccc1)[CH2][C](C)(C(=O)OCc1ccccc1)[CH2][C](C)(C(=O)OCc1ccccc1)[CH2][C](C)(C(=O)OCc1ccccc1)[CH2][C](C)(C(=O)OCc1ccccc1)[CH2][C](C)(C(=O)OCc1ccccc1)[CH2][C](C)(C(=O)OCc1ccccc1)[CH2][C](C)(C(=O)OCc1ccccc1)[CH2][C](C)(C(=O)OCc1ccccc1)3,170.24657378770252,0,1,247.52222222222218,0.9722222222222222,242.95477294921875,22.945227050781227,0.08629269293261087
1983,"Donnerstag, 13. Februar 2020 10:43:12",D7 2,25.0,253.5,0.20199999999999999,189.6,380.0,317.4,158.1,VAN056_P3(TS-009c)_1.txt,VAN56_P3,TS-009c,methacrylate,Polybenzyl MA,C=C(C)C(=O)OCc1ccccc1,[CH2][C](C)(C(=O)OCc1ccccc1),30000.0,1.25,SEC13,54.0,2020-02-13 00:00:00,None,8,176.215,C3[C](C)(C(=O)OCc1ccccc1)[CH2][C](C)(C(=O)OCc1ccccc1)[CH2][C](C)(C(=O)OCc1ccccc1)[CH2][C](C)(C(=O)OCc1ccccc1)[CH2][C](C)(C(=O)OCc1ccccc1)[CH2][C](C)(C(=O)OCc1ccccc1)[CH2][C](C)(C(=O)OCc1ccccc1)[CH2][C](C)(C(=O)OCc1ccccc1)[CH2][C](C)(C(=O)OCc1ccccc1)[CH2][C](C)(C(=O)OCc1ccccc1)3,170.24657378770252,0,1,247.52222222222218,0.9722222222222222,242.95477294921875,10.54522705078125,0.04159852879992604
1984,"Donnerstag, 13. Februar 2020 10:43:23",D7 3,25.0,248.3,0.16,204.2,454.0,330.0,184.9,VAN056_P3(TS-009c)_1.txt,VAN56_P3,TS-009c,methacrylate,Polybenzyl MA,C=C(C)C(=O)OCc1ccccc1,[CH2][C](C)(C(=O)OCc1ccccc1),30000.0,1.25,SEC13,54.0,2020-02-13 00:00:00,None,8,176.215,C3[C](C)(C(=O)OCc1ccccc1)[CH2][C](C)(C(=O)OCc1ccccc1)[CH2][C](C)(C(=O)OCc1ccccc1)[CH2][C](C)(C(=O)OCc1ccccc1)[CH2][C](C)(C(=O)OCc1ccccc1)[CH2][C](C)(C(=O)OCc1ccccc1)[CH2][C](C)(C(=O)OCc1ccccc1)[CH2][C](C)(C(=O)OCc1ccccc1)[CH2][C](C)(C(=O)OCc1ccccc1)[CH2][C](C)(C(=O)OCc1ccccc1)3,170.24657378770252,0,1,247.52222222222218,0.9722222222222222,242.95474243164062,5.345257568359386,0.021527416707045454
1985,"Donnerstag, 13. Februar 2020 10:44:01",D8 1,25.0,241.6,0.207,209.4,245.4,241.7,201.6,VAN056_P3(TS-009c)_1.txt,VAN56_P3,TS-009c,methacrylate,Polybenzyl MA,C=C(C)C(=O)OCc1ccccc1,[CH2][C](C)(C(=O)OCc1ccccc1),30000.0,1.25,SEC13,54.0,2020-02-13 00:00:00,None,8,176.215,C3[C](C)(C(=O)OCc1ccccc1)[CH2][C](C)(C(=O)OCc1ccccc1)[CH2][C](C)(C(=O)OCc1ccccc1)[CH2][C](C)(C(=O)OCc1ccccc1)[CH2][C](C)(C(=O)OCc1ccccc1)[CH2][C](C)(C(=O)OCc1ccccc1)[CH2][C](C)(C(=O)OCc1ccccc1)[CH2][C](C)(C(=O)OCc1ccccc1)[CH2][C](C)(C(=O)OCc1ccccc1)[CH2][C](C)(C(=O)OCc1ccccc1)3,170.24657378770252,0,1,247.52222222222218,0.9722222222222222,242.95474243164062,1.3547424316406307,0.005607377614406584
1986,"Donnerstag, 13. Februar 2020 10:44:12",D8 2,25.0,250.9,0.27899999999999997,210.9,1319.0,691.6,180.6,VAN056_P3(TS-009c)_1.txt,VAN56_P3,TS-009c,methacrylate,Polybenzyl MA,C=C(C)C(=O)OCc1ccccc1,[CH2][C](C)(C(=O)OCc1ccccc1),30000.0,1.25,SEC13,54.0,2020-02-13 00:00:00,None,8,176.215,C3[C](C)(C(=O)OCc1ccccc1)[CH2][C](C)(C(=O)OCc1ccccc1)[CH2][C](C)(C(=O)OCc1ccccc1)[CH2][C](C)(C(=O)OCc1ccccc1)[CH2][C](C)(C(=O)OCc1ccccc1)[CH2][C](C)(C(=O)OCc1ccccc1)[CH2][C](C)(C(=O)OCc1ccccc1)[CH2][C](C)(C(=O)OCc1ccccc1)[CH2][C](C)(C(=O)OCc1ccccc1)[CH2][C](C)(C(=O)OCc1ccccc1)3,170.24657378770252,0,1,247.52222222222218,0.9722222222222222,242.95477294921875,7.945227050781256,0.03166690733671285
1987,"Donnerstag, 13. Februar 2020 10:44:23",D8 3,25.0,240.8,0.222,188.6,864.3,438.4,181.1,VAN056_P3(TS-009c)_1.txt,VAN56_P3,TS-009c,methacrylate,Polybenzyl MA,C=C(C)C(=O)OCc1ccccc1,[CH2][C](C)(C(=O)OCc1ccccc1),30000.0,1.25,SEC13,54.0,2020-02-13 00:00:00,None,8,176.215,C3[C](C)(C(=O)OCc1ccccc1)[CH2][C](C)(C(=O)OCc1ccccc1)[CH2][C](C)(C(=O)OCc1ccccc1)[CH2][C](C)(C(=O)OCc1ccccc1)[CH2][C](C)(C(=O)OCc1ccccc1)[CH2][C](C)(C(=O)OCc1ccccc1)[CH2][C](C)(C(=O)OCc1ccccc1)[CH2][C](C)(C(=O)OCc1ccccc1)[CH2][C](C)(C(=O)OCc1ccccc1)[CH2][C](C)(C(=O)OCc1ccccc1)3,170.24657378770252,0,1,247.52222222222218,0.9722222222222222,242.9547576904297,2.154757690429676,0.008948329279193007
1988,"Donnerstag, 13. Februar 2020 10:45:00",D9 1,25.0,234.6,0.16699999999999998,209.1,238.9,236.0,201.6,VAN056_P3(TS-009c)_1.txt,VAN56_P3,TS-009c,methacrylate,Polybenzyl MA,C=C(C)C(=O)OCc1ccccc1,[CH2][C](C)(C(=O)OCc1ccccc1),30000.0,1.25,SEC13,54.0,2020-02-13 00:00:00,None,8,176.215,C3[C](C)(C(=O)OCc1ccccc1)[CH2][C](C)(C(=O)OCc1ccccc1)[CH2][C](C)(C(=O)OCc1ccccc1)[CH2][C](C)(C(=O)OCc1ccccc1)[CH2][C](C)(C(=O)OCc1ccccc1)[CH2][C](C)(C(=O)OCc1ccccc1)[CH2][C](C)(C(=O)OCc1ccccc1)[CH2][C](C)(C(=O)OCc1ccccc1)[CH2][C](C)(C(=O)OCc1ccccc1)[CH2][C](C)(C(=O)OCc1ccccc1)3,170.24657378770252,0,1,247.52222222222218,0.9722222222222222,242.95477294921875,8.354772949218756,0.03561284292079606
1989,"Donnerstag, 13. Februar 2020 10:45:11",D9 2,25.0,246.5,0.163,212.2,304.7,297.4,111.3,VAN056_P3(TS-009c)_1.txt,VAN56_P3,TS-009c,methacrylate,Polybenzyl MA,C=C(C)C(=O)OCc1ccccc1,[CH2][C](C)(C(=O)OCc1ccccc1),30000.0,1.25,SEC13,54.0,2020-02-13 00:00:00,None,8,176.215,C3[C](C)(C(=O)OCc1ccccc1)[CH2][C](C)(C(=O)OCc1ccccc1)[CH2][C](C)(C(=O)OCc1ccccc1)[CH2][C](C)(C(=O)OCc1ccccc1)[CH2][C](C)(C(=O)OCc1ccccc1)[CH2][C](C)(C(=O)OCc1ccccc1)[CH2][C](C)(C(=O)OCc1ccccc1)[CH2][C](C)(C(=O)OCc1ccccc1)[CH2][C](C)(C(=O)OCc1ccccc1)[CH2][C](C)(C(=O)OCc1ccccc1)3,170.24657378770252,0,1,247.52222222222218,0.9722222222222222,242.9547576904297,3.5452423095703125,0.014382321742678752
1990,"Donnerstag, 13. Februar 2020 10:45:21",D9 3,25.0,245.6,0.141,222.1,255.2,250.8,210.6,VAN056_P3(TS-009c)_1.txt,VAN56_P3,TS-009c,methacrylate,Polybenzyl MA,C=C(C)C(=O)OCc1ccccc1,[CH2][C](C)(C(=O)OCc1ccccc1),30000.0,1.25,SEC13,54.0,2020-02-13 00:00:00,None,8,176.215,C3[C](C)(C(=O)OCc1ccccc1)[CH2][C](C)(C(=O)OCc1ccccc1)[CH2][C](C)(C(=O)OCc1ccccc1)[CH2][C](C)(C(=O)OCc1ccccc1)[CH2][C](C)(C(=O)OCc1ccccc1)[CH2][C](C)(C(=O)OCc1ccccc1)[CH2][C](C)(C(=O)OCc1ccccc1)[CH2][C](C)(C(=O)OCc1ccccc1)[CH2][C](C)(C(=O)OCc1ccccc1)[CH2][C](C)(C(=O)OCc1ccccc1)3,170.24657378770252,0,1,247.52222222222218,0.9722222222222222,242.95477294921875,2.6452270507812443,0.01077046844780637
1991,"Donnerstag, 13. Februar 2020 10:45:57",D10 1,25.0,321.1,0.172,339.3,374.1,348.3,270.9,VAN056_P3(TS-009c)_1.txt,VAN56_P3,TS-009c,methacrylate,Polybenzyl MA,C=C(C)C(=O)OCc1ccccc1,[CH2][C](C)(C(=O)OCc1ccccc1),30000.0,1.25,SEC13,54.0,2020-02-13 00:00:00,PVA,8,176.215,C3[C](C)(C(=O)OCc1ccccc1)[CH2][C](C)(C(=O)OCc1ccccc1)[CH2][C](C)(C(=O)OCc1ccccc1)[CH2][C](C)(C(=O)OCc1ccccc1)[CH2][C](C)(C(=O)OCc1ccccc1)[CH2][C](C)(C(=O)OCc1ccccc1)[CH2][C](C)(C(=O)OCc1ccccc1)[CH2][C](C)(C(=O)OCc1ccccc1)[CH2][C](C)(C(=O)OCc1ccccc1)[CH2][C](C)(C(=O)OCc1ccccc1)3,170.24657378770252,1,1,340.3666666666667,1.0,329.5841064453125,8.484106445312477,0.02642200699256455
