Repository: JulianKimmig/nanoparticle_size_prediction

File: pretrained/np_model_12/evaluation/train_df.csv (part 32 of 40)
index,measurment_data,sample,temperature,z_average,dispersity,mean_count_rate,volume_mean,intensity_mean,number_mean,file,np_formulation,substance_code,polymer_class,polymer,smiles_monomer,smiles_ru,mn,pdi,mn_method,tg,date,additive,polymer_concentration,mass_ru,circular_smiles_10,dp,with_pva,valid,mean_z_average,roll_valid,predicted_z_average,error,rel_error
1992,"Donnerstag, 13. Februar 2020 10:46:08",D10 2,25.0,334.7,0.12,343.3,454.4,386.1,276.6,VAN056_P3(TS-009c)_1.txt,VAN56_P3,TS-009c,methacrylate,Polybenzyl MA,C=C(C)C(=O)OCc1ccccc1,[CH2][C](C)(C(=O)OCc1ccccc1),30000.0,1.25,SEC13,54.0,2020-02-13 00:00:00,PVA,8,176.215,C3[C](C)(C(=O)OCc1ccccc1)[CH2][C](C)(C(=O)OCc1ccccc1)[CH2][C](C)(C(=O)OCc1ccccc1)[CH2][C](C)(C(=O)OCc1ccccc1)[CH2][C](C)(C(=O)OCc1ccccc1)[CH2][C](C)(C(=O)OCc1ccccc1)[CH2][C](C)(C(=O)OCc1ccccc1)[CH2][C](C)(C(=O)OCc1ccccc1)[CH2][C](C)(C(=O)OCc1ccccc1)[CH2][C](C)(C(=O)OCc1ccccc1)3,170.24657378770252,1,1,340.3666666666667,1.0,329.5841064453125,5.115893554687489,0.015285012114393454
1993,"Donnerstag, 13. Februar 2020 10:46:19",D10 3,25.0,343.3,0.084,345.1,413.3,382.7,305.0,VAN056_P3(TS-009c)_1.txt,VAN56_P3,TS-009c,methacrylate,Polybenzyl MA,C=C(C)C(=O)OCc1ccccc1,[CH2][C](C)(C(=O)OCc1ccccc1),30000.0,1.25,SEC13,54.0,2020-02-13 00:00:00,PVA,8,176.215,C3[C](C)(C(=O)OCc1ccccc1)[CH2][C](C)(C(=O)OCc1ccccc1)[CH2][C](C)(C(=O)OCc1ccccc1)[CH2][C](C)(C(=O)OCc1ccccc1)[CH2][C](C)(C(=O)OCc1ccccc1)[CH2][C](C)(C(=O)OCc1ccccc1)[CH2][C](C)(C(=O)OCc1ccccc1)[CH2][C](C)(C(=O)OCc1ccccc1)[CH2][C](C)(C(=O)OCc1ccccc1)[CH2][C](C)(C(=O)OCc1ccccc1)3,170.24657378770252,1,1,340.3666666666667,1.0,329.5841064453125,13.715893554687511,0.03995308346835861
1994,"Donnerstag, 13. Februar 2020 10:46:56",D11 1,25.0,349.3,0.034,265.9,382.7,367.3,324.6,VAN056_P3(TS-009c)_1.txt,VAN56_P3,TS-009c,methacrylate,Polybenzyl MA,C=C(C)C(=O)OCc1ccccc1,[CH2][C](C)(C(=O)OCc1ccccc1),30000.0,1.25,SEC13,54.0,2020-02-13 00:00:00,PVA,8,176.215,C3[C](C)(C(=O)OCc1ccccc1)[CH2][C](C)(C(=O)OCc1ccccc1)[CH2][C](C)(C(=O)OCc1ccccc1)[CH2][C](C)(C(=O)OCc1ccccc1)[CH2][C](C)(C(=O)OCc1ccccc1)[CH2][C](C)(C(=O)OCc1ccccc1)[CH2][C](C)(C(=O)OCc1ccccc1)[CH2][C](C)(C(=O)OCc1ccccc1)[CH2][C](C)(C(=O)OCc1ccccc1)[CH2][C](C)(C(=O)OCc1ccccc1)3,170.24657378770252,1,1,340.3666666666667,1.0,329.5841064453125,19.71589355468751,0.05644401246689811
1995,"Donnerstag, 13. Februar 2020 10:47:07",D11 2,25.0,340.5,0.15,269.7,424.7,379.0,285.2,VAN056_P3(TS-009c)_1.txt,VAN56_P3,TS-009c,methacrylate,Polybenzyl MA,C=C(C)C(=O)OCc1ccccc1,[CH2][C](C)(C(=O)OCc1ccccc1),30000.0,1.25,SEC13,54.0,2020-02-13 00:00:00,PVA,8,176.215,C3[C](C)(C(=O)OCc1ccccc1)[CH2][C](C)(C(=O)OCc1ccccc1)[CH2][C](C)(C(=O)OCc1ccccc1)[CH2][C](C)(C(=O)OCc1ccccc1)[CH2][C](C)(C(=O)OCc1ccccc1)[CH2][C](C)(C(=O)OCc1ccccc1)[CH2][C](C)(C(=O)OCc1ccccc1)[CH2][C](C)(C(=O)OCc1ccccc1)[CH2][C](C)(C(=O)OCc1ccccc1)[CH2][C](C)(C(=O)OCc1ccccc1)3,170.24657378770252,1,1,340.3666666666667,1.0,329.5841064453125,10.9158935546875,0.032058424536527165
1996,"Donnerstag, 13. Februar 2020 10:47:18",D11 3,25.0,361.2,0.08,304.6,419.7,391.0,327.0,VAN056_P3(TS-009c)_1.txt,VAN56_P3,TS-009c,methacrylate,Polybenzyl MA,C=C(C)C(=O)OCc1ccccc1,[CH2][C](C)(C(=O)OCc1ccccc1),30000.0,1.25,SEC13,54.0,2020-02-13 00:00:00,PVA,8,176.215,C3[C](C)(C(=O)OCc1ccccc1)[CH2][C](C)(C(=O)OCc1ccccc1)[CH2][C](C)(C(=O)OCc1ccccc1)[CH2][C](C)(C(=O)OCc1ccccc1)[CH2][C](C)(C(=O)OCc1ccccc1)[CH2][C](C)(C(=O)OCc1ccccc1)[CH2][C](C)(C(=O)OCc1ccccc1)[CH2][C](C)(C(=O)OCc1ccccc1)[CH2][C](C)(C(=O)OCc1ccccc1)[CH2][C](C)(C(=O)OCc1ccccc1)3,170.24657378770252,1,1,340.3666666666667,1.0,329.5841064453125,31.61589355468749,0.08753015934298862
1997,"Donnerstag, 13. Februar 2020 10:47:57",D12 1,25.0,342.6,0.158,359.9,505.6,410.9,258.2,VAN056_P3(TS-009c)_1.txt,VAN56_P3,TS-009c,methacrylate,Polybenzyl MA,C=C(C)C(=O)OCc1ccccc1,[CH2][C](C)(C(=O)OCc1ccccc1),30000.0,1.25,SEC13,54.0,2020-02-13 00:00:00,PVA,8,176.215,C3[C](C)(C(=O)OCc1ccccc1)[CH2][C](C)(C(=O)OCc1ccccc1)[CH2][C](C)(C(=O)OCc1ccccc1)[CH2][C](C)(C(=O)OCc1ccccc1)[CH2][C](C)(C(=O)OCc1ccccc1)[CH2][C](C)(C(=O)OCc1ccccc1)[CH2][C](C)(C(=O)OCc1ccccc1)[CH2][C](C)(C(=O)OCc1ccccc1)[CH2][C](C)(C(=O)OCc1ccccc1)[CH2][C](C)(C(=O)OCc1ccccc1)3,170.24657378770252,1,1,340.3666666666667,1.0,329.5841064453125,13.015893554687523,0.03799151650521752
1998,"Donnerstag, 13. Februar 2020 10:48:07",D12 2,25.0,328.6,0.125,370.6,388.2,362.8,295.8,VAN056_P3(TS-009c)_1.txt,VAN56_P3,TS-009c,methacrylate,Polybenzyl MA,C=C(C)C(=O)OCc1ccccc1,[CH2][C](C)(C(=O)OCc1ccccc1),30000.0,1.25,SEC13,54.0,2020-02-13 00:00:00,PVA,8,176.215,C3[C](C)(C(=O)OCc1ccccc1)[CH2][C](C)(C(=O)OCc1ccccc1)[CH2][C](C)(C(=O)OCc1ccccc1)[CH2][C](C)(C(=O)OCc1ccccc1)[CH2][C](C)(C(=O)OCc1ccccc1)[CH2][C](C)(C(=O)OCc1ccccc1)[CH2][C](C)(C(=O)OCc1ccccc1)[CH2][C](C)(C(=O)OCc1ccccc1)[CH2][C](C)(C(=O)OCc1ccccc1)[CH2][C](C)(C(=O)OCc1ccccc1)3,170.24657378770252,1,1,340.3666666666667,1.0,329.5841064453125,0.9841064453124773,0.002994846151285688
1999,"Donnerstag, 13. Februar 2020 10:48:18",D12 3,25.0,342.0,0.125,379.7,393.5,368.5,304.8,VAN056_P3(TS-009c)_1.txt,VAN56_P3,TS-009c,methacrylate,Polybenzyl MA,C=C(C)C(=O)OCc1ccccc1,[CH2][C](C)(C(=O)OCc1ccccc1),30000.0,1.25,SEC13,54.0,2020-02-13 00:00:00,PVA,8,176.215,C3[C](C)(C(=O)OCc1ccccc1)[CH2][C](C)(C(=O)OCc1ccccc1)[CH2][C](C)(C(=O)OCc1ccccc1)[CH2][C](C)(C(=O)OCc1ccccc1)[CH2][C](C)(C(=O)OCc1ccccc1)[CH2][C](C)(C(=O)OCc1ccccc1)[CH2][C](C)(C(=O)OCc1ccccc1)[CH2][C](C)(C(=O)OCc1ccccc1)[CH2][C](C)(C(=O)OCc1ccccc1)[CH2][C](C)(C(=O)OCc1ccccc1)3,170.24657378770252,1,1,340.3666666666667,1.0,329.5841064453125,12.4158935546875,0.036303782323647664
2000,"Donnerstag, 13. Februar 2020 10:48:54",E7 1,25.0,264.6,0.22899999999999998,267.0,709.0,389.4,214.0,VAN056_P3(TS-009c)_1.txt,VAN56_P3,TS-009c,methacrylate,Polybenzyl MA,C=C(C)C(=O)OCc1ccccc1,[CH2][C](C)(C(=O)OCc1ccccc1),30000.0,1.25,SEC13,54.0,2020-02-13 00:00:00,None,10,176.215,C3[C](C)(C(=O)OCc1ccccc1)[CH2][C](C)(C(=O)OCc1ccccc1)[CH2][C](C)(C(=O)OCc1ccccc1)[CH2][C](C)(C(=O)OCc1ccccc1)[CH2][C](C)(C(=O)OCc1ccccc1)[CH2][C](C)(C(=O)OCc1ccccc1)[CH2][C](C)(C(=O)OCc1ccccc1)[CH2][C](C)(C(=O)OCc1ccccc1)[CH2][C](C)(C(=O)OCc1ccccc1)[CH2][C](C)(C(=O)OCc1ccccc1)3,170.24657378770252,0,1,263.43333333333334,0.75,259.994384765625,4.605615234375023,0.01740595326672344
2001,"Donnerstag, 13. Februar 2020 10:49:05",E7 2,25.0,267.4,0.21,257.5,590.1,390.3,181.7,VAN056_P3(TS-009c)_1.txt,VAN56_P3,TS-009c,methacrylate,Polybenzyl MA,C=C(C)C(=O)OCc1ccccc1,[CH2][C](C)(C(=O)OCc1ccccc1),30000.0,1.25,SEC13,54.0,2020-02-13 00:00:00,None,10,176.215,C3[C](C)(C(=O)OCc1ccccc1)[CH2][C](C)(C(=O)OCc1ccccc1)[CH2][C](C)(C(=O)OCc1ccccc1)[CH2][C](C)(C(=O)OCc1ccccc1)[CH2][C](C)(C(=O)OCc1ccccc1)[CH2][C](C)(C(=O)OCc1ccccc1)[CH2][C](C)(C(=O)OCc1ccccc1)[CH2][C](C)(C(=O)OCc1ccccc1)[CH2][C](C)(C(=O)OCc1ccccc1)[CH2][C](C)(C(=O)OCc1ccccc1)3,170.24657378770252,0,1,263.43333333333334,0.75,259.9944152832031,7.405584716796852,0.027694782037385388
2002,"Donnerstag, 13. Februar 2020 10:49:16",E7 3,25.0,273.3,0.24600000000000002,250.5,691.2,382.7,220.1,VAN056_P3(TS-009c)_1.txt,VAN56_P3,TS-009c,methacrylate,Polybenzyl MA,C=C(C)C(=O)OCc1ccccc1,[CH2][C](C)(C(=O)OCc1ccccc1),30000.0,1.25,SEC13,54.0,2020-02-13 00:00:00,None,10,176.215,C3[C](C)(C(=O)OCc1ccccc1)[CH2][C](C)(C(=O)OCc1ccccc1)[CH2][C](C)(C(=O)OCc1ccccc1)[CH2][C](C)(C(=O)OCc1ccccc1)[CH2][C](C)(C(=O)OCc1ccccc1)[CH2][C](C)(C(=O)OCc1ccccc1)[CH2][C](C)(C(=O)OCc1ccccc1)[CH2][C](C)(C(=O)OCc1ccccc1)[CH2][C](C)(C(=O)OCc1ccccc1)[CH2][C](C)(C(=O)OCc1ccccc1)3,170.24657378770252,0,1,263.43333333333334,0.75,259.994384765625,13.305615234375011,0.048685017322996745
2003,"Donnerstag, 13. Februar 2020 10:49:51",E8 1,25.0,269.7,0.272,359.5,925.5,488.1,204.2,VAN056_P3(TS-009c)_1.txt,VAN56_P3,TS-009c,methacrylate,Polybenzyl MA,C=C(C)C(=O)OCc1ccccc1,[CH2][C](C)(C(=O)OCc1ccccc1),30000.0,1.25,SEC13,54.0,2020-02-13 00:00:00,None,10,176.215,C3[C](C)(C(=O)OCc1ccccc1)[CH2][C](C)(C(=O)OCc1ccccc1)[CH2][C](C)(C(=O)OCc1ccccc1)[CH2][C](C)(C(=O)OCc1ccccc1)[CH2][C](C)(C(=O)OCc1ccccc1)[CH2][C](C)(C(=O)OCc1ccccc1)[CH2][C](C)(C(=O)OCc1ccccc1)[CH2][C](C)(C(=O)OCc1ccccc1)[CH2][C](C)(C(=O)OCc1ccccc1)[CH2][C](C)(C(=O)OCc1ccccc1)3,170.24657378770252,0,1,263.43333333333334,0.75,259.9944152832031,9.705584716796864,0.03598659516795278
2004,"Donnerstag, 13. Februar 2020 10:50:02",E8 2,25.0,254.2,0.262,369.4,1055.0,550.1,179.9,VAN056_P3(TS-009c)_1.txt,VAN56_P3,TS-009c,methacrylate,Polybenzyl MA,C=C(C)C(=O)OCc1ccccc1,[CH2][C](C)(C(=O)OCc1ccccc1),30000.0,1.25,SEC13,54.0,2020-02-13 00:00:00,None,10,176.215,C3[C](C)(C(=O)OCc1ccccc1)[CH2][C](C)(C(=O)OCc1ccccc1)[CH2][C](C)(C(=O)OCc1ccccc1)[CH2][C](C)(C(=O)OCc1ccccc1)[CH2][C](C)(C(=O)OCc1ccccc1)[CH2][C](C)(C(=O)OCc1ccccc1)[CH2][C](C)(C(=O)OCc1ccccc1)[CH2][C](C)(C(=O)OCc1ccccc1)[CH2][C](C)(C(=O)OCc1ccccc1)[CH2][C](C)(C(=O)OCc1ccccc1)3,170.24657378770252,0,1,263.43333333333334,0.75,259.994384765625,5.794384765625011,0.022794589951317907
2005,"Donnerstag, 13. Februar 2020 10:50:13",E8 3,25.0,251.8,0.22,318.7,717.3,396.8,176.2,VAN056_P3(TS-009c)_1.txt,VAN56_P3,TS-009c,methacrylate,Polybenzyl MA,C=C(C)C(=O)OCc1ccccc1,[CH2][C](C)(C(=O)OCc1ccccc1),30000.0,1.25,SEC13,54.0,2020-02-13 00:00:00,None,10,176.215,C3[C](C)(C(=O)OCc1ccccc1)[CH2][C](C)(C(=O)OCc1ccccc1)[CH2][C](C)(C(=O)OCc1ccccc1)[CH2][C](C)(C(=O)OCc1ccccc1)[CH2][C](C)(C(=O)OCc1ccccc1)[CH2][C](C)(C(=O)OCc1ccccc1)[CH2][C](C)(C(=O)OCc1ccccc1)[CH2][C](C)(C(=O)OCc1ccccc1)[CH2][C](C)(C(=O)OCc1ccccc1)[CH2][C](C)(C(=O)OCc1ccccc1)3,170.24657378770252,0,1,263.43333333333334,0.75,259.9944152832031,8.194415283203114,0.03254334901986939
2006,"Donnerstag, 13. Februar 2020 10:50:49",E9 1,25.0,263.8,0.225,238.7,636.0,356.9,218.9,VAN056_P3(TS-009c)_1.txt,VAN56_P3,TS-009c,methacrylate,Polybenzyl MA,C=C(C)C(=O)OCc1ccccc1,[CH2][C](C)(C(=O)OCc1ccccc1),30000.0,1.25,SEC13,54.0,2020-02-13 00:00:00,None,10,176.215,C3[C](C)(C(=O)OCc1ccccc1)[CH2][C](C)(C(=O)OCc1ccccc1)[CH2][C](C)(C(=O)OCc1ccccc1)[CH2][C](C)(C(=O)OCc1ccccc1)[CH2][C](C)(C(=O)OCc1ccccc1)[CH2][C](C)(C(=O)OCc1ccccc1)[CH2][C](C)(C(=O)OCc1ccccc1)[CH2][C](C)(C(=O)OCc1ccccc1)[CH2][C](C)(C(=O)OCc1ccccc1)[CH2][C](C)(C(=O)OCc1ccccc1)3,170.24657378770252,0,1,263.43333333333334,0.75,259.9944152832031,3.8055847167968864,0.014426022429101161
2007,"Donnerstag, 13. Februar 2020 10:51:00",E9 2,25.0,273.4,0.233,245.9,264.0,259.2,220.9,VAN056_P3(TS-009c)_1.txt,VAN56_P3,TS-009c,methacrylate,Polybenzyl MA,C=C(C)C(=O)OCc1ccccc1,[CH2][C](C)(C(=O)OCc1ccccc1),30000.0,1.25,SEC13,54.0,2020-02-13 00:00:00,None,10,176.215,C3[C](C)(C(=O)OCc1ccccc1)[CH2][C](C)(C(=O)OCc1ccccc1)[CH2][C](C)(C(=O)OCc1ccccc1)[CH2][C](C)(C(=O)OCc1ccccc1)[CH2][C](C)(C(=O)OCc1ccccc1)[CH2][C](C)(C(=O)OCc1ccccc1)[CH2][C](C)(C(=O)OCc1ccccc1)[CH2][C](C)(C(=O)OCc1ccccc1)[CH2][C](C)(C(=O)OCc1ccccc1)[CH2][C](C)(C(=O)OCc1ccccc1)3,170.24657378770252,0,1,263.43333333333334,0.75,259.994384765625,13.405615234374977,0.049032974522220114
2008,"Donnerstag, 13. Februar 2020 10:51:10",E9 3,25.0,252.7,0.19699999999999998,220.0,580.4,333.3,196.1,VAN056_P3(TS-009c)_1.txt,VAN56_P3,TS-009c,methacrylate,Polybenzyl MA,C=C(C)C(=O)OCc1ccccc1,[CH2][C](C)(C(=O)OCc1ccccc1),30000.0,1.25,SEC13,54.0,2020-02-13 00:00:00,None,10,176.215,C3[C](C)(C(=O)OCc1ccccc1)[CH2][C](C)(C(=O)OCc1ccccc1)[CH2][C](C)(C(=O)OCc1ccccc1)[CH2][C](C)(C(=O)OCc1ccccc1)[CH2][C](C)(C(=O)OCc1ccccc1)[CH2][C](C)(C(=O)OCc1ccccc1)[CH2][C](C)(C(=O)OCc1ccccc1)[CH2][C](C)(C(=O)OCc1ccccc1)[CH2][C](C)(C(=O)OCc1ccccc1)[CH2][C](C)(C(=O)OCc1ccccc1)3,170.24657378770252,0,1,263.43333333333334,0.75,259.994384765625,7.294384765625011,0.028865788546201074
2009,"Donnerstag, 13. Februar 2020 10:51:47",E10 1,25.0,359.7,0.087,256.9,419.4,390.6,326.6,VAN056_P3(TS-009c)_1.txt,VAN56_P3,TS-009c,methacrylate,Polybenzyl MA,C=C(C)C(=O)OCc1ccccc1,[CH2][C](C)(C(=O)OCc1ccccc1),30000.0,1.25,SEC13,54.0,2020-02-13 00:00:00,PVA,10,176.215,C3[C](C)(C(=O)OCc1ccccc1)[CH2][C](C)(C(=O)OCc1ccccc1)[CH2][C](C)(C(=O)OCc1ccccc1)[CH2][C](C)(C(=O)OCc1ccccc1)[CH2][C](C)(C(=O)OCc1ccccc1)[CH2][C](C)(C(=O)OCc1ccccc1)[CH2][C](C)(C(=O)OCc1ccccc1)[CH2][C](C)(C(=O)OCc1ccccc1)[CH2][C](C)(C(=O)OCc1ccccc1)[CH2][C](C)(C(=O)OCc1ccccc1)3,170.24657378770252,1,1,372.13333333333327,0.75,346.28546142578125,13.414538574218739,0.03729368522162563
2010,"Donnerstag, 13. Februar 2020 10:51:58",E10 2,25.0,373.2,0.076,274.3,428.4,401.5,343.9,VAN056_P3(TS-009c)_1.txt,VAN56_P3,TS-009c,methacrylate,Polybenzyl MA,C=C(C)C(=O)OCc1ccccc1,[CH2][C](C)(C(=O)OCc1ccccc1),30000.0,1.25,SEC13,54.0,2020-02-13 00:00:00,PVA,10,176.215,C3[C](C)(C(=O)OCc1ccccc1)[CH2][C](C)(C(=O)OCc1ccccc1)[CH2][C](C)(C(=O)OCc1ccccc1)[CH2][C](C)(C(=O)OCc1ccccc1)[CH2][C](C)(C(=O)OCc1ccccc1)[CH2][C](C)(C(=O)OCc1ccccc1)[CH2][C](C)(C(=O)OCc1ccccc1)[CH2][C](C)(C(=O)OCc1ccccc1)[CH2][C](C)(C(=O)OCc1ccccc1)[CH2][C](C)(C(=O)OCc1ccccc1)3,170.24657378770252,1,1,372.13333333333327,0.75,346.2854919433594,26.914508056640614,0.0721181887905697
2011,"Donnerstag, 13. Februar 2020 10:52:09",E10 3,25.0,368.6,0.122,261.8,407.1,385.6,333.4,VAN056_P3(TS-009c)_1.txt,VAN56_P3,TS-009c,methacrylate,Polybenzyl MA,C=C(C)C(=O)OCc1ccccc1,[CH2][C](C)(C(=O)OCc1ccccc1),30000.0,1.25,SEC13,54.0,2020-02-13 00:00:00,PVA,10,176.215,C3[C](C)(C(=O)OCc1ccccc1)[CH2][C](C)(C(=O)OCc1ccccc1)[CH2][C](C)(C(=O)OCc1ccccc1)[CH2][C](C)(C(=O)OCc1ccccc1)[CH2][C](C)(C(=O)OCc1ccccc1)[CH2][C](C)(C(=O)OCc1ccccc1)[CH2][C](C)(C(=O)OCc1ccccc1)[CH2][C](C)(C(=O)OCc1ccccc1)[CH2][C](C)(C(=O)OCc1ccccc1)[CH2][C](C)(C(=O)OCc1ccccc1)3,170.24657378770252,1,1,372.13333333333327,0.75,346.28546142578125,22.314538574218773,0.060538628796035734
2012,"Donnerstag, 13. Februar 2020 10:52:46",E11 1,25.0,383.1,0.23199999999999998,200.4,693.7,458.4,320.7,VAN056_P3(TS-009c)_1.txt,VAN56_P3,TS-009c,methacrylate,Polybenzyl MA,C=C(C)C(=O)OCc1ccccc1,[CH2][C](C)(C(=O)OCc1ccccc1),30000.0,1.25,SEC13,54.0,2020-02-13 00:00:00,PVA,10,176.215,C3[C](C)(C(=O)OCc1ccccc1)[CH2][C](C)(C(=O)OCc1ccccc1)[CH2][C](C)(C(=O)OCc1ccccc1)[CH2][C](C)(C(=O)OCc1ccccc1)[CH2][C](C)(C(=O)OCc1ccccc1)[CH2][C](C)(C(=O)OCc1ccccc1)[CH2][C](C)(C(=O)OCc1ccccc1)[CH2][C](C)(C(=O)OCc1ccccc1)[CH2][C](C)(C(=O)OCc1ccccc1)[CH2][C](C)(C(=O)OCc1ccccc1)3,170.24657378770252,1,1,372.13333333333327,0.75,346.2854919433594,36.81450805664065,0.09609634052894973
2013,"Donnerstag, 13. Februar 2020 10:52:57",E11 2,25.0,366.0,0.204,191.7,377.3,358.8,302.8,VAN056_P3(TS-009c)_1.txt,VAN56_P3,TS-009c,methacrylate,Polybenzyl MA,C=C(C)C(=O)OCc1ccccc1,[CH2][C](C)(C(=O)OCc1ccccc1),30000.0,1.25,SEC13,54.0,2020-02-13 00:00:00,PVA,10,176.215,C3[C](C)(C(=O)OCc1ccccc1)[CH2][C](C)(C(=O)OCc1ccccc1)[CH2][C](C)(C(=O)OCc1ccccc1)[CH2][C](C)(C(=O)OCc1ccccc1)[CH2][C](C)(C(=O)OCc1ccccc1)[CH2][C](C)(C(=O)OCc1ccccc1)[CH2][C](C)(C(=O)OCc1ccccc1)[CH2][C](C)(C(=O)OCc1ccccc1)[CH2][C](C)(C(=O)OCc1ccccc1)[CH2][C](C)(C(=O)OCc1ccccc1)3,170.24657378770252,1,1,372.13333333333327,0.75,346.2854919433594,19.714508056640625,0.05386477611103996
2014,"Donnerstag, 13. Februar 2020 10:53:07",E11 3,25.0,371.3,0.095,184.9,474.1,423.3,330.1,VAN056_P3(TS-009c)_1.txt,VAN56_P3,TS-009c,methacrylate,Polybenzyl MA,C=C(C)C(=O)OCc1ccccc1,[CH2][C](C)(C(=O)OCc1ccccc1),30000.0,1.25,SEC13,54.0,2020-02-13 00:00:00,PVA,10,176.215,C3[C](C)(C(=O)OCc1ccccc1)[CH2][C](C)(C(=O)OCc1ccccc1)[CH2][C](C)(C(=O)OCc1ccccc1)[CH2][C](C)(C(=O)OCc1ccccc1)[CH2][C](C)(C(=O)OCc1ccccc1)[CH2][C](C)(C(=O)OCc1ccccc1)[CH2][C](C)(C(=O)OCc1ccccc1)[CH2][C](C)(C(=O)OCc1ccccc1)[CH2][C](C)(C(=O)OCc1ccccc1)[CH2][C](C)(C(=O)OCc1ccccc1)3,170.24657378770252,1,1,372.13333333333327,0.75,346.2854919433594,25.014508056640636,0.06737007287002596
2015,"Donnerstag, 13. Februar 2020 10:53:39",E12 1,25.0,378.1,0.215,243.9,831.8,522.8,301.8,VAN056_P3(TS-009c)_1.txt,VAN56_P3,TS-009c,methacrylate,Polybenzyl MA,C=C(C)C(=O)OCc1ccccc1,[CH2][C](C)(C(=O)OCc1ccccc1),30000.0,1.25,SEC13,54.0,2020-02-13 00:00:00,PVA,10,176.215,C3[C](C)(C(=O)OCc1ccccc1)[CH2][C](C)(C(=O)OCc1ccccc1)[CH2][C](C)(C(=O)OCc1ccccc1)[CH2][C](C)(C(=O)OCc1ccccc1)[CH2][C](C)(C(=O)OCc1ccccc1)[CH2][C](C)(C(=O)OCc1ccccc1)[CH2][C](C)(C(=O)OCc1ccccc1)[CH2][C](C)(C(=O)OCc1ccccc1)[CH2][C](C)(C(=O)OCc1ccccc1)[CH2][C](C)(C(=O)OCc1ccccc1)3,170.24657378770252,1,1,372.13333333333327,0.75,346.28546142578125,31.814538574218773,0.08414318586146197
2016,"Donnerstag, 13. Februar 2020 10:53:49",E12 2,25.0,372.2,0.198,245.6,747.7,527.4,288.1,VAN056_P3(TS-009c)_1.txt,VAN56_P3,TS-009c,methacrylate,Polybenzyl MA,C=C(C)C(=O)OCc1ccccc1,[CH2][C](C)(C(=O)OCc1ccccc1),30000.0,1.25,SEC13,54.0,2020-02-13 00:00:00,PVA,10,176.215,C3[C](C)(C(=O)OCc1ccccc1)[CH2][C](C)(C(=O)OCc1ccccc1)[CH2][C](C)(C(=O)OCc1ccccc1)[CH2][C](C)(C(=O)OCc1ccccc1)[CH2][C](C)(C(=O)OCc1ccccc1)[CH2][C](C)(C(=O)OCc1ccccc1)[CH2][C](C)(C(=O)OCc1ccccc1)[CH2][C](C)(C(=O)OCc1ccccc1)[CH2][C](C)(C(=O)OCc1ccccc1)[CH2][C](C)(C(=O)OCc1ccccc1)3,170.24657378770252,1,1,372.13333333333327,0.75,346.28546142578125,25.91453857421874,0.06962530514298425
2017,"Donnerstag, 13. Februar 2020 10:54:00",E12 3,25.0,377.0,0.203,236.4,634.2,469.8,316.1,VAN056_P3(TS-009c)_1.txt,VAN56_P3,TS-009c,methacrylate,Polybenzyl MA,C=C(C)C(=O)OCc1ccccc1,[CH2][C](C)(C(=O)OCc1ccccc1),30000.0,1.25,SEC13,54.0,2020-02-13 00:00:00,PVA,10,176.215,C3[C](C)(C(=O)OCc1ccccc1)[CH2][C](C)(C(=O)OCc1ccccc1)[CH2][C](C)(C(=O)OCc1ccccc1)[CH2][C](C)(C(=O)OCc1ccccc1)[CH2][C](C)(C(=O)OCc1ccccc1)[CH2][C](C)(C(=O)OCc1ccccc1)[CH2][C](C)(C(=O)OCc1ccccc1)[CH2][C](C)(C(=O)OCc1ccccc1)[CH2][C](C)(C(=O)OCc1ccccc1)[CH2][C](C)(C(=O)OCc1ccccc1)3,170.24657378770252,1,1,372.13333333333327,0.75,346.28546142578125,30.71453857421875,0.08147092460004973
2018,"Mittwoch, 19. Februar 2020 12:55:30",A4 1,25.0,219.5,0.022000000000000002,369.3,234.0,231.5,194.1,VAN065_P2(TS-019b)_1.txt,VAN65_P2,TS-019b,methacrylate,Poly-Phenyl MA,C=C(C)C(=O)Oc1ccccc1,[CH2][C](C)(C(=O)Oc1ccccc1),18600.0,1.32,SEC13,110.0,2020-02-19 00:00:00,PVA,1,162.188,C3[C](C)(C(=O)Oc1ccccc1)[CH2][C](C)(C(=O)Oc1ccccc1)[CH2][C](C)(C(=O)Oc1ccccc1)[CH2][C](C)(C(=O)Oc1ccccc1)[CH2][C](C)(C(=O)Oc1ccccc1)[CH2][C](C)(C(=O)Oc1ccccc1)[CH2][C](C)(C(=O)Oc1ccccc1)[CH2][C](C)(C(=O)Oc1ccccc1)[CH2][C](C)(C(=O)Oc1ccccc1)[CH2][C](C)(C(=O)Oc1ccccc1)3,114.68172737810444,1,1,204.54444444444442,1.0,230.35501098632812,10.855010986328125,0.04945335301288439
2019,"Mittwoch, 19. Februar 2020 12:55:40",A4 2,25.0,216.6,0.107,339.6,245.7,241.3,178.1,VAN065_P2(TS-019b)_1.txt,VAN65_P2,TS-019b,methacrylate,Poly-Phenyl MA,C=C(C)C(=O)Oc1ccccc1,[CH2][C](C)(C(=O)Oc1ccccc1),18600.0,1.32,SEC13,110.0,2020-02-19 00:00:00,PVA,1,162.188,C3[C](C)(C(=O)Oc1ccccc1)[CH2][C](C)(C(=O)Oc1ccccc1)[CH2][C](C)(C(=O)Oc1ccccc1)[CH2][C](C)(C(=O)Oc1ccccc1)[CH2][C](C)(C(=O)Oc1ccccc1)[CH2][C](C)(C(=O)Oc1ccccc1)[CH2][C](C)(C(=O)Oc1ccccc1)[CH2][C](C)(C(=O)Oc1ccccc1)[CH2][C](C)(C(=O)Oc1ccccc1)[CH2][C](C)(C(=O)Oc1ccccc1)3,114.68172737810444,1,1,204.54444444444442,1.0,230.35501098632812,13.75501098632813,0.06350420584639026
2020,"Mittwoch, 19. Februar 2020 12:55:51",A4 3,25.0,224.2,0.002,351.7,236.4,234.0,202.6,VAN065_P2(TS-019b)_1.txt,VAN65_P2,TS-019b,methacrylate,Poly-Phenyl MA,C=C(C)C(=O)Oc1ccccc1,[CH2][C](C)(C(=O)Oc1ccccc1),18600.0,1.32,SEC13,110.0,2020-02-19 00:00:00,PVA,1,162.188,C3[C](C)(C(=O)Oc1ccccc1)[CH2][C](C)(C(=O)Oc1ccccc1)[CH2][C](C)(C(=O)Oc1ccccc1)[CH2][C](C)(C(=O)Oc1ccccc1)[CH2][C](C)(C(=O)Oc1ccccc1)[CH2][C](C)(C(=O)Oc1ccccc1)[CH2][C](C)(C(=O)Oc1ccccc1)[CH2][C](C)(C(=O)Oc1ccccc1)[CH2][C](C)(C(=O)Oc1ccccc1)[CH2][C](C)(C(=O)Oc1ccccc1)3,114.68172737810444,1,1,204.54444444444442,1.0,230.35501098632812,6.155010986328136,0.027453215817699092
2021,"Mittwoch, 19. Februar 2020 12:56:23",A5 1,25.0,211.1,0.047,272.1,223.9,222.2,193.8,VAN065_P2(TS-019b)_1.txt,VAN65_P2,TS-019b,methacrylate,Poly-Phenyl MA,C=C(C)C(=O)Oc1ccccc1,[CH2][C](C)(C(=O)Oc1ccccc1),18600.0,1.32,SEC13,110.0,2020-02-19 00:00:00,PVA,1,162.188,C3[C](C)(C(=O)Oc1ccccc1)[CH2][C](C)(C(=O)Oc1ccccc1)[CH2][C](C)(C(=O)Oc1ccccc1)[CH2][C](C)(C(=O)Oc1ccccc1)[CH2][C](C)(C(=O)Oc1ccccc1)[CH2][C](C)(C(=O)Oc1ccccc1)[CH2][C](C)(C(=O)Oc1ccccc1)[CH2][C](C)(C(=O)Oc1ccccc1)[CH2][C](C)(C(=O)Oc1ccccc1)[CH2][C](C)(C(=O)Oc1ccccc1)3,114.68172737810444,1,1,204.54444444444442,1.0,230.3550262451172,19.255026245117193,0.09121281973054095
2022,"Mittwoch, 19. Februar 2020 12:56:34",A5 2,25.0,204.8,0.055999999999999994,266.7,220.6,219.2,179.5,VAN065_P2(TS-019b)_1.txt,VAN65_P2,TS-019b,methacrylate,Poly-Phenyl MA,C=C(C)C(=O)Oc1ccccc1,[CH2][C](C)(C(=O)Oc1ccccc1),18600.0,1.32,SEC13,110.0,2020-02-19 00:00:00,PVA,1,162.188,C3[C](C)(C(=O)Oc1ccccc1)[CH2][C](C)(C(=O)Oc1ccccc1)[CH2][C](C)(C(=O)Oc1ccccc1)[CH2][C](C)(C(=O)Oc1ccccc1)[CH2][C](C)(C(=O)Oc1ccccc1)[CH2][C](C)(C(=O)Oc1ccccc1)[CH2][C](C)(C(=O)Oc1ccccc1)[CH2][C](C)(C(=O)Oc1ccccc1)[CH2][C](C)(C(=O)Oc1ccccc1)[CH2][C](C)(C(=O)Oc1ccccc1)3,114.68172737810444,1,1,204.54444444444442,1.0,230.35501098632812,25.555010986328114,0.12478032708168024
2023,"Mittwoch, 19. Februar 2020 12:56:45",A5 3,25.0,207.3,0.122,272.2,236.6,233.4,163.0,VAN065_P2(TS-019b)_1.txt,VAN65_P2,TS-019b,methacrylate,Poly-Phenyl MA,C=C(C)C(=O)Oc1ccccc1,[CH2][C](C)(C(=O)Oc1ccccc1),18600.0,1.32,SEC13,110.0,2020-02-19 00:00:00,PVA,1,162.188,C3[C](C)(C(=O)Oc1ccccc1)[CH2][C](C)(C(=O)Oc1ccccc1)[CH2][C](C)(C(=O)Oc1ccccc1)[CH2][C](C)(C(=O)Oc1ccccc1)[CH2][C](C)(C(=O)Oc1ccccc1)[CH2][C](C)(C(=O)Oc1ccccc1)[CH2][C](C)(C(=O)Oc1ccccc1)[CH2][C](C)(C(=O)Oc1ccccc1)[CH2][C](C)(C(=O)Oc1ccccc1)[CH2][C](C)(C(=O)Oc1ccccc1)3,114.68172737810444,1,1,204.54444444444442,1.0,230.3550262451172,23.055026245117176,0.11121575612695213
2024,"Mittwoch, 19. Februar 2020 12:57:18",A6 1,25.0,187.4,0.005,464.4,195.4,195.6,166.2,VAN065_P2(TS-019b)_1.txt,VAN65_P2,TS-019b,methacrylate,Poly-Phenyl MA,C=C(C)C(=O)Oc1ccccc1,[CH2][C](C)(C(=O)Oc1ccccc1),18600.0,1.32,SEC13,110.0,2020-02-19 00:00:00,PVA,1,162.188,C3[C](C)(C(=O)Oc1ccccc1)[CH2][C](C)(C(=O)Oc1ccccc1)[CH2][C](C)(C(=O)Oc1ccccc1)[CH2][C](C)(C(=O)Oc1ccccc1)[CH2][C](C)(C(=O)Oc1ccccc1)[CH2][C](C)(C(=O)Oc1ccccc1)[CH2][C](C)(C(=O)Oc1ccccc1)[CH2][C](C)(C(=O)Oc1ccccc1)[CH2][C](C)(C(=O)Oc1ccccc1)[CH2][C](C)(C(=O)Oc1ccccc1)3,114.68172737810444,1,1,204.54444444444442,1.0,230.35501098632812,42.95501098632812,0.22921564026855987
2025,"Mittwoch, 19. Februar 2020 12:57:29",A6 2,25.0,182.6,0.10099999999999999,484.2,200.6,204.3,140.5,VAN065_P2(TS-019b)_1.txt,VAN65_P2,TS-019b,methacrylate,Poly-Phenyl MA,C=C(C)C(=O)Oc1ccccc1,[CH2][C](C)(C(=O)Oc1ccccc1),18600.0,1.32,SEC13,110.0,2020-02-19 00:00:00,PVA,1,162.188,C3[C](C)(C(=O)Oc1ccccc1)[CH2][C](C)(C(=O)Oc1ccccc1)[CH2][C](C)(C(=O)Oc1ccccc1)[CH2][C](C)(C(=O)Oc1ccccc1)[CH2][C](C)(C(=O)Oc1ccccc1)[CH2][C](C)(C(=O)Oc1ccccc1)[CH2][C](C)(C(=O)Oc1ccccc1)[CH2][C](C)(C(=O)Oc1ccccc1)[CH2][C](C)(C(=O)Oc1ccccc1)[CH2][C](C)(C(=O)Oc1ccccc1)3,114.68172737810444,1,1,204.54444444444442,1.0,230.35504150390625,47.755041503906256,0.26152815719554356
2026,"Mittwoch, 19. Februar 2020 12:57:40",A6 3,25.0,187.4,0.057999999999999996,463.2,200.7,201.9,158.9,VAN065_P2(TS-019b)_1.txt,VAN65_P2,TS-019b,methacrylate,Poly-Phenyl MA,C=C(C)C(=O)Oc1ccccc1,[CH2][C](C)(C(=O)Oc1ccccc1),18600.0,1.32,SEC13,110.0,2020-02-19 00:00:00,PVA,1,162.188,C3[C](C)(C(=O)Oc1ccccc1)[CH2][C](C)(C(=O)Oc1ccccc1)[CH2][C](C)(C(=O)Oc1ccccc1)[CH2][C](C)(C(=O)Oc1ccccc1)[CH2][C](C)(C(=O)Oc1ccccc1)[CH2][C](C)(C(=O)Oc1ccccc1)[CH2][C](C)(C(=O)Oc1ccccc1)[CH2][C](C)(C(=O)Oc1ccccc1)[CH2][C](C)(C(=O)Oc1ccccc1)[CH2][C](C)(C(=O)Oc1ccccc1)3,114.68172737810444,1,1,204.54444444444442,1.0,230.35501098632812,42.95501098632812,0.22921564026855987
2027,"Mittwoch, 19. Februar 2020 13:01:06",B4 1,25.0,249.7,0.013000000000000001,239.2,264.6,260.5,227.7,VAN065_P2(TS-019b)_1.txt,VAN65_P2,TS-019b,methacrylate,Poly-Phenyl MA,C=C(C)C(=O)Oc1ccccc1,[CH2][C](C)(C(=O)Oc1ccccc1),18600.0,1.32,SEC13,110.0,2020-02-19 00:00:00,PVA,3,162.188,C3[C](C)(C(=O)Oc1ccccc1)[CH2][C](C)(C(=O)Oc1ccccc1)[CH2][C](C)(C(=O)Oc1ccccc1)[CH2][C](C)(C(=O)Oc1ccccc1)[CH2][C](C)(C(=O)Oc1ccccc1)[CH2][C](C)(C(=O)Oc1ccccc1)[CH2][C](C)(C(=O)Oc1ccccc1)[CH2][C](C)(C(=O)Oc1ccccc1)[CH2][C](C)(C(=O)Oc1ccccc1)[CH2][C](C)(C(=O)Oc1ccccc1)3,114.68172737810444,1,1,243.94444444444446,1.0,258.8145751953125,9.114575195312511,0.036502103305216305
2028,"Mittwoch, 19. Februar 2020 13:01:17",B4 2,25.0,251.9,0.10400000000000001,251.5,270.5,263.7,213.1,VAN065_P2(TS-019b)_1.txt,VAN65_P2,TS-019b,methacrylate,Poly-Phenyl MA,C=C(C)C(=O)Oc1ccccc1,[CH2][C](C)(C(=O)Oc1ccccc1),18600.0,1.32,SEC13,110.0,2020-02-19 00:00:00,PVA,3,162.188,C3[C](C)(C(=O)Oc1ccccc1)[CH2][C](C)(C(=O)Oc1ccccc1)[CH2][C](C)(C(=O)Oc1ccccc1)[CH2][C](C)(C(=O)Oc1ccccc1)[CH2][C](C)(C(=O)Oc1ccccc1)[CH2][C](C)(C(=O)Oc1ccccc1)[CH2][C](C)(C(=O)Oc1ccccc1)[CH2][C](C)(C(=O)Oc1ccccc1)[CH2][C](C)(C(=O)Oc1ccccc1)[CH2][C](C)(C(=O)Oc1ccccc1)3,114.68172737810444,1,1,243.94444444444446,1.0,258.8145446777344,6.914544677734369,0.02744956203943775
2029,"Mittwoch, 19. Februar 2020 13:01:28",B4 3,25.0,243.7,0.055999999999999994,241.2,261.0,257.3,226.1,VAN065_P2(TS-019b)_1.txt,VAN65_P2,TS-019b,methacrylate,Poly-Phenyl MA,C=C(C)C(=O)Oc1ccccc1,[CH2][C](C)(C(=O)Oc1ccccc1),18600.0,1.32,SEC13,110.0,2020-02-19 00:00:00,PVA,3,162.188,C3[C](C)(C(=O)Oc1ccccc1)[CH2][C](C)(C(=O)Oc1ccccc1)[CH2][C](C)(C(=O)Oc1ccccc1)[CH2][C](C)(C(=O)Oc1ccccc1)[CH2][C](C)(C(=O)Oc1ccccc1)[CH2][C](C)(C(=O)Oc1ccccc1)[CH2][C](C)(C(=O)Oc1ccccc1)[CH2][C](C)(C(=O)Oc1ccccc1)[CH2][C](C)(C(=O)Oc1ccccc1)[CH2][C](C)(C(=O)Oc1ccccc1)3,114.68172737810444,1,1,243.94444444444446,1.0,258.8145446777344,15.114544677734386,0.06202111070059248
2030,"Mittwoch, 19. Februar 2020 13:02:01",B5 1,25.0,251.4,0.021,322.9,263.3,259.6,229.4,VAN065_P2(TS-019b)_1.txt,VAN65_P2,TS-019b,methacrylate,Poly-Phenyl MA,C=C(C)C(=O)Oc1ccccc1,[CH2][C](C)(C(=O)Oc1ccccc1),18600.0,1.32,SEC13,110.0,2020-02-19 00:00:00,PVA,3,162.188,C3[C](C)(C(=O)Oc1ccccc1)[CH2][C](C)(C(=O)Oc1ccccc1)[CH2][C](C)(C(=O)Oc1ccccc1)[CH2][C](C)(C(=O)Oc1ccccc1)[CH2][C](C)(C(=O)Oc1ccccc1)[CH2][C](C)(C(=O)Oc1ccccc1)[CH2][C](C)(C(=O)Oc1ccccc1)[CH2][C](C)(C(=O)Oc1ccccc1)[CH2][C](C)(C(=O)Oc1ccccc1)[CH2][C](C)(C(=O)Oc1ccccc1)3,114.68172737810444,1,1,243.94444444444446,1.0,258.81451416015625,7.414514160156244,0.02949289642066923
2031,"Mittwoch, 19. Februar 2020 13:02:12",B5 2,25.0,237.4,0.13699999999999998,290.7,257.7,253.1,213.4,VAN065_P2(TS-019b)_1.txt,VAN65_P2,TS-019b,methacrylate,Poly-Phenyl MA,C=C(C)C(=O)Oc1ccccc1,[CH2][C](C)(C(=O)Oc1ccccc1),18600.0,1.32,SEC13,110.0,2020-02-19 00:00:00,PVA,3,162.188,C3[C](C)(C(=O)Oc1ccccc1)[CH2][C](C)(C(=O)Oc1ccccc1)[CH2][C](C)(C(=O)Oc1ccccc1)[CH2][C](C)(C(=O)Oc1ccccc1)[CH2][C](C)(C(=O)Oc1ccccc1)[CH2][C](C)(C(=O)Oc1ccccc1)[CH2][C](C)(C(=O)Oc1ccccc1)[CH2][C](C)(C(=O)Oc1ccccc1)[CH2][C](C)(C(=O)Oc1ccccc1)[CH2][C](C)(C(=O)Oc1ccccc1)3,114.68172737810444,1,1,243.94444444444446,1.0,258.81451416015625,21.414514160156244,0.09020435619273902
2032,"Mittwoch, 19. Februar 2020 13:02:23",B5 3,25.0,238.4,0.127,283.9,258.0,252.2,202.1,VAN065_P2(TS-019b)_1.txt,VAN65_P2,TS-019b,methacrylate,Poly-Phenyl MA,C=C(C)C(=O)Oc1ccccc1,[CH2][C](C)(C(=O)Oc1ccccc1),18600.0,1.32,SEC13,110.0,2020-02-19 00:00:00,PVA,3,162.188,C3[C](C)(C(=O)Oc1ccccc1)[CH2][C](C)(C(=O)Oc1ccccc1)[CH2][C](C)(C(=O)Oc1ccccc1)[CH2][C](C)(C(=O)Oc1ccccc1)[CH2][C](C)(C(=O)Oc1ccccc1)[CH2][C](C)(C(=O)Oc1ccccc1)[CH2][C](C)(C(=O)Oc1ccccc1)[CH2][C](C)(C(=O)Oc1ccccc1)[CH2][C](C)(C(=O)Oc1ccccc1)[CH2][C](C)(C(=O)Oc1ccccc1)3,114.68172737810444,1,1,243.94444444444446,1.0,258.81451416015625,20.414514160156244,0.08563135134293727
2033,"Mittwoch, 19. Februar 2020 13:03:06",B6 1,25.0,235.6,0.184,242.9,259.8,256.1,224.8,VAN065_P2(TS-019b)_1.txt,VAN65_P2,TS-019b,methacrylate,Poly-Phenyl MA,C=C(C)C(=O)Oc1ccccc1,[CH2][C](C)(C(=O)Oc1ccccc1),18600.0,1.32,SEC13,110.0,2020-02-19 00:00:00,PVA,3,162.188,C3[C](C)(C(=O)Oc1ccccc1)[CH2][C](C)(C(=O)Oc1ccccc1)[CH2][C](C)(C(=O)Oc1ccccc1)[CH2][C](C)(C(=O)Oc1ccccc1)[CH2][C](C)(C(=O)Oc1ccccc1)[CH2][C](C)(C(=O)Oc1ccccc1)[CH2][C](C)(C(=O)Oc1ccccc1)[CH2][C](C)(C(=O)Oc1ccccc1)[CH2][C](C)(C(=O)Oc1ccccc1)[CH2][C](C)(C(=O)Oc1ccccc1)3,114.68172737810444,1,1,243.94444444444446,1.0,258.8145446777344,23.21454467773438,0.09853372104301521
2034,"Mittwoch, 19. Februar 2020 13:03:17",B6 2,25.0,245.4,0.067,235.7,270.3,264.1,216.4,VAN065_P2(TS-019b)_1.txt,VAN65_P2,TS-019b,methacrylate,Poly-Phenyl MA,C=C(C)C(=O)Oc1ccccc1,[CH2][C](C)(C(=O)Oc1ccccc1),18600.0,1.32,SEC13,110.0,2020-02-19 00:00:00,PVA,3,162.188,C3[C](C)(C(=O)Oc1ccccc1)[CH2][C](C)(C(=O)Oc1ccccc1)[CH2][C](C)(C(=O)Oc1ccccc1)[CH2][C](C)(C(=O)Oc1ccccc1)[CH2][C](C)(C(=O)Oc1ccccc1)[CH2][C](C)(C(=O)Oc1ccccc1)[CH2][C](C)(C(=O)Oc1ccccc1)[CH2][C](C)(C(=O)Oc1ccccc1)[CH2][C](C)(C(=O)Oc1ccccc1)[CH2][C](C)(C(=O)Oc1ccccc1)3,114.68172737810444,1,1,243.94444444444446,1.0,258.8145446777344,13.41454467773437,0.05466399624178635
2035,"Mittwoch, 19. Februar 2020 13:03:28",B6 3,25.0,242.0,0.091,229.2,246.5,244.5,223.4,VAN065_P2(TS-019b)_1.txt,VAN65_P2,TS-019b,methacrylate,Poly-Phenyl MA,C=C(C)C(=O)Oc1ccccc1,[CH2][C](C)(C(=O)Oc1ccccc1),18600.0,1.32,SEC13,110.0,2020-02-19 00:00:00,PVA,3,162.188,C3[C](C)(C(=O)Oc1ccccc1)[CH2][C](C)(C(=O)Oc1ccccc1)[CH2][C](C)(C(=O)Oc1ccccc1)[CH2][C](C)(C(=O)Oc1ccccc1)[CH2][C](C)(C(=O)Oc1ccccc1)[CH2][C](C)(C(=O)Oc1ccccc1)[CH2][C](C)(C(=O)Oc1ccccc1)[CH2][C](C)(C(=O)Oc1ccccc1)[CH2][C](C)(C(=O)Oc1ccccc1)[CH2][C](C)(C(=O)Oc1ccccc1)3,114.68172737810444,1,1,243.94444444444446,1.0,258.8145446777344,16.814544677734375,0.06948158957741478
2036,"Mittwoch, 19. Februar 2020 13:04:05",C1 1,25.0,275.1,0.045,456.7,284.4,280.8,262.8,VAN065_P2(TS-019b)_1.txt,VAN65_P2,TS-019b,methacrylate,Poly-Phenyl MA,C=C(C)C(=O)Oc1ccccc1,[CH2][C](C)(C(=O)Oc1ccccc1),18600.0,1.32,SEC13,110.0,2020-02-19 00:00:00,None,5,162.188,C3[C](C)(C(=O)Oc1ccccc1)[CH2][C](C)(C(=O)Oc1ccccc1)[CH2][C](C)(C(=O)Oc1ccccc1)[CH2][C](C)(C(=O)Oc1ccccc1)[CH2][C](C)(C(=O)Oc1ccccc1)[CH2][C](C)(C(=O)Oc1ccccc1)[CH2][C](C)(C(=O)Oc1ccccc1)[CH2][C](C)(C(=O)Oc1ccccc1)[CH2][C](C)(C(=O)Oc1ccccc1)[CH2][C](C)(C(=O)Oc1ccccc1)3,114.68172737810444,0,1,265.76666666666665,0.3333333333333333,250.1370086669922,24.962991333007835,0.09074151702292924
2037,"Mittwoch, 19. Februar 2020 13:04:16",C1 2,25.0,266.4,0.08,444.6,272.4,269.6,251.8,VAN065_P2(TS-019b)_1.txt,VAN65_P2,TS-019b,methacrylate,Poly-Phenyl MA,C=C(C)C(=O)Oc1ccccc1,[CH2][C](C)(C(=O)Oc1ccccc1),18600.0,1.32,SEC13,110.0,2020-02-19 00:00:00,None,5,162.188,C3[C](C)(C(=O)Oc1ccccc1)[CH2][C](C)(C(=O)Oc1ccccc1)[CH2][C](C)(C(=O)Oc1ccccc1)[CH2][C](C)(C(=O)Oc1ccccc1)[CH2][C](C)(C(=O)Oc1ccccc1)[CH2][C](C)(C(=O)Oc1ccccc1)[CH2][C](C)(C(=O)Oc1ccccc1)[CH2][C](C)(C(=O)Oc1ccccc1)[CH2][C](C)(C(=O)Oc1ccccc1)[CH2][C](C)(C(=O)Oc1ccccc1)3,114.68172737810444,0,1,265.76666666666665,0.3333333333333333,250.13702392578125,16.262976074218727,0.06104720748580604
2038,"Mittwoch, 19. Februar 2020 13:04:27",C1 3,25.0,255.8,0.06,457.0,271.3,268.6,250.5,VAN065_P2(TS-019b)_1.txt,VAN65_P2,TS-019b,methacrylate,Poly-Phenyl MA,C=C(C)C(=O)Oc1ccccc1,[CH2][C](C)(C(=O)Oc1ccccc1),18600.0,1.32,SEC13,110.0,2020-02-19 00:00:00,None,5,162.188,C3[C](C)(C(=O)Oc1ccccc1)[CH2][C](C)(C(=O)Oc1ccccc1)[CH2][C](C)(C(=O)Oc1ccccc1)[CH2][C](C)(C(=O)Oc1ccccc1)[CH2][C](C)(C(=O)Oc1ccccc1)[CH2][C](C)(C(=O)Oc1ccccc1)[CH2][C](C)(C(=O)Oc1ccccc1)[CH2][C](C)(C(=O)Oc1ccccc1)[CH2][C](C)(C(=O)Oc1ccccc1)[CH2][C](C)(C(=O)Oc1ccccc1)3,114.68172737810444,0,1,265.76666666666665,0.3333333333333333,250.13702392578125,5.662976074218761,0.022138295833536985
2039,"Mittwoch, 19. Februar 2020 13:06:53",C4 1,25.0,296.1,0.098,277.2,325.3,316.0,278.2,VAN065_P2(TS-019b)_1.txt,VAN65_P2,TS-019b,methacrylate,Poly-Phenyl MA,C=C(C)C(=O)Oc1ccccc1,[CH2][C](C)(C(=O)Oc1ccccc1),18600.0,1.32,SEC13,110.0,2020-02-19 00:00:00,PVA,5,162.188,C3[C](C)(C(=O)Oc1ccccc1)[CH2][C](C)(C(=O)Oc1ccccc1)[CH2][C](C)(C(=O)Oc1ccccc1)[CH2][C](C)(C(=O)Oc1ccccc1)[CH2][C](C)(C(=O)Oc1ccccc1)[CH2][C](C)(C(=O)Oc1ccccc1)[CH2][C](C)(C(=O)Oc1ccccc1)[CH2][C](C)(C(=O)Oc1ccccc1)[CH2][C](C)(C(=O)Oc1ccccc1)[CH2][C](C)(C(=O)Oc1ccccc1)3,114.68172737810444,1,1,291.42222222222216,1.0,287.2740783691406,8.825921630859398,0.029807232795877735
2040,"Mittwoch, 19. Februar 2020 13:07:04",C4 2,25.0,303.4,0.109,298.8,340.4,326.0,274.0,VAN065_P2(TS-019b)_1.txt,VAN65_P2,TS-019b,methacrylate,Poly-Phenyl MA,C=C(C)C(=O)Oc1ccccc1,[CH2][C](C)(C(=O)Oc1ccccc1),18600.0,1.32,SEC13,110.0,2020-02-19 00:00:00,PVA,5,162.188,C3[C](C)(C(=O)Oc1ccccc1)[CH2][C](C)(C(=O)Oc1ccccc1)[CH2][C](C)(C(=O)Oc1ccccc1)[CH2][C](C)(C(=O)Oc1ccccc1)[CH2][C](C)(C(=O)Oc1ccccc1)[CH2][C](C)(C(=O)Oc1ccccc1)[CH2][C](C)(C(=O)Oc1ccccc1)[CH2][C](C)(C(=O)Oc1ccccc1)[CH2][C](C)(C(=O)Oc1ccccc1)[CH2][C](C)(C(=O)Oc1ccccc1)3,114.68172737810444,1,1,291.42222222222216,1.0,287.27410888671875,16.125891113281227,0.053150596945554476
2041,"Mittwoch, 19. Februar 2020 13:07:14",C4 3,25.0,297.8,0.126,301.1,330.4,319.3,274.7,VAN065_P2(TS-019b)_1.txt,VAN65_P2,TS-019b,methacrylate,Poly-Phenyl MA,C=C(C)C(=O)Oc1ccccc1,[CH2][C](C)(C(=O)Oc1ccccc1),18600.0,1.32,SEC13,110.0,2020-02-19 00:00:00,PVA,5,162.188,C3[C](C)(C(=O)Oc1ccccc1)[CH2][C](C)(C(=O)Oc1ccccc1)[CH2][C](C)(C(=O)Oc1ccccc1)[CH2][C](C)(C(=O)Oc1ccccc1)[CH2][C](C)(C(=O)Oc1ccccc1)[CH2][C](C)(C(=O)Oc1ccccc1)[CH2][C](C)(C(=O)Oc1ccccc1)[CH2][C](C)(C(=O)Oc1ccccc1)[CH2][C](C)(C(=O)Oc1ccccc1)[CH2][C](C)(C(=O)Oc1ccccc1)3,114.68172737810444,1,1,291.42222222222216,1.0,287.2740783691406,10.525921630859386,0.03534560655090459
2042,"Mittwoch, 19. Februar 2020 13:07:47",C5 1,25.0,303.3,0.075,308.2,343.5,328.3,270.7,VAN065_P2(TS-019b)_1.txt,VAN65_P2,TS-019b,methacrylate,Poly-Phenyl MA,C=C(C)C(=O)Oc1ccccc1,[CH2][C](C)(C(=O)Oc1ccccc1),18600.0,1.32,SEC13,110.0,2020-02-19 00:00:00,PVA,5,162.188,C3[C](C)(C(=O)Oc1ccccc1)[CH2][C](C)(C(=O)Oc1ccccc1)[CH2][C](C)(C(=O)Oc1ccccc1)[CH2][C](C)(C(=O)Oc1ccccc1)[CH2][C](C)(C(=O)Oc1ccccc1)[CH2][C](C)(C(=O)Oc1ccccc1)[CH2][C](C)(C(=O)Oc1ccccc1)[CH2][C](C)(C(=O)Oc1ccccc1)[CH2][C](C)(C(=O)Oc1ccccc1)[CH2][C](C)(C(=O)Oc1ccccc1)3,114.68172737810444,1,1,291.42222222222216,1.0,287.2740478515625,16.02595214843751,0.05283861572185134
2043,"Mittwoch, 19. Februar 2020 13:07:57",C5 2,25.0,308.0,0.033,283.5,331.9,322.5,286.9,VAN065_P2(TS-019b)_1.txt,VAN65_P2,TS-019b,methacrylate,Poly-Phenyl MA,C=C(C)C(=O)Oc1ccccc1,[CH2][C](C)(C(=O)Oc1ccccc1),18600.0,1.32,SEC13,110.0,2020-02-19 00:00:00,PVA,5,162.188,C3[C](C)(C(=O)Oc1ccccc1)[CH2][C](C)(C(=O)Oc1ccccc1)[CH2][C](C)(C(=O)Oc1ccccc1)[CH2][C](C)(C(=O)Oc1ccccc1)[CH2][C](C)(C(=O)Oc1ccccc1)[CH2][C](C)(C(=O)Oc1ccccc1)[CH2][C](C)(C(=O)Oc1ccccc1)[CH2][C](C)(C(=O)Oc1ccccc1)[CH2][C](C)(C(=O)Oc1ccccc1)[CH2][C](C)(C(=O)Oc1ccccc1)3,114.68172737810444,1,1,291.42222222222216,1.0,287.27410888671875,20.72589111328125,0.06729185426390016
2044,"Mittwoch, 19. Februar 2020 13:08:08",C5 3,25.0,306.1,0.005,285.2,324.8,317.1,287.8,VAN065_P2(TS-019b)_1.txt,VAN65_P2,TS-019b,methacrylate,Poly-Phenyl MA,C=C(C)C(=O)Oc1ccccc1,[CH2][C](C)(C(=O)Oc1ccccc1),18600.0,1.32,SEC13,110.0,2020-02-19 00:00:00,PVA,5,162.188,C3[C](C)(C(=O)Oc1ccccc1)[CH2][C](C)(C(=O)Oc1ccccc1)[CH2][C](C)(C(=O)Oc1ccccc1)[CH2][C](C)(C(=O)Oc1ccccc1)[CH2][C](C)(C(=O)Oc1ccccc1)[CH2][C](C)(C(=O)Oc1ccccc1)[CH2][C](C)(C(=O)Oc1ccccc1)[CH2][C](C)(C(=O)Oc1ccccc1)[CH2][C](C)(C(=O)Oc1ccccc1)[CH2][C](C)(C(=O)Oc1ccccc1)3,114.68172737810444,1,1,291.42222222222216,1.0,287.2740478515625,18.825952148437523,0.06150262054373578
2045,"Mittwoch, 19. Februar 2020 13:08:49",C6 1,25.0,256.6,0.06,202.8,277.3,271.9,235.9,VAN065_P2(TS-019b)_1.txt,VAN65_P2,TS-019b,methacrylate,Poly-Phenyl MA,C=C(C)C(=O)Oc1ccccc1,[CH2][C](C)(C(=O)Oc1ccccc1),18600.0,1.32,SEC13,110.0,2020-02-19 00:00:00,PVA,5,162.188,C3[C](C)(C(=O)Oc1ccccc1)[CH2][C](C)(C(=O)Oc1ccccc1)[CH2][C](C)(C(=O)Oc1ccccc1)[CH2][C](C)(C(=O)Oc1ccccc1)[CH2][C](C)(C(=O)Oc1ccccc1)[CH2][C](C)(C(=O)Oc1ccccc1)[CH2][C](C)(C(=O)Oc1ccccc1)[CH2][C](C)(C(=O)Oc1ccccc1)[CH2][C](C)(C(=O)Oc1ccccc1)[CH2][C](C)(C(=O)Oc1ccccc1)3,114.68172737810444,1,1,291.42222222222216,1.0,287.2740478515625,30.674047851562477,0.11954032677927699
2046,"Mittwoch, 19. Februar 2020 13:09:00",C6 2,25.0,281.4,0.06,198.2,313.7,302.8,249.8,VAN065_P2(TS-019b)_1.txt,VAN65_P2,TS-019b,methacrylate,Poly-Phenyl MA,C=C(C)C(=O)Oc1ccccc1,[CH2][C](C)(C(=O)Oc1ccccc1),18600.0,1.32,SEC13,110.0,2020-02-19 00:00:00,PVA,5,162.188,C3[C](C)(C(=O)Oc1ccccc1)[CH2][C](C)(C(=O)Oc1ccccc1)[CH2][C](C)(C(=O)Oc1ccccc1)[CH2][C](C)(C(=O)Oc1ccccc1)[CH2][C](C)(C(=O)Oc1ccccc1)[CH2][C](C)(C(=O)Oc1ccccc1)[CH2][C](C)(C(=O)Oc1ccccc1)[CH2][C](C)(C(=O)Oc1ccccc1)[CH2][C](C)(C(=O)Oc1ccccc1)[CH2][C](C)(C(=O)Oc1ccccc1)3,114.68172737810444,1,1,291.42222222222216,1.0,287.27410888671875,5.874108886718773,0.020874587372845674
2047,"Mittwoch, 19. Februar 2020 13:09:11",C6 3,25.0,270.1,0.026000000000000002,173.0,293.3,285.6,241.3,VAN065_P2(TS-019b)_1.txt,VAN65_P2,TS-019b,methacrylate,Poly-Phenyl MA,C=C(C)C(=O)Oc1ccccc1,[CH2][C](C)(C(=O)Oc1ccccc1),18600.0,1.32,SEC13,110.0,2020-02-19 00:00:00,PVA,5,162.188,C3[C](C)(C(=O)Oc1ccccc1)[CH2][C](C)(C(=O)Oc1ccccc1)[CH2][C](C)(C(=O)Oc1ccccc1)[CH2][C](C)(C(=O)Oc1ccccc1)[CH2][C](C)(C(=O)Oc1ccccc1)[CH2][C](C)(C(=O)Oc1ccccc1)[CH2][C](C)(C(=O)Oc1ccccc1)[CH2][C](C)(C(=O)Oc1ccccc1)[CH2][C](C)(C(=O)Oc1ccccc1)[CH2][C](C)(C(=O)Oc1ccccc1)3,114.68172737810444,1,1,291.42222222222216,1.0,287.2740783691406,17.174078369140602,0.06358414797904702
2048,"Mittwoch, 19. Februar 2020 13:09:53",D1 1,25.0,267.7,0.17300000000000001,455.6,273.3,267.3,222.9,VAN065_P2(TS-019b)_1.txt,VAN65_P2,TS-019b,methacrylate,Poly-Phenyl MA,C=C(C)C(=O)Oc1ccccc1,[CH2][C](C)(C(=O)Oc1ccccc1),18600.0,1.32,SEC13,110.0,2020-02-19 00:00:00,None,8,162.188,C3[C](C)(C(=O)Oc1ccccc1)[CH2][C](C)(C(=O)Oc1ccccc1)[CH2][C](C)(C(=O)Oc1ccccc1)[CH2][C](C)(C(=O)Oc1ccccc1)[CH2][C](C)(C(=O)Oc1ccccc1)[CH2][C](C)(C(=O)Oc1ccccc1)[CH2][C](C)(C(=O)Oc1ccccc1)[CH2][C](C)(C(=O)Oc1ccccc1)[CH2][C](C)(C(=O)Oc1ccccc1)[CH2][C](C)(C(=O)Oc1ccccc1)3,114.68172737810444,0,1,278.5222222222222,0.5833333333333333,275.4521789550781,7.752178955078136,0.02895845706043383
2049,"Mittwoch, 19. Februar 2020 13:10:04",D1 2,25.0,273.1,0.08199999999999999,467.8,317.4,302.0,228.7,VAN065_P2(TS-019b)_1.txt,VAN65_P2,TS-019b,methacrylate,Poly-Phenyl MA,C=C(C)C(=O)Oc1ccccc1,[CH2][C](C)(C(=O)Oc1ccccc1),18600.0,1.32,SEC13,110.0,2020-02-19 00:00:00,None,8,162.188,C3[C](C)(C(=O)Oc1ccccc1)[CH2][C](C)(C(=O)Oc1ccccc1)[CH2][C](C)(C(=O)Oc1ccccc1)[CH2][C](C)(C(=O)Oc1ccccc1)[CH2][C](C)(C(=O)Oc1ccccc1)[CH2][C](C)(C(=O)Oc1ccccc1)[CH2][C](C)(C(=O)Oc1ccccc1)[CH2][C](C)(C(=O)Oc1ccccc1)[CH2][C](C)(C(=O)Oc1ccccc1)[CH2][C](C)(C(=O)Oc1ccccc1)3,114.68172737810444,0,1,278.5222222222222,0.5833333333333333,275.4521484375,2.3521484374999773,0.008612773480410021
2050,"Mittwoch, 19. Februar 2020 13:10:15",D1 3,25.0,264.7,0.068,464.9,295.2,285.9,231.8,VAN065_P2(TS-019b)_1.txt,VAN65_P2,TS-019b,methacrylate,Poly-Phenyl MA,C=C(C)C(=O)Oc1ccccc1,[CH2][C](C)(C(=O)Oc1ccccc1),18600.0,1.32,SEC13,110.0,2020-02-19 00:00:00,None,8,162.188,C3[C](C)(C(=O)Oc1ccccc1)[CH2][C](C)(C(=O)Oc1ccccc1)[CH2][C](C)(C(=O)Oc1ccccc1)[CH2][C](C)(C(=O)Oc1ccccc1)[CH2][C](C)(C(=O)Oc1ccccc1)[CH2][C](C)(C(=O)Oc1ccccc1)[CH2][C](C)(C(=O)Oc1ccccc1)[CH2][C](C)(C(=O)Oc1ccccc1)[CH2][C](C)(C(=O)Oc1ccccc1)[CH2][C](C)(C(=O)Oc1ccccc1)3,114.68172737810444,0,1,278.5222222222222,0.5833333333333333,275.4521484375,10.752148437500011,0.04062013010011338
2051,"Mittwoch, 19. Februar 2020 13:10:50",D2 1,25.0,301.3,0.085,272.6,355.1,332.1,259.4,VAN065_P2(TS-019b)_1.txt,VAN65_P2,TS-019b,methacrylate,Poly-Phenyl MA,C=C(C)C(=O)Oc1ccccc1,[CH2][C](C)(C(=O)Oc1ccccc1),18600.0,1.32,SEC13,110.0,2020-02-19 00:00:00,None,8,162.188,C3[C](C)(C(=O)Oc1ccccc1)[CH2][C](C)(C(=O)Oc1ccccc1)[CH2][C](C)(C(=O)Oc1ccccc1)[CH2][C](C)(C(=O)Oc1ccccc1)[CH2][C](C)(C(=O)Oc1ccccc1)[CH2][C](C)(C(=O)Oc1ccccc1)[CH2][C](C)(C(=O)Oc1ccccc1)[CH2][C](C)(C(=O)Oc1ccccc1)[CH2][C](C)(C(=O)Oc1ccccc1)[CH2][C](C)(C(=O)Oc1ccccc1)3,114.68172737810444,0,1,278.5222222222222,0.5833333333333333,275.4521789550781,25.847821044921886,0.08578765696953829
2052,"Mittwoch, 19. Februar 2020 13:11:01",D2 2,25.0,310.4,0.19899999999999998,291.0,690.1,424.9,254.4,VAN065_P2(TS-019b)_1.txt,VAN65_P2,TS-019b,methacrylate,Poly-Phenyl MA,C=C(C)C(=O)Oc1ccccc1,[CH2][C](C)(C(=O)Oc1ccccc1),18600.0,1.32,SEC13,110.0,2020-02-19 00:00:00,None,8,162.188,C3[C](C)(C(=O)Oc1ccccc1)[CH2][C](C)(C(=O)Oc1ccccc1)[CH2][C](C)(C(=O)Oc1ccccc1)[CH2][C](C)(C(=O)Oc1ccccc1)[CH2][C](C)(C(=O)Oc1ccccc1)[CH2][C](C)(C(=O)Oc1ccccc1)[CH2][C](C)(C(=O)Oc1ccccc1)[CH2][C](C)(C(=O)Oc1ccccc1)[CH2][C](C)(C(=O)Oc1ccccc1)[CH2][C](C)(C(=O)Oc1ccccc1)3,114.68172737810444,0,1,278.5222222222222,0.5833333333333333,275.4521484375,34.94785156249998,0.11258972797197159
