Repository: JulianKimmig/nanoparticle_size_prediction

File: pretrained/np_model_12/evaluation/train_df.csv (part 33 of 40)
index,measurment_data,sample,temperature,z_average,dispersity,mean_count_rate,volume_mean,intensity_mean,number_mean,file,np_formulation,substance_code,polymer_class,polymer,smiles_monomer,smiles_ru,mn,pdi,mn_method,tg,date,additive,polymer_concentration,mass_ru,circular_smiles_10,dp,with_pva,valid,mean_z_average,roll_valid,predicted_z_average,error,rel_error
2053,"Mittwoch, 19. Februar 2020 13:11:12",D2 3,25.0,309.6,0.107,268.2,364.5,340.9,269.3,VAN065_P2(TS-019b)_1.txt,VAN65_P2,TS-019b,methacrylate,Poly-Phenyl MA,C=C(C)C(=O)Oc1ccccc1,[CH2][C](C)(C(=O)Oc1ccccc1),18600.0,1.32,SEC13,110.0,2020-02-19 00:00:00,None,8,162.188,C3[C](C)(C(=O)Oc1ccccc1)[CH2][C](C)(C(=O)Oc1ccccc1)[CH2][C](C)(C(=O)Oc1ccccc1)[CH2][C](C)(C(=O)Oc1ccccc1)[CH2][C](C)(C(=O)Oc1ccccc1)[CH2][C](C)(C(=O)Oc1ccccc1)[CH2][C](C)(C(=O)Oc1ccccc1)[CH2][C](C)(C(=O)Oc1ccccc1)[CH2][C](C)(C(=O)Oc1ccccc1)[CH2][C](C)(C(=O)Oc1ccccc1)3,114.68172737810444,0,1,278.5222222222222,0.5833333333333333,275.4521789550781,34.1478210449219,0.1102965796024609
2054,"Mittwoch, 19. Februar 2020 13:12:06",D3 1,25.0,262.9,0.12,336.3,308.5,292.3,217.2,VAN065_P2(TS-019b)_1.txt,VAN65_P2,TS-019b,methacrylate,Poly-Phenyl MA,C=C(C)C(=O)Oc1ccccc1,[CH2][C](C)(C(=O)Oc1ccccc1),18600.0,1.32,SEC13,110.0,2020-02-19 00:00:00,None,8,162.188,C3[C](C)(C(=O)Oc1ccccc1)[CH2][C](C)(C(=O)Oc1ccccc1)[CH2][C](C)(C(=O)Oc1ccccc1)[CH2][C](C)(C(=O)Oc1ccccc1)[CH2][C](C)(C(=O)Oc1ccccc1)[CH2][C](C)(C(=O)Oc1ccccc1)[CH2][C](C)(C(=O)Oc1ccccc1)[CH2][C](C)(C(=O)Oc1ccccc1)[CH2][C](C)(C(=O)Oc1ccccc1)[CH2][C](C)(C(=O)Oc1ccccc1)3,114.68172737810444,0,1,278.5222222222222,0.5833333333333333,275.4521484375,12.552148437500023,0.04774495411753527
2055,"Mittwoch, 19. Februar 2020 13:12:17",D3 2,25.0,266.5,0.08900000000000001,342.9,314.7,298.5,213.2,VAN065_P2(TS-019b)_1.txt,VAN65_P2,TS-019b,methacrylate,Poly-Phenyl MA,C=C(C)C(=O)Oc1ccccc1,[CH2][C](C)(C(=O)Oc1ccccc1),18600.0,1.32,SEC13,110.0,2020-02-19 00:00:00,None,8,162.188,C3[C](C)(C(=O)Oc1ccccc1)[CH2][C](C)(C(=O)Oc1ccccc1)[CH2][C](C)(C(=O)Oc1ccccc1)[CH2][C](C)(C(=O)Oc1ccccc1)[CH2][C](C)(C(=O)Oc1ccccc1)[CH2][C](C)(C(=O)Oc1ccccc1)[CH2][C](C)(C(=O)Oc1ccccc1)[CH2][C](C)(C(=O)Oc1ccccc1)[CH2][C](C)(C(=O)Oc1ccccc1)[CH2][C](C)(C(=O)Oc1ccccc1)3,114.68172737810444,0,1,278.5222222222222,0.5833333333333333,275.4521484375,8.9521484375,0.03359155136022514
2056,"Mittwoch, 19. Februar 2020 13:12:28",D3 3,25.0,250.5,0.075,345.9,272.6,267.2,229.7,VAN065_P2(TS-019b)_1.txt,VAN65_P2,TS-019b,methacrylate,Poly-Phenyl MA,C=C(C)C(=O)Oc1ccccc1,[CH2][C](C)(C(=O)Oc1ccccc1),18600.0,1.32,SEC13,110.0,2020-02-19 00:00:00,None,8,162.188,C3[C](C)(C(=O)Oc1ccccc1)[CH2][C](C)(C(=O)Oc1ccccc1)[CH2][C](C)(C(=O)Oc1ccccc1)[CH2][C](C)(C(=O)Oc1ccccc1)[CH2][C](C)(C(=O)Oc1ccccc1)[CH2][C](C)(C(=O)Oc1ccccc1)[CH2][C](C)(C(=O)Oc1ccccc1)[CH2][C](C)(C(=O)Oc1ccccc1)[CH2][C](C)(C(=O)Oc1ccccc1)[CH2][C](C)(C(=O)Oc1ccccc1)3,114.68172737810444,0,1,278.5222222222222,0.5833333333333333,275.4521484375,24.9521484375,0.099609375
2057,"Mittwoch, 19. Februar 2020 13:13:36",D4 1,25.0,336.1,0.026000000000000002,424.6,363.1,351.4,315.6,VAN065_P2(TS-019b)_1.txt,VAN65_P2,TS-019b,methacrylate,Poly-Phenyl MA,C=C(C)C(=O)Oc1ccccc1,[CH2][C](C)(C(=O)Oc1ccccc1),18600.0,1.32,SEC13,110.0,2020-02-19 00:00:00,PVA,8,162.188,C3[C](C)(C(=O)Oc1ccccc1)[CH2][C](C)(C(=O)Oc1ccccc1)[CH2][C](C)(C(=O)Oc1ccccc1)[CH2][C](C)(C(=O)Oc1ccccc1)[CH2][C](C)(C(=O)Oc1ccccc1)[CH2][C](C)(C(=O)Oc1ccccc1)[CH2][C](C)(C(=O)Oc1ccccc1)[CH2][C](C)(C(=O)Oc1ccccc1)[CH2][C](C)(C(=O)Oc1ccccc1)[CH2][C](C)(C(=O)Oc1ccccc1)3,114.68172737810444,1,1,346.02222222222224,0.8888888888888888,314.36712646484375,21.732873535156273,0.0646619266145679
2058,"Mittwoch, 19. Februar 2020 13:13:47",D4 2,25.0,340.4,0.016,445.9,369.3,355.8,315.4,VAN065_P2(TS-019b)_1.txt,VAN65_P2,TS-019b,methacrylate,Poly-Phenyl MA,C=C(C)C(=O)Oc1ccccc1,[CH2][C](C)(C(=O)Oc1ccccc1),18600.0,1.32,SEC13,110.0,2020-02-19 00:00:00,PVA,8,162.188,C3[C](C)(C(=O)Oc1ccccc1)[CH2][C](C)(C(=O)Oc1ccccc1)[CH2][C](C)(C(=O)Oc1ccccc1)[CH2][C](C)(C(=O)Oc1ccccc1)[CH2][C](C)(C(=O)Oc1ccccc1)[CH2][C](C)(C(=O)Oc1ccccc1)[CH2][C](C)(C(=O)Oc1ccccc1)[CH2][C](C)(C(=O)Oc1ccccc1)[CH2][C](C)(C(=O)Oc1ccccc1)[CH2][C](C)(C(=O)Oc1ccccc1)3,114.68172737810444,1,1,346.02222222222224,0.8888888888888888,314.36712646484375,26.032873535156227,0.07647730180715696
2059,"Mittwoch, 19. Februar 2020 13:13:57",D4 3,25.0,325.3,0.125,438.5,371.6,347.8,279.6,VAN065_P2(TS-019b)_1.txt,VAN65_P2,TS-019b,methacrylate,Poly-Phenyl MA,C=C(C)C(=O)Oc1ccccc1,[CH2][C](C)(C(=O)Oc1ccccc1),18600.0,1.32,SEC13,110.0,2020-02-19 00:00:00,PVA,8,162.188,C3[C](C)(C(=O)Oc1ccccc1)[CH2][C](C)(C(=O)Oc1ccccc1)[CH2][C](C)(C(=O)Oc1ccccc1)[CH2][C](C)(C(=O)Oc1ccccc1)[CH2][C](C)(C(=O)Oc1ccccc1)[CH2][C](C)(C(=O)Oc1ccccc1)[CH2][C](C)(C(=O)Oc1ccccc1)[CH2][C](C)(C(=O)Oc1ccccc1)[CH2][C](C)(C(=O)Oc1ccccc1)[CH2][C](C)(C(=O)Oc1ccccc1)3,114.68172737810444,1,1,346.02222222222224,0.8888888888888888,314.36712646484375,10.932873535156261,0.033608587565804676
2060,"Mittwoch, 19. Februar 2020 13:14:33",D5 1,25.0,341.2,0.12,255.3,386.8,368.3,319.1,VAN065_P2(TS-019b)_1.txt,VAN65_P2,TS-019b,methacrylate,Poly-Phenyl MA,C=C(C)C(=O)Oc1ccccc1,[CH2][C](C)(C(=O)Oc1ccccc1),18600.0,1.32,SEC13,110.0,2020-02-19 00:00:00,PVA,8,162.188,C3[C](C)(C(=O)Oc1ccccc1)[CH2][C](C)(C(=O)Oc1ccccc1)[CH2][C](C)(C(=O)Oc1ccccc1)[CH2][C](C)(C(=O)Oc1ccccc1)[CH2][C](C)(C(=O)Oc1ccccc1)[CH2][C](C)(C(=O)Oc1ccccc1)[CH2][C](C)(C(=O)Oc1ccccc1)[CH2][C](C)(C(=O)Oc1ccccc1)[CH2][C](C)(C(=O)Oc1ccccc1)[CH2][C](C)(C(=O)Oc1ccccc1)3,114.68172737810444,1,1,346.02222222222224,0.8888888888888888,314.36712646484375,26.83287353515624,0.07864265397173575
2061,"Mittwoch, 19. Februar 2020 13:14:44",D5 2,25.0,339.5,0.045,208.6,372.6,358.1,316.1,VAN065_P2(TS-019b)_1.txt,VAN65_P2,TS-019b,methacrylate,Poly-Phenyl MA,C=C(C)C(=O)Oc1ccccc1,[CH2][C](C)(C(=O)Oc1ccccc1),18600.0,1.32,SEC13,110.0,2020-02-19 00:00:00,PVA,8,162.188,C3[C](C)(C(=O)Oc1ccccc1)[CH2][C](C)(C(=O)Oc1ccccc1)[CH2][C](C)(C(=O)Oc1ccccc1)[CH2][C](C)(C(=O)Oc1ccccc1)[CH2][C](C)(C(=O)Oc1ccccc1)[CH2][C](C)(C(=O)Oc1ccccc1)[CH2][C](C)(C(=O)Oc1ccccc1)[CH2][C](C)(C(=O)Oc1ccccc1)[CH2][C](C)(C(=O)Oc1ccccc1)[CH2][C](C)(C(=O)Oc1ccccc1)3,114.68172737810444,1,1,346.02222222222224,0.8888888888888888,314.3670959472656,25.132904052734375,0.07402917246755339
2062,"Mittwoch, 19. Februar 2020 13:14:55",D5 3,25.0,341.1,0.10300000000000001,216.9,425.6,381.9,291.4,VAN065_P2(TS-019b)_1.txt,VAN65_P2,TS-019b,methacrylate,Poly-Phenyl MA,C=C(C)C(=O)Oc1ccccc1,[CH2][C](C)(C(=O)Oc1ccccc1),18600.0,1.32,SEC13,110.0,2020-02-19 00:00:00,PVA,8,162.188,C3[C](C)(C(=O)Oc1ccccc1)[CH2][C](C)(C(=O)Oc1ccccc1)[CH2][C](C)(C(=O)Oc1ccccc1)[CH2][C](C)(C(=O)Oc1ccccc1)[CH2][C](C)(C(=O)Oc1ccccc1)[CH2][C](C)(C(=O)Oc1ccccc1)[CH2][C](C)(C(=O)Oc1ccccc1)[CH2][C](C)(C(=O)Oc1ccccc1)[CH2][C](C)(C(=O)Oc1ccccc1)[CH2][C](C)(C(=O)Oc1ccccc1)3,114.68172737810444,1,1,346.02222222222224,0.8888888888888888,314.36712646484375,26.732873535156273,0.07837254041382666
2063,"Mittwoch, 19. Februar 2020 13:15:25",D6 1,25.0,368.2,0.08900000000000001,398.7,444.9,404.1,327.5,VAN065_P2(TS-019b)_1.txt,VAN65_P2,TS-019b,methacrylate,Poly-Phenyl MA,C=C(C)C(=O)Oc1ccccc1,[CH2][C](C)(C(=O)Oc1ccccc1),18600.0,1.32,SEC13,110.0,2020-02-19 00:00:00,PVA,8,162.188,C3[C](C)(C(=O)Oc1ccccc1)[CH2][C](C)(C(=O)Oc1ccccc1)[CH2][C](C)(C(=O)Oc1ccccc1)[CH2][C](C)(C(=O)Oc1ccccc1)[CH2][C](C)(C(=O)Oc1ccccc1)[CH2][C](C)(C(=O)Oc1ccccc1)[CH2][C](C)(C(=O)Oc1ccccc1)[CH2][C](C)(C(=O)Oc1ccccc1)[CH2][C](C)(C(=O)Oc1ccccc1)[CH2][C](C)(C(=O)Oc1ccccc1)3,114.68172737810444,1,1,346.02222222222224,0.8888888888888888,314.36712646484375,53.83287353515624,0.14620552290916958
2064,"Mittwoch, 19. Februar 2020 13:15:36",D6 2,25.0,364.8,0.161,411.3,447.6,404.6,323.3,VAN065_P2(TS-019b)_1.txt,VAN65_P2,TS-019b,methacrylate,Poly-Phenyl MA,C=C(C)C(=O)Oc1ccccc1,[CH2][C](C)(C(=O)Oc1ccccc1),18600.0,1.32,SEC13,110.0,2020-02-19 00:00:00,PVA,8,162.188,C3[C](C)(C(=O)Oc1ccccc1)[CH2][C](C)(C(=O)Oc1ccccc1)[CH2][C](C)(C(=O)Oc1ccccc1)[CH2][C](C)(C(=O)Oc1ccccc1)[CH2][C](C)(C(=O)Oc1ccccc1)[CH2][C](C)(C(=O)Oc1ccccc1)[CH2][C](C)(C(=O)Oc1ccccc1)[CH2][C](C)(C(=O)Oc1ccccc1)[CH2][C](C)(C(=O)Oc1ccccc1)[CH2][C](C)(C(=O)Oc1ccccc1)3,114.68172737810444,1,1,346.02222222222224,0.8888888888888888,314.36712646484375,50.43287353515626,0.13824800859417835
2065,"Mittwoch, 19. Februar 2020 13:15:47",D6 3,25.0,357.6,0.021,395.0,395.8,377.0,327.2,VAN065_P2(TS-019b)_1.txt,VAN65_P2,TS-019b,methacrylate,Poly-Phenyl MA,C=C(C)C(=O)Oc1ccccc1,[CH2][C](C)(C(=O)Oc1ccccc1),18600.0,1.32,SEC13,110.0,2020-02-19 00:00:00,PVA,8,162.188,C3[C](C)(C(=O)Oc1ccccc1)[CH2][C](C)(C(=O)Oc1ccccc1)[CH2][C](C)(C(=O)Oc1ccccc1)[CH2][C](C)(C(=O)Oc1ccccc1)[CH2][C](C)(C(=O)Oc1ccccc1)[CH2][C](C)(C(=O)Oc1ccccc1)[CH2][C](C)(C(=O)Oc1ccccc1)[CH2][C](C)(C(=O)Oc1ccccc1)[CH2][C](C)(C(=O)Oc1ccccc1)[CH2][C](C)(C(=O)Oc1ccccc1)3,114.68172737810444,1,1,346.02222222222224,0.8888888888888888,314.36712646484375,43.23287353515627,0.12089729735781955
2066,"Mittwoch, 19. Februar 2020 13:16:18",E4 1,25.0,367.2,0.21600000000000005,401.2,423.3,400.8,353.0,VAN065_P2(TS-019b)_1.txt,VAN65_P2,TS-019b,methacrylate,Poly-Phenyl MA,C=C(C)C(=O)Oc1ccccc1,[CH2][C](C)(C(=O)Oc1ccccc1),18600.0,1.32,SEC13,110.0,2020-02-19 00:00:00,None,10,162.188,C3[C](C)(C(=O)Oc1ccccc1)[CH2][C](C)(C(=O)Oc1ccccc1)[CH2][C](C)(C(=O)Oc1ccccc1)[CH2][C](C)(C(=O)Oc1ccccc1)[CH2][C](C)(C(=O)Oc1ccccc1)[CH2][C](C)(C(=O)Oc1ccccc1)[CH2][C](C)(C(=O)Oc1ccccc1)[CH2][C](C)(C(=O)Oc1ccccc1)[CH2][C](C)(C(=O)Oc1ccccc1)[CH2][C](C)(C(=O)Oc1ccccc1)3,114.68172737810444,0,1,369.1222222222222,0.7777777777777777,287.44781494140625,79.75218505859374,0.21719004645586532
2067,"Mittwoch, 19. Februar 2020 13:16:29",E4 2,25.0,365.6,0.165,359.1,416.9,398.7,357.9,VAN065_P2(TS-019b)_1.txt,VAN65_P2,TS-019b,methacrylate,Poly-Phenyl MA,C=C(C)C(=O)Oc1ccccc1,[CH2][C](C)(C(=O)Oc1ccccc1),18600.0,1.32,SEC13,110.0,2020-02-19 00:00:00,None,10,162.188,C3[C](C)(C(=O)Oc1ccccc1)[CH2][C](C)(C(=O)Oc1ccccc1)[CH2][C](C)(C(=O)Oc1ccccc1)[CH2][C](C)(C(=O)Oc1ccccc1)[CH2][C](C)(C(=O)Oc1ccccc1)[CH2][C](C)(C(=O)Oc1ccccc1)[CH2][C](C)(C(=O)Oc1ccccc1)[CH2][C](C)(C(=O)Oc1ccccc1)[CH2][C](C)(C(=O)Oc1ccccc1)[CH2][C](C)(C(=O)Oc1ccccc1)3,114.68172737810444,0,1,369.1222222222222,0.7777777777777777,287.44781494140625,78.15218505859377,0.21376418232656938
2068,"Mittwoch, 19. Februar 2020 13:16:40",E4 3,25.0,366.3,0.153,350.5,408.7,385.3,331.7,VAN065_P2(TS-019b)_1.txt,VAN65_P2,TS-019b,methacrylate,Poly-Phenyl MA,C=C(C)C(=O)Oc1ccccc1,[CH2][C](C)(C(=O)Oc1ccccc1),18600.0,1.32,SEC13,110.0,2020-02-19 00:00:00,None,10,162.188,C3[C](C)(C(=O)Oc1ccccc1)[CH2][C](C)(C(=O)Oc1ccccc1)[CH2][C](C)(C(=O)Oc1ccccc1)[CH2][C](C)(C(=O)Oc1ccccc1)[CH2][C](C)(C(=O)Oc1ccccc1)[CH2][C](C)(C(=O)Oc1ccccc1)[CH2][C](C)(C(=O)Oc1ccccc1)[CH2][C](C)(C(=O)Oc1ccccc1)[CH2][C](C)(C(=O)Oc1ccccc1)[CH2][C](C)(C(=O)Oc1ccccc1)3,114.68172737810444,0,1,369.1222222222222,0.7777777777777777,287.4477844238281,78.85221557617189,0.21526676378971304
2069,"Mittwoch, 19. Februar 2020 13:17:16",E5 1,25.0,390.7,0.18,374.2,431.9,403.2,343.9,VAN065_P2(TS-019b)_1.txt,VAN65_P2,TS-019b,methacrylate,Poly-Phenyl MA,C=C(C)C(=O)Oc1ccccc1,[CH2][C](C)(C(=O)Oc1ccccc1),18600.0,1.32,SEC13,110.0,2020-02-19 00:00:00,None,10,162.188,C3[C](C)(C(=O)Oc1ccccc1)[CH2][C](C)(C(=O)Oc1ccccc1)[CH2][C](C)(C(=O)Oc1ccccc1)[CH2][C](C)(C(=O)Oc1ccccc1)[CH2][C](C)(C(=O)Oc1ccccc1)[CH2][C](C)(C(=O)Oc1ccccc1)[CH2][C](C)(C(=O)Oc1ccccc1)[CH2][C](C)(C(=O)Oc1ccccc1)[CH2][C](C)(C(=O)Oc1ccccc1)[CH2][C](C)(C(=O)Oc1ccccc1)3,114.68172737810444,0,1,369.1222222222222,0.7777777777777777,287.44781494140625,103.25218505859374,0.26427485297822817
2070,"Mittwoch, 19. Februar 2020 13:17:27",E5 2,25.0,387.9,0.214,392.5,408.7,385.0,329.9,VAN065_P2(TS-019b)_1.txt,VAN65_P2,TS-019b,methacrylate,Poly-Phenyl MA,C=C(C)C(=O)Oc1ccccc1,[CH2][C](C)(C(=O)Oc1ccccc1),18600.0,1.32,SEC13,110.0,2020-02-19 00:00:00,None,10,162.188,C3[C](C)(C(=O)Oc1ccccc1)[CH2][C](C)(C(=O)Oc1ccccc1)[CH2][C](C)(C(=O)Oc1ccccc1)[CH2][C](C)(C(=O)Oc1ccccc1)[CH2][C](C)(C(=O)Oc1ccccc1)[CH2][C](C)(C(=O)Oc1ccccc1)[CH2][C](C)(C(=O)Oc1ccccc1)[CH2][C](C)(C(=O)Oc1ccccc1)[CH2][C](C)(C(=O)Oc1ccccc1)[CH2][C](C)(C(=O)Oc1ccccc1)3,114.68172737810444,0,1,369.1222222222222,0.7777777777777777,287.44781494140625,100.45218505859373,0.25896412750346415
2071,"Mittwoch, 19. Februar 2020 13:17:37",E5 3,25.0,383.3,0.08900000000000001,400.4,452.0,415.1,347.8,VAN065_P2(TS-019b)_1.txt,VAN65_P2,TS-019b,methacrylate,Poly-Phenyl MA,C=C(C)C(=O)Oc1ccccc1,[CH2][C](C)(C(=O)Oc1ccccc1),18600.0,1.32,SEC13,110.0,2020-02-19 00:00:00,None,10,162.188,C3[C](C)(C(=O)Oc1ccccc1)[CH2][C](C)(C(=O)Oc1ccccc1)[CH2][C](C)(C(=O)Oc1ccccc1)[CH2][C](C)(C(=O)Oc1ccccc1)[CH2][C](C)(C(=O)Oc1ccccc1)[CH2][C](C)(C(=O)Oc1ccccc1)[CH2][C](C)(C(=O)Oc1ccccc1)[CH2][C](C)(C(=O)Oc1ccccc1)[CH2][C](C)(C(=O)Oc1ccccc1)[CH2][C](C)(C(=O)Oc1ccccc1)3,114.68172737810444,0,1,369.1222222222222,0.7777777777777777,287.44781494140625,95.85218505859376,0.2500709237114369
2072,"Mittwoch, 19. Februar 2020 13:18:11",E6 1,25.0,367.2,0.23800000000000002,235.2,699.2,453.2,303.5,VAN065_P2(TS-019b)_1.txt,VAN65_P2,TS-019b,methacrylate,Poly-Phenyl MA,C=C(C)C(=O)Oc1ccccc1,[CH2][C](C)(C(=O)Oc1ccccc1),18600.0,1.32,SEC13,110.0,2020-02-19 00:00:00,None,10,162.188,C3[C](C)(C(=O)Oc1ccccc1)[CH2][C](C)(C(=O)Oc1ccccc1)[CH2][C](C)(C(=O)Oc1ccccc1)[CH2][C](C)(C(=O)Oc1ccccc1)[CH2][C](C)(C(=O)Oc1ccccc1)[CH2][C](C)(C(=O)Oc1ccccc1)[CH2][C](C)(C(=O)Oc1ccccc1)[CH2][C](C)(C(=O)Oc1ccccc1)[CH2][C](C)(C(=O)Oc1ccccc1)[CH2][C](C)(C(=O)Oc1ccccc1)3,114.68172737810444,0,1,369.1222222222222,0.7777777777777777,287.4477844238281,79.75221557617186,0.2171901295647382
2073,"Mittwoch, 19. Februar 2020 13:18:22",E6 2,25.0,344.5,0.195,236.0,366.0,351.6,309.2,VAN065_P2(TS-019b)_1.txt,VAN65_P2,TS-019b,methacrylate,Poly-Phenyl MA,C=C(C)C(=O)Oc1ccccc1,[CH2][C](C)(C(=O)Oc1ccccc1),18600.0,1.32,SEC13,110.0,2020-02-19 00:00:00,None,10,162.188,C3[C](C)(C(=O)Oc1ccccc1)[CH2][C](C)(C(=O)Oc1ccccc1)[CH2][C](C)(C(=O)Oc1ccccc1)[CH2][C](C)(C(=O)Oc1ccccc1)[CH2][C](C)(C(=O)Oc1ccccc1)[CH2][C](C)(C(=O)Oc1ccccc1)[CH2][C](C)(C(=O)Oc1ccccc1)[CH2][C](C)(C(=O)Oc1ccccc1)[CH2][C](C)(C(=O)Oc1ccccc1)[CH2][C](C)(C(=O)Oc1ccccc1)3,114.68172737810444,0,1,369.1222222222222,0.7777777777777777,287.44781494140625,57.05218505859375,0.16560866490157838
2074,"Mittwoch, 19. Februar 2020 13:18:32",E6 3,25.0,349.4,0.099,225.0,377.1,358.5,301.4,VAN065_P2(TS-019b)_1.txt,VAN65_P2,TS-019b,methacrylate,Poly-Phenyl MA,C=C(C)C(=O)Oc1ccccc1,[CH2][C](C)(C(=O)Oc1ccccc1),18600.0,1.32,SEC13,110.0,2020-02-19 00:00:00,None,10,162.188,C3[C](C)(C(=O)Oc1ccccc1)[CH2][C](C)(C(=O)Oc1ccccc1)[CH2][C](C)(C(=O)Oc1ccccc1)[CH2][C](C)(C(=O)Oc1ccccc1)[CH2][C](C)(C(=O)Oc1ccccc1)[CH2][C](C)(C(=O)Oc1ccccc1)[CH2][C](C)(C(=O)Oc1ccccc1)[CH2][C](C)(C(=O)Oc1ccccc1)[CH2][C](C)(C(=O)Oc1ccccc1)[CH2][C](C)(C(=O)Oc1ccccc1)3,114.68172737810444,0,1,369.1222222222222,0.7777777777777777,287.44781494140625,61.95218505859373,0.17731020337319328
2075,"Mittwoch, 19. Februar 2020 13:19:06",F4 1,25.0,461.8,0.254,283.5,919.6,602.3,362.2,VAN065_P2(TS-019b)_1.txt,VAN65_P2,TS-019b,methacrylate,Poly-Phenyl MA,C=C(C)C(=O)Oc1ccccc1,[CH2][C](C)(C(=O)Oc1ccccc1),18600.0,1.32,SEC13,110.0,2020-02-19 00:00:00,PVA,10,162.188,C3[C](C)(C(=O)Oc1ccccc1)[CH2][C](C)(C(=O)Oc1ccccc1)[CH2][C](C)(C(=O)Oc1ccccc1)[CH2][C](C)(C(=O)Oc1ccccc1)[CH2][C](C)(C(=O)Oc1ccccc1)[CH2][C](C)(C(=O)Oc1ccccc1)[CH2][C](C)(C(=O)Oc1ccccc1)[CH2][C](C)(C(=O)Oc1ccccc1)[CH2][C](C)(C(=O)Oc1ccccc1)[CH2][C](C)(C(=O)Oc1ccccc1)3,114.68172737810444,1,1,455.12,0.8518518518518517,327.8294677734375,133.9705322265625,0.29010509360450953
2076,"Mittwoch, 19. Februar 2020 13:19:16",F4 2,25.0,454.2,0.292,295.9,446.4,424.0,382.0,VAN065_P2(TS-019b)_1.txt,VAN65_P2,TS-019b,methacrylate,Poly-Phenyl MA,C=C(C)C(=O)Oc1ccccc1,[CH2][C](C)(C(=O)Oc1ccccc1),18600.0,1.32,SEC13,110.0,2020-02-19 00:00:00,PVA,10,162.188,C3[C](C)(C(=O)Oc1ccccc1)[CH2][C](C)(C(=O)Oc1ccccc1)[CH2][C](C)(C(=O)Oc1ccccc1)[CH2][C](C)(C(=O)Oc1ccccc1)[CH2][C](C)(C(=O)Oc1ccccc1)[CH2][C](C)(C(=O)Oc1ccccc1)[CH2][C](C)(C(=O)Oc1ccccc1)[CH2][C](C)(C(=O)Oc1ccccc1)[CH2][C](C)(C(=O)Oc1ccccc1)[CH2][C](C)(C(=O)Oc1ccccc1)3,114.68172737810444,1,1,455.12,0.8518518518518517,327.8294677734375,126.37053222656249,0.2782266231320178
2077,"Mittwoch, 19. Februar 2020 13:20:01",F5 1,25.0,464.2,0.22899999999999998,230.4,776.3,566.9,198.6,VAN065_P2(TS-019b)_1.txt,VAN65_P2,TS-019b,methacrylate,Poly-Phenyl MA,C=C(C)C(=O)Oc1ccccc1,[CH2][C](C)(C(=O)Oc1ccccc1),18600.0,1.32,SEC13,110.0,2020-02-19 00:00:00,PVA,10,162.188,C3[C](C)(C(=O)Oc1ccccc1)[CH2][C](C)(C(=O)Oc1ccccc1)[CH2][C](C)(C(=O)Oc1ccccc1)[CH2][C](C)(C(=O)Oc1ccccc1)[CH2][C](C)(C(=O)Oc1ccccc1)[CH2][C](C)(C(=O)Oc1ccccc1)[CH2][C](C)(C(=O)Oc1ccccc1)[CH2][C](C)(C(=O)Oc1ccccc1)[CH2][C](C)(C(=O)Oc1ccccc1)[CH2][C](C)(C(=O)Oc1ccccc1)3,114.68172737810444,1,1,455.12,0.8518518518518517,327.8294677734375,136.3705322265625,0.2937753817892341
2078,"Mittwoch, 19. Februar 2020 13:20:12",F5 2,25.0,444.3,0.18,231.8,498.8,456.5,397.9,VAN065_P2(TS-019b)_1.txt,VAN65_P2,TS-019b,methacrylate,Poly-Phenyl MA,C=C(C)C(=O)Oc1ccccc1,[CH2][C](C)(C(=O)Oc1ccccc1),18600.0,1.32,SEC13,110.0,2020-02-19 00:00:00,PVA,10,162.188,C3[C](C)(C(=O)Oc1ccccc1)[CH2][C](C)(C(=O)Oc1ccccc1)[CH2][C](C)(C(=O)Oc1ccccc1)[CH2][C](C)(C(=O)Oc1ccccc1)[CH2][C](C)(C(=O)Oc1ccccc1)[CH2][C](C)(C(=O)Oc1ccccc1)[CH2][C](C)(C(=O)Oc1ccccc1)[CH2][C](C)(C(=O)Oc1ccccc1)[CH2][C](C)(C(=O)Oc1ccccc1)[CH2][C](C)(C(=O)Oc1ccccc1)3,114.68172737810444,1,1,455.12,0.8518518518518517,327.8294677734375,116.47053222656251,0.26214389427540513
2079,"Mittwoch, 19. Februar 2020 13:20:23",F5 3,25.0,451.1,0.07,249.2,519.8,480.6,432.4,VAN065_P2(TS-019b)_1.txt,VAN65_P2,TS-019b,methacrylate,Poly-Phenyl MA,C=C(C)C(=O)Oc1ccccc1,[CH2][C](C)(C(=O)Oc1ccccc1),18600.0,1.32,SEC13,110.0,2020-02-19 00:00:00,PVA,10,162.188,C3[C](C)(C(=O)Oc1ccccc1)[CH2][C](C)(C(=O)Oc1ccccc1)[CH2][C](C)(C(=O)Oc1ccccc1)[CH2][C](C)(C(=O)Oc1ccccc1)[CH2][C](C)(C(=O)Oc1ccccc1)[CH2][C](C)(C(=O)Oc1ccccc1)[CH2][C](C)(C(=O)Oc1ccccc1)[CH2][C](C)(C(=O)Oc1ccccc1)[CH2][C](C)(C(=O)Oc1ccccc1)[CH2][C](C)(C(=O)Oc1ccccc1)3,114.68172737810444,1,1,455.12,0.8518518518518517,327.8294677734375,123.27053222656252,0.27326653120497124
2080,"Donnerstag, 13. Februar 2020 12:40:21",A1 1,24.8,109.7,0.142,198.2,101.9,119.6,80.21,VAN057_P2(TS-010b)_1.txt,VAN57_P2,TS-010b,methacrylate,Poly-butyl MA,C=C(C)C(=O)OCCCC,[CH2][C](C)(C(=O)OCCCC),15700.0,1.14,SEC13,20.0,2020-02-13 00:00:00,None,1,142.19799999999995,C3[C](C)(C(=O)OCCCC)[CH2][C](C)(C(=O)OCCCC)[CH2][C](C)(C(=O)OCCCC)[CH2][C](C)(C(=O)OCCCC)[CH2][C](C)(C(=O)OCCCC)[CH2][C](C)(C(=O)OCCCC)[CH2][C](C)(C(=O)OCCCC)[CH2][C](C)(C(=O)OCCCC)[CH2][C](C)(C(=O)OCCCC)[CH2][C](C)(C(=O)OCCCC)3,110.40942910589462,0,1,105.45555555555558,1.0,109.055908203125,0.6440917968750028,0.005871392861212423
2081,"Donnerstag, 13. Februar 2020 12:40:32",A1 2,25.0,107.4,0.052000000000000005,194.0,104.0,113.5,91.09,VAN057_P2(TS-010b)_1.txt,VAN57_P2,TS-010b,methacrylate,Poly-butyl MA,C=C(C)C(=O)OCCCC,[CH2][C](C)(C(=O)OCCCC),15700.0,1.14,SEC13,20.0,2020-02-13 00:00:00,None,1,142.19799999999995,C3[C](C)(C(=O)OCCCC)[CH2][C](C)(C(=O)OCCCC)[CH2][C](C)(C(=O)OCCCC)[CH2][C](C)(C(=O)OCCCC)[CH2][C](C)(C(=O)OCCCC)[CH2][C](C)(C(=O)OCCCC)[CH2][C](C)(C(=O)OCCCC)[CH2][C](C)(C(=O)OCCCC)[CH2][C](C)(C(=O)OCCCC)[CH2][C](C)(C(=O)OCCCC)3,110.40942910589462,0,1,105.45555555555558,1.0,109.05591583251953,1.6559158325195256,0.015418210731094279
2082,"Donnerstag, 13. Februar 2020 12:40:43",A1 3,24.9,108.7,0.087,195.3,101.1,117.9,80.5,VAN057_P2(TS-010b)_1.txt,VAN57_P2,TS-010b,methacrylate,Poly-butyl MA,C=C(C)C(=O)OCCCC,[CH2][C](C)(C(=O)OCCCC),15700.0,1.14,SEC13,20.0,2020-02-13 00:00:00,None,1,142.19799999999995,C3[C](C)(C(=O)OCCCC)[CH2][C](C)(C(=O)OCCCC)[CH2][C](C)(C(=O)OCCCC)[CH2][C](C)(C(=O)OCCCC)[CH2][C](C)(C(=O)OCCCC)[CH2][C](C)(C(=O)OCCCC)[CH2][C](C)(C(=O)OCCCC)[CH2][C](C)(C(=O)OCCCC)[CH2][C](C)(C(=O)OCCCC)[CH2][C](C)(C(=O)OCCCC)3,110.40942910589462,0,1,105.45555555555558,1.0,109.05591583251953,0.3559158325195284,0.0032742946873921654
2083,"Donnerstag, 13. Februar 2020 12:41:22",A2 1,25.0,100.0,0.07400000000000001,159.3,95.96,106.0,84.38,VAN057_P2(TS-010b)_1.txt,VAN57_P2,TS-010b,methacrylate,Poly-butyl MA,C=C(C)C(=O)OCCCC,[CH2][C](C)(C(=O)OCCCC),15700.0,1.14,SEC13,20.0,2020-02-13 00:00:00,None,1,142.19799999999995,C3[C](C)(C(=O)OCCCC)[CH2][C](C)(C(=O)OCCCC)[CH2][C](C)(C(=O)OCCCC)[CH2][C](C)(C(=O)OCCCC)[CH2][C](C)(C(=O)OCCCC)[CH2][C](C)(C(=O)OCCCC)[CH2][C](C)(C(=O)OCCCC)[CH2][C](C)(C(=O)OCCCC)[CH2][C](C)(C(=O)OCCCC)[CH2][C](C)(C(=O)OCCCC)3,110.40942910589462,0,1,105.45555555555558,1.0,109.05591583251953,9.055915832519531,0.09055915832519532
2084,"Donnerstag, 13. Februar 2020 12:41:33",A2 2,25.0,101.2,0.015,160.5,97.04,105.0,87.08,VAN057_P2(TS-010b)_1.txt,VAN57_P2,TS-010b,methacrylate,Poly-butyl MA,C=C(C)C(=O)OCCCC,[CH2][C](C)(C(=O)OCCCC),15700.0,1.14,SEC13,20.0,2020-02-13 00:00:00,None,1,142.19799999999995,C3[C](C)(C(=O)OCCCC)[CH2][C](C)(C(=O)OCCCC)[CH2][C](C)(C(=O)OCCCC)[CH2][C](C)(C(=O)OCCCC)[CH2][C](C)(C(=O)OCCCC)[CH2][C](C)(C(=O)OCCCC)[CH2][C](C)(C(=O)OCCCC)[CH2][C](C)(C(=O)OCCCC)[CH2][C](C)(C(=O)OCCCC)[CH2][C](C)(C(=O)OCCCC)3,110.40942910589462,0,1,105.45555555555558,1.0,109.05591583251953,7.855915832519528,0.07762762680355265
2085,"Donnerstag, 13. Februar 2020 12:41:44",A2 3,25.0,102.4,0.021,159.8,97.11,105.4,86.76,VAN057_P2(TS-010b)_1.txt,VAN57_P2,TS-010b,methacrylate,Poly-butyl MA,C=C(C)C(=O)OCCCC,[CH2][C](C)(C(=O)OCCCC),15700.0,1.14,SEC13,20.0,2020-02-13 00:00:00,None,1,142.19799999999995,C3[C](C)(C(=O)OCCCC)[CH2][C](C)(C(=O)OCCCC)[CH2][C](C)(C(=O)OCCCC)[CH2][C](C)(C(=O)OCCCC)[CH2][C](C)(C(=O)OCCCC)[CH2][C](C)(C(=O)OCCCC)[CH2][C](C)(C(=O)OCCCC)[CH2][C](C)(C(=O)OCCCC)[CH2][C](C)(C(=O)OCCCC)[CH2][C](C)(C(=O)OCCCC)3,110.40942910589462,0,1,105.45555555555558,1.0,109.05591583251953,6.655915832519526,0.06499917805194849
2086,"Donnerstag, 13. Februar 2020 12:42:26",A3 1,25.0,107.1,0.078,185.0,99.99,117.6,79.09,VAN057_P2(TS-010b)_1.txt,VAN57_P2,TS-010b,methacrylate,Poly-butyl MA,C=C(C)C(=O)OCCCC,[CH2][C](C)(C(=O)OCCCC),15700.0,1.14,SEC13,20.0,2020-02-13 00:00:00,None,1,142.19799999999995,C3[C](C)(C(=O)OCCCC)[CH2][C](C)(C(=O)OCCCC)[CH2][C](C)(C(=O)OCCCC)[CH2][C](C)(C(=O)OCCCC)[CH2][C](C)(C(=O)OCCCC)[CH2][C](C)(C(=O)OCCCC)[CH2][C](C)(C(=O)OCCCC)[CH2][C](C)(C(=O)OCCCC)[CH2][C](C)(C(=O)OCCCC)[CH2][C](C)(C(=O)OCCCC)3,110.40942910589462,0,1,105.45555555555558,1.0,109.055908203125,1.9559082031250057,0.0182624482084501
2087,"Donnerstag, 13. Februar 2020 12:42:37",A3 2,25.0,107.9,0.040999999999999995,185.4,103.5,115.6,87.72,VAN057_P2(TS-010b)_1.txt,VAN57_P2,TS-010b,methacrylate,Poly-butyl MA,C=C(C)C(=O)OCCCC,[CH2][C](C)(C(=O)OCCCC),15700.0,1.14,SEC13,20.0,2020-02-13 00:00:00,None,1,142.19799999999995,C3[C](C)(C(=O)OCCCC)[CH2][C](C)(C(=O)OCCCC)[CH2][C](C)(C(=O)OCCCC)[CH2][C](C)(C(=O)OCCCC)[CH2][C](C)(C(=O)OCCCC)[CH2][C](C)(C(=O)OCCCC)[CH2][C](C)(C(=O)OCCCC)[CH2][C](C)(C(=O)OCCCC)[CH2][C](C)(C(=O)OCCCC)[CH2][C](C)(C(=O)OCCCC)3,110.40942910589462,0,1,105.45555555555558,1.0,109.055908203125,1.1559082031249943,0.010712772966867417
2088,"Donnerstag, 13. Februar 2020 12:42:48",A3 3,25.0,104.7,0.012,185.0,100.9,109.1,90.18,VAN057_P2(TS-010b)_1.txt,VAN57_P2,TS-010b,methacrylate,Poly-butyl MA,C=C(C)C(=O)OCCCC,[CH2][C](C)(C(=O)OCCCC),15700.0,1.14,SEC13,20.0,2020-02-13 00:00:00,None,1,142.19799999999995,C3[C](C)(C(=O)OCCCC)[CH2][C](C)(C(=O)OCCCC)[CH2][C](C)(C(=O)OCCCC)[CH2][C](C)(C(=O)OCCCC)[CH2][C](C)(C(=O)OCCCC)[CH2][C](C)(C(=O)OCCCC)[CH2][C](C)(C(=O)OCCCC)[CH2][C](C)(C(=O)OCCCC)[CH2][C](C)(C(=O)OCCCC)[CH2][C](C)(C(=O)OCCCC)3,110.40942910589462,0,1,105.45555555555558,1.0,109.05591583251953,4.355915832519528,0.041603780635334556
2089,"Donnerstag, 13. Februar 2020 12:43:27",A4 1,25.0,194.2,0.048,344.4,207.3,207.5,166.1,VAN057_P2(TS-010b)_1.txt,VAN57_P2,TS-010b,methacrylate,Poly-butyl MA,C=C(C)C(=O)OCCCC,[CH2][C](C)(C(=O)OCCCC),15700.0,1.14,SEC13,20.0,2020-02-13 00:00:00,PVA,1,142.19799999999995,C3[C](C)(C(=O)OCCCC)[CH2][C](C)(C(=O)OCCCC)[CH2][C](C)(C(=O)OCCCC)[CH2][C](C)(C(=O)OCCCC)[CH2][C](C)(C(=O)OCCCC)[CH2][C](C)(C(=O)OCCCC)[CH2][C](C)(C(=O)OCCCC)[CH2][C](C)(C(=O)OCCCC)[CH2][C](C)(C(=O)OCCCC)[CH2][C](C)(C(=O)OCCCC)3,110.40942910589462,1,1,187.45555555555558,1.0,189.2360382080078,4.963961791992176,0.025561080288322227
2090,"Donnerstag, 13. Februar 2020 12:43:37",A4 2,25.0,192.3,0.063,352.5,205.1,204.9,171.0,VAN057_P2(TS-010b)_1.txt,VAN57_P2,TS-010b,methacrylate,Poly-butyl MA,C=C(C)C(=O)OCCCC,[CH2][C](C)(C(=O)OCCCC),15700.0,1.14,SEC13,20.0,2020-02-13 00:00:00,PVA,1,142.19799999999995,C3[C](C)(C(=O)OCCCC)[CH2][C](C)(C(=O)OCCCC)[CH2][C](C)(C(=O)OCCCC)[CH2][C](C)(C(=O)OCCCC)[CH2][C](C)(C(=O)OCCCC)[CH2][C](C)(C(=O)OCCCC)[CH2][C](C)(C(=O)OCCCC)[CH2][C](C)(C(=O)OCCCC)[CH2][C](C)(C(=O)OCCCC)[CH2][C](C)(C(=O)OCCCC)3,110.40942910589462,1,1,187.45555555555558,1.0,189.23602294921875,3.0639770507812614,0.01593331799678243
2091,"Donnerstag, 13. Februar 2020 12:43:48",A4 3,25.0,191.2,0.04,369.0,196.8,196.6,170.8,VAN057_P2(TS-010b)_1.txt,VAN57_P2,TS-010b,methacrylate,Poly-butyl MA,C=C(C)C(=O)OCCCC,[CH2][C](C)(C(=O)OCCCC),15700.0,1.14,SEC13,20.0,2020-02-13 00:00:00,PVA,1,142.19799999999995,C3[C](C)(C(=O)OCCCC)[CH2][C](C)(C(=O)OCCCC)[CH2][C](C)(C(=O)OCCCC)[CH2][C](C)(C(=O)OCCCC)[CH2][C](C)(C(=O)OCCCC)[CH2][C](C)(C(=O)OCCCC)[CH2][C](C)(C(=O)OCCCC)[CH2][C](C)(C(=O)OCCCC)[CH2][C](C)(C(=O)OCCCC)[CH2][C](C)(C(=O)OCCCC)3,110.40942910589462,1,1,187.45555555555558,1.0,189.23602294921875,1.9639770507812386,0.010271846499901876
2092,"Donnerstag, 13. Februar 2020 12:44:25",A5 1,25.0,180.0,0.106,296.8,196.2,198.8,148.6,VAN057_P2(TS-010b)_1.txt,VAN57_P2,TS-010b,methacrylate,Poly-butyl MA,C=C(C)C(=O)OCCCC,[CH2][C](C)(C(=O)OCCCC),15700.0,1.14,SEC13,20.0,2020-02-13 00:00:00,PVA,1,142.19799999999995,C3[C](C)(C(=O)OCCCC)[CH2][C](C)(C(=O)OCCCC)[CH2][C](C)(C(=O)OCCCC)[CH2][C](C)(C(=O)OCCCC)[CH2][C](C)(C(=O)OCCCC)[CH2][C](C)(C(=O)OCCCC)[CH2][C](C)(C(=O)OCCCC)[CH2][C](C)(C(=O)OCCCC)[CH2][C](C)(C(=O)OCCCC)[CH2][C](C)(C(=O)OCCCC)3,110.40942910589462,1,1,187.45555555555558,1.0,189.2360382080078,9.236038208007812,0.05131132337782118
2093,"Donnerstag, 13. Februar 2020 12:44:36",A5 2,25.0,180.8,0.005,300.4,187.5,187.8,163.1,VAN057_P2(TS-010b)_1.txt,VAN57_P2,TS-010b,methacrylate,Poly-butyl MA,C=C(C)C(=O)OCCCC,[CH2][C](C)(C(=O)OCCCC),15700.0,1.14,SEC13,20.0,2020-02-13 00:00:00,PVA,1,142.19799999999995,C3[C](C)(C(=O)OCCCC)[CH2][C](C)(C(=O)OCCCC)[CH2][C](C)(C(=O)OCCCC)[CH2][C](C)(C(=O)OCCCC)[CH2][C](C)(C(=O)OCCCC)[CH2][C](C)(C(=O)OCCCC)[CH2][C](C)(C(=O)OCCCC)[CH2][C](C)(C(=O)OCCCC)[CH2][C](C)(C(=O)OCCCC)[CH2][C](C)(C(=O)OCCCC)3,110.40942910589462,1,1,187.45555555555558,1.0,189.23602294921875,8.436022949218739,0.0466594189669178
2094,"Donnerstag, 13. Februar 2020 12:44:47",A5 3,25.0,180.1,0.039,308.0,189.3,190.4,158.7,VAN057_P2(TS-010b)_1.txt,VAN57_P2,TS-010b,methacrylate,Poly-butyl MA,C=C(C)C(=O)OCCCC,[CH2][C](C)(C(=O)OCCCC),15700.0,1.14,SEC13,20.0,2020-02-13 00:00:00,PVA,1,142.19799999999995,C3[C](C)(C(=O)OCCCC)[CH2][C](C)(C(=O)OCCCC)[CH2][C](C)(C(=O)OCCCC)[CH2][C](C)(C(=O)OCCCC)[CH2][C](C)(C(=O)OCCCC)[CH2][C](C)(C(=O)OCCCC)[CH2][C](C)(C(=O)OCCCC)[CH2][C](C)(C(=O)OCCCC)[CH2][C](C)(C(=O)OCCCC)[CH2][C](C)(C(=O)OCCCC)3,110.40942910589462,1,1,187.45555555555558,1.0,189.2360382080078,9.136038208007818,0.050727585830137804
2095,"Donnerstag, 13. Februar 2020 12:45:19",A6 1,25.0,191.7,0.048,348.6,197.0,196.9,171.4,VAN057_P2(TS-010b)_1.txt,VAN57_P2,TS-010b,methacrylate,Poly-butyl MA,C=C(C)C(=O)OCCCC,[CH2][C](C)(C(=O)OCCCC),15700.0,1.14,SEC13,20.0,2020-02-13 00:00:00,PVA,1,142.19799999999995,C3[C](C)(C(=O)OCCCC)[CH2][C](C)(C(=O)OCCCC)[CH2][C](C)(C(=O)OCCCC)[CH2][C](C)(C(=O)OCCCC)[CH2][C](C)(C(=O)OCCCC)[CH2][C](C)(C(=O)OCCCC)[CH2][C](C)(C(=O)OCCCC)[CH2][C](C)(C(=O)OCCCC)[CH2][C](C)(C(=O)OCCCC)[CH2][C](C)(C(=O)OCCCC)3,110.40942910589462,1,1,187.45555555555558,1.0,189.2360382080078,2.463961791992176,0.012853217485613857
2096,"Donnerstag, 13. Februar 2020 12:45:30",A6 2,25.0,190.7,0.005,353.8,197.6,197.1,174.7,VAN057_P2(TS-010b)_1.txt,VAN57_P2,TS-010b,methacrylate,Poly-butyl MA,C=C(C)C(=O)OCCCC,[CH2][C](C)(C(=O)OCCCC),15700.0,1.14,SEC13,20.0,2020-02-13 00:00:00,PVA,1,142.19799999999995,C3[C](C)(C(=O)OCCCC)[CH2][C](C)(C(=O)OCCCC)[CH2][C](C)(C(=O)OCCCC)[CH2][C](C)(C(=O)OCCCC)[CH2][C](C)(C(=O)OCCCC)[CH2][C](C)(C(=O)OCCCC)[CH2][C](C)(C(=O)OCCCC)[CH2][C](C)(C(=O)OCCCC)[CH2][C](C)(C(=O)OCCCC)[CH2][C](C)(C(=O)OCCCC)3,110.40942910589462,1,1,187.45555555555558,1.0,189.2360382080078,1.4639617919921761,0.007676779192407846
2097,"Donnerstag, 13. Februar 2020 12:45:41",A6 3,25.0,186.1,0.043,360.3,197.0,197.9,161.6,VAN057_P2(TS-010b)_1.txt,VAN57_P2,TS-010b,methacrylate,Poly-butyl MA,C=C(C)C(=O)OCCCC,[CH2][C](C)(C(=O)OCCCC),15700.0,1.14,SEC13,20.0,2020-02-13 00:00:00,PVA,1,142.19799999999995,C3[C](C)(C(=O)OCCCC)[CH2][C](C)(C(=O)OCCCC)[CH2][C](C)(C(=O)OCCCC)[CH2][C](C)(C(=O)OCCCC)[CH2][C](C)(C(=O)OCCCC)[CH2][C](C)(C(=O)OCCCC)[CH2][C](C)(C(=O)OCCCC)[CH2][C](C)(C(=O)OCCCC)[CH2][C](C)(C(=O)OCCCC)[CH2][C](C)(C(=O)OCCCC)3,110.40942910589462,1,1,187.45555555555558,1.0,189.23602294921875,3.1360229492187557,0.016851278609450595
2098,"Donnerstag, 13. Februar 2020 12:46:46",B1 1,25.0,125.7,0.121,321.0,124.0,135.9,100.6,VAN057_P2(TS-010b)_1.txt,VAN57_P2,TS-010b,methacrylate,Poly-butyl MA,C=C(C)C(=O)OCCCC,[CH2][C](C)(C(=O)OCCCC),15700.0,1.14,SEC13,20.0,2020-02-13 00:00:00,None,3,142.19799999999995,C3[C](C)(C(=O)OCCCC)[CH2][C](C)(C(=O)OCCCC)[CH2][C](C)(C(=O)OCCCC)[CH2][C](C)(C(=O)OCCCC)[CH2][C](C)(C(=O)OCCCC)[CH2][C](C)(C(=O)OCCCC)[CH2][C](C)(C(=O)OCCCC)[CH2][C](C)(C(=O)OCCCC)[CH2][C](C)(C(=O)OCCCC)[CH2][C](C)(C(=O)OCCCC)3,110.40942910589462,0,1,123.38888888888887,1.0,125.99636840820312,0.29636840820312216,0.0023577438997861746
2099,"Donnerstag, 13. Februar 2020 12:46:57",B1 2,25.0,126.9,0.021,318.6,123.5,133.5,103.9,VAN057_P2(TS-010b)_1.txt,VAN57_P2,TS-010b,methacrylate,Poly-butyl MA,C=C(C)C(=O)OCCCC,[CH2][C](C)(C(=O)OCCCC),15700.0,1.14,SEC13,20.0,2020-02-13 00:00:00,None,3,142.19799999999995,C3[C](C)(C(=O)OCCCC)[CH2][C](C)(C(=O)OCCCC)[CH2][C](C)(C(=O)OCCCC)[CH2][C](C)(C(=O)OCCCC)[CH2][C](C)(C(=O)OCCCC)[CH2][C](C)(C(=O)OCCCC)[CH2][C](C)(C(=O)OCCCC)[CH2][C](C)(C(=O)OCCCC)[CH2][C](C)(C(=O)OCCCC)[CH2][C](C)(C(=O)OCCCC)3,110.40942910589462,0,1,123.38888888888887,1.0,125.99637603759766,0.9036239624023494,0.0071207562049042505
2100,"Donnerstag, 13. Februar 2020 12:47:07",B1 3,25.0,125.0,0.122,325.2,119.0,132.6,95.31,VAN057_P2(TS-010b)_1.txt,VAN57_P2,TS-010b,methacrylate,Poly-butyl MA,C=C(C)C(=O)OCCCC,[CH2][C](C)(C(=O)OCCCC),15700.0,1.14,SEC13,20.0,2020-02-13 00:00:00,None,3,142.19799999999995,C3[C](C)(C(=O)OCCCC)[CH2][C](C)(C(=O)OCCCC)[CH2][C](C)(C(=O)OCCCC)[CH2][C](C)(C(=O)OCCCC)[CH2][C](C)(C(=O)OCCCC)[CH2][C](C)(C(=O)OCCCC)[CH2][C](C)(C(=O)OCCCC)[CH2][C](C)(C(=O)OCCCC)[CH2][C](C)(C(=O)OCCCC)[CH2][C](C)(C(=O)OCCCC)3,110.40942910589462,0,1,123.38888888888887,1.0,125.99636840820312,0.996368408203125,0.007970947265625
2101,"Donnerstag, 13. Februar 2020 12:47:46",B2 1,25.0,120.5,0.095,351.5,114.9,133.7,85.95,VAN057_P2(TS-010b)_1.txt,VAN57_P2,TS-010b,methacrylate,Poly-butyl MA,C=C(C)C(=O)OCCCC,[CH2][C](C)(C(=O)OCCCC),15700.0,1.14,SEC13,20.0,2020-02-13 00:00:00,None,3,142.19799999999995,C3[C](C)(C(=O)OCCCC)[CH2][C](C)(C(=O)OCCCC)[CH2][C](C)(C(=O)OCCCC)[CH2][C](C)(C(=O)OCCCC)[CH2][C](C)(C(=O)OCCCC)[CH2][C](C)(C(=O)OCCCC)[CH2][C](C)(C(=O)OCCCC)[CH2][C](C)(C(=O)OCCCC)[CH2][C](C)(C(=O)OCCCC)[CH2][C](C)(C(=O)OCCCC)3,110.40942910589462,0,1,123.38888888888887,1.0,125.9963607788086,5.496360778808594,0.045612952521233145
2102,"Donnerstag, 13. Februar 2020 12:47:57",B2 2,25.0,124.2,0.057999999999999996,361.7,120.2,133.5,96.23,VAN057_P2(TS-010b)_1.txt,VAN57_P2,TS-010b,methacrylate,Poly-butyl MA,C=C(C)C(=O)OCCCC,[CH2][C](C)(C(=O)OCCCC),15700.0,1.14,SEC13,20.0,2020-02-13 00:00:00,None,3,142.19799999999995,C3[C](C)(C(=O)OCCCC)[CH2][C](C)(C(=O)OCCCC)[CH2][C](C)(C(=O)OCCCC)[CH2][C](C)(C(=O)OCCCC)[CH2][C](C)(C(=O)OCCCC)[CH2][C](C)(C(=O)OCCCC)[CH2][C](C)(C(=O)OCCCC)[CH2][C](C)(C(=O)OCCCC)[CH2][C](C)(C(=O)OCCCC)[CH2][C](C)(C(=O)OCCCC)3,110.40942910589462,0,1,123.38888888888887,1.0,125.99636840820312,1.7963684082031222,0.014463513753648327
2103,"Donnerstag, 13. Februar 2020 12:48:07",B2 3,25.0,121.7,0.042,357.5,118.5,128.6,100.9,VAN057_P2(TS-010b)_1.txt,VAN57_P2,TS-010b,methacrylate,Poly-butyl MA,C=C(C)C(=O)OCCCC,[CH2][C](C)(C(=O)OCCCC),15700.0,1.14,SEC13,20.0,2020-02-13 00:00:00,None,3,142.19799999999995,C3[C](C)(C(=O)OCCCC)[CH2][C](C)(C(=O)OCCCC)[CH2][C](C)(C(=O)OCCCC)[CH2][C](C)(C(=O)OCCCC)[CH2][C](C)(C(=O)OCCCC)[CH2][C](C)(C(=O)OCCCC)[CH2][C](C)(C(=O)OCCCC)[CH2][C](C)(C(=O)OCCCC)[CH2][C](C)(C(=O)OCCCC)[CH2][C](C)(C(=O)OCCCC)3,110.40942910589462,0,1,123.38888888888887,1.0,125.99636840820312,4.296368408203122,0.03530294501399443
2104,"Donnerstag, 13. Februar 2020 12:48:43",B3 1,25.0,124.7,0.07200000000000001,363.0,121.3,134.7,96.68,VAN057_P2(TS-010b)_1.txt,VAN57_P2,TS-010b,methacrylate,Poly-butyl MA,C=C(C)C(=O)OCCCC,[CH2][C](C)(C(=O)OCCCC),15700.0,1.14,SEC13,20.0,2020-02-13 00:00:00,None,3,142.19799999999995,C3[C](C)(C(=O)OCCCC)[CH2][C](C)(C(=O)OCCCC)[CH2][C](C)(C(=O)OCCCC)[CH2][C](C)(C(=O)OCCCC)[CH2][C](C)(C(=O)OCCCC)[CH2][C](C)(C(=O)OCCCC)[CH2][C](C)(C(=O)OCCCC)[CH2][C](C)(C(=O)OCCCC)[CH2][C](C)(C(=O)OCCCC)[CH2][C](C)(C(=O)OCCCC)3,110.40942910589462,0,1,123.38888888888887,1.0,125.99636840820312,1.2963684082031222,0.010395897419431612
2105,"Donnerstag, 13. Februar 2020 12:48:54",B3 2,25.0,121.4,0.035,353.2,117.2,124.5,104.1,VAN057_P2(TS-010b)_1.txt,VAN57_P2,TS-010b,methacrylate,Poly-butyl MA,C=C(C)C(=O)OCCCC,[CH2][C](C)(C(=O)OCCCC),15700.0,1.14,SEC13,20.0,2020-02-13 00:00:00,None,3,142.19799999999995,C3[C](C)(C(=O)OCCCC)[CH2][C](C)(C(=O)OCCCC)[CH2][C](C)(C(=O)OCCCC)[CH2][C](C)(C(=O)OCCCC)[CH2][C](C)(C(=O)OCCCC)[CH2][C](C)(C(=O)OCCCC)[CH2][C](C)(C(=O)OCCCC)[CH2][C](C)(C(=O)OCCCC)[CH2][C](C)(C(=O)OCCCC)[CH2][C](C)(C(=O)OCCCC)3,110.40942910589462,0,1,123.38888888888887,1.0,125.99636840820312,4.596368408203119,0.037861354268559466
2106,"Donnerstag, 13. Februar 2020 12:49:05",B3 3,25.0,120.4,0.09699999999999999,357.4,116.1,132.8,90.02,VAN057_P2(TS-010b)_1.txt,VAN57_P2,TS-010b,methacrylate,Poly-butyl MA,C=C(C)C(=O)OCCCC,[CH2][C](C)(C(=O)OCCCC),15700.0,1.14,SEC13,20.0,2020-02-13 00:00:00,None,3,142.19799999999995,C3[C](C)(C(=O)OCCCC)[CH2][C](C)(C(=O)OCCCC)[CH2][C](C)(C(=O)OCCCC)[CH2][C](C)(C(=O)OCCCC)[CH2][C](C)(C(=O)OCCCC)[CH2][C](C)(C(=O)OCCCC)[CH2][C](C)(C(=O)OCCCC)[CH2][C](C)(C(=O)OCCCC)[CH2][C](C)(C(=O)OCCCC)[CH2][C](C)(C(=O)OCCCC)3,110.40942910589462,0,1,123.38888888888887,1.0,125.99636840820312,5.596368408203119,0.046481465184411284
2107,"Donnerstag, 13. Februar 2020 12:49:48",B4 1,25.0,210.2,0.039,219.7,216.0,214.8,195.2,VAN057_P2(TS-010b)_1.txt,VAN57_P2,TS-010b,methacrylate,Poly-butyl MA,C=C(C)C(=O)OCCCC,[CH2][C](C)(C(=O)OCCCC),15700.0,1.14,SEC13,20.0,2020-02-13 00:00:00,PVA,3,142.19799999999995,C3[C](C)(C(=O)OCCCC)[CH2][C](C)(C(=O)OCCCC)[CH2][C](C)(C(=O)OCCCC)[CH2][C](C)(C(=O)OCCCC)[CH2][C](C)(C(=O)OCCCC)[CH2][C](C)(C(=O)OCCCC)[CH2][C](C)(C(=O)OCCCC)[CH2][C](C)(C(=O)OCCCC)[CH2][C](C)(C(=O)OCCCC)[CH2][C](C)(C(=O)OCCCC)3,110.40942910589462,1,1,207.2333333333333,1.0,217.65419006347656,7.454190063476574,0.035462369474198736
2108,"Donnerstag, 13. Februar 2020 12:49:58",B4 2,25.0,201.1,0.139,215.0,202.5,201.4,183.5,VAN057_P2(TS-010b)_1.txt,VAN57_P2,TS-010b,methacrylate,Poly-butyl MA,C=C(C)C(=O)OCCCC,[CH2][C](C)(C(=O)OCCCC),15700.0,1.14,SEC13,20.0,2020-02-13 00:00:00,PVA,3,142.19799999999995,C3[C](C)(C(=O)OCCCC)[CH2][C](C)(C(=O)OCCCC)[CH2][C](C)(C(=O)OCCCC)[CH2][C](C)(C(=O)OCCCC)[CH2][C](C)(C(=O)OCCCC)[CH2][C](C)(C(=O)OCCCC)[CH2][C](C)(C(=O)OCCCC)[CH2][C](C)(C(=O)OCCCC)[CH2][C](C)(C(=O)OCCCC)[CH2][C](C)(C(=O)OCCCC)3,110.40942910589462,1,1,207.2333333333333,1.0,217.65419006347656,16.554190063476568,0.08231820021619378
2109,"Donnerstag, 13. Februar 2020 12:50:09",B4 3,25.0,203.5,0.105,217.1,224.3,222.3,176.4,VAN057_P2(TS-010b)_1.txt,VAN57_P2,TS-010b,methacrylate,Poly-butyl MA,C=C(C)C(=O)OCCCC,[CH2][C](C)(C(=O)OCCCC),15700.0,1.14,SEC13,20.0,2020-02-13 00:00:00,PVA,3,142.19799999999995,C3[C](C)(C(=O)OCCCC)[CH2][C](C)(C(=O)OCCCC)[CH2][C](C)(C(=O)OCCCC)[CH2][C](C)(C(=O)OCCCC)[CH2][C](C)(C(=O)OCCCC)[CH2][C](C)(C(=O)OCCCC)[CH2][C](C)(C(=O)OCCCC)[CH2][C](C)(C(=O)OCCCC)[CH2][C](C)(C(=O)OCCCC)[CH2][C](C)(C(=O)OCCCC)3,110.40942910589462,1,1,207.2333333333333,1.0,217.65420532226562,14.154205322265625,0.06955383450744779
2110,"Donnerstag, 13. Februar 2020 12:50:53",B5 1,25.0,213.7,0.10400000000000001,227.4,216.5,215.3,196.5,VAN057_P2(TS-010b)_1.txt,VAN57_P2,TS-010b,methacrylate,Poly-butyl MA,C=C(C)C(=O)OCCCC,[CH2][C](C)(C(=O)OCCCC),15700.0,1.14,SEC13,20.0,2020-02-13 00:00:00,PVA,3,142.19799999999995,C3[C](C)(C(=O)OCCCC)[CH2][C](C)(C(=O)OCCCC)[CH2][C](C)(C(=O)OCCCC)[CH2][C](C)(C(=O)OCCCC)[CH2][C](C)(C(=O)OCCCC)[CH2][C](C)(C(=O)OCCCC)[CH2][C](C)(C(=O)OCCCC)[CH2][C](C)(C(=O)OCCCC)[CH2][C](C)(C(=O)OCCCC)[CH2][C](C)(C(=O)OCCCC)3,110.40942910589462,1,1,207.2333333333333,1.0,217.65419006347656,3.954190063476574,0.018503463095351304
2111,"Donnerstag, 13. Februar 2020 12:51:04",B5 2,25.0,207.8,0.083,222.8,227.3,225.4,181.6,VAN057_P2(TS-010b)_1.txt,VAN57_P2,TS-010b,methacrylate,Poly-butyl MA,C=C(C)C(=O)OCCCC,[CH2][C](C)(C(=O)OCCCC),15700.0,1.14,SEC13,20.0,2020-02-13 00:00:00,PVA,3,142.19799999999995,C3[C](C)(C(=O)OCCCC)[CH2][C](C)(C(=O)OCCCC)[CH2][C](C)(C(=O)OCCCC)[CH2][C](C)(C(=O)OCCCC)[CH2][C](C)(C(=O)OCCCC)[CH2][C](C)(C(=O)OCCCC)[CH2][C](C)(C(=O)OCCCC)[CH2][C](C)(C(=O)OCCCC)[CH2][C](C)(C(=O)OCCCC)[CH2][C](C)(C(=O)OCCCC)3,110.40942910589462,1,1,207.2333333333333,1.0,217.65420532226562,9.854205322265614,0.04742158480397311
2112,"Donnerstag, 13. Februar 2020 12:51:15",B5 3,25.0,210.8,0.044000000000000004,223.8,223.1,221.5,194.2,VAN057_P2(TS-010b)_1.txt,VAN57_P2,TS-010b,methacrylate,Poly-butyl MA,C=C(C)C(=O)OCCCC,[CH2][C](C)(C(=O)OCCCC),15700.0,1.14,SEC13,20.0,2020-02-13 00:00:00,PVA,3,142.19799999999995,C3[C](C)(C(=O)OCCCC)[CH2][C](C)(C(=O)OCCCC)[CH2][C](C)(C(=O)OCCCC)[CH2][C](C)(C(=O)OCCCC)[CH2][C](C)(C(=O)OCCCC)[CH2][C](C)(C(=O)OCCCC)[CH2][C](C)(C(=O)OCCCC)[CH2][C](C)(C(=O)OCCCC)[CH2][C](C)(C(=O)OCCCC)[CH2][C](C)(C(=O)OCCCC)3,110.40942910589462,1,1,207.2333333333333,1.0,217.65420532226562,6.854205322265614,0.03251520551359399
2113,"Donnerstag, 13. Februar 2020 12:51:54",B6 1,25.0,204.6,0.077,216.7,221.4,219.9,179.9,VAN057_P2(TS-010b)_1.txt,VAN57_P2,TS-010b,methacrylate,Poly-butyl MA,C=C(C)C(=O)OCCCC,[CH2][C](C)(C(=O)OCCCC),15700.0,1.14,SEC13,20.0,2020-02-13 00:00:00,PVA,3,142.19799999999995,C3[C](C)(C(=O)OCCCC)[CH2][C](C)(C(=O)OCCCC)[CH2][C](C)(C(=O)OCCCC)[CH2][C](C)(C(=O)OCCCC)[CH2][C](C)(C(=O)OCCCC)[CH2][C](C)(C(=O)OCCCC)[CH2][C](C)(C(=O)OCCCC)[CH2][C](C)(C(=O)OCCCC)[CH2][C](C)(C(=O)OCCCC)[CH2][C](C)(C(=O)OCCCC)3,110.40942910589462,1,1,207.2333333333333,1.0,217.65420532226562,13.05420532226563,0.06380354507461208
2114,"Donnerstag, 13. Februar 2020 12:52:05",B6 2,25.0,202.8,0.087,220.3,219.0,217.7,180.8,VAN057_P2(TS-010b)_1.txt,VAN57_P2,TS-010b,methacrylate,Poly-butyl MA,C=C(C)C(=O)OCCCC,[CH2][C](C)(C(=O)OCCCC),15700.0,1.14,SEC13,20.0,2020-02-13 00:00:00,PVA,3,142.19799999999995,C3[C](C)(C(=O)OCCCC)[CH2][C](C)(C(=O)OCCCC)[CH2][C](C)(C(=O)OCCCC)[CH2][C](C)(C(=O)OCCCC)[CH2][C](C)(C(=O)OCCCC)[CH2][C](C)(C(=O)OCCCC)[CH2][C](C)(C(=O)OCCCC)[CH2][C](C)(C(=O)OCCCC)[CH2][C](C)(C(=O)OCCCC)[CH2][C](C)(C(=O)OCCCC)3,110.40942910589462,1,1,207.2333333333333,1.0,217.65419006347656,14.854190063476551,0.07324551313351356
2115,"Donnerstag, 13. Februar 2020 12:52:15",B6 3,25.0,210.6,0.083,219.9,233.0,230.3,177.2,VAN057_P2(TS-010b)_1.txt,VAN57_P2,TS-010b,methacrylate,Poly-butyl MA,C=C(C)C(=O)OCCCC,[CH2][C](C)(C(=O)OCCCC),15700.0,1.14,SEC13,20.0,2020-02-13 00:00:00,PVA,3,142.19799999999995,C3[C](C)(C(=O)OCCCC)[CH2][C](C)(C(=O)OCCCC)[CH2][C](C)(C(=O)OCCCC)[CH2][C](C)(C(=O)OCCCC)[CH2][C](C)(C(=O)OCCCC)[CH2][C](C)(C(=O)OCCCC)[CH2][C](C)(C(=O)OCCCC)[CH2][C](C)(C(=O)OCCCC)[CH2][C](C)(C(=O)OCCCC)[CH2][C](C)(C(=O)OCCCC)3,110.40942910589462,1,1,207.2333333333333,1.0,217.65420532226562,7.054205322265631,0.03349575176764307
