Repository: JulianKimmig/nanoparticle_size_prediction

File: pretrained/np_model_12/evaluation/train_df.csv (part 35 of 40)
index,measurment_data,sample,temperature,z_average,dispersity,mean_count_rate,volume_mean,intensity_mean,number_mean,file,np_formulation,substance_code,polymer_class,polymer,smiles_monomer,smiles_ru,mn,pdi,mn_method,tg,date,additive,polymer_concentration,mass_ru,circular_smiles_10,dp,with_pva,valid,mean_z_average,roll_valid,predicted_z_average,error,rel_error
2181,"Donnerstag, 13. Februar 2020 13:18:36",G2 2,25.0,219.8,0.19699999999999998,152.3,195.3,194.9,172.7,VAN057_P2(TS-010b)_1.txt,VAN57_P2,TS-010b,methacrylate,Poly-butyl MA,C=C(C)C(=O)OCCCC,[CH2][C](C)(C(=O)OCCCC),15700.0,1.14,SEC13,20.0,2020-02-13 00:00:00,None,20,142.19799999999995,C3[C](C)(C(=O)OCCCC)[CH2][C](C)(C(=O)OCCCC)[CH2][C](C)(C(=O)OCCCC)[CH2][C](C)(C(=O)OCCCC)[CH2][C](C)(C(=O)OCCCC)[CH2][C](C)(C(=O)OCCCC)[CH2][C](C)(C(=O)OCCCC)[CH2][C](C)(C(=O)OCCCC)[CH2][C](C)(C(=O)OCCCC)[CH2][C](C)(C(=O)OCCCC)3,110.40942910589462,0,1,249.1,0.7037037037037036,257.27740478515625,37.47740478515624,0.17050684615630682
2182,"Donnerstag, 13. Februar 2020 13:19:20",G3 1,25.0,242.0,0.237,149.9,282.1,311.4,64.41,VAN057_P2(TS-010b)_1.txt,VAN57_P2,TS-010b,methacrylate,Poly-butyl MA,C=C(C)C(=O)OCCCC,[CH2][C](C)(C(=O)OCCCC),15700.0,1.14,SEC13,20.0,2020-02-13 00:00:00,None,20,142.19799999999995,C3[C](C)(C(=O)OCCCC)[CH2][C](C)(C(=O)OCCCC)[CH2][C](C)(C(=O)OCCCC)[CH2][C](C)(C(=O)OCCCC)[CH2][C](C)(C(=O)OCCCC)[CH2][C](C)(C(=O)OCCCC)[CH2][C](C)(C(=O)OCCCC)[CH2][C](C)(C(=O)OCCCC)[CH2][C](C)(C(=O)OCCCC)[CH2][C](C)(C(=O)OCCCC)3,110.40942910589462,0,1,249.1,0.7037037037037036,257.27740478515625,15.27740478515625,0.06312977183948863
2183,"Donnerstag, 13. Februar 2020 13:19:42",G3 3,25.0,238.1,0.094,182.8,216.9,215.6,192.5,VAN057_P2(TS-010b)_1.txt,VAN57_P2,TS-010b,methacrylate,Poly-butyl MA,C=C(C)C(=O)OCCCC,[CH2][C](C)(C(=O)OCCCC),15700.0,1.14,SEC13,20.0,2020-02-13 00:00:00,None,20,142.19799999999995,C3[C](C)(C(=O)OCCCC)[CH2][C](C)(C(=O)OCCCC)[CH2][C](C)(C(=O)OCCCC)[CH2][C](C)(C(=O)OCCCC)[CH2][C](C)(C(=O)OCCCC)[CH2][C](C)(C(=O)OCCCC)[CH2][C](C)(C(=O)OCCCC)[CH2][C](C)(C(=O)OCCCC)[CH2][C](C)(C(=O)OCCCC)[CH2][C](C)(C(=O)OCCCC)3,110.40942910589462,0,1,249.1,0.7037037037037036,257.27740478515625,19.177404785156256,0.08054348922787172
2184,"Dienstag, 18. Februar 2020 14:24:16",A1 2,25.0,120.9,0.012,198.4,117.5,125.0,104.0,VAN063_P3(TS-015c)_1.txt,VAN63_P3,TS-015c,methacrylate,Poly-Ethyl MA,C=C(C)C(=O)OCC,[CH2][C](C)(C(=O)OCC),22400.0,1.19,SEC13,65.0,2020-02-18 00:00:00,None,1,114.14399999999998,C3[C](C)(C(=O)OCC)[CH2][C](C)(C(=O)OCC)[CH2][C](C)(C(=O)OCC)[CH2][C](C)(C(=O)OCC)[CH2][C](C)(C(=O)OCC)[CH2][C](C)(C(=O)OCC)[CH2][C](C)(C(=O)OCC)[CH2][C](C)(C(=O)OCC)[CH2][C](C)(C(=O)OCC)[CH2][C](C)(C(=O)OCC)3,196.24334174376233,0,1,117.325,0.9444444444444444,118.09281921386719,2.807180786132818,0.023219030489105195
2185,"Dienstag, 18. Februar 2020 14:24:27",A1 3,25.0,118.1,0.044000000000000004,195.4,114.5,125.4,96.63,VAN063_P3(TS-015c)_1.txt,VAN63_P3,TS-015c,methacrylate,Poly-Ethyl MA,C=C(C)C(=O)OCC,[CH2][C](C)(C(=O)OCC),22400.0,1.19,SEC13,65.0,2020-02-18 00:00:00,None,1,114.14399999999998,C3[C](C)(C(=O)OCC)[CH2][C](C)(C(=O)OCC)[CH2][C](C)(C(=O)OCC)[CH2][C](C)(C(=O)OCC)[CH2][C](C)(C(=O)OCC)[CH2][C](C)(C(=O)OCC)[CH2][C](C)(C(=O)OCC)[CH2][C](C)(C(=O)OCC)[CH2][C](C)(C(=O)OCC)[CH2][C](C)(C(=O)OCC)3,196.24334174376233,0,1,117.325,0.9444444444444444,118.09281921386719,0.007180786132806816,6.080259214908396e-05
2186,"Dienstag, 18. Februar 2020 14:25:00",A2 1,25.0,115.6,0.044000000000000004,170.8,111.1,122.4,93.7,VAN063_P3(TS-015c)_1.txt,VAN63_P3,TS-015c,methacrylate,Poly-Ethyl MA,C=C(C)C(=O)OCC,[CH2][C](C)(C(=O)OCC),22400.0,1.19,SEC13,65.0,2020-02-18 00:00:00,None,1,114.14399999999998,C3[C](C)(C(=O)OCC)[CH2][C](C)(C(=O)OCC)[CH2][C](C)(C(=O)OCC)[CH2][C](C)(C(=O)OCC)[CH2][C](C)(C(=O)OCC)[CH2][C](C)(C(=O)OCC)[CH2][C](C)(C(=O)OCC)[CH2][C](C)(C(=O)OCC)[CH2][C](C)(C(=O)OCC)[CH2][C](C)(C(=O)OCC)3,196.24334174376233,0,1,117.325,0.9444444444444444,118.09281921386719,2.492819213867193,0.021564180050754268
2187,"Dienstag, 18. Februar 2020 14:25:11",A2 2,25.0,115.5,0.10400000000000001,171.4,110.1,125.1,88.98,VAN063_P3(TS-015c)_1.txt,VAN63_P3,TS-015c,methacrylate,Poly-Ethyl MA,C=C(C)C(=O)OCC,[CH2][C](C)(C(=O)OCC),22400.0,1.19,SEC13,65.0,2020-02-18 00:00:00,None,1,114.14399999999998,C3[C](C)(C(=O)OCC)[CH2][C](C)(C(=O)OCC)[CH2][C](C)(C(=O)OCC)[CH2][C](C)(C(=O)OCC)[CH2][C](C)(C(=O)OCC)[CH2][C](C)(C(=O)OCC)[CH2][C](C)(C(=O)OCC)[CH2][C](C)(C(=O)OCC)[CH2][C](C)(C(=O)OCC)[CH2][C](C)(C(=O)OCC)3,196.24334174376233,0,1,117.325,0.9444444444444444,118.09281921386719,2.5928192138671875,0.022448651202313312
2188,"Dienstag, 18. Februar 2020 14:25:22",A2 3,25.0,116.3,0.031,169.6,113.7,121.6,100.8,VAN063_P3(TS-015c)_1.txt,VAN63_P3,TS-015c,methacrylate,Poly-Ethyl MA,C=C(C)C(=O)OCC,[CH2][C](C)(C(=O)OCC),22400.0,1.19,SEC13,65.0,2020-02-18 00:00:00,None,1,114.14399999999998,C3[C](C)(C(=O)OCC)[CH2][C](C)(C(=O)OCC)[CH2][C](C)(C(=O)OCC)[CH2][C](C)(C(=O)OCC)[CH2][C](C)(C(=O)OCC)[CH2][C](C)(C(=O)OCC)[CH2][C](C)(C(=O)OCC)[CH2][C](C)(C(=O)OCC)[CH2][C](C)(C(=O)OCC)[CH2][C](C)(C(=O)OCC)3,196.24334174376233,0,1,117.325,0.9444444444444444,118.09281921386719,1.7928192138671903,0.015415470454576013
2189,"Dienstag, 18. Februar 2020 14:25:59",A3 1,25.0,119.3,0.032,162.2,114.8,127.8,93.44,VAN063_P3(TS-015c)_1.txt,VAN63_P3,TS-015c,methacrylate,Poly-Ethyl MA,C=C(C)C(=O)OCC,[CH2][C](C)(C(=O)OCC),22400.0,1.19,SEC13,65.0,2020-02-18 00:00:00,None,1,114.14399999999998,C3[C](C)(C(=O)OCC)[CH2][C](C)(C(=O)OCC)[CH2][C](C)(C(=O)OCC)[CH2][C](C)(C(=O)OCC)[CH2][C](C)(C(=O)OCC)[CH2][C](C)(C(=O)OCC)[CH2][C](C)(C(=O)OCC)[CH2][C](C)(C(=O)OCC)[CH2][C](C)(C(=O)OCC)[CH2][C](C)(C(=O)OCC)3,196.24334174376233,0,1,117.325,0.9444444444444444,118.09282684326172,1.2071731567382784,0.010118802654972996
2190,"Dienstag, 18. Februar 2020 14:26:10",A3 2,25.0,119.0,0.052000000000000005,166.7,114.0,127.3,92.82,VAN063_P3(TS-015c)_1.txt,VAN63_P3,TS-015c,methacrylate,Poly-Ethyl MA,C=C(C)C(=O)OCC,[CH2][C](C)(C(=O)OCC),22400.0,1.19,SEC13,65.0,2020-02-18 00:00:00,None,1,114.14399999999998,C3[C](C)(C(=O)OCC)[CH2][C](C)(C(=O)OCC)[CH2][C](C)(C(=O)OCC)[CH2][C](C)(C(=O)OCC)[CH2][C](C)(C(=O)OCC)[CH2][C](C)(C(=O)OCC)[CH2][C](C)(C(=O)OCC)[CH2][C](C)(C(=O)OCC)[CH2][C](C)(C(=O)OCC)[CH2][C](C)(C(=O)OCC)3,196.24334174376233,0,1,117.325,0.9444444444444444,118.09281921386719,0.9071807861328125,0.007623367950695904
2191,"Dienstag, 18. Februar 2020 14:26:21",A3 3,25.0,113.9,0.046,165.9,109.2,120.9,91.97,VAN063_P3(TS-015c)_1.txt,VAN63_P3,TS-015c,methacrylate,Poly-Ethyl MA,C=C(C)C(=O)OCC,[CH2][C](C)(C(=O)OCC),22400.0,1.19,SEC13,65.0,2020-02-18 00:00:00,None,1,114.14399999999998,C3[C](C)(C(=O)OCC)[CH2][C](C)(C(=O)OCC)[CH2][C](C)(C(=O)OCC)[CH2][C](C)(C(=O)OCC)[CH2][C](C)(C(=O)OCC)[CH2][C](C)(C(=O)OCC)[CH2][C](C)(C(=O)OCC)[CH2][C](C)(C(=O)OCC)[CH2][C](C)(C(=O)OCC)[CH2][C](C)(C(=O)OCC)3,196.24334174376233,0,1,117.325,0.9444444444444444,118.09281921386719,4.192819213867182,0.03681140661867587
2192,"Dienstag, 18. Februar 2020 14:26:56",A4 1,25.0,152.8,0.006999999999999999,192.5,154.2,158.8,131.1,VAN063_P3(TS-015c)_1.txt,VAN63_P3,TS-015c,methacrylate,Poly-Ethyl MA,C=C(C)C(=O)OCC,[CH2][C](C)(C(=O)OCC),22400.0,1.19,SEC13,65.0,2020-02-18 00:00:00,PVA,1,114.14399999999998,C3[C](C)(C(=O)OCC)[CH2][C](C)(C(=O)OCC)[CH2][C](C)(C(=O)OCC)[CH2][C](C)(C(=O)OCC)[CH2][C](C)(C(=O)OCC)[CH2][C](C)(C(=O)OCC)[CH2][C](C)(C(=O)OCC)[CH2][C](C)(C(=O)OCC)[CH2][C](C)(C(=O)OCC)[CH2][C](C)(C(=O)OCC)3,196.24334174376233,1,1,157.93333333333334,1.0,165.21945190429688,12.419451904296864,0.08127913549932501
2193,"Dienstag, 18. Februar 2020 14:27:07",A4 2,25.0,149.1,0.08900000000000001,198.0,153.7,162.2,120.1,VAN063_P3(TS-015c)_1.txt,VAN63_P3,TS-015c,methacrylate,Poly-Ethyl MA,C=C(C)C(=O)OCC,[CH2][C](C)(C(=O)OCC),22400.0,1.19,SEC13,65.0,2020-02-18 00:00:00,PVA,1,114.14399999999998,C3[C](C)(C(=O)OCC)[CH2][C](C)(C(=O)OCC)[CH2][C](C)(C(=O)OCC)[CH2][C](C)(C(=O)OCC)[CH2][C](C)(C(=O)OCC)[CH2][C](C)(C(=O)OCC)[CH2][C](C)(C(=O)OCC)[CH2][C](C)(C(=O)OCC)[CH2][C](C)(C(=O)OCC)[CH2][C](C)(C(=O)OCC)3,196.24334174376233,1,1,157.93333333333334,1.0,165.21945190429688,16.11945190429688,0.10811168279206493
2194,"Dienstag, 18. Februar 2020 14:27:18",A4 3,25.0,148.0,0.012,194.3,149.7,153.5,132.0,VAN063_P3(TS-015c)_1.txt,VAN63_P3,TS-015c,methacrylate,Poly-Ethyl MA,C=C(C)C(=O)OCC,[CH2][C](C)(C(=O)OCC),22400.0,1.19,SEC13,65.0,2020-02-18 00:00:00,PVA,1,114.14399999999998,C3[C](C)(C(=O)OCC)[CH2][C](C)(C(=O)OCC)[CH2][C](C)(C(=O)OCC)[CH2][C](C)(C(=O)OCC)[CH2][C](C)(C(=O)OCC)[CH2][C](C)(C(=O)OCC)[CH2][C](C)(C(=O)OCC)[CH2][C](C)(C(=O)OCC)[CH2][C](C)(C(=O)OCC)[CH2][C](C)(C(=O)OCC)3,196.24334174376233,1,1,157.93333333333334,1.0,165.21945190429688,17.219451904296875,0.11634764800200591
2195,"Dienstag, 18. Februar 2020 14:27:52",A5 1,25.0,165.2,0.106,299.5,175.0,177.9,145.3,VAN063_P3(TS-015c)_1.txt,VAN63_P3,TS-015c,methacrylate,Poly-Ethyl MA,C=C(C)C(=O)OCC,[CH2][C](C)(C(=O)OCC),22400.0,1.19,SEC13,65.0,2020-02-18 00:00:00,PVA,1,114.14399999999998,C3[C](C)(C(=O)OCC)[CH2][C](C)(C(=O)OCC)[CH2][C](C)(C(=O)OCC)[CH2][C](C)(C(=O)OCC)[CH2][C](C)(C(=O)OCC)[CH2][C](C)(C(=O)OCC)[CH2][C](C)(C(=O)OCC)[CH2][C](C)(C(=O)OCC)[CH2][C](C)(C(=O)OCC)[CH2][C](C)(C(=O)OCC)3,196.24334174376233,1,1,157.93333333333334,1.0,165.21945190429688,0.01945190429688637,0.000117747604702702
2196,"Dienstag, 18. Februar 2020 14:28:03",A5 2,25.0,171.1,0.08,271.7,182.0,187.0,137.7,VAN063_P3(TS-015c)_1.txt,VAN63_P3,TS-015c,methacrylate,Poly-Ethyl MA,C=C(C)C(=O)OCC,[CH2][C](C)(C(=O)OCC),22400.0,1.19,SEC13,65.0,2020-02-18 00:00:00,PVA,1,114.14399999999998,C3[C](C)(C(=O)OCC)[CH2][C](C)(C(=O)OCC)[CH2][C](C)(C(=O)OCC)[CH2][C](C)(C(=O)OCC)[CH2][C](C)(C(=O)OCC)[CH2][C](C)(C(=O)OCC)[CH2][C](C)(C(=O)OCC)[CH2][C](C)(C(=O)OCC)[CH2][C](C)(C(=O)OCC)[CH2][C](C)(C(=O)OCC)3,196.24334174376233,1,1,157.93333333333334,1.0,165.21945190429688,5.880548095703119,0.034369071278218116
2197,"Dienstag, 18. Februar 2020 14:28:14",A5 3,25.0,164.8,0.086,258.7,174.2,181.1,129.8,VAN063_P3(TS-015c)_1.txt,VAN63_P3,TS-015c,methacrylate,Poly-Ethyl MA,C=C(C)C(=O)OCC,[CH2][C](C)(C(=O)OCC),22400.0,1.19,SEC13,65.0,2020-02-18 00:00:00,PVA,1,114.14399999999998,C3[C](C)(C(=O)OCC)[CH2][C](C)(C(=O)OCC)[CH2][C](C)(C(=O)OCC)[CH2][C](C)(C(=O)OCC)[CH2][C](C)(C(=O)OCC)[CH2][C](C)(C(=O)OCC)[CH2][C](C)(C(=O)OCC)[CH2][C](C)(C(=O)OCC)[CH2][C](C)(C(=O)OCC)[CH2][C](C)(C(=O)OCC)3,196.24334174376233,1,1,157.93333333333334,1.0,165.21945190429688,0.41945190429686363,0.0025452178658790267
2198,"Dienstag, 18. Februar 2020 14:28:48",A6 1,25.0,157.2,0.048,224.0,162.3,165.4,140.1,VAN063_P3(TS-015c)_1.txt,VAN63_P3,TS-015c,methacrylate,Poly-Ethyl MA,C=C(C)C(=O)OCC,[CH2][C](C)(C(=O)OCC),22400.0,1.19,SEC13,65.0,2020-02-18 00:00:00,PVA,1,114.14399999999998,C3[C](C)(C(=O)OCC)[CH2][C](C)(C(=O)OCC)[CH2][C](C)(C(=O)OCC)[CH2][C](C)(C(=O)OCC)[CH2][C](C)(C(=O)OCC)[CH2][C](C)(C(=O)OCC)[CH2][C](C)(C(=O)OCC)[CH2][C](C)(C(=O)OCC)[CH2][C](C)(C(=O)OCC)[CH2][C](C)(C(=O)OCC)3,196.24334174376233,1,1,157.93333333333334,1.0,165.21945190429688,8.019451904296886,0.05101432509094712
2199,"Dienstag, 18. Februar 2020 14:28:59",A6 2,25.0,159.8,0.016,197.2,164.0,169.1,133.4,VAN063_P3(TS-015c)_1.txt,VAN63_P3,TS-015c,methacrylate,Poly-Ethyl MA,C=C(C)C(=O)OCC,[CH2][C](C)(C(=O)OCC),22400.0,1.19,SEC13,65.0,2020-02-18 00:00:00,PVA,1,114.14399999999998,C3[C](C)(C(=O)OCC)[CH2][C](C)(C(=O)OCC)[CH2][C](C)(C(=O)OCC)[CH2][C](C)(C(=O)OCC)[CH2][C](C)(C(=O)OCC)[CH2][C](C)(C(=O)OCC)[CH2][C](C)(C(=O)OCC)[CH2][C](C)(C(=O)OCC)[CH2][C](C)(C(=O)OCC)[CH2][C](C)(C(=O)OCC)3,196.24334174376233,1,1,157.93333333333334,1.0,165.21945190429688,5.419451904296864,0.03391396686043093
2200,"Dienstag, 18. Februar 2020 14:29:10",A6 3,25.0,153.4,0.047,197.7,157.0,163.6,126.3,VAN063_P3(TS-015c)_1.txt,VAN63_P3,TS-015c,methacrylate,Poly-Ethyl MA,C=C(C)C(=O)OCC,[CH2][C](C)(C(=O)OCC),22400.0,1.19,SEC13,65.0,2020-02-18 00:00:00,PVA,1,114.14399999999998,C3[C](C)(C(=O)OCC)[CH2][C](C)(C(=O)OCC)[CH2][C](C)(C(=O)OCC)[CH2][C](C)(C(=O)OCC)[CH2][C](C)(C(=O)OCC)[CH2][C](C)(C(=O)OCC)[CH2][C](C)(C(=O)OCC)[CH2][C](C)(C(=O)OCC)[CH2][C](C)(C(=O)OCC)[CH2][C](C)(C(=O)OCC)3,196.24334174376233,1,1,157.93333333333334,1.0,165.21945190429688,11.81945190429687,0.07704988203583356
2201,"Dienstag, 18. Februar 2020 14:29:50",B1 1,25.0,193.7,0.039,256.0,208.2,208.0,171.9,VAN063_P3(TS-015c)_1.txt,VAN63_P3,TS-015c,methacrylate,Poly-Ethyl MA,C=C(C)C(=O)OCC,[CH2][C](C)(C(=O)OCC),22400.0,1.19,SEC13,65.0,2020-02-18 00:00:00,None,3,114.14399999999998,C3[C](C)(C(=O)OCC)[CH2][C](C)(C(=O)OCC)[CH2][C](C)(C(=O)OCC)[CH2][C](C)(C(=O)OCC)[CH2][C](C)(C(=O)OCC)[CH2][C](C)(C(=O)OCC)[CH2][C](C)(C(=O)OCC)[CH2][C](C)(C(=O)OCC)[CH2][C](C)(C(=O)OCC)[CH2][C](C)(C(=O)OCC)3,196.24334174376233,0,1,175.51111111111112,0.9629629629629628,166.3754119873047,27.3245880126953,0.1410665359457682
2202,"Dienstag, 18. Februar 2020 14:30:01",B1 2,25.0,191.2,0.083,258.8,204.9,204.7,170.7,VAN063_P3(TS-015c)_1.txt,VAN63_P3,TS-015c,methacrylate,Poly-Ethyl MA,C=C(C)C(=O)OCC,[CH2][C](C)(C(=O)OCC),22400.0,1.19,SEC13,65.0,2020-02-18 00:00:00,None,3,114.14399999999998,C3[C](C)(C(=O)OCC)[CH2][C](C)(C(=O)OCC)[CH2][C](C)(C(=O)OCC)[CH2][C](C)(C(=O)OCC)[CH2][C](C)(C(=O)OCC)[CH2][C](C)(C(=O)OCC)[CH2][C](C)(C(=O)OCC)[CH2][C](C)(C(=O)OCC)[CH2][C](C)(C(=O)OCC)[CH2][C](C)(C(=O)OCC)3,196.24334174376233,0,1,175.51111111111112,0.9629629629629628,166.3754119873047,24.8245880126953,0.12983571136346916
2203,"Dienstag, 18. Februar 2020 14:30:12",B1 3,25.0,186.9,0.039,255.3,196.0,195.8,170.7,VAN063_P3(TS-015c)_1.txt,VAN63_P3,TS-015c,methacrylate,Poly-Ethyl MA,C=C(C)C(=O)OCC,[CH2][C](C)(C(=O)OCC),22400.0,1.19,SEC13,65.0,2020-02-18 00:00:00,None,3,114.14399999999998,C3[C](C)(C(=O)OCC)[CH2][C](C)(C(=O)OCC)[CH2][C](C)(C(=O)OCC)[CH2][C](C)(C(=O)OCC)[CH2][C](C)(C(=O)OCC)[CH2][C](C)(C(=O)OCC)[CH2][C](C)(C(=O)OCC)[CH2][C](C)(C(=O)OCC)[CH2][C](C)(C(=O)OCC)[CH2][C](C)(C(=O)OCC)3,196.24334174376233,0,1,175.51111111111112,0.9629629629629628,166.3754119873047,20.524588012695318,0.10981588021773846
2204,"Dienstag, 18. Februar 2020 14:30:54",B2 1,25.0,174.2,0.092,243.0,186.8,190.6,141.9,VAN063_P3(TS-015c)_1.txt,VAN63_P3,TS-015c,methacrylate,Poly-Ethyl MA,C=C(C)C(=O)OCC,[CH2][C](C)(C(=O)OCC),22400.0,1.19,SEC13,65.0,2020-02-18 00:00:00,None,3,114.14399999999998,C3[C](C)(C(=O)OCC)[CH2][C](C)(C(=O)OCC)[CH2][C](C)(C(=O)OCC)[CH2][C](C)(C(=O)OCC)[CH2][C](C)(C(=O)OCC)[CH2][C](C)(C(=O)OCC)[CH2][C](C)(C(=O)OCC)[CH2][C](C)(C(=O)OCC)[CH2][C](C)(C(=O)OCC)[CH2][C](C)(C(=O)OCC)3,196.24334174376233,0,1,175.51111111111112,0.9629629629629628,166.3754119873047,7.824588012695301,0.04491726758148853
2205,"Dienstag, 18. Februar 2020 14:31:05",B2 2,25.0,168.4,0.19899999999999998,241.6,174.7,181.1,131.7,VAN063_P3(TS-015c)_1.txt,VAN63_P3,TS-015c,methacrylate,Poly-Ethyl MA,C=C(C)C(=O)OCC,[CH2][C](C)(C(=O)OCC),22400.0,1.19,SEC13,65.0,2020-02-18 00:00:00,None,3,114.14399999999998,C3[C](C)(C(=O)OCC)[CH2][C](C)(C(=O)OCC)[CH2][C](C)(C(=O)OCC)[CH2][C](C)(C(=O)OCC)[CH2][C](C)(C(=O)OCC)[CH2][C](C)(C(=O)OCC)[CH2][C](C)(C(=O)OCC)[CH2][C](C)(C(=O)OCC)[CH2][C](C)(C(=O)OCC)[CH2][C](C)(C(=O)OCC)3,196.24334174376233,0,1,175.51111111111112,0.9629629629629628,166.3754119873047,2.024588012695318,0.012022494137145595
2206,"Dienstag, 18. Februar 2020 14:31:16",B2 3,25.0,175.7,0.09699999999999999,242.9,174.3,177.3,144.6,VAN063_P3(TS-015c)_1.txt,VAN63_P3,TS-015c,methacrylate,Poly-Ethyl MA,C=C(C)C(=O)OCC,[CH2][C](C)(C(=O)OCC),22400.0,1.19,SEC13,65.0,2020-02-18 00:00:00,None,3,114.14399999999998,C3[C](C)(C(=O)OCC)[CH2][C](C)(C(=O)OCC)[CH2][C](C)(C(=O)OCC)[CH2][C](C)(C(=O)OCC)[CH2][C](C)(C(=O)OCC)[CH2][C](C)(C(=O)OCC)[CH2][C](C)(C(=O)OCC)[CH2][C](C)(C(=O)OCC)[CH2][C](C)(C(=O)OCC)[CH2][C](C)(C(=O)OCC)3,196.24334174376233,0,1,175.51111111111112,0.9629629629629628,166.3754119873047,9.324588012695301,0.053071075769466715
2207,"Dienstag, 18. Februar 2020 14:31:55",B3 1,25.0,164.2,0.021,209.5,167.1,168.9,147.0,VAN063_P3(TS-015c)_1.txt,VAN63_P3,TS-015c,methacrylate,Poly-Ethyl MA,C=C(C)C(=O)OCC,[CH2][C](C)(C(=O)OCC),22400.0,1.19,SEC13,65.0,2020-02-18 00:00:00,None,3,114.14399999999998,C3[C](C)(C(=O)OCC)[CH2][C](C)(C(=O)OCC)[CH2][C](C)(C(=O)OCC)[CH2][C](C)(C(=O)OCC)[CH2][C](C)(C(=O)OCC)[CH2][C](C)(C(=O)OCC)[CH2][C](C)(C(=O)OCC)[CH2][C](C)(C(=O)OCC)[CH2][C](C)(C(=O)OCC)[CH2][C](C)(C(=O)OCC)3,196.24334174376233,0,1,175.51111111111112,0.9629629629629628,166.3754119873047,2.175411987304699,0.013248550470795975
2208,"Dienstag, 18. Februar 2020 14:32:06",B3 2,25.0,163.8,0.035,212.1,169.4,171.7,146.0,VAN063_P3(TS-015c)_1.txt,VAN63_P3,TS-015c,methacrylate,Poly-Ethyl MA,C=C(C)C(=O)OCC,[CH2][C](C)(C(=O)OCC),22400.0,1.19,SEC13,65.0,2020-02-18 00:00:00,None,3,114.14399999999998,C3[C](C)(C(=O)OCC)[CH2][C](C)(C(=O)OCC)[CH2][C](C)(C(=O)OCC)[CH2][C](C)(C(=O)OCC)[CH2][C](C)(C(=O)OCC)[CH2][C](C)(C(=O)OCC)[CH2][C](C)(C(=O)OCC)[CH2][C](C)(C(=O)OCC)[CH2][C](C)(C(=O)OCC)[CH2][C](C)(C(=O)OCC)3,196.24334174376233,0,1,175.51111111111112,0.9629629629629628,166.3754119873047,2.575411987304676,0.01572290590540095
2209,"Dienstag, 18. Februar 2020 14:32:17",B3 3,25.0,161.5,0.079,209.2,169.2,172.6,141.6,VAN063_P3(TS-015c)_1.txt,VAN63_P3,TS-015c,methacrylate,Poly-Ethyl MA,C=C(C)C(=O)OCC,[CH2][C](C)(C(=O)OCC),22400.0,1.19,SEC13,65.0,2020-02-18 00:00:00,None,3,114.14399999999998,C3[C](C)(C(=O)OCC)[CH2][C](C)(C(=O)OCC)[CH2][C](C)(C(=O)OCC)[CH2][C](C)(C(=O)OCC)[CH2][C](C)(C(=O)OCC)[CH2][C](C)(C(=O)OCC)[CH2][C](C)(C(=O)OCC)[CH2][C](C)(C(=O)OCC)[CH2][C](C)(C(=O)OCC)[CH2][C](C)(C(=O)OCC)3,196.24334174376233,0,1,175.51111111111112,0.9629629629629628,166.3754119873047,4.8754119873046875,0.030188309518914474
2210,"Dienstag, 18. Februar 2020 14:32:57",B4 1,25.0,186.1,0.177,190.9,201.3,201.5,166.7,VAN063_P3(TS-015c)_1.txt,VAN63_P3,TS-015c,methacrylate,Poly-Ethyl MA,C=C(C)C(=O)OCC,[CH2][C](C)(C(=O)OCC),22400.0,1.19,SEC13,65.0,2020-02-18 00:00:00,PVA,3,114.14399999999998,C3[C](C)(C(=O)OCC)[CH2][C](C)(C(=O)OCC)[CH2][C](C)(C(=O)OCC)[CH2][C](C)(C(=O)OCC)[CH2][C](C)(C(=O)OCC)[CH2][C](C)(C(=O)OCC)[CH2][C](C)(C(=O)OCC)[CH2][C](C)(C(=O)OCC)[CH2][C](C)(C(=O)OCC)[CH2][C](C)(C(=O)OCC)3,196.24334174376233,1,1,191.47777777777776,1.0,193.46607971191406,7.366079711914068,0.039581298828125035
2211,"Dienstag, 18. Februar 2020 14:33:08",B4 2,25.0,190.7,0.1,173.7,211.5,215.2,137.8,VAN063_P3(TS-015c)_1.txt,VAN63_P3,TS-015c,methacrylate,Poly-Ethyl MA,C=C(C)C(=O)OCC,[CH2][C](C)(C(=O)OCC),22400.0,1.19,SEC13,65.0,2020-02-18 00:00:00,PVA,3,114.14399999999998,C3[C](C)(C(=O)OCC)[CH2][C](C)(C(=O)OCC)[CH2][C](C)(C(=O)OCC)[CH2][C](C)(C(=O)OCC)[CH2][C](C)(C(=O)OCC)[CH2][C](C)(C(=O)OCC)[CH2][C](C)(C(=O)OCC)[CH2][C](C)(C(=O)OCC)[CH2][C](C)(C(=O)OCC)[CH2][C](C)(C(=O)OCC)3,196.24334174376233,1,1,191.47777777777776,1.0,193.466064453125,2.7660644531250114,0.01450479524449403
2212,"Dienstag, 18. Februar 2020 14:33:19",B4 3,25.0,183.1,0.09,175.5,197.3,199.0,154.4,VAN063_P3(TS-015c)_1.txt,VAN63_P3,TS-015c,methacrylate,Poly-Ethyl MA,C=C(C)C(=O)OCC,[CH2][C](C)(C(=O)OCC),22400.0,1.19,SEC13,65.0,2020-02-18 00:00:00,PVA,3,114.14399999999998,C3[C](C)(C(=O)OCC)[CH2][C](C)(C(=O)OCC)[CH2][C](C)(C(=O)OCC)[CH2][C](C)(C(=O)OCC)[CH2][C](C)(C(=O)OCC)[CH2][C](C)(C(=O)OCC)[CH2][C](C)(C(=O)OCC)[CH2][C](C)(C(=O)OCC)[CH2][C](C)(C(=O)OCC)[CH2][C](C)(C(=O)OCC)3,196.24334174376233,1,1,191.47777777777776,1.0,193.46607971191406,10.366079711914068,0.056614307547318776
2213,"Dienstag, 18. Februar 2020 14:33:54",B5 1,25.0,187.7,0.027000000000000003,390.3,196.9,196.9,168.9,VAN063_P3(TS-015c)_1.txt,VAN63_P3,TS-015c,methacrylate,Poly-Ethyl MA,C=C(C)C(=O)OCC,[CH2][C](C)(C(=O)OCC),22400.0,1.19,SEC13,65.0,2020-02-18 00:00:00,PVA,3,114.14399999999998,C3[C](C)(C(=O)OCC)[CH2][C](C)(C(=O)OCC)[CH2][C](C)(C(=O)OCC)[CH2][C](C)(C(=O)OCC)[CH2][C](C)(C(=O)OCC)[CH2][C](C)(C(=O)OCC)[CH2][C](C)(C(=O)OCC)[CH2][C](C)(C(=O)OCC)[CH2][C](C)(C(=O)OCC)[CH2][C](C)(C(=O)OCC)3,196.24334174376233,1,1,191.47777777777776,1.0,193.46607971191406,5.766079711914074,0.03071965749554648
2214,"Dienstag, 18. Februar 2020 14:34:05",B5 2,25.0,190.5,0.066,399.0,204.9,205.8,159.4,VAN063_P3(TS-015c)_1.txt,VAN63_P3,TS-015c,methacrylate,Poly-Ethyl MA,C=C(C)C(=O)OCC,[CH2][C](C)(C(=O)OCC),22400.0,1.19,SEC13,65.0,2020-02-18 00:00:00,PVA,3,114.14399999999998,C3[C](C)(C(=O)OCC)[CH2][C](C)(C(=O)OCC)[CH2][C](C)(C(=O)OCC)[CH2][C](C)(C(=O)OCC)[CH2][C](C)(C(=O)OCC)[CH2][C](C)(C(=O)OCC)[CH2][C](C)(C(=O)OCC)[CH2][C](C)(C(=O)OCC)[CH2][C](C)(C(=O)OCC)[CH2][C](C)(C(=O)OCC)3,196.24334174376233,1,1,191.47777777777776,1.0,193.466064453125,2.966064453125,0.015569892142388452
2215,"Dienstag, 18. Februar 2020 14:34:16",B5 3,25.0,194.0,0.064,395.8,198.4,197.7,177.0,VAN063_P3(TS-015c)_1.txt,VAN63_P3,TS-015c,methacrylate,Poly-Ethyl MA,C=C(C)C(=O)OCC,[CH2][C](C)(C(=O)OCC),22400.0,1.19,SEC13,65.0,2020-02-18 00:00:00,PVA,3,114.14399999999998,C3[C](C)(C(=O)OCC)[CH2][C](C)(C(=O)OCC)[CH2][C](C)(C(=O)OCC)[CH2][C](C)(C(=O)OCC)[CH2][C](C)(C(=O)OCC)[CH2][C](C)(C(=O)OCC)[CH2][C](C)(C(=O)OCC)[CH2][C](C)(C(=O)OCC)[CH2][C](C)(C(=O)OCC)[CH2][C](C)(C(=O)OCC)3,196.24334174376233,1,1,191.47777777777776,1.0,193.46607971191406,0.5339202880859375,0.0027521664334326677
2216,"Dienstag, 18. Februar 2020 14:34:52",B6 1,25.0,203.4,0.013000000000000001,437.6,214.7,213.8,180.7,VAN063_P3(TS-015c)_1.txt,VAN63_P3,TS-015c,methacrylate,Poly-Ethyl MA,C=C(C)C(=O)OCC,[CH2][C](C)(C(=O)OCC),22400.0,1.19,SEC13,65.0,2020-02-18 00:00:00,PVA,3,114.14399999999998,C3[C](C)(C(=O)OCC)[CH2][C](C)(C(=O)OCC)[CH2][C](C)(C(=O)OCC)[CH2][C](C)(C(=O)OCC)[CH2][C](C)(C(=O)OCC)[CH2][C](C)(C(=O)OCC)[CH2][C](C)(C(=O)OCC)[CH2][C](C)(C(=O)OCC)[CH2][C](C)(C(=O)OCC)[CH2][C](C)(C(=O)OCC)3,196.24334174376233,1,1,191.47777777777776,1.0,193.466064453125,9.933935546875006,0.04883940780174536
2217,"Dienstag, 18. Februar 2020 14:35:03",B6 2,25.0,194.5,0.013999999999999999,425.5,202.7,202.1,177.7,VAN063_P3(TS-015c)_1.txt,VAN63_P3,TS-015c,methacrylate,Poly-Ethyl MA,C=C(C)C(=O)OCC,[CH2][C](C)(C(=O)OCC),22400.0,1.19,SEC13,65.0,2020-02-18 00:00:00,PVA,3,114.14399999999998,C3[C](C)(C(=O)OCC)[CH2][C](C)(C(=O)OCC)[CH2][C](C)(C(=O)OCC)[CH2][C](C)(C(=O)OCC)[CH2][C](C)(C(=O)OCC)[CH2][C](C)(C(=O)OCC)[CH2][C](C)(C(=O)OCC)[CH2][C](C)(C(=O)OCC)[CH2][C](C)(C(=O)OCC)[CH2][C](C)(C(=O)OCC)3,196.24334174376233,1,1,191.47777777777776,1.0,193.46607971191406,1.0339202880859375,0.00531578554285829
2218,"Dienstag, 18. Februar 2020 14:35:14",B6 3,25.0,193.3,0.013000000000000001,412.6,201.4,201.0,175.8,VAN063_P3(TS-015c)_1.txt,VAN63_P3,TS-015c,methacrylate,Poly-Ethyl MA,C=C(C)C(=O)OCC,[CH2][C](C)(C(=O)OCC),22400.0,1.19,SEC13,65.0,2020-02-18 00:00:00,PVA,3,114.14399999999998,C3[C](C)(C(=O)OCC)[CH2][C](C)(C(=O)OCC)[CH2][C](C)(C(=O)OCC)[CH2][C](C)(C(=O)OCC)[CH2][C](C)(C(=O)OCC)[CH2][C](C)(C(=O)OCC)[CH2][C](C)(C(=O)OCC)[CH2][C](C)(C(=O)OCC)[CH2][C](C)(C(=O)OCC)[CH2][C](C)(C(=O)OCC)3,196.24334174376233,1,1,191.47777777777776,1.0,193.466064453125,0.16606445312498863,0.0008591021889549333
2219,"Dienstag, 18. Februar 2020 14:35:50",C1 1,25.0,199.0,0.07400000000000001,428.1,220.1,219.6,167.2,VAN063_P3(TS-015c)_1.txt,VAN63_P3,TS-015c,methacrylate,Poly-Ethyl MA,C=C(C)C(=O)OCC,[CH2][C](C)(C(=O)OCC),22400.0,1.19,SEC13,65.0,2020-02-18 00:00:00,None,5,114.14399999999998,C3[C](C)(C(=O)OCC)[CH2][C](C)(C(=O)OCC)[CH2][C](C)(C(=O)OCC)[CH2][C](C)(C(=O)OCC)[CH2][C](C)(C(=O)OCC)[CH2][C](C)(C(=O)OCC)[CH2][C](C)(C(=O)OCC)[CH2][C](C)(C(=O)OCC)[CH2][C](C)(C(=O)OCC)[CH2][C](C)(C(=O)OCC)3,196.24334174376233,0,1,197.01111111111112,0.9722222222222222,185.22265625,13.77734375,0.06923288316582915
2220,"Dienstag, 18. Februar 2020 14:36:01",C1 2,25.0,200.4,0.14400000000000002,441.2,395.8,278.2,148.8,VAN063_P3(TS-015c)_1.txt,VAN63_P3,TS-015c,methacrylate,Poly-Ethyl MA,C=C(C)C(=O)OCC,[CH2][C](C)(C(=O)OCC),22400.0,1.19,SEC13,65.0,2020-02-18 00:00:00,None,5,114.14399999999998,C3[C](C)(C(=O)OCC)[CH2][C](C)(C(=O)OCC)[CH2][C](C)(C(=O)OCC)[CH2][C](C)(C(=O)OCC)[CH2][C](C)(C(=O)OCC)[CH2][C](C)(C(=O)OCC)[CH2][C](C)(C(=O)OCC)[CH2][C](C)(C(=O)OCC)[CH2][C](C)(C(=O)OCC)[CH2][C](C)(C(=O)OCC)3,196.24334174376233,0,1,197.01111111111112,0.9722222222222222,185.22265625,15.177343750000006,0.07573524825349304
2221,"Dienstag, 18. Februar 2020 14:36:12",C1 3,25.0,198.1,0.08900000000000001,433.3,214.5,213.5,175.3,VAN063_P3(TS-015c)_1.txt,VAN63_P3,TS-015c,methacrylate,Poly-Ethyl MA,C=C(C)C(=O)OCC,[CH2][C](C)(C(=O)OCC),22400.0,1.19,SEC13,65.0,2020-02-18 00:00:00,None,5,114.14399999999998,C3[C](C)(C(=O)OCC)[CH2][C](C)(C(=O)OCC)[CH2][C](C)(C(=O)OCC)[CH2][C](C)(C(=O)OCC)[CH2][C](C)(C(=O)OCC)[CH2][C](C)(C(=O)OCC)[CH2][C](C)(C(=O)OCC)[CH2][C](C)(C(=O)OCC)[CH2][C](C)(C(=O)OCC)[CH2][C](C)(C(=O)OCC)3,196.24334174376233,0,1,197.01111111111112,0.9722222222222222,185.22267150878906,12.877328491210932,0.06500418218682955
2222,"Dienstag, 18. Februar 2020 14:36:45",C2 1,25.0,198.8,0.073,389.2,217.1,217.0,163.7,VAN063_P3(TS-015c)_1.txt,VAN63_P3,TS-015c,methacrylate,Poly-Ethyl MA,C=C(C)C(=O)OCC,[CH2][C](C)(C(=O)OCC),22400.0,1.19,SEC13,65.0,2020-02-18 00:00:00,None,5,114.14399999999998,C3[C](C)(C(=O)OCC)[CH2][C](C)(C(=O)OCC)[CH2][C](C)(C(=O)OCC)[CH2][C](C)(C(=O)OCC)[CH2][C](C)(C(=O)OCC)[CH2][C](C)(C(=O)OCC)[CH2][C](C)(C(=O)OCC)[CH2][C](C)(C(=O)OCC)[CH2][C](C)(C(=O)OCC)[CH2][C](C)(C(=O)OCC)3,196.24334174376233,0,1,197.01111111111112,0.9722222222222222,185.22267150878906,13.577328491210949,0.06829642098194642
2223,"Dienstag, 18. Februar 2020 14:36:56",C2 2,25.0,206.2,0.087,518.1,229.3,227.8,166.8,VAN063_P3(TS-015c)_1.txt,VAN63_P3,TS-015c,methacrylate,Poly-Ethyl MA,C=C(C)C(=O)OCC,[CH2][C](C)(C(=O)OCC),22400.0,1.19,SEC13,65.0,2020-02-18 00:00:00,None,5,114.14399999999998,C3[C](C)(C(=O)OCC)[CH2][C](C)(C(=O)OCC)[CH2][C](C)(C(=O)OCC)[CH2][C](C)(C(=O)OCC)[CH2][C](C)(C(=O)OCC)[CH2][C](C)(C(=O)OCC)[CH2][C](C)(C(=O)OCC)[CH2][C](C)(C(=O)OCC)[CH2][C](C)(C(=O)OCC)[CH2][C](C)(C(=O)OCC)3,196.24334174376233,0,1,197.01111111111112,0.9722222222222222,185.22267150878906,20.977328491210926,0.10173292187784155
2224,"Dienstag, 18. Februar 2020 14:37:07",C2 3,25.0,197.9,0.012,514.8,208.6,208.2,173.0,VAN063_P3(TS-015c)_1.txt,VAN63_P3,TS-015c,methacrylate,Poly-Ethyl MA,C=C(C)C(=O)OCC,[CH2][C](C)(C(=O)OCC),22400.0,1.19,SEC13,65.0,2020-02-18 00:00:00,None,5,114.14399999999998,C3[C](C)(C(=O)OCC)[CH2][C](C)(C(=O)OCC)[CH2][C](C)(C(=O)OCC)[CH2][C](C)(C(=O)OCC)[CH2][C](C)(C(=O)OCC)[CH2][C](C)(C(=O)OCC)[CH2][C](C)(C(=O)OCC)[CH2][C](C)(C(=O)OCC)[CH2][C](C)(C(=O)OCC)[CH2][C](C)(C(=O)OCC)3,196.24334174376233,0,1,197.01111111111112,0.9722222222222222,185.22267150878906,12.677328491210943,0.06405926473578041
2225,"Dienstag, 18. Februar 2020 14:37:41",C3 1,25.0,191.1,0.043,461.3,201.7,201.5,171.2,VAN063_P3(TS-015c)_1.txt,VAN63_P3,TS-015c,methacrylate,Poly-Ethyl MA,C=C(C)C(=O)OCC,[CH2][C](C)(C(=O)OCC),22400.0,1.19,SEC13,65.0,2020-02-18 00:00:00,None,5,114.14399999999998,C3[C](C)(C(=O)OCC)[CH2][C](C)(C(=O)OCC)[CH2][C](C)(C(=O)OCC)[CH2][C](C)(C(=O)OCC)[CH2][C](C)(C(=O)OCC)[CH2][C](C)(C(=O)OCC)[CH2][C](C)(C(=O)OCC)[CH2][C](C)(C(=O)OCC)[CH2][C](C)(C(=O)OCC)[CH2][C](C)(C(=O)OCC)3,196.24334174376233,0,1,197.01111111111112,0.9722222222222222,185.22267150878906,5.877328491210932,0.03075525113140205
2226,"Dienstag, 18. Februar 2020 14:37:52",C3 2,25.0,188.6,0.077,476.2,200.9,200.7,170.2,VAN063_P3(TS-015c)_1.txt,VAN63_P3,TS-015c,methacrylate,Poly-Ethyl MA,C=C(C)C(=O)OCC,[CH2][C](C)(C(=O)OCC),22400.0,1.19,SEC13,65.0,2020-02-18 00:00:00,None,5,114.14399999999998,C3[C](C)(C(=O)OCC)[CH2][C](C)(C(=O)OCC)[CH2][C](C)(C(=O)OCC)[CH2][C](C)(C(=O)OCC)[CH2][C](C)(C(=O)OCC)[CH2][C](C)(C(=O)OCC)[CH2][C](C)(C(=O)OCC)[CH2][C](C)(C(=O)OCC)[CH2][C](C)(C(=O)OCC)[CH2][C](C)(C(=O)OCC)3,196.24334174376233,0,1,197.01111111111112,0.9722222222222222,185.22267150878906,3.377328491210932,0.01790736209549805
2227,"Dienstag, 18. Februar 2020 14:38:03",C3 3,25.0,193.0,0.09699999999999999,481.6,211.7,211.9,160.2,VAN063_P3(TS-015c)_1.txt,VAN63_P3,TS-015c,methacrylate,Poly-Ethyl MA,C=C(C)C(=O)OCC,[CH2][C](C)(C(=O)OCC),22400.0,1.19,SEC13,65.0,2020-02-18 00:00:00,None,5,114.14399999999998,C3[C](C)(C(=O)OCC)[CH2][C](C)(C(=O)OCC)[CH2][C](C)(C(=O)OCC)[CH2][C](C)(C(=O)OCC)[CH2][C](C)(C(=O)OCC)[CH2][C](C)(C(=O)OCC)[CH2][C](C)(C(=O)OCC)[CH2][C](C)(C(=O)OCC)[CH2][C](C)(C(=O)OCC)[CH2][C](C)(C(=O)OCC)3,196.24334174376233,0,1,197.01111111111112,0.9722222222222222,185.22267150878906,7.7773284912109375,0.040297038814564444
2228,"Dienstag, 18. Februar 2020 14:38:41",C4 1,25.0,238.9,0.015,203.2,250.1,247.1,218.6,VAN063_P3(TS-015c)_1.txt,VAN63_P3,TS-015c,methacrylate,Poly-Ethyl MA,C=C(C)C(=O)OCC,[CH2][C](C)(C(=O)OCC),22400.0,1.19,SEC13,65.0,2020-02-18 00:00:00,PVA,5,114.14399999999998,C3[C](C)(C(=O)OCC)[CH2][C](C)(C(=O)OCC)[CH2][C](C)(C(=O)OCC)[CH2][C](C)(C(=O)OCC)[CH2][C](C)(C(=O)OCC)[CH2][C](C)(C(=O)OCC)[CH2][C](C)(C(=O)OCC)[CH2][C](C)(C(=O)OCC)[CH2][C](C)(C(=O)OCC)[CH2][C](C)(C(=O)OCC)3,196.24334174376233,1,1,227.16666666666669,1.0,219.1522216796875,19.747778320312506,0.08266127383973422
2229,"Dienstag, 18. Februar 2020 14:38:52",C4 2,25.0,231.9,0.10099999999999999,213.2,258.2,252.9,204.8,VAN063_P3(TS-015c)_1.txt,VAN63_P3,TS-015c,methacrylate,Poly-Ethyl MA,C=C(C)C(=O)OCC,[CH2][C](C)(C(=O)OCC),22400.0,1.19,SEC13,65.0,2020-02-18 00:00:00,PVA,5,114.14399999999998,C3[C](C)(C(=O)OCC)[CH2][C](C)(C(=O)OCC)[CH2][C](C)(C(=O)OCC)[CH2][C](C)(C(=O)OCC)[CH2][C](C)(C(=O)OCC)[CH2][C](C)(C(=O)OCC)[CH2][C](C)(C(=O)OCC)[CH2][C](C)(C(=O)OCC)[CH2][C](C)(C(=O)OCC)[CH2][C](C)(C(=O)OCC)3,196.24334174376233,1,1,227.16666666666669,1.0,219.15220642089844,12.747793579101568,0.05497108054808783
2230,"Dienstag, 18. Februar 2020 14:39:03",C4 3,25.0,222.3,0.147,202.8,235.7,232.9,196.2,VAN063_P3(TS-015c)_1.txt,VAN63_P3,TS-015c,methacrylate,Poly-Ethyl MA,C=C(C)C(=O)OCC,[CH2][C](C)(C(=O)OCC),22400.0,1.19,SEC13,65.0,2020-02-18 00:00:00,PVA,5,114.14399999999998,C3[C](C)(C(=O)OCC)[CH2][C](C)(C(=O)OCC)[CH2][C](C)(C(=O)OCC)[CH2][C](C)(C(=O)OCC)[CH2][C](C)(C(=O)OCC)[CH2][C](C)(C(=O)OCC)[CH2][C](C)(C(=O)OCC)[CH2][C](C)(C(=O)OCC)[CH2][C](C)(C(=O)OCC)[CH2][C](C)(C(=O)OCC)3,196.24334174376233,1,1,227.16666666666669,1.0,219.15220642089844,3.147793579101574,0.014160115065684093
2231,"Dienstag, 18. Februar 2020 14:39:40",C5 1,25.0,237.5,0.027999999999999997,211.8,246.5,244.0,218.6,VAN063_P3(TS-015c)_1.txt,VAN63_P3,TS-015c,methacrylate,Poly-Ethyl MA,C=C(C)C(=O)OCC,[CH2][C](C)(C(=O)OCC),22400.0,1.19,SEC13,65.0,2020-02-18 00:00:00,PVA,5,114.14399999999998,C3[C](C)(C(=O)OCC)[CH2][C](C)(C(=O)OCC)[CH2][C](C)(C(=O)OCC)[CH2][C](C)(C(=O)OCC)[CH2][C](C)(C(=O)OCC)[CH2][C](C)(C(=O)OCC)[CH2][C](C)(C(=O)OCC)[CH2][C](C)(C(=O)OCC)[CH2][C](C)(C(=O)OCC)[CH2][C](C)(C(=O)OCC)3,196.24334174376233,1,1,227.16666666666669,1.0,219.1522216796875,18.3477783203125,0.07725380345394736
2232,"Dienstag, 18. Februar 2020 14:39:51",C5 2,25.0,221.8,0.126,195.7,246.7,242.8,202.3,VAN063_P3(TS-015c)_1.txt,VAN63_P3,TS-015c,methacrylate,Poly-Ethyl MA,C=C(C)C(=O)OCC,[CH2][C](C)(C(=O)OCC),22400.0,1.19,SEC13,65.0,2020-02-18 00:00:00,PVA,5,114.14399999999998,C3[C](C)(C(=O)OCC)[CH2][C](C)(C(=O)OCC)[CH2][C](C)(C(=O)OCC)[CH2][C](C)(C(=O)OCC)[CH2][C](C)(C(=O)OCC)[CH2][C](C)(C(=O)OCC)[CH2][C](C)(C(=O)OCC)[CH2][C](C)(C(=O)OCC)[CH2][C](C)(C(=O)OCC)[CH2][C](C)(C(=O)OCC)3,196.24334174376233,1,1,227.16666666666669,1.0,219.1522216796875,2.6477783203125114,0.01193768404108436
2233,"Dienstag, 18. Februar 2020 14:40:02",C5 3,25.0,224.8,0.051,168.3,238.3,236.3,211.1,VAN063_P3(TS-015c)_1.txt,VAN63_P3,TS-015c,methacrylate,Poly-Ethyl MA,C=C(C)C(=O)OCC,[CH2][C](C)(C(=O)OCC),22400.0,1.19,SEC13,65.0,2020-02-18 00:00:00,PVA,5,114.14399999999998,C3[C](C)(C(=O)OCC)[CH2][C](C)(C(=O)OCC)[CH2][C](C)(C(=O)OCC)[CH2][C](C)(C(=O)OCC)[CH2][C](C)(C(=O)OCC)[CH2][C](C)(C(=O)OCC)[CH2][C](C)(C(=O)OCC)[CH2][C](C)(C(=O)OCC)[CH2][C](C)(C(=O)OCC)[CH2][C](C)(C(=O)OCC)3,196.24334174376233,1,1,227.16666666666669,1.0,219.1522216796875,5.647778320312511,0.02512356904053608
2234,"Dienstag, 18. Februar 2020 14:40:41",C6 1,25.0,231.8,0.04,202.8,253.1,248.6,200.9,VAN063_P3(TS-015c)_1.txt,VAN63_P3,TS-015c,methacrylate,Poly-Ethyl MA,C=C(C)C(=O)OCC,[CH2][C](C)(C(=O)OCC),22400.0,1.19,SEC13,65.0,2020-02-18 00:00:00,PVA,5,114.14399999999998,C3[C](C)(C(=O)OCC)[CH2][C](C)(C(=O)OCC)[CH2][C](C)(C(=O)OCC)[CH2][C](C)(C(=O)OCC)[CH2][C](C)(C(=O)OCC)[CH2][C](C)(C(=O)OCC)[CH2][C](C)(C(=O)OCC)[CH2][C](C)(C(=O)OCC)[CH2][C](C)(C(=O)OCC)[CH2][C](C)(C(=O)OCC)3,196.24334174376233,1,1,227.16666666666669,1.0,219.15220642089844,12.647793579101574,0.05456338903840195
2235,"Dienstag, 18. Februar 2020 14:40:52",C6 2,25.0,217.3,0.002,198.6,227.9,226.0,196.7,VAN063_P3(TS-015c)_1.txt,VAN63_P3,TS-015c,methacrylate,Poly-Ethyl MA,C=C(C)C(=O)OCC,[CH2][C](C)(C(=O)OCC),22400.0,1.19,SEC13,65.0,2020-02-18 00:00:00,PVA,5,114.14399999999998,C3[C](C)(C(=O)OCC)[CH2][C](C)(C(=O)OCC)[CH2][C](C)(C(=O)OCC)[CH2][C](C)(C(=O)OCC)[CH2][C](C)(C(=O)OCC)[CH2][C](C)(C(=O)OCC)[CH2][C](C)(C(=O)OCC)[CH2][C](C)(C(=O)OCC)[CH2][C](C)(C(=O)OCC)[CH2][C](C)(C(=O)OCC)3,196.24334174376233,1,1,227.16666666666669,1.0,219.15220642089844,1.8522064208984261,0.00852372950252382
2236,"Dienstag, 18. Februar 2020 14:41:03",C6 3,25.0,218.2,0.019,200.6,231.5,229.3,197.9,VAN063_P3(TS-015c)_1.txt,VAN63_P3,TS-015c,methacrylate,Poly-Ethyl MA,C=C(C)C(=O)OCC,[CH2][C](C)(C(=O)OCC),22400.0,1.19,SEC13,65.0,2020-02-18 00:00:00,PVA,5,114.14399999999998,C3[C](C)(C(=O)OCC)[CH2][C](C)(C(=O)OCC)[CH2][C](C)(C(=O)OCC)[CH2][C](C)(C(=O)OCC)[CH2][C](C)(C(=O)OCC)[CH2][C](C)(C(=O)OCC)[CH2][C](C)(C(=O)OCC)[CH2][C](C)(C(=O)OCC)[CH2][C](C)(C(=O)OCC)[CH2][C](C)(C(=O)OCC)3,196.24334174376233,1,1,227.16666666666669,1.0,219.15220642089844,0.9522064208984489,0.004363915769470435
2237,"Dienstag, 18. Februar 2020 14:41:38",D1 1,25.0,223.3,0.193,373.9,244.0,241.3,212.6,VAN063_P3(TS-015c)_1.txt,VAN63_P3,TS-015c,methacrylate,Poly-Ethyl MA,C=C(C)C(=O)OCC,[CH2][C](C)(C(=O)OCC),22400.0,1.19,SEC13,65.0,2020-02-18 00:00:00,None,8,114.14399999999998,C3[C](C)(C(=O)OCC)[CH2][C](C)(C(=O)OCC)[CH2][C](C)(C(=O)OCC)[CH2][C](C)(C(=O)OCC)[CH2][C](C)(C(=O)OCC)[CH2][C](C)(C(=O)OCC)[CH2][C](C)(C(=O)OCC)[CH2][C](C)(C(=O)OCC)[CH2][C](C)(C(=O)OCC)[CH2][C](C)(C(=O)OCC)3,196.24334174376233,0,1,224.0888888888889,0.9722222222222222,205.38278198242188,17.917218017578136,0.08023832520187253
2238,"Dienstag, 18. Februar 2020 14:41:49",D1 2,25.0,236.8,0.051,380.0,244.5,241.9,216.0,VAN063_P3(TS-015c)_1.txt,VAN63_P3,TS-015c,methacrylate,Poly-Ethyl MA,C=C(C)C(=O)OCC,[CH2][C](C)(C(=O)OCC),22400.0,1.19,SEC13,65.0,2020-02-18 00:00:00,None,8,114.14399999999998,C3[C](C)(C(=O)OCC)[CH2][C](C)(C(=O)OCC)[CH2][C](C)(C(=O)OCC)[CH2][C](C)(C(=O)OCC)[CH2][C](C)(C(=O)OCC)[CH2][C](C)(C(=O)OCC)[CH2][C](C)(C(=O)OCC)[CH2][C](C)(C(=O)OCC)[CH2][C](C)(C(=O)OCC)[CH2][C](C)(C(=O)OCC)3,196.24334174376233,0,1,224.0888888888889,0.9722222222222222,205.38278198242188,31.417218017578136,0.13267406257423198
2239,"Dienstag, 18. Februar 2020 14:42:00",D1 3,25.0,218.2,0.18100000000000002,365.7,243.1,240.2,208.0,VAN063_P3(TS-015c)_1.txt,VAN63_P3,TS-015c,methacrylate,Poly-Ethyl MA,C=C(C)C(=O)OCC,[CH2][C](C)(C(=O)OCC),22400.0,1.19,SEC13,65.0,2020-02-18 00:00:00,None,8,114.14399999999998,C3[C](C)(C(=O)OCC)[CH2][C](C)(C(=O)OCC)[CH2][C](C)(C(=O)OCC)[CH2][C](C)(C(=O)OCC)[CH2][C](C)(C(=O)OCC)[CH2][C](C)(C(=O)OCC)[CH2][C](C)(C(=O)OCC)[CH2][C](C)(C(=O)OCC)[CH2][C](C)(C(=O)OCC)[CH2][C](C)(C(=O)OCC)3,196.24334174376233,0,1,224.0888888888889,0.9722222222222222,205.38278198242188,12.817218017578114,0.05874068752327275
2240,"Dienstag, 18. Februar 2020 14:42:33",D2 1,25.0,240.7,0.13,400.7,290.6,277.8,188.5,VAN063_P3(TS-015c)_1.txt,VAN63_P3,TS-015c,methacrylate,Poly-Ethyl MA,C=C(C)C(=O)OCC,[CH2][C](C)(C(=O)OCC),22400.0,1.19,SEC13,65.0,2020-02-18 00:00:00,None,8,114.14399999999998,C3[C](C)(C(=O)OCC)[CH2][C](C)(C(=O)OCC)[CH2][C](C)(C(=O)OCC)[CH2][C](C)(C(=O)OCC)[CH2][C](C)(C(=O)OCC)[CH2][C](C)(C(=O)OCC)[CH2][C](C)(C(=O)OCC)[CH2][C](C)(C(=O)OCC)[CH2][C](C)(C(=O)OCC)[CH2][C](C)(C(=O)OCC)3,196.24334174376233,0,1,224.0888888888889,0.9722222222222222,205.38278198242188,35.317218017578114,0.14672712097041177
2241,"Dienstag, 18. Februar 2020 14:42:44",D2 2,25.0,233.4,0.2,416.7,690.6,363.3,187.1,VAN063_P3(TS-015c)_1.txt,VAN63_P3,TS-015c,methacrylate,Poly-Ethyl MA,C=C(C)C(=O)OCC,[CH2][C](C)(C(=O)OCC),22400.0,1.19,SEC13,65.0,2020-02-18 00:00:00,None,8,114.14399999999998,C3[C](C)(C(=O)OCC)[CH2][C](C)(C(=O)OCC)[CH2][C](C)(C(=O)OCC)[CH2][C](C)(C(=O)OCC)[CH2][C](C)(C(=O)OCC)[CH2][C](C)(C(=O)OCC)[CH2][C](C)(C(=O)OCC)[CH2][C](C)(C(=O)OCC)[CH2][C](C)(C(=O)OCC)[CH2][C](C)(C(=O)OCC)3,196.24334174376233,0,1,224.0888888888889,0.9722222222222222,205.38278198242188,28.01721801757813,0.12003949450547613
2242,"Dienstag, 18. Februar 2020 14:42:54",D2 3,25.0,239.4,0.17,405.6,251.1,246.4,196.4,VAN063_P3(TS-015c)_1.txt,VAN63_P3,TS-015c,methacrylate,Poly-Ethyl MA,C=C(C)C(=O)OCC,[CH2][C](C)(C(=O)OCC),22400.0,1.19,SEC13,65.0,2020-02-18 00:00:00,None,8,114.14399999999998,C3[C](C)(C(=O)OCC)[CH2][C](C)(C(=O)OCC)[CH2][C](C)(C(=O)OCC)[CH2][C](C)(C(=O)OCC)[CH2][C](C)(C(=O)OCC)[CH2][C](C)(C(=O)OCC)[CH2][C](C)(C(=O)OCC)[CH2][C](C)(C(=O)OCC)[CH2][C](C)(C(=O)OCC)[CH2][C](C)(C(=O)OCC)3,196.24334174376233,0,1,224.0888888888889,0.9722222222222222,205.38278198242188,34.01721801757813,0.1420936425128577
2243,"Dienstag, 18. Februar 2020 14:43:29",D3 1,25.0,213.8,0.08199999999999999,320.2,239.5,236.1,173.0,VAN063_P3(TS-015c)_1.txt,VAN63_P3,TS-015c,methacrylate,Poly-Ethyl MA,C=C(C)C(=O)OCC,[CH2][C](C)(C(=O)OCC),22400.0,1.19,SEC13,65.0,2020-02-18 00:00:00,None,8,114.14399999999998,C3[C](C)(C(=O)OCC)[CH2][C](C)(C(=O)OCC)[CH2][C](C)(C(=O)OCC)[CH2][C](C)(C(=O)OCC)[CH2][C](C)(C(=O)OCC)[CH2][C](C)(C(=O)OCC)[CH2][C](C)(C(=O)OCC)[CH2][C](C)(C(=O)OCC)[CH2][C](C)(C(=O)OCC)[CH2][C](C)(C(=O)OCC)3,196.24334174376233,0,1,224.0888888888889,0.9722222222222222,205.38278198242188,8.417218017578136,0.039369588482591845
2244,"Dienstag, 18. Februar 2020 14:43:40",D3 2,25.0,203.8,0.159,310.1,209.1,208.8,167.9,VAN063_P3(TS-015c)_1.txt,VAN63_P3,TS-015c,methacrylate,Poly-Ethyl MA,C=C(C)C(=O)OCC,[CH2][C](C)(C(=O)OCC),22400.0,1.19,SEC13,65.0,2020-02-18 00:00:00,None,8,114.14399999999998,C3[C](C)(C(=O)OCC)[CH2][C](C)(C(=O)OCC)[CH2][C](C)(C(=O)OCC)[CH2][C](C)(C(=O)OCC)[CH2][C](C)(C(=O)OCC)[CH2][C](C)(C(=O)OCC)[CH2][C](C)(C(=O)OCC)[CH2][C](C)(C(=O)OCC)[CH2][C](C)(C(=O)OCC)[CH2][C](C)(C(=O)OCC)3,196.24334174376233,0,1,224.0888888888889,0.9722222222222222,205.38278198242188,1.5827819824218636,0.007766349275867829
2245,"Dienstag, 18. Februar 2020 14:43:51",D3 3,25.0,207.4,0.134,310.5,223.3,222.1,167.8,VAN063_P3(TS-015c)_1.txt,VAN63_P3,TS-015c,methacrylate,Poly-Ethyl MA,C=C(C)C(=O)OCC,[CH2][C](C)(C(=O)OCC),22400.0,1.19,SEC13,65.0,2020-02-18 00:00:00,None,8,114.14399999999998,C3[C](C)(C(=O)OCC)[CH2][C](C)(C(=O)OCC)[CH2][C](C)(C(=O)OCC)[CH2][C](C)(C(=O)OCC)[CH2][C](C)(C(=O)OCC)[CH2][C](C)(C(=O)OCC)[CH2][C](C)(C(=O)OCC)[CH2][C](C)(C(=O)OCC)[CH2][C](C)(C(=O)OCC)[CH2][C](C)(C(=O)OCC)3,196.24334174376233,0,1,224.0888888888889,0.9722222222222222,205.38278198242188,2.0172180175781307,0.009726219949749907
2246,"Dienstag, 18. Februar 2020 14:44:26",D4 1,25.0,272.2,0.006,336.8,295.5,287.3,241.1,VAN063_P3(TS-015c)_1.txt,VAN63_P3,TS-015c,methacrylate,Poly-Ethyl MA,C=C(C)C(=O)OCC,[CH2][C](C)(C(=O)OCC),22400.0,1.19,SEC13,65.0,2020-02-18 00:00:00,PVA,8,114.14399999999998,C3[C](C)(C(=O)OCC)[CH2][C](C)(C(=O)OCC)[CH2][C](C)(C(=O)OCC)[CH2][C](C)(C(=O)OCC)[CH2][C](C)(C(=O)OCC)[CH2][C](C)(C(=O)OCC)[CH2][C](C)(C(=O)OCC)[CH2][C](C)(C(=O)OCC)[CH2][C](C)(C(=O)OCC)[CH2][C](C)(C(=O)OCC)3,196.24334174376233,1,1,258.8555555555556,1.0,243.55882263183594,28.64117736816405,0.10522107776695096
2247,"Dienstag, 18. Februar 2020 14:44:36",D4 2,25.0,267.5,0.059000000000000004,337.5,287.8,282.0,247.9,VAN063_P3(TS-015c)_1.txt,VAN63_P3,TS-015c,methacrylate,Poly-Ethyl MA,C=C(C)C(=O)OCC,[CH2][C](C)(C(=O)OCC),22400.0,1.19,SEC13,65.0,2020-02-18 00:00:00,PVA,8,114.14399999999998,C3[C](C)(C(=O)OCC)[CH2][C](C)(C(=O)OCC)[CH2][C](C)(C(=O)OCC)[CH2][C](C)(C(=O)OCC)[CH2][C](C)(C(=O)OCC)[CH2][C](C)(C(=O)OCC)[CH2][C](C)(C(=O)OCC)[CH2][C](C)(C(=O)OCC)[CH2][C](C)(C(=O)OCC)[CH2][C](C)(C(=O)OCC)3,196.24334174376233,1,1,258.8555555555556,1.0,243.558837890625,23.941162109375,0.08949967143691588
