Repository: JulianKimmig/nanoparticle_size_prediction

File: pretrained/np_model_12/evaluation/train_df.csv (part 36 of 40)
index,measurment_data,sample,temperature,z_average,dispersity,mean_count_rate,volume_mean,intensity_mean,number_mean,file,np_formulation,substance_code,polymer_class,polymer,smiles_monomer,smiles_ru,mn,pdi,mn_method,tg,date,additive,polymer_concentration,mass_ru,circular_smiles_10,dp,with_pva,valid,mean_z_average,roll_valid,predicted_z_average,error,rel_error
2248,"Dienstag, 18. Februar 2020 14:44:47",D4 3,25.0,262.4,0.061,320.5,283.4,277.6,241.5,VAN063_P3(TS-015c)_1.txt,VAN63_P3,TS-015c,methacrylate,Poly-Ethyl MA,C=C(C)C(=O)OCC,[CH2][C](C)(C(=O)OCC),22400.0,1.19,SEC13,65.0,2020-02-18 00:00:00,PVA,8,114.14399999999998,C3[C](C)(C(=O)OCC)[CH2][C](C)(C(=O)OCC)[CH2][C](C)(C(=O)OCC)[CH2][C](C)(C(=O)OCC)[CH2][C](C)(C(=O)OCC)[CH2][C](C)(C(=O)OCC)[CH2][C](C)(C(=O)OCC)[CH2][C](C)(C(=O)OCC)[CH2][C](C)(C(=O)OCC)[CH2][C](C)(C(=O)OCC)3,196.24334174376233,1,1,258.8555555555556,1.0,243.558837890625,18.841162109374977,0.07180320925828879
2249,"Dienstag, 18. Februar 2020 14:45:21",D5 1,25.0,270.7,0.141,321.3,295.2,286.8,240.9,VAN063_P3(TS-015c)_1.txt,VAN63_P3,TS-015c,methacrylate,Poly-Ethyl MA,C=C(C)C(=O)OCC,[CH2][C](C)(C(=O)OCC),22400.0,1.19,SEC13,65.0,2020-02-18 00:00:00,PVA,8,114.14399999999998,C3[C](C)(C(=O)OCC)[CH2][C](C)(C(=O)OCC)[CH2][C](C)(C(=O)OCC)[CH2][C](C)(C(=O)OCC)[CH2][C](C)(C(=O)OCC)[CH2][C](C)(C(=O)OCC)[CH2][C](C)(C(=O)OCC)[CH2][C](C)(C(=O)OCC)[CH2][C](C)(C(=O)OCC)[CH2][C](C)(C(=O)OCC)3,196.24334174376233,1,1,258.8555555555556,1.0,243.558837890625,27.14116210937499,0.10026288182258955
2250,"Dienstag, 18. Februar 2020 14:45:31",D5 2,25.0,261.0,0.071,350.5,283.7,277.6,239.1,VAN063_P3(TS-015c)_1.txt,VAN63_P3,TS-015c,methacrylate,Poly-Ethyl MA,C=C(C)C(=O)OCC,[CH2][C](C)(C(=O)OCC),22400.0,1.19,SEC13,65.0,2020-02-18 00:00:00,PVA,8,114.14399999999998,C3[C](C)(C(=O)OCC)[CH2][C](C)(C(=O)OCC)[CH2][C](C)(C(=O)OCC)[CH2][C](C)(C(=O)OCC)[CH2][C](C)(C(=O)OCC)[CH2][C](C)(C(=O)OCC)[CH2][C](C)(C(=O)OCC)[CH2][C](C)(C(=O)OCC)[CH2][C](C)(C(=O)OCC)[CH2][C](C)(C(=O)OCC)3,196.24334174376233,1,1,258.8555555555556,1.0,243.558837890625,17.441162109375,0.06682437589798851
2251,"Dienstag, 18. Februar 2020 14:45:42",D5 3,25.0,263.6,0.099,346.1,304.3,291.2,226.7,VAN063_P3(TS-015c)_1.txt,VAN63_P3,TS-015c,methacrylate,Poly-Ethyl MA,C=C(C)C(=O)OCC,[CH2][C](C)(C(=O)OCC),22400.0,1.19,SEC13,65.0,2020-02-18 00:00:00,PVA,8,114.14399999999998,C3[C](C)(C(=O)OCC)[CH2][C](C)(C(=O)OCC)[CH2][C](C)(C(=O)OCC)[CH2][C](C)(C(=O)OCC)[CH2][C](C)(C(=O)OCC)[CH2][C](C)(C(=O)OCC)[CH2][C](C)(C(=O)OCC)[CH2][C](C)(C(=O)OCC)[CH2][C](C)(C(=O)OCC)[CH2][C](C)(C(=O)OCC)3,196.24334174376233,1,1,258.8555555555556,1.0,243.558837890625,20.041162109375023,0.07602868782008733
2252,"Dienstag, 18. Februar 2020 14:46:27",D6 1,25.0,241.3,0.125,177.2,260.5,255.2,211.2,VAN063_P3(TS-015c)_1.txt,VAN63_P3,TS-015c,methacrylate,Poly-Ethyl MA,C=C(C)C(=O)OCC,[CH2][C](C)(C(=O)OCC),22400.0,1.19,SEC13,65.0,2020-02-18 00:00:00,PVA,8,114.14399999999998,C3[C](C)(C(=O)OCC)[CH2][C](C)(C(=O)OCC)[CH2][C](C)(C(=O)OCC)[CH2][C](C)(C(=O)OCC)[CH2][C](C)(C(=O)OCC)[CH2][C](C)(C(=O)OCC)[CH2][C](C)(C(=O)OCC)[CH2][C](C)(C(=O)OCC)[CH2][C](C)(C(=O)OCC)[CH2][C](C)(C(=O)OCC)3,196.24334174376233,1,1,258.8555555555556,1.0,243.558837890625,2.2588378906249886,0.009361118485806003
2253,"Dienstag, 18. Februar 2020 14:46:38",D6 2,25.0,252.2,0.152,174.3,269.1,262.4,213.8,VAN063_P3(TS-015c)_1.txt,VAN63_P3,TS-015c,methacrylate,Poly-Ethyl MA,C=C(C)C(=O)OCC,[CH2][C](C)(C(=O)OCC),22400.0,1.19,SEC13,65.0,2020-02-18 00:00:00,PVA,8,114.14399999999998,C3[C](C)(C(=O)OCC)[CH2][C](C)(C(=O)OCC)[CH2][C](C)(C(=O)OCC)[CH2][C](C)(C(=O)OCC)[CH2][C](C)(C(=O)OCC)[CH2][C](C)(C(=O)OCC)[CH2][C](C)(C(=O)OCC)[CH2][C](C)(C(=O)OCC)[CH2][C](C)(C(=O)OCC)[CH2][C](C)(C(=O)OCC)3,196.24334174376233,1,1,258.8555555555556,1.0,243.558837890625,8.641162109374989,0.03426313286825927
2254,"Dienstag, 18. Februar 2020 14:46:49",D6 3,25.0,238.8,0.071,174.3,258.8,254.7,217.4,VAN063_P3(TS-015c)_1.txt,VAN63_P3,TS-015c,methacrylate,Poly-Ethyl MA,C=C(C)C(=O)OCC,[CH2][C](C)(C(=O)OCC),22400.0,1.19,SEC13,65.0,2020-02-18 00:00:00,PVA,8,114.14399999999998,C3[C](C)(C(=O)OCC)[CH2][C](C)(C(=O)OCC)[CH2][C](C)(C(=O)OCC)[CH2][C](C)(C(=O)OCC)[CH2][C](C)(C(=O)OCC)[CH2][C](C)(C(=O)OCC)[CH2][C](C)(C(=O)OCC)[CH2][C](C)(C(=O)OCC)[CH2][C](C)(C(=O)OCC)[CH2][C](C)(C(=O)OCC)3,196.24334174376233,1,1,258.8555555555556,1.0,243.558837890625,4.758837890624989,0.019928131870288895
2255,"Dienstag, 18. Februar 2020 14:47:23",E1 1,25.0,242.3,0.163,233.9,293.4,292.1,103.4,VAN063_P3(TS-015c)_1.txt,VAN63_P3,TS-015c,methacrylate,Poly-Ethyl MA,C=C(C)C(=O)OCC,[CH2][C](C)(C(=O)OCC),22400.0,1.19,SEC13,65.0,2020-02-18 00:00:00,None,10,114.14399999999998,C3[C](C)(C(=O)OCC)[CH2][C](C)(C(=O)OCC)[CH2][C](C)(C(=O)OCC)[CH2][C](C)(C(=O)OCC)[CH2][C](C)(C(=O)OCC)[CH2][C](C)(C(=O)OCC)[CH2][C](C)(C(=O)OCC)[CH2][C](C)(C(=O)OCC)[CH2][C](C)(C(=O)OCC)[CH2][C](C)(C(=O)OCC)3,196.24334174376233,0,1,241.725,0.7222222222222222,221.65451049804688,20.645489501953136,0.0852063124306774
2256,"Dienstag, 18. Februar 2020 14:47:34",E1 2,25.0,246.6,0.214,237.7,238.3,236.3,213.5,VAN063_P3(TS-015c)_1.txt,VAN63_P3,TS-015c,methacrylate,Poly-Ethyl MA,C=C(C)C(=O)OCC,[CH2][C](C)(C(=O)OCC),22400.0,1.19,SEC13,65.0,2020-02-18 00:00:00,None,10,114.14399999999998,C3[C](C)(C(=O)OCC)[CH2][C](C)(C(=O)OCC)[CH2][C](C)(C(=O)OCC)[CH2][C](C)(C(=O)OCC)[CH2][C](C)(C(=O)OCC)[CH2][C](C)(C(=O)OCC)[CH2][C](C)(C(=O)OCC)[CH2][C](C)(C(=O)OCC)[CH2][C](C)(C(=O)OCC)[CH2][C](C)(C(=O)OCC)3,196.24334174376233,0,1,241.725,0.7222222222222222,221.65451049804688,24.94548950195312,0.10115770276542223
2257,"Dienstag, 18. Februar 2020 14:48:28",E2 1,25.0,237.8,0.159,361.0,321.8,286.9,172.2,VAN063_P3(TS-015c)_1.txt,VAN63_P3,TS-015c,methacrylate,Poly-Ethyl MA,C=C(C)C(=O)OCC,[CH2][C](C)(C(=O)OCC),22400.0,1.19,SEC13,65.0,2020-02-18 00:00:00,None,10,114.14399999999998,C3[C](C)(C(=O)OCC)[CH2][C](C)(C(=O)OCC)[CH2][C](C)(C(=O)OCC)[CH2][C](C)(C(=O)OCC)[CH2][C](C)(C(=O)OCC)[CH2][C](C)(C(=O)OCC)[CH2][C](C)(C(=O)OCC)[CH2][C](C)(C(=O)OCC)[CH2][C](C)(C(=O)OCC)[CH2][C](C)(C(=O)OCC)3,196.24334174376233,0,1,241.725,0.7222222222222222,221.65451049804688,16.145489501953136,0.06789524601325961
2258,"Dienstag, 18. Februar 2020 14:48:39",E2 2,25.0,242.2,0.08800000000000001,359.1,276.0,267.0,203.9,VAN063_P3(TS-015c)_1.txt,VAN63_P3,TS-015c,methacrylate,Poly-Ethyl MA,C=C(C)C(=O)OCC,[CH2][C](C)(C(=O)OCC),22400.0,1.19,SEC13,65.0,2020-02-18 00:00:00,None,10,114.14399999999998,C3[C](C)(C(=O)OCC)[CH2][C](C)(C(=O)OCC)[CH2][C](C)(C(=O)OCC)[CH2][C](C)(C(=O)OCC)[CH2][C](C)(C(=O)OCC)[CH2][C](C)(C(=O)OCC)[CH2][C](C)(C(=O)OCC)[CH2][C](C)(C(=O)OCC)[CH2][C](C)(C(=O)OCC)[CH2][C](C)(C(=O)OCC)3,196.24334174376233,0,1,241.725,0.7222222222222222,221.65451049804688,20.545489501953114,0.08482861066041748
2259,"Dienstag, 18. Februar 2020 14:48:50",E2 3,25.0,230.4,0.059000000000000004,351.8,254.4,249.4,196.2,VAN063_P3(TS-015c)_1.txt,VAN63_P3,TS-015c,methacrylate,Poly-Ethyl MA,C=C(C)C(=O)OCC,[CH2][C](C)(C(=O)OCC),22400.0,1.19,SEC13,65.0,2020-02-18 00:00:00,None,10,114.14399999999998,C3[C](C)(C(=O)OCC)[CH2][C](C)(C(=O)OCC)[CH2][C](C)(C(=O)OCC)[CH2][C](C)(C(=O)OCC)[CH2][C](C)(C(=O)OCC)[CH2][C](C)(C(=O)OCC)[CH2][C](C)(C(=O)OCC)[CH2][C](C)(C(=O)OCC)[CH2][C](C)(C(=O)OCC)[CH2][C](C)(C(=O)OCC)3,196.24334174376233,0,1,241.725,0.7222222222222222,221.65451049804688,8.74548950195313,0.037957853741116016
2260,"Dienstag, 18. Februar 2020 14:49:27",E3 1,25.0,251.4,0.159,410.0,336.0,306.1,158.6,VAN063_P3(TS-015c)_1.txt,VAN63_P3,TS-015c,methacrylate,Poly-Ethyl MA,C=C(C)C(=O)OCC,[CH2][C](C)(C(=O)OCC),22400.0,1.19,SEC13,65.0,2020-02-18 00:00:00,None,10,114.14399999999998,C3[C](C)(C(=O)OCC)[CH2][C](C)(C(=O)OCC)[CH2][C](C)(C(=O)OCC)[CH2][C](C)(C(=O)OCC)[CH2][C](C)(C(=O)OCC)[CH2][C](C)(C(=O)OCC)[CH2][C](C)(C(=O)OCC)[CH2][C](C)(C(=O)OCC)[CH2][C](C)(C(=O)OCC)[CH2][C](C)(C(=O)OCC)3,196.24334174376233,0,1,241.725,0.7222222222222222,221.65451049804688,29.74548950195313,0.1183193695383975
2261,"Dienstag, 18. Februar 2020 14:49:38",E3 2,25.0,244.8,0.264,392.1,965.5,482.0,183.7,VAN063_P3(TS-015c)_1.txt,VAN63_P3,TS-015c,methacrylate,Poly-Ethyl MA,C=C(C)C(=O)OCC,[CH2][C](C)(C(=O)OCC),22400.0,1.19,SEC13,65.0,2020-02-18 00:00:00,None,10,114.14399999999998,C3[C](C)(C(=O)OCC)[CH2][C](C)(C(=O)OCC)[CH2][C](C)(C(=O)OCC)[CH2][C](C)(C(=O)OCC)[CH2][C](C)(C(=O)OCC)[CH2][C](C)(C(=O)OCC)[CH2][C](C)(C(=O)OCC)[CH2][C](C)(C(=O)OCC)[CH2][C](C)(C(=O)OCC)[CH2][C](C)(C(=O)OCC)3,196.24334174376233,0,1,241.725,0.7222222222222222,221.65452575683594,23.145474243164074,0.09454850589527808
2262,"Dienstag, 18. Februar 2020 14:49:49",E3 3,25.0,238.3,0.175,369.3,249.3,245.0,196.3,VAN063_P3(TS-015c)_1.txt,VAN63_P3,TS-015c,methacrylate,Poly-Ethyl MA,C=C(C)C(=O)OCC,[CH2][C](C)(C(=O)OCC),22400.0,1.19,SEC13,65.0,2020-02-18 00:00:00,None,10,114.14399999999998,C3[C](C)(C(=O)OCC)[CH2][C](C)(C(=O)OCC)[CH2][C](C)(C(=O)OCC)[CH2][C](C)(C(=O)OCC)[CH2][C](C)(C(=O)OCC)[CH2][C](C)(C(=O)OCC)[CH2][C](C)(C(=O)OCC)[CH2][C](C)(C(=O)OCC)[CH2][C](C)(C(=O)OCC)[CH2][C](C)(C(=O)OCC)3,196.24334174376233,0,1,241.725,0.7222222222222222,221.65451049804688,16.645489501953136,0.06985098406190993
2263,"Dienstag, 18. Februar 2020 14:50:27",E4 1,25.0,284.4,0.037000000000000005,230.8,315.2,304.1,250.2,VAN063_P3(TS-015c)_1.txt,VAN63_P3,TS-015c,methacrylate,Poly-Ethyl MA,C=C(C)C(=O)OCC,[CH2][C](C)(C(=O)OCC),22400.0,1.19,SEC13,65.0,2020-02-18 00:00:00,PVA,10,114.14399999999998,C3[C](C)(C(=O)OCC)[CH2][C](C)(C(=O)OCC)[CH2][C](C)(C(=O)OCC)[CH2][C](C)(C(=O)OCC)[CH2][C](C)(C(=O)OCC)[CH2][C](C)(C(=O)OCC)[CH2][C](C)(C(=O)OCC)[CH2][C](C)(C(=O)OCC)[CH2][C](C)(C(=O)OCC)[CH2][C](C)(C(=O)OCC)3,196.24334174376233,1,1,279.3666666666667,0.9722222222222222,261.13818359375,23.261816406249977,0.08179260339750344
2264,"Dienstag, 18. Februar 2020 14:50:38",E4 2,25.0,289.1,0.16699999999999998,221.4,305.6,297.2,256.0,VAN063_P3(TS-015c)_1.txt,VAN63_P3,TS-015c,methacrylate,Poly-Ethyl MA,C=C(C)C(=O)OCC,[CH2][C](C)(C(=O)OCC),22400.0,1.19,SEC13,65.0,2020-02-18 00:00:00,PVA,10,114.14399999999998,C3[C](C)(C(=O)OCC)[CH2][C](C)(C(=O)OCC)[CH2][C](C)(C(=O)OCC)[CH2][C](C)(C(=O)OCC)[CH2][C](C)(C(=O)OCC)[CH2][C](C)(C(=O)OCC)[CH2][C](C)(C(=O)OCC)[CH2][C](C)(C(=O)OCC)[CH2][C](C)(C(=O)OCC)[CH2][C](C)(C(=O)OCC)3,196.24334174376233,1,1,279.3666666666667,0.9722222222222222,261.1382141113281,27.961785888671898,0.09672011722127948
2265,"Dienstag, 18. Februar 2020 14:50:49",E4 3,25.0,292.2,0.12,236.4,365.1,334.0,236.3,VAN063_P3(TS-015c)_1.txt,VAN63_P3,TS-015c,methacrylate,Poly-Ethyl MA,C=C(C)C(=O)OCC,[CH2][C](C)(C(=O)OCC),22400.0,1.19,SEC13,65.0,2020-02-18 00:00:00,PVA,10,114.14399999999998,C3[C](C)(C(=O)OCC)[CH2][C](C)(C(=O)OCC)[CH2][C](C)(C(=O)OCC)[CH2][C](C)(C(=O)OCC)[CH2][C](C)(C(=O)OCC)[CH2][C](C)(C(=O)OCC)[CH2][C](C)(C(=O)OCC)[CH2][C](C)(C(=O)OCC)[CH2][C](C)(C(=O)OCC)[CH2][C](C)(C(=O)OCC)3,196.24334174376233,1,1,279.3666666666667,0.9722222222222222,261.13818359375,31.06181640624999,0.10630327312200544
2266,"Dienstag, 18. Februar 2020 14:51:24",E5 1,25.0,288.6,0.081,250.9,333.9,317.0,245.7,VAN063_P3(TS-015c)_1.txt,VAN63_P3,TS-015c,methacrylate,Poly-Ethyl MA,C=C(C)C(=O)OCC,[CH2][C](C)(C(=O)OCC),22400.0,1.19,SEC13,65.0,2020-02-18 00:00:00,PVA,10,114.14399999999998,C3[C](C)(C(=O)OCC)[CH2][C](C)(C(=O)OCC)[CH2][C](C)(C(=O)OCC)[CH2][C](C)(C(=O)OCC)[CH2][C](C)(C(=O)OCC)[CH2][C](C)(C(=O)OCC)[CH2][C](C)(C(=O)OCC)[CH2][C](C)(C(=O)OCC)[CH2][C](C)(C(=O)OCC)[CH2][C](C)(C(=O)OCC)3,196.24334174376233,1,1,279.3666666666667,0.9722222222222222,261.1382141113281,27.461785888671898,0.09515518325943138
2267,"Dienstag, 18. Februar 2020 14:51:35",E5 2,25.0,280.6,0.11900000000000001,248.1,313.1,302.7,253.1,VAN063_P3(TS-015c)_1.txt,VAN63_P3,TS-015c,methacrylate,Poly-Ethyl MA,C=C(C)C(=O)OCC,[CH2][C](C)(C(=O)OCC),22400.0,1.19,SEC13,65.0,2020-02-18 00:00:00,PVA,10,114.14399999999998,C3[C](C)(C(=O)OCC)[CH2][C](C)(C(=O)OCC)[CH2][C](C)(C(=O)OCC)[CH2][C](C)(C(=O)OCC)[CH2][C](C)(C(=O)OCC)[CH2][C](C)(C(=O)OCC)[CH2][C](C)(C(=O)OCC)[CH2][C](C)(C(=O)OCC)[CH2][C](C)(C(=O)OCC)[CH2][C](C)(C(=O)OCC)3,196.24334174376233,1,1,279.3666666666667,0.9722222222222222,261.13824462890625,19.461755371093773,0.06935764565607189
2268,"Dienstag, 18. Februar 2020 14:51:46",E5 3,25.0,283.8,0.052000000000000005,247.6,305.1,298.3,265.7,VAN063_P3(TS-015c)_1.txt,VAN63_P3,TS-015c,methacrylate,Poly-Ethyl MA,C=C(C)C(=O)OCC,[CH2][C](C)(C(=O)OCC),22400.0,1.19,SEC13,65.0,2020-02-18 00:00:00,PVA,10,114.14399999999998,C3[C](C)(C(=O)OCC)[CH2][C](C)(C(=O)OCC)[CH2][C](C)(C(=O)OCC)[CH2][C](C)(C(=O)OCC)[CH2][C](C)(C(=O)OCC)[CH2][C](C)(C(=O)OCC)[CH2][C](C)(C(=O)OCC)[CH2][C](C)(C(=O)OCC)[CH2][C](C)(C(=O)OCC)[CH2][C](C)(C(=O)OCC)3,196.24334174376233,1,1,279.3666666666667,0.9722222222222222,261.13818359375,22.66181640625001,0.07985136154422132
2269,"Dienstag, 18. Februar 2020 14:52:23",E6 1,25.0,259.2,0.16899999999999998,286.4,289.3,283.1,247.0,VAN063_P3(TS-015c)_1.txt,VAN63_P3,TS-015c,methacrylate,Poly-Ethyl MA,C=C(C)C(=O)OCC,[CH2][C](C)(C(=O)OCC),22400.0,1.19,SEC13,65.0,2020-02-18 00:00:00,PVA,10,114.14399999999998,C3[C](C)(C(=O)OCC)[CH2][C](C)(C(=O)OCC)[CH2][C](C)(C(=O)OCC)[CH2][C](C)(C(=O)OCC)[CH2][C](C)(C(=O)OCC)[CH2][C](C)(C(=O)OCC)[CH2][C](C)(C(=O)OCC)[CH2][C](C)(C(=O)OCC)[CH2][C](C)(C(=O)OCC)[CH2][C](C)(C(=O)OCC)3,196.24334174376233,1,1,279.3666666666667,0.9722222222222222,261.1382141113281,1.9382141113281364,0.007477677898642502
2270,"Dienstag, 18. Februar 2020 14:52:34",E6 2,25.0,266.9,0.10800000000000001,284.9,306.2,292.0,223.6,VAN063_P3(TS-015c)_1.txt,VAN63_P3,TS-015c,methacrylate,Poly-Ethyl MA,C=C(C)C(=O)OCC,[CH2][C](C)(C(=O)OCC),22400.0,1.19,SEC13,65.0,2020-02-18 00:00:00,PVA,10,114.14399999999998,C3[C](C)(C(=O)OCC)[CH2][C](C)(C(=O)OCC)[CH2][C](C)(C(=O)OCC)[CH2][C](C)(C(=O)OCC)[CH2][C](C)(C(=O)OCC)[CH2][C](C)(C(=O)OCC)[CH2][C](C)(C(=O)OCC)[CH2][C](C)(C(=O)OCC)[CH2][C](C)(C(=O)OCC)[CH2][C](C)(C(=O)OCC)3,196.24334174376233,1,1,279.3666666666667,0.9722222222222222,261.13818359375,5.761816406249977,0.02158792209160726
2271,"Dienstag, 18. Februar 2020 14:52:45",E6 3,25.0,269.5,0.073,300.8,300.8,290.9,238.5,VAN063_P3(TS-015c)_1.txt,VAN63_P3,TS-015c,methacrylate,Poly-Ethyl MA,C=C(C)C(=O)OCC,[CH2][C](C)(C(=O)OCC),22400.0,1.19,SEC13,65.0,2020-02-18 00:00:00,PVA,10,114.14399999999998,C3[C](C)(C(=O)OCC)[CH2][C](C)(C(=O)OCC)[CH2][C](C)(C(=O)OCC)[CH2][C](C)(C(=O)OCC)[CH2][C](C)(C(=O)OCC)[CH2][C](C)(C(=O)OCC)[CH2][C](C)(C(=O)OCC)[CH2][C](C)(C(=O)OCC)[CH2][C](C)(C(=O)OCC)[CH2][C](C)(C(=O)OCC)3,196.24334174376233,1,1,279.3666666666667,0.9722222222222222,261.13818359375,8.36181640625,0.031027148075139146
2272,"Dienstag, 18. Februar 2020 14:56:07",F4 1,25.0,327.8,0.134,191.8,340.1,331.0,300.0,VAN063_P3(TS-015c)_1.txt,VAN63_P3,TS-015c,methacrylate,Poly-Ethyl MA,C=C(C)C(=O)OCC,[CH2][C](C)(C(=O)OCC),22400.0,1.19,SEC13,65.0,2020-02-18 00:00:00,PVA,15,114.14399999999998,C3[C](C)(C(=O)OCC)[CH2][C](C)(C(=O)OCC)[CH2][C](C)(C(=O)OCC)[CH2][C](C)(C(=O)OCC)[CH2][C](C)(C(=O)OCC)[CH2][C](C)(C(=O)OCC)[CH2][C](C)(C(=O)OCC)[CH2][C](C)(C(=O)OCC)[CH2][C](C)(C(=O)OCC)[CH2][C](C)(C(=O)OCC)3,196.24334174376233,1,1,347.2625000000001,0.9629629629629628,305.8988037109375,21.90119628906251,0.06681267934430296
2273,"Dienstag, 18. Februar 2020 14:56:18",F4 2,25.0,294.7,0.267,188.7,301.7,296.6,274.2,VAN063_P3(TS-015c)_1.txt,VAN63_P3,TS-015c,methacrylate,Poly-Ethyl MA,C=C(C)C(=O)OCC,[CH2][C](C)(C(=O)OCC),22400.0,1.19,SEC13,65.0,2020-02-18 00:00:00,PVA,15,114.14399999999998,C3[C](C)(C(=O)OCC)[CH2][C](C)(C(=O)OCC)[CH2][C](C)(C(=O)OCC)[CH2][C](C)(C(=O)OCC)[CH2][C](C)(C(=O)OCC)[CH2][C](C)(C(=O)OCC)[CH2][C](C)(C(=O)OCC)[CH2][C](C)(C(=O)OCC)[CH2][C](C)(C(=O)OCC)[CH2][C](C)(C(=O)OCC)3,196.24334174376233,1,1,347.2625000000001,0.9629629629629628,305.8988037109375,11.198803710937511,0.03800069124851548
2274,"Dienstag, 18. Februar 2020 14:56:29",F4 3,25.0,322.4,0.149,182.5,301.1,294.8,263.1,VAN063_P3(TS-015c)_1.txt,VAN63_P3,TS-015c,methacrylate,Poly-Ethyl MA,C=C(C)C(=O)OCC,[CH2][C](C)(C(=O)OCC),22400.0,1.19,SEC13,65.0,2020-02-18 00:00:00,PVA,15,114.14399999999998,C3[C](C)(C(=O)OCC)[CH2][C](C)(C(=O)OCC)[CH2][C](C)(C(=O)OCC)[CH2][C](C)(C(=O)OCC)[CH2][C](C)(C(=O)OCC)[CH2][C](C)(C(=O)OCC)[CH2][C](C)(C(=O)OCC)[CH2][C](C)(C(=O)OCC)[CH2][C](C)(C(=O)OCC)[CH2][C](C)(C(=O)OCC)3,196.24334174376233,1,1,347.2625000000001,0.9629629629629628,305.8988037109375,16.501196289062477,0.05118237062364292
2275,"Dienstag, 18. Februar 2020 14:57:03",F5 1,25.0,337.5,0.275,232.7,326.3,313.0,250.8,VAN063_P3(TS-015c)_1.txt,VAN63_P3,TS-015c,methacrylate,Poly-Ethyl MA,C=C(C)C(=O)OCC,[CH2][C](C)(C(=O)OCC),22400.0,1.19,SEC13,65.0,2020-02-18 00:00:00,PVA,15,114.14399999999998,C3[C](C)(C(=O)OCC)[CH2][C](C)(C(=O)OCC)[CH2][C](C)(C(=O)OCC)[CH2][C](C)(C(=O)OCC)[CH2][C](C)(C(=O)OCC)[CH2][C](C)(C(=O)OCC)[CH2][C](C)(C(=O)OCC)[CH2][C](C)(C(=O)OCC)[CH2][C](C)(C(=O)OCC)[CH2][C](C)(C(=O)OCC)3,196.24334174376233,1,1,347.2625000000001,0.9629629629629628,305.8988037109375,31.6011962890625,0.09363317418981482
2276,"Dienstag, 18. Februar 2020 14:57:14",F5 2,25.0,389.8,0.293,233.7,298.8,293.3,266.1,VAN063_P3(TS-015c)_1.txt,VAN63_P3,TS-015c,methacrylate,Poly-Ethyl MA,C=C(C)C(=O)OCC,[CH2][C](C)(C(=O)OCC),22400.0,1.19,SEC13,65.0,2020-02-18 00:00:00,PVA,15,114.14399999999998,C3[C](C)(C(=O)OCC)[CH2][C](C)(C(=O)OCC)[CH2][C](C)(C(=O)OCC)[CH2][C](C)(C(=O)OCC)[CH2][C](C)(C(=O)OCC)[CH2][C](C)(C(=O)OCC)[CH2][C](C)(C(=O)OCC)[CH2][C](C)(C(=O)OCC)[CH2][C](C)(C(=O)OCC)[CH2][C](C)(C(=O)OCC)3,196.24334174376233,1,1,347.2625000000001,0.9629629629629628,305.8988037109375,83.90119628906251,0.21524165287086328
2277,"Dienstag, 18. Februar 2020 14:57:59",F6 1,25.0,395.1,0.106,229.3,379.1,365.0,325.6,VAN063_P3(TS-015c)_1.txt,VAN63_P3,TS-015c,methacrylate,Poly-Ethyl MA,C=C(C)C(=O)OCC,[CH2][C](C)(C(=O)OCC),22400.0,1.19,SEC13,65.0,2020-02-18 00:00:00,PVA,15,114.14399999999998,C3[C](C)(C(=O)OCC)[CH2][C](C)(C(=O)OCC)[CH2][C](C)(C(=O)OCC)[CH2][C](C)(C(=O)OCC)[CH2][C](C)(C(=O)OCC)[CH2][C](C)(C(=O)OCC)[CH2][C](C)(C(=O)OCC)[CH2][C](C)(C(=O)OCC)[CH2][C](C)(C(=O)OCC)[CH2][C](C)(C(=O)OCC)3,196.24334174376233,1,1,347.2625000000001,0.9629629629629628,305.89874267578125,89.20125732421877,0.22576881124833909
2278,"Dienstag, 18. Februar 2020 14:58:10",F6 2,25.0,356.0,0.081,207.7,323.0,315.7,289.2,VAN063_P3(TS-015c)_1.txt,VAN63_P3,TS-015c,methacrylate,Poly-Ethyl MA,C=C(C)C(=O)OCC,[CH2][C](C)(C(=O)OCC),22400.0,1.19,SEC13,65.0,2020-02-18 00:00:00,PVA,15,114.14399999999998,C3[C](C)(C(=O)OCC)[CH2][C](C)(C(=O)OCC)[CH2][C](C)(C(=O)OCC)[CH2][C](C)(C(=O)OCC)[CH2][C](C)(C(=O)OCC)[CH2][C](C)(C(=O)OCC)[CH2][C](C)(C(=O)OCC)[CH2][C](C)(C(=O)OCC)[CH2][C](C)(C(=O)OCC)[CH2][C](C)(C(=O)OCC)3,196.24334174376233,1,1,347.2625000000001,0.9629629629629628,305.8988037109375,50.1011962890625,0.1407336974411868
2279,"Dienstag, 18. Februar 2020 14:58:20",F6 3,25.0,354.8,0.042,171.2,363.2,350.2,310.3,VAN063_P3(TS-015c)_1.txt,VAN63_P3,TS-015c,methacrylate,Poly-Ethyl MA,C=C(C)C(=O)OCC,[CH2][C](C)(C(=O)OCC),22400.0,1.19,SEC13,65.0,2020-02-18 00:00:00,PVA,15,114.14399999999998,C3[C](C)(C(=O)OCC)[CH2][C](C)(C(=O)OCC)[CH2][C](C)(C(=O)OCC)[CH2][C](C)(C(=O)OCC)[CH2][C](C)(C(=O)OCC)[CH2][C](C)(C(=O)OCC)[CH2][C](C)(C(=O)OCC)[CH2][C](C)(C(=O)OCC)[CH2][C](C)(C(=O)OCC)[CH2][C](C)(C(=O)OCC)3,196.24334174376233,1,1,347.2625000000001,0.9629629629629628,305.8988037109375,48.90119628906251,0.13782749799623029
2280,"Mittwoch, 10. Juni 2020 11:13:34",A1 1,25.0,95.33,0.059000000000000004,204.8,89.91,96.99,81.96,VAN#73_P1.txt,VAN73_P1,TS-018a,methacrylate,Poly-Isobornyl MA,C=C(C)C(=O)OC1CC2CCC1(C)C2(C)C,[CH2][C](C)(C(=O)OC1CC2CCC1(C)C2(C)C),12300.0,1.1,SEC13,110.0, 10.06.2020,None,1,222.32799999999992,C3[C](C)(C(=O)OC1CC2CCC1(C)C2(C)C)[CH2][C](C)(C(=O)OC1CC2CCC1(C)C2(C)C)[CH2][C](C)(C(=O)OC1CC2CCC1(C)C2(C)C)[CH2][C](C)(C(=O)OC1CC2CCC1(C)C2(C)C)[CH2][C](C)(C(=O)OC1CC2CCC1(C)C2(C)C)[CH2][C](C)(C(=O)OC1CC2CCC1(C)C2(C)C)[CH2][C](C)(C(=O)OC1CC2CCC1(C)C2(C)C)[CH2][C](C)(C(=O)OC1CC2CCC1(C)C2(C)C)[CH2][C](C)(C(=O)OC1CC2CCC1(C)C2(C)C)[CH2][C](C)(C(=O)OC1CC2CCC1(C)C2(C)C)3,55.32366593501495,0,1,98.51444444444445,1.0,106.17071533203125,10.840715332031252,0.11371777333505981
2281,"Mittwoch, 10. Juni 2020 11:13:45",A1 2,25.0,91.62,0.006,201.4,86.42,95.07,76.9,VAN#73_P1.txt,VAN73_P1,TS-018a,methacrylate,Poly-Isobornyl MA,C=C(C)C(=O)OC1CC2CCC1(C)C2(C)C,[CH2][C](C)(C(=O)OC1CC2CCC1(C)C2(C)C),12300.0,1.1,SEC13,110.0, 10.06.2020,None,1,222.32799999999992,C3[C](C)(C(=O)OC1CC2CCC1(C)C2(C)C)[CH2][C](C)(C(=O)OC1CC2CCC1(C)C2(C)C)[CH2][C](C)(C(=O)OC1CC2CCC1(C)C2(C)C)[CH2][C](C)(C(=O)OC1CC2CCC1(C)C2(C)C)[CH2][C](C)(C(=O)OC1CC2CCC1(C)C2(C)C)[CH2][C](C)(C(=O)OC1CC2CCC1(C)C2(C)C)[CH2][C](C)(C(=O)OC1CC2CCC1(C)C2(C)C)[CH2][C](C)(C(=O)OC1CC2CCC1(C)C2(C)C)[CH2][C](C)(C(=O)OC1CC2CCC1(C)C2(C)C)[CH2][C](C)(C(=O)OC1CC2CCC1(C)C2(C)C)3,55.32366593501495,0,1,98.51444444444445,1.0,106.17071533203125,14.550715332031245,0.15881592809464357
2282,"Mittwoch, 10. Juni 2020 11:13:55",A1 3,25.0,94.38,0.04,204.7,87.47,100.0,74.77,VAN#73_P1.txt,VAN73_P1,TS-018a,methacrylate,Poly-Isobornyl MA,C=C(C)C(=O)OC1CC2CCC1(C)C2(C)C,[CH2][C](C)(C(=O)OC1CC2CCC1(C)C2(C)C),12300.0,1.1,SEC13,110.0, 10.06.2020,None,1,222.32799999999992,C3[C](C)(C(=O)OC1CC2CCC1(C)C2(C)C)[CH2][C](C)(C(=O)OC1CC2CCC1(C)C2(C)C)[CH2][C](C)(C(=O)OC1CC2CCC1(C)C2(C)C)[CH2][C](C)(C(=O)OC1CC2CCC1(C)C2(C)C)[CH2][C](C)(C(=O)OC1CC2CCC1(C)C2(C)C)[CH2][C](C)(C(=O)OC1CC2CCC1(C)C2(C)C)[CH2][C](C)(C(=O)OC1CC2CCC1(C)C2(C)C)[CH2][C](C)(C(=O)OC1CC2CCC1(C)C2(C)C)[CH2][C](C)(C(=O)OC1CC2CCC1(C)C2(C)C)[CH2][C](C)(C(=O)OC1CC2CCC1(C)C2(C)C)3,55.32366593501495,0,1,98.51444444444445,1.0,106.17072296142578,11.790722961425786,0.12492819412402825
2283,"Mittwoch, 10. Juni 2020 11:14:28",A2 1,25.0,105.7,0.037000000000000005,206.9,100.5,111.1,87.34,VAN#73_P1.txt,VAN73_P1,TS-018a,methacrylate,Poly-Isobornyl MA,C=C(C)C(=O)OC1CC2CCC1(C)C2(C)C,[CH2][C](C)(C(=O)OC1CC2CCC1(C)C2(C)C),12300.0,1.1,SEC13,110.0, 10.06.2020,None,1,222.32799999999992,C3[C](C)(C(=O)OC1CC2CCC1(C)C2(C)C)[CH2][C](C)(C(=O)OC1CC2CCC1(C)C2(C)C)[CH2][C](C)(C(=O)OC1CC2CCC1(C)C2(C)C)[CH2][C](C)(C(=O)OC1CC2CCC1(C)C2(C)C)[CH2][C](C)(C(=O)OC1CC2CCC1(C)C2(C)C)[CH2][C](C)(C(=O)OC1CC2CCC1(C)C2(C)C)[CH2][C](C)(C(=O)OC1CC2CCC1(C)C2(C)C)[CH2][C](C)(C(=O)OC1CC2CCC1(C)C2(C)C)[CH2][C](C)(C(=O)OC1CC2CCC1(C)C2(C)C)[CH2][C](C)(C(=O)OC1CC2CCC1(C)C2(C)C)3,55.32366593501495,0,1,98.51444444444445,1.0,106.17071533203125,0.47071533203124716,0.004453314399538762
2284,"Mittwoch, 10. Juni 2020 11:14:39",A2 2,25.0,102.0,0.165,208.6,101.6,111.3,88.92,VAN#73_P1.txt,VAN73_P1,TS-018a,methacrylate,Poly-Isobornyl MA,C=C(C)C(=O)OC1CC2CCC1(C)C2(C)C,[CH2][C](C)(C(=O)OC1CC2CCC1(C)C2(C)C),12300.0,1.1,SEC13,110.0, 10.06.2020,None,1,222.32799999999992,C3[C](C)(C(=O)OC1CC2CCC1(C)C2(C)C)[CH2][C](C)(C(=O)OC1CC2CCC1(C)C2(C)C)[CH2][C](C)(C(=O)OC1CC2CCC1(C)C2(C)C)[CH2][C](C)(C(=O)OC1CC2CCC1(C)C2(C)C)[CH2][C](C)(C(=O)OC1CC2CCC1(C)C2(C)C)[CH2][C](C)(C(=O)OC1CC2CCC1(C)C2(C)C)[CH2][C](C)(C(=O)OC1CC2CCC1(C)C2(C)C)[CH2][C](C)(C(=O)OC1CC2CCC1(C)C2(C)C)[CH2][C](C)(C(=O)OC1CC2CCC1(C)C2(C)C)[CH2][C](C)(C(=O)OC1CC2CCC1(C)C2(C)C)3,55.32366593501495,0,1,98.51444444444445,1.0,106.17071533203125,4.17071533203125,0.04088936600030637
2285,"Mittwoch, 10. Juni 2020 11:14:49",A2 3,25.0,106.4,0.08,209.2,100.8,107.8,91.5,VAN#73_P1.txt,VAN73_P1,TS-018a,methacrylate,Poly-Isobornyl MA,C=C(C)C(=O)OC1CC2CCC1(C)C2(C)C,[CH2][C](C)(C(=O)OC1CC2CCC1(C)C2(C)C),12300.0,1.1,SEC13,110.0, 10.06.2020,None,1,222.32799999999992,C3[C](C)(C(=O)OC1CC2CCC1(C)C2(C)C)[CH2][C](C)(C(=O)OC1CC2CCC1(C)C2(C)C)[CH2][C](C)(C(=O)OC1CC2CCC1(C)C2(C)C)[CH2][C](C)(C(=O)OC1CC2CCC1(C)C2(C)C)[CH2][C](C)(C(=O)OC1CC2CCC1(C)C2(C)C)[CH2][C](C)(C(=O)OC1CC2CCC1(C)C2(C)C)[CH2][C](C)(C(=O)OC1CC2CCC1(C)C2(C)C)[CH2][C](C)(C(=O)OC1CC2CCC1(C)C2(C)C)[CH2][C](C)(C(=O)OC1CC2CCC1(C)C2(C)C)[CH2][C](C)(C(=O)OC1CC2CCC1(C)C2(C)C)3,55.32366593501495,0,1,98.51444444444445,1.0,106.17071533203125,0.22928466796875568,0.002154931089931914
2286,"Mittwoch, 10. Juni 2020 11:15:27",A3 1,25.0,98.29,0.12,213.9,91.97,98.7,83.92,VAN#73_P1.txt,VAN73_P1,TS-018a,methacrylate,Poly-Isobornyl MA,C=C(C)C(=O)OC1CC2CCC1(C)C2(C)C,[CH2][C](C)(C(=O)OC1CC2CCC1(C)C2(C)C),12300.0,1.1,SEC13,110.0, 10.06.2020,None,1,222.32799999999992,C3[C](C)(C(=O)OC1CC2CCC1(C)C2(C)C)[CH2][C](C)(C(=O)OC1CC2CCC1(C)C2(C)C)[CH2][C](C)(C(=O)OC1CC2CCC1(C)C2(C)C)[CH2][C](C)(C(=O)OC1CC2CCC1(C)C2(C)C)[CH2][C](C)(C(=O)OC1CC2CCC1(C)C2(C)C)[CH2][C](C)(C(=O)OC1CC2CCC1(C)C2(C)C)[CH2][C](C)(C(=O)OC1CC2CCC1(C)C2(C)C)[CH2][C](C)(C(=O)OC1CC2CCC1(C)C2(C)C)[CH2][C](C)(C(=O)OC1CC2CCC1(C)C2(C)C)[CH2][C](C)(C(=O)OC1CC2CCC1(C)C2(C)C)3,55.32366593501495,0,1,98.51444444444445,1.0,106.17071533203125,7.880715332031244,0.08017820054971252
2287,"Mittwoch, 10. Juni 2020 11:15:38",A3 2,25.0,94.45,0.078,215.3,89.61,95.64,82.48,VAN#73_P1.txt,VAN73_P1,TS-018a,methacrylate,Poly-Isobornyl MA,C=C(C)C(=O)OC1CC2CCC1(C)C2(C)C,[CH2][C](C)(C(=O)OC1CC2CCC1(C)C2(C)C),12300.0,1.1,SEC13,110.0, 10.06.2020,None,1,222.32799999999992,C3[C](C)(C(=O)OC1CC2CCC1(C)C2(C)C)[CH2][C](C)(C(=O)OC1CC2CCC1(C)C2(C)C)[CH2][C](C)(C(=O)OC1CC2CCC1(C)C2(C)C)[CH2][C](C)(C(=O)OC1CC2CCC1(C)C2(C)C)[CH2][C](C)(C(=O)OC1CC2CCC1(C)C2(C)C)[CH2][C](C)(C(=O)OC1CC2CCC1(C)C2(C)C)[CH2][C](C)(C(=O)OC1CC2CCC1(C)C2(C)C)[CH2][C](C)(C(=O)OC1CC2CCC1(C)C2(C)C)[CH2][C](C)(C(=O)OC1CC2CCC1(C)C2(C)C)[CH2][C](C)(C(=O)OC1CC2CCC1(C)C2(C)C)3,55.32366593501495,0,1,98.51444444444445,1.0,106.17072296142578,11.720722961425778,0.12409447285786954
2288,"Mittwoch, 10. Juni 2020 11:15:49",A3 3,25.0,98.46,0.057,215.4,93.54,100.2,85.32,VAN#73_P1.txt,VAN73_P1,TS-018a,methacrylate,Poly-Isobornyl MA,C=C(C)C(=O)OC1CC2CCC1(C)C2(C)C,[CH2][C](C)(C(=O)OC1CC2CCC1(C)C2(C)C),12300.0,1.1,SEC13,110.0, 10.06.2020,None,1,222.32799999999992,C3[C](C)(C(=O)OC1CC2CCC1(C)C2(C)C)[CH2][C](C)(C(=O)OC1CC2CCC1(C)C2(C)C)[CH2][C](C)(C(=O)OC1CC2CCC1(C)C2(C)C)[CH2][C](C)(C(=O)OC1CC2CCC1(C)C2(C)C)[CH2][C](C)(C(=O)OC1CC2CCC1(C)C2(C)C)[CH2][C](C)(C(=O)OC1CC2CCC1(C)C2(C)C)[CH2][C](C)(C(=O)OC1CC2CCC1(C)C2(C)C)[CH2][C](C)(C(=O)OC1CC2CCC1(C)C2(C)C)[CH2][C](C)(C(=O)OC1CC2CCC1(C)C2(C)C)[CH2][C](C)(C(=O)OC1CC2CCC1(C)C2(C)C)3,55.32366593501495,0,1,98.51444444444445,1.0,106.17072296142578,7.7107229614257875,0.07831325372157005
2289,"Mittwoch, 10. Juni 2020 11:17:25",A4 1,25.0,173.6,0.057,367.8,182.0,183.3,155.2,VAN#73_P1.txt,VAN73_P1,TS-018a,methacrylate,Poly-Isobornyl MA,C=C(C)C(=O)OC1CC2CCC1(C)C2(C)C,[CH2][C](C)(C(=O)OC1CC2CCC1(C)C2(C)C),12300.0,1.1,SEC13,110.0, 10.06.2020,PVA,1,222.32799999999992,C3[C](C)(C(=O)OC1CC2CCC1(C)C2(C)C)[CH2][C](C)(C(=O)OC1CC2CCC1(C)C2(C)C)[CH2][C](C)(C(=O)OC1CC2CCC1(C)C2(C)C)[CH2][C](C)(C(=O)OC1CC2CCC1(C)C2(C)C)[CH2][C](C)(C(=O)OC1CC2CCC1(C)C2(C)C)[CH2][C](C)(C(=O)OC1CC2CCC1(C)C2(C)C)[CH2][C](C)(C(=O)OC1CC2CCC1(C)C2(C)C)[CH2][C](C)(C(=O)OC1CC2CCC1(C)C2(C)C)[CH2][C](C)(C(=O)OC1CC2CCC1(C)C2(C)C)[CH2][C](C)(C(=O)OC1CC2CCC1(C)C2(C)C)3,55.32366593501495,1,1,174.2,0.9444444444444444,178.98223876953125,5.382238769531256,0.031003679547991107
2290,"Mittwoch, 10. Juni 2020 11:17:36",A4 2,25.0,177.8,0.006999999999999999,366.9,184.7,186.5,153.8,VAN#73_P1.txt,VAN73_P1,TS-018a,methacrylate,Poly-Isobornyl MA,C=C(C)C(=O)OC1CC2CCC1(C)C2(C)C,[CH2][C](C)(C(=O)OC1CC2CCC1(C)C2(C)C),12300.0,1.1,SEC13,110.0, 10.06.2020,PVA,1,222.32799999999992,C3[C](C)(C(=O)OC1CC2CCC1(C)C2(C)C)[CH2][C](C)(C(=O)OC1CC2CCC1(C)C2(C)C)[CH2][C](C)(C(=O)OC1CC2CCC1(C)C2(C)C)[CH2][C](C)(C(=O)OC1CC2CCC1(C)C2(C)C)[CH2][C](C)(C(=O)OC1CC2CCC1(C)C2(C)C)[CH2][C](C)(C(=O)OC1CC2CCC1(C)C2(C)C)[CH2][C](C)(C(=O)OC1CC2CCC1(C)C2(C)C)[CH2][C](C)(C(=O)OC1CC2CCC1(C)C2(C)C)[CH2][C](C)(C(=O)OC1CC2CCC1(C)C2(C)C)[CH2][C](C)(C(=O)OC1CC2CCC1(C)C2(C)C)3,55.32366593501495,1,1,174.2,0.9444444444444444,178.9822235107422,1.1822235107421761,0.0066491761009121264
2291,"Mittwoch, 10. Juni 2020 11:17:47",A4 3,25.0,179.2,0.023,368.5,184.4,185.6,156.6,VAN#73_P1.txt,VAN73_P1,TS-018a,methacrylate,Poly-Isobornyl MA,C=C(C)C(=O)OC1CC2CCC1(C)C2(C)C,[CH2][C](C)(C(=O)OC1CC2CCC1(C)C2(C)C),12300.0,1.1,SEC13,110.0, 10.06.2020,PVA,1,222.32799999999992,C3[C](C)(C(=O)OC1CC2CCC1(C)C2(C)C)[CH2][C](C)(C(=O)OC1CC2CCC1(C)C2(C)C)[CH2][C](C)(C(=O)OC1CC2CCC1(C)C2(C)C)[CH2][C](C)(C(=O)OC1CC2CCC1(C)C2(C)C)[CH2][C](C)(C(=O)OC1CC2CCC1(C)C2(C)C)[CH2][C](C)(C(=O)OC1CC2CCC1(C)C2(C)C)[CH2][C](C)(C(=O)OC1CC2CCC1(C)C2(C)C)[CH2][C](C)(C(=O)OC1CC2CCC1(C)C2(C)C)[CH2][C](C)(C(=O)OC1CC2CCC1(C)C2(C)C)[CH2][C](C)(C(=O)OC1CC2CCC1(C)C2(C)C)3,55.32366593501495,1,1,174.2,0.9444444444444444,178.98223876953125,0.21776123046873863,0.001215185437883586
2292,"Mittwoch, 10. Juni 2020 11:18:21",A5 1,25.0,174.3,0.02,357.6,181.7,183.5,152.9,VAN#73_P1.txt,VAN73_P1,TS-018a,methacrylate,Poly-Isobornyl MA,C=C(C)C(=O)OC1CC2CCC1(C)C2(C)C,[CH2][C](C)(C(=O)OC1CC2CCC1(C)C2(C)C),12300.0,1.1,SEC13,110.0, 10.06.2020,PVA,1,222.32799999999992,C3[C](C)(C(=O)OC1CC2CCC1(C)C2(C)C)[CH2][C](C)(C(=O)OC1CC2CCC1(C)C2(C)C)[CH2][C](C)(C(=O)OC1CC2CCC1(C)C2(C)C)[CH2][C](C)(C(=O)OC1CC2CCC1(C)C2(C)C)[CH2][C](C)(C(=O)OC1CC2CCC1(C)C2(C)C)[CH2][C](C)(C(=O)OC1CC2CCC1(C)C2(C)C)[CH2][C](C)(C(=O)OC1CC2CCC1(C)C2(C)C)[CH2][C](C)(C(=O)OC1CC2CCC1(C)C2(C)C)[CH2][C](C)(C(=O)OC1CC2CCC1(C)C2(C)C)[CH2][C](C)(C(=O)OC1CC2CCC1(C)C2(C)C)3,55.32366593501495,1,1,174.2,0.9444444444444444,178.98220825195312,4.682208251953114,0.02686292743518711
2293,"Mittwoch, 10. Juni 2020 11:18:32",A5 2,25.0,171.3,0.062,354.3,179.7,181.7,151.3,VAN#73_P1.txt,VAN73_P1,TS-018a,methacrylate,Poly-Isobornyl MA,C=C(C)C(=O)OC1CC2CCC1(C)C2(C)C,[CH2][C](C)(C(=O)OC1CC2CCC1(C)C2(C)C),12300.0,1.1,SEC13,110.0, 10.06.2020,PVA,1,222.32799999999992,C3[C](C)(C(=O)OC1CC2CCC1(C)C2(C)C)[CH2][C](C)(C(=O)OC1CC2CCC1(C)C2(C)C)[CH2][C](C)(C(=O)OC1CC2CCC1(C)C2(C)C)[CH2][C](C)(C(=O)OC1CC2CCC1(C)C2(C)C)[CH2][C](C)(C(=O)OC1CC2CCC1(C)C2(C)C)[CH2][C](C)(C(=O)OC1CC2CCC1(C)C2(C)C)[CH2][C](C)(C(=O)OC1CC2CCC1(C)C2(C)C)[CH2][C](C)(C(=O)OC1CC2CCC1(C)C2(C)C)[CH2][C](C)(C(=O)OC1CC2CCC1(C)C2(C)C)[CH2][C](C)(C(=O)OC1CC2CCC1(C)C2(C)C)3,55.32366593501495,1,1,174.2,0.9444444444444444,178.98220825195312,7.682208251953114,0.044846516356994236
2294,"Mittwoch, 10. Juni 2020 11:18:43",A5 3,25.0,170.1,0.099,357.7,183.2,188.4,137.1,VAN#73_P1.txt,VAN73_P1,TS-018a,methacrylate,Poly-Isobornyl MA,C=C(C)C(=O)OC1CC2CCC1(C)C2(C)C,[CH2][C](C)(C(=O)OC1CC2CCC1(C)C2(C)C),12300.0,1.1,SEC13,110.0, 10.06.2020,PVA,1,222.32799999999992,C3[C](C)(C(=O)OC1CC2CCC1(C)C2(C)C)[CH2][C](C)(C(=O)OC1CC2CCC1(C)C2(C)C)[CH2][C](C)(C(=O)OC1CC2CCC1(C)C2(C)C)[CH2][C](C)(C(=O)OC1CC2CCC1(C)C2(C)C)[CH2][C](C)(C(=O)OC1CC2CCC1(C)C2(C)C)[CH2][C](C)(C(=O)OC1CC2CCC1(C)C2(C)C)[CH2][C](C)(C(=O)OC1CC2CCC1(C)C2(C)C)[CH2][C](C)(C(=O)OC1CC2CCC1(C)C2(C)C)[CH2][C](C)(C(=O)OC1CC2CCC1(C)C2(C)C)[CH2][C](C)(C(=O)OC1CC2CCC1(C)C2(C)C)3,55.32366593501495,1,1,174.2,0.9444444444444444,178.98223876953125,8.882238769531256,0.05221774702840245
2295,"Mittwoch, 10. Juni 2020 11:19:14",A6 1,25.0,172.7,0.003,370.2,178.6,180.6,150.3,VAN#73_P1.txt,VAN73_P1,TS-018a,methacrylate,Poly-Isobornyl MA,C=C(C)C(=O)OC1CC2CCC1(C)C2(C)C,[CH2][C](C)(C(=O)OC1CC2CCC1(C)C2(C)C),12300.0,1.1,SEC13,110.0, 10.06.2020,PVA,1,222.32799999999992,C3[C](C)(C(=O)OC1CC2CCC1(C)C2(C)C)[CH2][C](C)(C(=O)OC1CC2CCC1(C)C2(C)C)[CH2][C](C)(C(=O)OC1CC2CCC1(C)C2(C)C)[CH2][C](C)(C(=O)OC1CC2CCC1(C)C2(C)C)[CH2][C](C)(C(=O)OC1CC2CCC1(C)C2(C)C)[CH2][C](C)(C(=O)OC1CC2CCC1(C)C2(C)C)[CH2][C](C)(C(=O)OC1CC2CCC1(C)C2(C)C)[CH2][C](C)(C(=O)OC1CC2CCC1(C)C2(C)C)[CH2][C](C)(C(=O)OC1CC2CCC1(C)C2(C)C)[CH2][C](C)(C(=O)OC1CC2CCC1(C)C2(C)C)3,55.32366593501495,1,1,174.2,0.9444444444444444,178.98223876953125,6.282238769531261,0.036376599707766424
2296,"Mittwoch, 10. Juni 2020 11:19:24",A6 2,25.0,170.6,0.125,377.1,179.8,183.8,141.3,VAN#73_P1.txt,VAN73_P1,TS-018a,methacrylate,Poly-Isobornyl MA,C=C(C)C(=O)OC1CC2CCC1(C)C2(C)C,[CH2][C](C)(C(=O)OC1CC2CCC1(C)C2(C)C),12300.0,1.1,SEC13,110.0, 10.06.2020,PVA,1,222.32799999999992,C3[C](C)(C(=O)OC1CC2CCC1(C)C2(C)C)[CH2][C](C)(C(=O)OC1CC2CCC1(C)C2(C)C)[CH2][C](C)(C(=O)OC1CC2CCC1(C)C2(C)C)[CH2][C](C)(C(=O)OC1CC2CCC1(C)C2(C)C)[CH2][C](C)(C(=O)OC1CC2CCC1(C)C2(C)C)[CH2][C](C)(C(=O)OC1CC2CCC1(C)C2(C)C)[CH2][C](C)(C(=O)OC1CC2CCC1(C)C2(C)C)[CH2][C](C)(C(=O)OC1CC2CCC1(C)C2(C)C)[CH2][C](C)(C(=O)OC1CC2CCC1(C)C2(C)C)[CH2][C](C)(C(=O)OC1CC2CCC1(C)C2(C)C)3,55.32366593501495,1,1,174.2,0.9444444444444444,178.98223876953125,8.382238769531256,0.049133873209444644
2297,"Mittwoch, 10. Juni 2020 11:19:35",A6 3,25.0,178.2,0.011000000000000001,374.7,184.0,184.4,161.1,VAN#73_P1.txt,VAN73_P1,TS-018a,methacrylate,Poly-Isobornyl MA,C=C(C)C(=O)OC1CC2CCC1(C)C2(C)C,[CH2][C](C)(C(=O)OC1CC2CCC1(C)C2(C)C),12300.0,1.1,SEC13,110.0, 10.06.2020,PVA,1,222.32799999999992,C3[C](C)(C(=O)OC1CC2CCC1(C)C2(C)C)[CH2][C](C)(C(=O)OC1CC2CCC1(C)C2(C)C)[CH2][C](C)(C(=O)OC1CC2CCC1(C)C2(C)C)[CH2][C](C)(C(=O)OC1CC2CCC1(C)C2(C)C)[CH2][C](C)(C(=O)OC1CC2CCC1(C)C2(C)C)[CH2][C](C)(C(=O)OC1CC2CCC1(C)C2(C)C)[CH2][C](C)(C(=O)OC1CC2CCC1(C)C2(C)C)[CH2][C](C)(C(=O)OC1CC2CCC1(C)C2(C)C)[CH2][C](C)(C(=O)OC1CC2CCC1(C)C2(C)C)[CH2][C](C)(C(=O)OC1CC2CCC1(C)C2(C)C)3,55.32366593501495,1,1,174.2,0.9444444444444444,178.98223876953125,0.7822387695312614,0.004389667618020547
2298,"Mittwoch, 10. Juni 2020 11:20:20",B1 1,25.0,122.1,0.022000000000000002,234.0,118.4,125.6,105.5,VAN#73_P1.txt,VAN73_P1,TS-018a,methacrylate,Poly-Isobornyl MA,C=C(C)C(=O)OC1CC2CCC1(C)C2(C)C,[CH2][C](C)(C(=O)OC1CC2CCC1(C)C2(C)C),12300.0,1.1,SEC13,110.0, 10.06.2020,None,3,222.32799999999992,C3[C](C)(C(=O)OC1CC2CCC1(C)C2(C)C)[CH2][C](C)(C(=O)OC1CC2CCC1(C)C2(C)C)[CH2][C](C)(C(=O)OC1CC2CCC1(C)C2(C)C)[CH2][C](C)(C(=O)OC1CC2CCC1(C)C2(C)C)[CH2][C](C)(C(=O)OC1CC2CCC1(C)C2(C)C)[CH2][C](C)(C(=O)OC1CC2CCC1(C)C2(C)C)[CH2][C](C)(C(=O)OC1CC2CCC1(C)C2(C)C)[CH2][C](C)(C(=O)OC1CC2CCC1(C)C2(C)C)[CH2][C](C)(C(=O)OC1CC2CCC1(C)C2(C)C)[CH2][C](C)(C(=O)OC1CC2CCC1(C)C2(C)C)3,55.32366593501495,0,1,111.03333333333336,1.0,106.24568176269531,15.854318237304682,0.12984699621052156
2299,"Mittwoch, 10. Juni 2020 11:20:31",B1 2,25.0,117.2,0.19899999999999998,235.7,110.2,115.8,101.2,VAN#73_P1.txt,VAN73_P1,TS-018a,methacrylate,Poly-Isobornyl MA,C=C(C)C(=O)OC1CC2CCC1(C)C2(C)C,[CH2][C](C)(C(=O)OC1CC2CCC1(C)C2(C)C),12300.0,1.1,SEC13,110.0, 10.06.2020,None,3,222.32799999999992,C3[C](C)(C(=O)OC1CC2CCC1(C)C2(C)C)[CH2][C](C)(C(=O)OC1CC2CCC1(C)C2(C)C)[CH2][C](C)(C(=O)OC1CC2CCC1(C)C2(C)C)[CH2][C](C)(C(=O)OC1CC2CCC1(C)C2(C)C)[CH2][C](C)(C(=O)OC1CC2CCC1(C)C2(C)C)[CH2][C](C)(C(=O)OC1CC2CCC1(C)C2(C)C)[CH2][C](C)(C(=O)OC1CC2CCC1(C)C2(C)C)[CH2][C](C)(C(=O)OC1CC2CCC1(C)C2(C)C)[CH2][C](C)(C(=O)OC1CC2CCC1(C)C2(C)C)[CH2][C](C)(C(=O)OC1CC2CCC1(C)C2(C)C)3,55.32366593501495,0,1,111.03333333333336,1.0,106.24568939208984,10.954310607910159,0.09346681406066688
2300,"Mittwoch, 10. Juni 2020 11:20:42",B1 3,25.0,117.0,0.099,231.4,111.5,118.0,101.1,VAN#73_P1.txt,VAN73_P1,TS-018a,methacrylate,Poly-Isobornyl MA,C=C(C)C(=O)OC1CC2CCC1(C)C2(C)C,[CH2][C](C)(C(=O)OC1CC2CCC1(C)C2(C)C),12300.0,1.1,SEC13,110.0, 10.06.2020,None,3,222.32799999999992,C3[C](C)(C(=O)OC1CC2CCC1(C)C2(C)C)[CH2][C](C)(C(=O)OC1CC2CCC1(C)C2(C)C)[CH2][C](C)(C(=O)OC1CC2CCC1(C)C2(C)C)[CH2][C](C)(C(=O)OC1CC2CCC1(C)C2(C)C)[CH2][C](C)(C(=O)OC1CC2CCC1(C)C2(C)C)[CH2][C](C)(C(=O)OC1CC2CCC1(C)C2(C)C)[CH2][C](C)(C(=O)OC1CC2CCC1(C)C2(C)C)[CH2][C](C)(C(=O)OC1CC2CCC1(C)C2(C)C)[CH2][C](C)(C(=O)OC1CC2CCC1(C)C2(C)C)[CH2][C](C)(C(=O)OC1CC2CCC1(C)C2(C)C)3,55.32366593501495,0,1,111.03333333333336,1.0,106.24568176269531,10.754318237304688,0.09191724989149305
2301,"Mittwoch, 10. Juni 2020 11:21:16",B2 1,25.0,107.4,0.002,371.0,103.6,110.9,93.64,VAN#73_P1.txt,VAN73_P1,TS-018a,methacrylate,Poly-Isobornyl MA,C=C(C)C(=O)OC1CC2CCC1(C)C2(C)C,[CH2][C](C)(C(=O)OC1CC2CCC1(C)C2(C)C),12300.0,1.1,SEC13,110.0, 10.06.2020,None,3,222.32799999999992,C3[C](C)(C(=O)OC1CC2CCC1(C)C2(C)C)[CH2][C](C)(C(=O)OC1CC2CCC1(C)C2(C)C)[CH2][C](C)(C(=O)OC1CC2CCC1(C)C2(C)C)[CH2][C](C)(C(=O)OC1CC2CCC1(C)C2(C)C)[CH2][C](C)(C(=O)OC1CC2CCC1(C)C2(C)C)[CH2][C](C)(C(=O)OC1CC2CCC1(C)C2(C)C)[CH2][C](C)(C(=O)OC1CC2CCC1(C)C2(C)C)[CH2][C](C)(C(=O)OC1CC2CCC1(C)C2(C)C)[CH2][C](C)(C(=O)OC1CC2CCC1(C)C2(C)C)[CH2][C](C)(C(=O)OC1CC2CCC1(C)C2(C)C)3,55.32366593501495,0,1,111.03333333333336,1.0,106.24568176269531,1.1543182373046932,0.010747842060565112
2302,"Mittwoch, 10. Juni 2020 11:21:27",B2 2,25.0,104.5,0.142,375.8,98.04,104.3,89.8,VAN#73_P1.txt,VAN73_P1,TS-018a,methacrylate,Poly-Isobornyl MA,C=C(C)C(=O)OC1CC2CCC1(C)C2(C)C,[CH2][C](C)(C(=O)OC1CC2CCC1(C)C2(C)C),12300.0,1.1,SEC13,110.0, 10.06.2020,None,3,222.32799999999992,C3[C](C)(C(=O)OC1CC2CCC1(C)C2(C)C)[CH2][C](C)(C(=O)OC1CC2CCC1(C)C2(C)C)[CH2][C](C)(C(=O)OC1CC2CCC1(C)C2(C)C)[CH2][C](C)(C(=O)OC1CC2CCC1(C)C2(C)C)[CH2][C](C)(C(=O)OC1CC2CCC1(C)C2(C)C)[CH2][C](C)(C(=O)OC1CC2CCC1(C)C2(C)C)[CH2][C](C)(C(=O)OC1CC2CCC1(C)C2(C)C)[CH2][C](C)(C(=O)OC1CC2CCC1(C)C2(C)C)[CH2][C](C)(C(=O)OC1CC2CCC1(C)C2(C)C)[CH2][C](C)(C(=O)OC1CC2CCC1(C)C2(C)C)3,55.32366593501495,0,1,111.03333333333336,1.0,106.24568176269531,1.7456817626953125,0.016705088638232654
2303,"Mittwoch, 10. Juni 2020 11:21:38",B2 3,25.0,106.7,0.261,374.5,98.83,104.1,92.07,VAN#73_P1.txt,VAN73_P1,TS-018a,methacrylate,Poly-Isobornyl MA,C=C(C)C(=O)OC1CC2CCC1(C)C2(C)C,[CH2][C](C)(C(=O)OC1CC2CCC1(C)C2(C)C),12300.0,1.1,SEC13,110.0, 10.06.2020,None,3,222.32799999999992,C3[C](C)(C(=O)OC1CC2CCC1(C)C2(C)C)[CH2][C](C)(C(=O)OC1CC2CCC1(C)C2(C)C)[CH2][C](C)(C(=O)OC1CC2CCC1(C)C2(C)C)[CH2][C](C)(C(=O)OC1CC2CCC1(C)C2(C)C)[CH2][C](C)(C(=O)OC1CC2CCC1(C)C2(C)C)[CH2][C](C)(C(=O)OC1CC2CCC1(C)C2(C)C)[CH2][C](C)(C(=O)OC1CC2CCC1(C)C2(C)C)[CH2][C](C)(C(=O)OC1CC2CCC1(C)C2(C)C)[CH2][C](C)(C(=O)OC1CC2CCC1(C)C2(C)C)[CH2][C](C)(C(=O)OC1CC2CCC1(C)C2(C)C)3,55.32366593501495,0,1,111.03333333333336,1.0,106.24568939208984,0.4543106079101591,0.004257831376852475
2304,"Mittwoch, 10. Juni 2020 11:22:11",B3 1,25.0,108.6,0.017,409.3,103.7,111.8,92.72,VAN#73_P1.txt,VAN73_P1,TS-018a,methacrylate,Poly-Isobornyl MA,C=C(C)C(=O)OC1CC2CCC1(C)C2(C)C,[CH2][C](C)(C(=O)OC1CC2CCC1(C)C2(C)C),12300.0,1.1,SEC13,110.0, 10.06.2020,None,3,222.32799999999992,C3[C](C)(C(=O)OC1CC2CCC1(C)C2(C)C)[CH2][C](C)(C(=O)OC1CC2CCC1(C)C2(C)C)[CH2][C](C)(C(=O)OC1CC2CCC1(C)C2(C)C)[CH2][C](C)(C(=O)OC1CC2CCC1(C)C2(C)C)[CH2][C](C)(C(=O)OC1CC2CCC1(C)C2(C)C)[CH2][C](C)(C(=O)OC1CC2CCC1(C)C2(C)C)[CH2][C](C)(C(=O)OC1CC2CCC1(C)C2(C)C)[CH2][C](C)(C(=O)OC1CC2CCC1(C)C2(C)C)[CH2][C](C)(C(=O)OC1CC2CCC1(C)C2(C)C)[CH2][C](C)(C(=O)OC1CC2CCC1(C)C2(C)C)3,55.32366593501495,0,1,111.03333333333336,1.0,106.24568939208984,2.3543106079101506,0.021678734879467317
2305,"Mittwoch, 10. Juni 2020 11:22:22",B3 2,25.0,106.7,0.065,407.4,103.8,112.3,92.03,VAN#73_P1.txt,VAN73_P1,TS-018a,methacrylate,Poly-Isobornyl MA,C=C(C)C(=O)OC1CC2CCC1(C)C2(C)C,[CH2][C](C)(C(=O)OC1CC2CCC1(C)C2(C)C),12300.0,1.1,SEC13,110.0, 10.06.2020,None,3,222.32799999999992,C3[C](C)(C(=O)OC1CC2CCC1(C)C2(C)C)[CH2][C](C)(C(=O)OC1CC2CCC1(C)C2(C)C)[CH2][C](C)(C(=O)OC1CC2CCC1(C)C2(C)C)[CH2][C](C)(C(=O)OC1CC2CCC1(C)C2(C)C)[CH2][C](C)(C(=O)OC1CC2CCC1(C)C2(C)C)[CH2][C](C)(C(=O)OC1CC2CCC1(C)C2(C)C)[CH2][C](C)(C(=O)OC1CC2CCC1(C)C2(C)C)[CH2][C](C)(C(=O)OC1CC2CCC1(C)C2(C)C)[CH2][C](C)(C(=O)OC1CC2CCC1(C)C2(C)C)[CH2][C](C)(C(=O)OC1CC2CCC1(C)C2(C)C)3,55.32366593501495,0,1,111.03333333333336,1.0,106.24568176269531,0.45431823730469034,0.004257902880081446
2306,"Mittwoch, 10. Juni 2020 11:22:33",B3 3,25.0,109.1,0.057999999999999996,405.2,103.6,111.1,93.5,VAN#73_P1.txt,VAN73_P1,TS-018a,methacrylate,Poly-Isobornyl MA,C=C(C)C(=O)OC1CC2CCC1(C)C2(C)C,[CH2][C](C)(C(=O)OC1CC2CCC1(C)C2(C)C),12300.0,1.1,SEC13,110.0, 10.06.2020,None,3,222.32799999999992,C3[C](C)(C(=O)OC1CC2CCC1(C)C2(C)C)[CH2][C](C)(C(=O)OC1CC2CCC1(C)C2(C)C)[CH2][C](C)(C(=O)OC1CC2CCC1(C)C2(C)C)[CH2][C](C)(C(=O)OC1CC2CCC1(C)C2(C)C)[CH2][C](C)(C(=O)OC1CC2CCC1(C)C2(C)C)[CH2][C](C)(C(=O)OC1CC2CCC1(C)C2(C)C)[CH2][C](C)(C(=O)OC1CC2CCC1(C)C2(C)C)[CH2][C](C)(C(=O)OC1CC2CCC1(C)C2(C)C)[CH2][C](C)(C(=O)OC1CC2CCC1(C)C2(C)C)[CH2][C](C)(C(=O)OC1CC2CCC1(C)C2(C)C)3,55.32366593501495,0,1,111.03333333333336,1.0,106.24568939208984,2.8543106079101506,0.0261623337113671
2307,"Mittwoch, 10. Juni 2020 11:23:17",B4 1,25.0,187.8,0.006,241.9,194.6,194.5,169.3,VAN#73_P1.txt,VAN73_P1,TS-018a,methacrylate,Poly-Isobornyl MA,C=C(C)C(=O)OC1CC2CCC1(C)C2(C)C,[CH2][C](C)(C(=O)OC1CC2CCC1(C)C2(C)C),12300.0,1.1,SEC13,110.0, 10.06.2020,PVA,3,222.32799999999992,C3[C](C)(C(=O)OC1CC2CCC1(C)C2(C)C)[CH2][C](C)(C(=O)OC1CC2CCC1(C)C2(C)C)[CH2][C](C)(C(=O)OC1CC2CCC1(C)C2(C)C)[CH2][C](C)(C(=O)OC1CC2CCC1(C)C2(C)C)[CH2][C](C)(C(=O)OC1CC2CCC1(C)C2(C)C)[CH2][C](C)(C(=O)OC1CC2CCC1(C)C2(C)C)[CH2][C](C)(C(=O)OC1CC2CCC1(C)C2(C)C)[CH2][C](C)(C(=O)OC1CC2CCC1(C)C2(C)C)[CH2][C](C)(C(=O)OC1CC2CCC1(C)C2(C)C)[CH2][C](C)(C(=O)OC1CC2CCC1(C)C2(C)C)3,55.32366593501495,1,1,188.4125,0.9629629629629628,187.70143127441406,0.09856872558594887,0.0005248600936419003
