Repository: JulianKimmig/nanoparticle_size_prediction

File: pretrained/np_model_12/evaluation/train_df.csv (part 37 of 40)
index,measurment_data,sample,temperature,z_average,dispersity,mean_count_rate,volume_mean,intensity_mean,number_mean,file,np_formulation,substance_code,polymer_class,polymer,smiles_monomer,smiles_ru,mn,pdi,mn_method,tg,date,additive,polymer_concentration,mass_ru,circular_smiles_10,dp,with_pva,valid,mean_z_average,roll_valid,predicted_z_average,error,rel_error
2308,"Mittwoch, 10. Juni 2020 11:23:28",B4 2,25.0,189.1,0.092,239.4,204.6,205.0,162.9,VAN#73_P1.txt,VAN73_P1,TS-018a,methacrylate,Poly-Isobornyl MA,C=C(C)C(=O)OC1CC2CCC1(C)C2(C)C,[CH2][C](C)(C(=O)OC1CC2CCC1(C)C2(C)C),12300.0,1.1,SEC13,110.0, 10.06.2020,PVA,3,222.32799999999992,C3[C](C)(C(=O)OC1CC2CCC1(C)C2(C)C)[CH2][C](C)(C(=O)OC1CC2CCC1(C)C2(C)C)[CH2][C](C)(C(=O)OC1CC2CCC1(C)C2(C)C)[CH2][C](C)(C(=O)OC1CC2CCC1(C)C2(C)C)[CH2][C](C)(C(=O)OC1CC2CCC1(C)C2(C)C)[CH2][C](C)(C(=O)OC1CC2CCC1(C)C2(C)C)[CH2][C](C)(C(=O)OC1CC2CCC1(C)C2(C)C)[CH2][C](C)(C(=O)OC1CC2CCC1(C)C2(C)C)[CH2][C](C)(C(=O)OC1CC2CCC1(C)C2(C)C)[CH2][C](C)(C(=O)OC1CC2CCC1(C)C2(C)C)3,55.32366593501495,1,1,188.4125,0.9629629629629628,187.701416015625,1.3985839843749943,0.00739600203265465
2309,"Mittwoch, 10. Juni 2020 11:23:39",B4 3,25.0,189.6,0.147,243.8,221.1,224.0,133.5,VAN#73_P1.txt,VAN73_P1,TS-018a,methacrylate,Poly-Isobornyl MA,C=C(C)C(=O)OC1CC2CCC1(C)C2(C)C,[CH2][C](C)(C(=O)OC1CC2CCC1(C)C2(C)C),12300.0,1.1,SEC13,110.0, 10.06.2020,PVA,3,222.32799999999992,C3[C](C)(C(=O)OC1CC2CCC1(C)C2(C)C)[CH2][C](C)(C(=O)OC1CC2CCC1(C)C2(C)C)[CH2][C](C)(C(=O)OC1CC2CCC1(C)C2(C)C)[CH2][C](C)(C(=O)OC1CC2CCC1(C)C2(C)C)[CH2][C](C)(C(=O)OC1CC2CCC1(C)C2(C)C)[CH2][C](C)(C(=O)OC1CC2CCC1(C)C2(C)C)[CH2][C](C)(C(=O)OC1CC2CCC1(C)C2(C)C)[CH2][C](C)(C(=O)OC1CC2CCC1(C)C2(C)C)[CH2][C](C)(C(=O)OC1CC2CCC1(C)C2(C)C)[CH2][C](C)(C(=O)OC1CC2CCC1(C)C2(C)C)3,55.32366593501495,1,1,188.4125,0.9629629629629628,187.70144653320312,1.8985534667968693,0.010013467651882222
2310,"Mittwoch, 10. Juni 2020 11:24:19",B5 1,25.0,185.6,0.151,250.5,189.5,191.9,150.7,VAN#73_P1.txt,VAN73_P1,TS-018a,methacrylate,Poly-Isobornyl MA,C=C(C)C(=O)OC1CC2CCC1(C)C2(C)C,[CH2][C](C)(C(=O)OC1CC2CCC1(C)C2(C)C),12300.0,1.1,SEC13,110.0, 10.06.2020,PVA,3,222.32799999999992,C3[C](C)(C(=O)OC1CC2CCC1(C)C2(C)C)[CH2][C](C)(C(=O)OC1CC2CCC1(C)C2(C)C)[CH2][C](C)(C(=O)OC1CC2CCC1(C)C2(C)C)[CH2][C](C)(C(=O)OC1CC2CCC1(C)C2(C)C)[CH2][C](C)(C(=O)OC1CC2CCC1(C)C2(C)C)[CH2][C](C)(C(=O)OC1CC2CCC1(C)C2(C)C)[CH2][C](C)(C(=O)OC1CC2CCC1(C)C2(C)C)[CH2][C](C)(C(=O)OC1CC2CCC1(C)C2(C)C)[CH2][C](C)(C(=O)OC1CC2CCC1(C)C2(C)C)[CH2][C](C)(C(=O)OC1CC2CCC1(C)C2(C)C)3,55.32366593501495,1,1,188.4125,0.9629629629629628,187.70144653320312,2.1014465332031307,0.011322448993551351
2311,"Mittwoch, 10. Juni 2020 11:24:30",B5 2,25.0,185.1,0.086,247.3,198.1,198.5,165.1,VAN#73_P1.txt,VAN73_P1,TS-018a,methacrylate,Poly-Isobornyl MA,C=C(C)C(=O)OC1CC2CCC1(C)C2(C)C,[CH2][C](C)(C(=O)OC1CC2CCC1(C)C2(C)C),12300.0,1.1,SEC13,110.0, 10.06.2020,PVA,3,222.32799999999992,C3[C](C)(C(=O)OC1CC2CCC1(C)C2(C)C)[CH2][C](C)(C(=O)OC1CC2CCC1(C)C2(C)C)[CH2][C](C)(C(=O)OC1CC2CCC1(C)C2(C)C)[CH2][C](C)(C(=O)OC1CC2CCC1(C)C2(C)C)[CH2][C](C)(C(=O)OC1CC2CCC1(C)C2(C)C)[CH2][C](C)(C(=O)OC1CC2CCC1(C)C2(C)C)[CH2][C](C)(C(=O)OC1CC2CCC1(C)C2(C)C)[CH2][C](C)(C(=O)OC1CC2CCC1(C)C2(C)C)[CH2][C](C)(C(=O)OC1CC2CCC1(C)C2(C)C)[CH2][C](C)(C(=O)OC1CC2CCC1(C)C2(C)C)3,55.32366593501495,1,1,188.4125,0.9629629629629628,187.70144653320312,2.6014465332031307,0.014054276246370236
2312,"Mittwoch, 10. Juni 2020 11:24:41",B5 3,25.0,189.9,0.067,246.9,206.6,208.6,151.6,VAN#73_P1.txt,VAN73_P1,TS-018a,methacrylate,Poly-Isobornyl MA,C=C(C)C(=O)OC1CC2CCC1(C)C2(C)C,[CH2][C](C)(C(=O)OC1CC2CCC1(C)C2(C)C),12300.0,1.1,SEC13,110.0, 10.06.2020,PVA,3,222.32799999999992,C3[C](C)(C(=O)OC1CC2CCC1(C)C2(C)C)[CH2][C](C)(C(=O)OC1CC2CCC1(C)C2(C)C)[CH2][C](C)(C(=O)OC1CC2CCC1(C)C2(C)C)[CH2][C](C)(C(=O)OC1CC2CCC1(C)C2(C)C)[CH2][C](C)(C(=O)OC1CC2CCC1(C)C2(C)C)[CH2][C](C)(C(=O)OC1CC2CCC1(C)C2(C)C)[CH2][C](C)(C(=O)OC1CC2CCC1(C)C2(C)C)[CH2][C](C)(C(=O)OC1CC2CCC1(C)C2(C)C)[CH2][C](C)(C(=O)OC1CC2CCC1(C)C2(C)C)[CH2][C](C)(C(=O)OC1CC2CCC1(C)C2(C)C)3,55.32366593501495,1,1,188.4125,0.9629629629629628,187.70143127441406,2.198568725585943,0.011577507770331454
2313,"Mittwoch, 10. Juni 2020 11:25:16",B6 1,25.0,193.5,0.027999999999999997,231.6,204.8,204.8,168.6,VAN#73_P1.txt,VAN73_P1,TS-018a,methacrylate,Poly-Isobornyl MA,C=C(C)C(=O)OC1CC2CCC1(C)C2(C)C,[CH2][C](C)(C(=O)OC1CC2CCC1(C)C2(C)C),12300.0,1.1,SEC13,110.0, 10.06.2020,PVA,3,222.32799999999992,C3[C](C)(C(=O)OC1CC2CCC1(C)C2(C)C)[CH2][C](C)(C(=O)OC1CC2CCC1(C)C2(C)C)[CH2][C](C)(C(=O)OC1CC2CCC1(C)C2(C)C)[CH2][C](C)(C(=O)OC1CC2CCC1(C)C2(C)C)[CH2][C](C)(C(=O)OC1CC2CCC1(C)C2(C)C)[CH2][C](C)(C(=O)OC1CC2CCC1(C)C2(C)C)[CH2][C](C)(C(=O)OC1CC2CCC1(C)C2(C)C)[CH2][C](C)(C(=O)OC1CC2CCC1(C)C2(C)C)[CH2][C](C)(C(=O)OC1CC2CCC1(C)C2(C)C)[CH2][C](C)(C(=O)OC1CC2CCC1(C)C2(C)C)3,55.32366593501495,1,1,188.4125,0.9629629629629628,187.70144653320312,5.798553466796875,0.029966684582929587
2314,"Mittwoch, 10. Juni 2020 11:25:27",B6 2,25.0,186.7,0.067,232.1,198.2,198.2,168.5,VAN#73_P1.txt,VAN73_P1,TS-018a,methacrylate,Poly-Isobornyl MA,C=C(C)C(=O)OC1CC2CCC1(C)C2(C)C,[CH2][C](C)(C(=O)OC1CC2CCC1(C)C2(C)C),12300.0,1.1,SEC13,110.0, 10.06.2020,PVA,3,222.32799999999992,C3[C](C)(C(=O)OC1CC2CCC1(C)C2(C)C)[CH2][C](C)(C(=O)OC1CC2CCC1(C)C2(C)C)[CH2][C](C)(C(=O)OC1CC2CCC1(C)C2(C)C)[CH2][C](C)(C(=O)OC1CC2CCC1(C)C2(C)C)[CH2][C](C)(C(=O)OC1CC2CCC1(C)C2(C)C)[CH2][C](C)(C(=O)OC1CC2CCC1(C)C2(C)C)[CH2][C](C)(C(=O)OC1CC2CCC1(C)C2(C)C)[CH2][C](C)(C(=O)OC1CC2CCC1(C)C2(C)C)[CH2][C](C)(C(=O)OC1CC2CCC1(C)C2(C)C)[CH2][C](C)(C(=O)OC1CC2CCC1(C)C2(C)C)3,55.32366593501495,1,1,188.4125,0.9629629629629628,187.701416015625,1.0014160156250114,0.005363770838912756
2315,"Mittwoch, 10. Juni 2020 11:26:17",C1 1,25.0,113.4,0.054000000000000006,191.6,110.4,119.4,97.11,VAN#73_P1.txt,VAN73_P1,TS-018a,methacrylate,Poly-Isobornyl MA,C=C(C)C(=O)OC1CC2CCC1(C)C2(C)C,[CH2][C](C)(C(=O)OC1CC2CCC1(C)C2(C)C),12300.0,1.1,SEC13,110.0, 10.06.2020,None,5,222.32799999999992,C3[C](C)(C(=O)OC1CC2CCC1(C)C2(C)C)[CH2][C](C)(C(=O)OC1CC2CCC1(C)C2(C)C)[CH2][C](C)(C(=O)OC1CC2CCC1(C)C2(C)C)[CH2][C](C)(C(=O)OC1CC2CCC1(C)C2(C)C)[CH2][C](C)(C(=O)OC1CC2CCC1(C)C2(C)C)[CH2][C](C)(C(=O)OC1CC2CCC1(C)C2(C)C)[CH2][C](C)(C(=O)OC1CC2CCC1(C)C2(C)C)[CH2][C](C)(C(=O)OC1CC2CCC1(C)C2(C)C)[CH2][C](C)(C(=O)OC1CC2CCC1(C)C2(C)C)[CH2][C](C)(C(=O)OC1CC2CCC1(C)C2(C)C)3,55.32366593501495,0,1,115.71111111111112,1.0,117.79228973388672,4.392289733886713,0.0387327137027047
2316,"Mittwoch, 10. Juni 2020 11:26:28",C1 2,25.0,113.0,0.013000000000000001,191.1,109.0,116.2,98.3,VAN#73_P1.txt,VAN73_P1,TS-018a,methacrylate,Poly-Isobornyl MA,C=C(C)C(=O)OC1CC2CCC1(C)C2(C)C,[CH2][C](C)(C(=O)OC1CC2CCC1(C)C2(C)C),12300.0,1.1,SEC13,110.0, 10.06.2020,None,5,222.32799999999992,C3[C](C)(C(=O)OC1CC2CCC1(C)C2(C)C)[CH2][C](C)(C(=O)OC1CC2CCC1(C)C2(C)C)[CH2][C](C)(C(=O)OC1CC2CCC1(C)C2(C)C)[CH2][C](C)(C(=O)OC1CC2CCC1(C)C2(C)C)[CH2][C](C)(C(=O)OC1CC2CCC1(C)C2(C)C)[CH2][C](C)(C(=O)OC1CC2CCC1(C)C2(C)C)[CH2][C](C)(C(=O)OC1CC2CCC1(C)C2(C)C)[CH2][C](C)(C(=O)OC1CC2CCC1(C)C2(C)C)[CH2][C](C)(C(=O)OC1CC2CCC1(C)C2(C)C)[CH2][C](C)(C(=O)OC1CC2CCC1(C)C2(C)C)3,55.32366593501495,0,1,115.71111111111112,1.0,117.79229736328125,4.79229736328125,0.042409711179480086
2317,"Mittwoch, 10. Juni 2020 11:26:39",C1 3,25.0,113.2,0.004,192.2,109.3,117.3,97.5,VAN#73_P1.txt,VAN73_P1,TS-018a,methacrylate,Poly-Isobornyl MA,C=C(C)C(=O)OC1CC2CCC1(C)C2(C)C,[CH2][C](C)(C(=O)OC1CC2CCC1(C)C2(C)C),12300.0,1.1,SEC13,110.0, 10.06.2020,None,5,222.32799999999992,C3[C](C)(C(=O)OC1CC2CCC1(C)C2(C)C)[CH2][C](C)(C(=O)OC1CC2CCC1(C)C2(C)C)[CH2][C](C)(C(=O)OC1CC2CCC1(C)C2(C)C)[CH2][C](C)(C(=O)OC1CC2CCC1(C)C2(C)C)[CH2][C](C)(C(=O)OC1CC2CCC1(C)C2(C)C)[CH2][C](C)(C(=O)OC1CC2CCC1(C)C2(C)C)[CH2][C](C)(C(=O)OC1CC2CCC1(C)C2(C)C)[CH2][C](C)(C(=O)OC1CC2CCC1(C)C2(C)C)[CH2][C](C)(C(=O)OC1CC2CCC1(C)C2(C)C)[CH2][C](C)(C(=O)OC1CC2CCC1(C)C2(C)C)3,55.32366593501495,0,1,115.71111111111112,1.0,117.79229736328125,4.592297363281247,0.04056799790884494
2318,"Mittwoch, 10. Juni 2020 11:27:20",C2 1,25.0,121.1,0.11699999999999999,200.3,117.3,133.9,90.87,VAN#73_P1.txt,VAN73_P1,TS-018a,methacrylate,Poly-Isobornyl MA,C=C(C)C(=O)OC1CC2CCC1(C)C2(C)C,[CH2][C](C)(C(=O)OC1CC2CCC1(C)C2(C)C),12300.0,1.1,SEC13,110.0, 10.06.2020,None,5,222.32799999999992,C3[C](C)(C(=O)OC1CC2CCC1(C)C2(C)C)[CH2][C](C)(C(=O)OC1CC2CCC1(C)C2(C)C)[CH2][C](C)(C(=O)OC1CC2CCC1(C)C2(C)C)[CH2][C](C)(C(=O)OC1CC2CCC1(C)C2(C)C)[CH2][C](C)(C(=O)OC1CC2CCC1(C)C2(C)C)[CH2][C](C)(C(=O)OC1CC2CCC1(C)C2(C)C)[CH2][C](C)(C(=O)OC1CC2CCC1(C)C2(C)C)[CH2][C](C)(C(=O)OC1CC2CCC1(C)C2(C)C)[CH2][C](C)(C(=O)OC1CC2CCC1(C)C2(C)C)[CH2][C](C)(C(=O)OC1CC2CCC1(C)C2(C)C)3,55.32366593501495,0,1,115.71111111111112,1.0,117.79229736328125,3.3077026367187443,0.02731381202905652
2319,"Mittwoch, 10. Juni 2020 11:27:31",C2 2,25.0,116.9,0.027000000000000003,200.5,113.4,122.4,99.21,VAN#73_P1.txt,VAN73_P1,TS-018a,methacrylate,Poly-Isobornyl MA,C=C(C)C(=O)OC1CC2CCC1(C)C2(C)C,[CH2][C](C)(C(=O)OC1CC2CCC1(C)C2(C)C),12300.0,1.1,SEC13,110.0, 10.06.2020,None,5,222.32799999999992,C3[C](C)(C(=O)OC1CC2CCC1(C)C2(C)C)[CH2][C](C)(C(=O)OC1CC2CCC1(C)C2(C)C)[CH2][C](C)(C(=O)OC1CC2CCC1(C)C2(C)C)[CH2][C](C)(C(=O)OC1CC2CCC1(C)C2(C)C)[CH2][C](C)(C(=O)OC1CC2CCC1(C)C2(C)C)[CH2][C](C)(C(=O)OC1CC2CCC1(C)C2(C)C)[CH2][C](C)(C(=O)OC1CC2CCC1(C)C2(C)C)[CH2][C](C)(C(=O)OC1CC2CCC1(C)C2(C)C)[CH2][C](C)(C(=O)OC1CC2CCC1(C)C2(C)C)[CH2][C](C)(C(=O)OC1CC2CCC1(C)C2(C)C)3,55.32366593501495,0,1,115.71111111111112,1.0,117.79229736328125,0.8922973632812443,0.007632997119600036
2320,"Mittwoch, 10. Juni 2020 11:27:42",C2 3,25.0,113.7,0.09300000000000001,198.9,106.9,125.5,82.03,VAN#73_P1.txt,VAN73_P1,TS-018a,methacrylate,Poly-Isobornyl MA,C=C(C)C(=O)OC1CC2CCC1(C)C2(C)C,[CH2][C](C)(C(=O)OC1CC2CCC1(C)C2(C)C),12300.0,1.1,SEC13,110.0, 10.06.2020,None,5,222.32799999999992,C3[C](C)(C(=O)OC1CC2CCC1(C)C2(C)C)[CH2][C](C)(C(=O)OC1CC2CCC1(C)C2(C)C)[CH2][C](C)(C(=O)OC1CC2CCC1(C)C2(C)C)[CH2][C](C)(C(=O)OC1CC2CCC1(C)C2(C)C)[CH2][C](C)(C(=O)OC1CC2CCC1(C)C2(C)C)[CH2][C](C)(C(=O)OC1CC2CCC1(C)C2(C)C)[CH2][C](C)(C(=O)OC1CC2CCC1(C)C2(C)C)[CH2][C](C)(C(=O)OC1CC2CCC1(C)C2(C)C)[CH2][C](C)(C(=O)OC1CC2CCC1(C)C2(C)C)[CH2][C](C)(C(=O)OC1CC2CCC1(C)C2(C)C)3,55.32366593501495,0,1,115.71111111111112,1.0,117.79228973388672,4.092289733886716,0.035991994141483866
2321,"Mittwoch, 10. Juni 2020 11:28:16",C3 1,25.0,118.1,0.063,491.1,114.6,125.7,96.29,VAN#73_P1.txt,VAN73_P1,TS-018a,methacrylate,Poly-Isobornyl MA,C=C(C)C(=O)OC1CC2CCC1(C)C2(C)C,[CH2][C](C)(C(=O)OC1CC2CCC1(C)C2(C)C),12300.0,1.1,SEC13,110.0, 10.06.2020,None,5,222.32799999999992,C3[C](C)(C(=O)OC1CC2CCC1(C)C2(C)C)[CH2][C](C)(C(=O)OC1CC2CCC1(C)C2(C)C)[CH2][C](C)(C(=O)OC1CC2CCC1(C)C2(C)C)[CH2][C](C)(C(=O)OC1CC2CCC1(C)C2(C)C)[CH2][C](C)(C(=O)OC1CC2CCC1(C)C2(C)C)[CH2][C](C)(C(=O)OC1CC2CCC1(C)C2(C)C)[CH2][C](C)(C(=O)OC1CC2CCC1(C)C2(C)C)[CH2][C](C)(C(=O)OC1CC2CCC1(C)C2(C)C)[CH2][C](C)(C(=O)OC1CC2CCC1(C)C2(C)C)[CH2][C](C)(C(=O)OC1CC2CCC1(C)C2(C)C)3,55.32366593501495,0,1,115.71111111111112,1.0,117.79228973388672,0.30771026611327557,0.0026055060636179135
2322,"Mittwoch, 10. Juni 2020 11:28:27",C3 2,25.0,116.1,0.068,488.5,110.8,125.2,89.78,VAN#73_P1.txt,VAN73_P1,TS-018a,methacrylate,Poly-Isobornyl MA,C=C(C)C(=O)OC1CC2CCC1(C)C2(C)C,[CH2][C](C)(C(=O)OC1CC2CCC1(C)C2(C)C),12300.0,1.1,SEC13,110.0, 10.06.2020,None,5,222.32799999999992,C3[C](C)(C(=O)OC1CC2CCC1(C)C2(C)C)[CH2][C](C)(C(=O)OC1CC2CCC1(C)C2(C)C)[CH2][C](C)(C(=O)OC1CC2CCC1(C)C2(C)C)[CH2][C](C)(C(=O)OC1CC2CCC1(C)C2(C)C)[CH2][C](C)(C(=O)OC1CC2CCC1(C)C2(C)C)[CH2][C](C)(C(=O)OC1CC2CCC1(C)C2(C)C)[CH2][C](C)(C(=O)OC1CC2CCC1(C)C2(C)C)[CH2][C](C)(C(=O)OC1CC2CCC1(C)C2(C)C)[CH2][C](C)(C(=O)OC1CC2CCC1(C)C2(C)C)[CH2][C](C)(C(=O)OC1CC2CCC1(C)C2(C)C)3,55.32366593501495,0,1,115.71111111111112,1.0,117.79228973388672,1.6922897338867244,0.014576138965432597
2323,"Mittwoch, 10. Juni 2020 11:28:37",C3 3,25.0,115.9,0.05,490.8,111.4,123.0,93.62,VAN#73_P1.txt,VAN73_P1,TS-018a,methacrylate,Poly-Isobornyl MA,C=C(C)C(=O)OC1CC2CCC1(C)C2(C)C,[CH2][C](C)(C(=O)OC1CC2CCC1(C)C2(C)C),12300.0,1.1,SEC13,110.0, 10.06.2020,None,5,222.32799999999992,C3[C](C)(C(=O)OC1CC2CCC1(C)C2(C)C)[CH2][C](C)(C(=O)OC1CC2CCC1(C)C2(C)C)[CH2][C](C)(C(=O)OC1CC2CCC1(C)C2(C)C)[CH2][C](C)(C(=O)OC1CC2CCC1(C)C2(C)C)[CH2][C](C)(C(=O)OC1CC2CCC1(C)C2(C)C)[CH2][C](C)(C(=O)OC1CC2CCC1(C)C2(C)C)[CH2][C](C)(C(=O)OC1CC2CCC1(C)C2(C)C)[CH2][C](C)(C(=O)OC1CC2CCC1(C)C2(C)C)[CH2][C](C)(C(=O)OC1CC2CCC1(C)C2(C)C)[CH2][C](C)(C(=O)OC1CC2CCC1(C)C2(C)C)3,55.32366593501495,0,1,115.71111111111112,1.0,117.79229736328125,1.8922973632812443,0.016326983289743264
2324,"Mittwoch, 10. Juni 2020 11:29:48",C4 1,25.0,189.3,0.027999999999999997,267.8,199.6,199.8,166.8,VAN#73_P1.txt,VAN73_P1,TS-018a,methacrylate,Poly-Isobornyl MA,C=C(C)C(=O)OC1CC2CCC1(C)C2(C)C,[CH2][C](C)(C(=O)OC1CC2CCC1(C)C2(C)C),12300.0,1.1,SEC13,110.0, 10.06.2020,PVA,5,222.32799999999992,C3[C](C)(C(=O)OC1CC2CCC1(C)C2(C)C)[CH2][C](C)(C(=O)OC1CC2CCC1(C)C2(C)C)[CH2][C](C)(C(=O)OC1CC2CCC1(C)C2(C)C)[CH2][C](C)(C(=O)OC1CC2CCC1(C)C2(C)C)[CH2][C](C)(C(=O)OC1CC2CCC1(C)C2(C)C)[CH2][C](C)(C(=O)OC1CC2CCC1(C)C2(C)C)[CH2][C](C)(C(=O)OC1CC2CCC1(C)C2(C)C)[CH2][C](C)(C(=O)OC1CC2CCC1(C)C2(C)C)[CH2][C](C)(C(=O)OC1CC2CCC1(C)C2(C)C)[CH2][C](C)(C(=O)OC1CC2CCC1(C)C2(C)C)3,55.32366593501495,1,1,193.85555555555558,0.9166666666666666,193.66275024414062,4.362750244140614,0.02304675247829167
2325,"Mittwoch, 10. Juni 2020 11:29:59",C4 2,25.0,188.9,0.105,263.9,203.9,203.9,168.4,VAN#73_P1.txt,VAN73_P1,TS-018a,methacrylate,Poly-Isobornyl MA,C=C(C)C(=O)OC1CC2CCC1(C)C2(C)C,[CH2][C](C)(C(=O)OC1CC2CCC1(C)C2(C)C),12300.0,1.1,SEC13,110.0, 10.06.2020,PVA,5,222.32799999999992,C3[C](C)(C(=O)OC1CC2CCC1(C)C2(C)C)[CH2][C](C)(C(=O)OC1CC2CCC1(C)C2(C)C)[CH2][C](C)(C(=O)OC1CC2CCC1(C)C2(C)C)[CH2][C](C)(C(=O)OC1CC2CCC1(C)C2(C)C)[CH2][C](C)(C(=O)OC1CC2CCC1(C)C2(C)C)[CH2][C](C)(C(=O)OC1CC2CCC1(C)C2(C)C)[CH2][C](C)(C(=O)OC1CC2CCC1(C)C2(C)C)[CH2][C](C)(C(=O)OC1CC2CCC1(C)C2(C)C)[CH2][C](C)(C(=O)OC1CC2CCC1(C)C2(C)C)[CH2][C](C)(C(=O)OC1CC2CCC1(C)C2(C)C)3,55.32366593501495,1,1,193.85555555555558,0.9166666666666666,193.6627197265625,4.762719726562494,0.02521291543971675
2326,"Mittwoch, 10. Juni 2020 11:30:10",C4 3,25.0,181.9,0.1,265.3,194.1,194.3,167.6,VAN#73_P1.txt,VAN73_P1,TS-018a,methacrylate,Poly-Isobornyl MA,C=C(C)C(=O)OC1CC2CCC1(C)C2(C)C,[CH2][C](C)(C(=O)OC1CC2CCC1(C)C2(C)C),12300.0,1.1,SEC13,110.0, 10.06.2020,PVA,5,222.32799999999992,C3[C](C)(C(=O)OC1CC2CCC1(C)C2(C)C)[CH2][C](C)(C(=O)OC1CC2CCC1(C)C2(C)C)[CH2][C](C)(C(=O)OC1CC2CCC1(C)C2(C)C)[CH2][C](C)(C(=O)OC1CC2CCC1(C)C2(C)C)[CH2][C](C)(C(=O)OC1CC2CCC1(C)C2(C)C)[CH2][C](C)(C(=O)OC1CC2CCC1(C)C2(C)C)[CH2][C](C)(C(=O)OC1CC2CCC1(C)C2(C)C)[CH2][C](C)(C(=O)OC1CC2CCC1(C)C2(C)C)[CH2][C](C)(C(=O)OC1CC2CCC1(C)C2(C)C)[CH2][C](C)(C(=O)OC1CC2CCC1(C)C2(C)C)3,55.32366593501495,1,1,193.85555555555558,0.9166666666666666,193.66275024414062,11.76275024414062,0.06466602663078955
2327,"Mittwoch, 10. Juni 2020 11:30:47",C5 1,25.0,192.6,0.084,276.5,206.1,205.7,173.7,VAN#73_P1.txt,VAN73_P1,TS-018a,methacrylate,Poly-Isobornyl MA,C=C(C)C(=O)OC1CC2CCC1(C)C2(C)C,[CH2][C](C)(C(=O)OC1CC2CCC1(C)C2(C)C),12300.0,1.1,SEC13,110.0, 10.06.2020,PVA,5,222.32799999999992,C3[C](C)(C(=O)OC1CC2CCC1(C)C2(C)C)[CH2][C](C)(C(=O)OC1CC2CCC1(C)C2(C)C)[CH2][C](C)(C(=O)OC1CC2CCC1(C)C2(C)C)[CH2][C](C)(C(=O)OC1CC2CCC1(C)C2(C)C)[CH2][C](C)(C(=O)OC1CC2CCC1(C)C2(C)C)[CH2][C](C)(C(=O)OC1CC2CCC1(C)C2(C)C)[CH2][C](C)(C(=O)OC1CC2CCC1(C)C2(C)C)[CH2][C](C)(C(=O)OC1CC2CCC1(C)C2(C)C)[CH2][C](C)(C(=O)OC1CC2CCC1(C)C2(C)C)[CH2][C](C)(C(=O)OC1CC2CCC1(C)C2(C)C)3,55.32366593501495,1,1,193.85555555555558,0.9166666666666666,193.6627197265625,1.0627197265625057,0.005517755589628794
2328,"Mittwoch, 10. Juni 2020 11:30:58",C5 2,25.0,197.6,0.075,280.6,213.6,212.9,171.1,VAN#73_P1.txt,VAN73_P1,TS-018a,methacrylate,Poly-Isobornyl MA,C=C(C)C(=O)OC1CC2CCC1(C)C2(C)C,[CH2][C](C)(C(=O)OC1CC2CCC1(C)C2(C)C),12300.0,1.1,SEC13,110.0, 10.06.2020,PVA,5,222.32799999999992,C3[C](C)(C(=O)OC1CC2CCC1(C)C2(C)C)[CH2][C](C)(C(=O)OC1CC2CCC1(C)C2(C)C)[CH2][C](C)(C(=O)OC1CC2CCC1(C)C2(C)C)[CH2][C](C)(C(=O)OC1CC2CCC1(C)C2(C)C)[CH2][C](C)(C(=O)OC1CC2CCC1(C)C2(C)C)[CH2][C](C)(C(=O)OC1CC2CCC1(C)C2(C)C)[CH2][C](C)(C(=O)OC1CC2CCC1(C)C2(C)C)[CH2][C](C)(C(=O)OC1CC2CCC1(C)C2(C)C)[CH2][C](C)(C(=O)OC1CC2CCC1(C)C2(C)C)[CH2][C](C)(C(=O)OC1CC2CCC1(C)C2(C)C)3,55.32366593501495,1,1,193.85555555555558,0.9166666666666666,193.66273498535156,3.937265014648432,0.01992543023607506
2329,"Mittwoch, 10. Juni 2020 11:31:09",C5 3,25.0,197.1,0.017,280.2,205.7,204.9,181.8,VAN#73_P1.txt,VAN73_P1,TS-018a,methacrylate,Poly-Isobornyl MA,C=C(C)C(=O)OC1CC2CCC1(C)C2(C)C,[CH2][C](C)(C(=O)OC1CC2CCC1(C)C2(C)C),12300.0,1.1,SEC13,110.0, 10.06.2020,PVA,5,222.32799999999992,C3[C](C)(C(=O)OC1CC2CCC1(C)C2(C)C)[CH2][C](C)(C(=O)OC1CC2CCC1(C)C2(C)C)[CH2][C](C)(C(=O)OC1CC2CCC1(C)C2(C)C)[CH2][C](C)(C(=O)OC1CC2CCC1(C)C2(C)C)[CH2][C](C)(C(=O)OC1CC2CCC1(C)C2(C)C)[CH2][C](C)(C(=O)OC1CC2CCC1(C)C2(C)C)[CH2][C](C)(C(=O)OC1CC2CCC1(C)C2(C)C)[CH2][C](C)(C(=O)OC1CC2CCC1(C)C2(C)C)[CH2][C](C)(C(=O)OC1CC2CCC1(C)C2(C)C)[CH2][C](C)(C(=O)OC1CC2CCC1(C)C2(C)C)3,55.32366593501495,1,1,193.85555555555558,0.9166666666666666,193.66273498535156,3.437265014648432,0.01743919337721173
2330,"Mittwoch, 10. Juni 2020 11:32:04",C6 1,25.0,199.2,0.062,280.1,203.7,202.7,183.4,VAN#73_P1.txt,VAN73_P1,TS-018a,methacrylate,Poly-Isobornyl MA,C=C(C)C(=O)OC1CC2CCC1(C)C2(C)C,[CH2][C](C)(C(=O)OC1CC2CCC1(C)C2(C)C),12300.0,1.1,SEC13,110.0, 10.06.2020,PVA,5,222.32799999999992,C3[C](C)(C(=O)OC1CC2CCC1(C)C2(C)C)[CH2][C](C)(C(=O)OC1CC2CCC1(C)C2(C)C)[CH2][C](C)(C(=O)OC1CC2CCC1(C)C2(C)C)[CH2][C](C)(C(=O)OC1CC2CCC1(C)C2(C)C)[CH2][C](C)(C(=O)OC1CC2CCC1(C)C2(C)C)[CH2][C](C)(C(=O)OC1CC2CCC1(C)C2(C)C)[CH2][C](C)(C(=O)OC1CC2CCC1(C)C2(C)C)[CH2][C](C)(C(=O)OC1CC2CCC1(C)C2(C)C)[CH2][C](C)(C(=O)OC1CC2CCC1(C)C2(C)C)[CH2][C](C)(C(=O)OC1CC2CCC1(C)C2(C)C)3,55.32366593501495,1,1,193.85555555555558,0.9166666666666666,193.66273498535156,5.537265014648426,0.02779751513377724
2331,"Mittwoch, 10. Juni 2020 11:32:15",C6 2,25.0,200.5,0.002,280.3,210.5,209.7,179.6,VAN#73_P1.txt,VAN73_P1,TS-018a,methacrylate,Poly-Isobornyl MA,C=C(C)C(=O)OC1CC2CCC1(C)C2(C)C,[CH2][C](C)(C(=O)OC1CC2CCC1(C)C2(C)C),12300.0,1.1,SEC13,110.0, 10.06.2020,PVA,5,222.32799999999992,C3[C](C)(C(=O)OC1CC2CCC1(C)C2(C)C)[CH2][C](C)(C(=O)OC1CC2CCC1(C)C2(C)C)[CH2][C](C)(C(=O)OC1CC2CCC1(C)C2(C)C)[CH2][C](C)(C(=O)OC1CC2CCC1(C)C2(C)C)[CH2][C](C)(C(=O)OC1CC2CCC1(C)C2(C)C)[CH2][C](C)(C(=O)OC1CC2CCC1(C)C2(C)C)[CH2][C](C)(C(=O)OC1CC2CCC1(C)C2(C)C)[CH2][C](C)(C(=O)OC1CC2CCC1(C)C2(C)C)[CH2][C](C)(C(=O)OC1CC2CCC1(C)C2(C)C)[CH2][C](C)(C(=O)OC1CC2CCC1(C)C2(C)C)3,55.32366593501495,1,1,193.85555555555558,0.9166666666666666,193.66273498535156,6.8372650146484375,0.03410107239226153
2332,"Mittwoch, 10. Juni 2020 11:32:26",C6 3,25.0,197.6,0.078,277.3,213.8,213.3,170.6,VAN#73_P1.txt,VAN73_P1,TS-018a,methacrylate,Poly-Isobornyl MA,C=C(C)C(=O)OC1CC2CCC1(C)C2(C)C,[CH2][C](C)(C(=O)OC1CC2CCC1(C)C2(C)C),12300.0,1.1,SEC13,110.0, 10.06.2020,PVA,5,222.32799999999992,C3[C](C)(C(=O)OC1CC2CCC1(C)C2(C)C)[CH2][C](C)(C(=O)OC1CC2CCC1(C)C2(C)C)[CH2][C](C)(C(=O)OC1CC2CCC1(C)C2(C)C)[CH2][C](C)(C(=O)OC1CC2CCC1(C)C2(C)C)[CH2][C](C)(C(=O)OC1CC2CCC1(C)C2(C)C)[CH2][C](C)(C(=O)OC1CC2CCC1(C)C2(C)C)[CH2][C](C)(C(=O)OC1CC2CCC1(C)C2(C)C)[CH2][C](C)(C(=O)OC1CC2CCC1(C)C2(C)C)[CH2][C](C)(C(=O)OC1CC2CCC1(C)C2(C)C)[CH2][C](C)(C(=O)OC1CC2CCC1(C)C2(C)C)3,55.32366593501495,1,1,193.85555555555558,0.9166666666666666,193.66273498535156,3.937265014648432,0.01992543023607506
2333,"Mittwoch, 10. Juni 2020 11:33:05",D1 1,25.0,136.0,0.057999999999999996,237.4,135.4,146.0,108.5,VAN#73_P1.txt,VAN73_P1,TS-018a,methacrylate,Poly-Isobornyl MA,C=C(C)C(=O)OC1CC2CCC1(C)C2(C)C,[CH2][C](C)(C(=O)OC1CC2CCC1(C)C2(C)C),12300.0,1.1,SEC13,110.0, 10.06.2020,None,8,222.32799999999992,C3[C](C)(C(=O)OC1CC2CCC1(C)C2(C)C)[CH2][C](C)(C(=O)OC1CC2CCC1(C)C2(C)C)[CH2][C](C)(C(=O)OC1CC2CCC1(C)C2(C)C)[CH2][C](C)(C(=O)OC1CC2CCC1(C)C2(C)C)[CH2][C](C)(C(=O)OC1CC2CCC1(C)C2(C)C)[CH2][C](C)(C(=O)OC1CC2CCC1(C)C2(C)C)[CH2][C](C)(C(=O)OC1CC2CCC1(C)C2(C)C)[CH2][C](C)(C(=O)OC1CC2CCC1(C)C2(C)C)[CH2][C](C)(C(=O)OC1CC2CCC1(C)C2(C)C)[CH2][C](C)(C(=O)OC1CC2CCC1(C)C2(C)C)3,55.32366593501495,0,1,134.18888888888893,1.0,137.2938995361328,1.2938995361328125,0.00951396717744715
2334,"Mittwoch, 10. Juni 2020 11:33:16",D1 2,25.0,134.6,0.109,239.6,136.6,146.7,109.9,VAN#73_P1.txt,VAN73_P1,TS-018a,methacrylate,Poly-Isobornyl MA,C=C(C)C(=O)OC1CC2CCC1(C)C2(C)C,[CH2][C](C)(C(=O)OC1CC2CCC1(C)C2(C)C),12300.0,1.1,SEC13,110.0, 10.06.2020,None,8,222.32799999999992,C3[C](C)(C(=O)OC1CC2CCC1(C)C2(C)C)[CH2][C](C)(C(=O)OC1CC2CCC1(C)C2(C)C)[CH2][C](C)(C(=O)OC1CC2CCC1(C)C2(C)C)[CH2][C](C)(C(=O)OC1CC2CCC1(C)C2(C)C)[CH2][C](C)(C(=O)OC1CC2CCC1(C)C2(C)C)[CH2][C](C)(C(=O)OC1CC2CCC1(C)C2(C)C)[CH2][C](C)(C(=O)OC1CC2CCC1(C)C2(C)C)[CH2][C](C)(C(=O)OC1CC2CCC1(C)C2(C)C)[CH2][C](C)(C(=O)OC1CC2CCC1(C)C2(C)C)[CH2][C](C)(C(=O)OC1CC2CCC1(C)C2(C)C)3,55.32366593501495,0,1,134.18888888888893,1.0,137.2938995361328,2.693899536132818,0.02001411245269553
2335,"Mittwoch, 10. Juni 2020 11:33:27",D1 3,25.0,133.6,0.09300000000000001,237.8,129.8,150.0,89.32,VAN#73_P1.txt,VAN73_P1,TS-018a,methacrylate,Poly-Isobornyl MA,C=C(C)C(=O)OC1CC2CCC1(C)C2(C)C,[CH2][C](C)(C(=O)OC1CC2CCC1(C)C2(C)C),12300.0,1.1,SEC13,110.0, 10.06.2020,None,8,222.32799999999992,C3[C](C)(C(=O)OC1CC2CCC1(C)C2(C)C)[CH2][C](C)(C(=O)OC1CC2CCC1(C)C2(C)C)[CH2][C](C)(C(=O)OC1CC2CCC1(C)C2(C)C)[CH2][C](C)(C(=O)OC1CC2CCC1(C)C2(C)C)[CH2][C](C)(C(=O)OC1CC2CCC1(C)C2(C)C)[CH2][C](C)(C(=O)OC1CC2CCC1(C)C2(C)C)[CH2][C](C)(C(=O)OC1CC2CCC1(C)C2(C)C)[CH2][C](C)(C(=O)OC1CC2CCC1(C)C2(C)C)[CH2][C](C)(C(=O)OC1CC2CCC1(C)C2(C)C)[CH2][C](C)(C(=O)OC1CC2CCC1(C)C2(C)C)3,55.32366593501495,0,1,134.18888888888893,1.0,137.2938995361328,3.693899536132818,0.02764894862374864
2336,"Mittwoch, 10. Juni 2020 11:34:05",D2 1,25.0,134.6,0.11,249.5,135.8,145.2,111.0,VAN#73_P1.txt,VAN73_P1,TS-018a,methacrylate,Poly-Isobornyl MA,C=C(C)C(=O)OC1CC2CCC1(C)C2(C)C,[CH2][C](C)(C(=O)OC1CC2CCC1(C)C2(C)C),12300.0,1.1,SEC13,110.0, 10.06.2020,None,8,222.32799999999992,C3[C](C)(C(=O)OC1CC2CCC1(C)C2(C)C)[CH2][C](C)(C(=O)OC1CC2CCC1(C)C2(C)C)[CH2][C](C)(C(=O)OC1CC2CCC1(C)C2(C)C)[CH2][C](C)(C(=O)OC1CC2CCC1(C)C2(C)C)[CH2][C](C)(C(=O)OC1CC2CCC1(C)C2(C)C)[CH2][C](C)(C(=O)OC1CC2CCC1(C)C2(C)C)[CH2][C](C)(C(=O)OC1CC2CCC1(C)C2(C)C)[CH2][C](C)(C(=O)OC1CC2CCC1(C)C2(C)C)[CH2][C](C)(C(=O)OC1CC2CCC1(C)C2(C)C)[CH2][C](C)(C(=O)OC1CC2CCC1(C)C2(C)C)3,55.32366593501495,0,1,134.18888888888893,1.0,137.2938995361328,2.693899536132818,0.02001411245269553
2337,"Mittwoch, 10. Juni 2020 11:34:16",D2 2,25.0,134.2,0.077,247.0,134.0,145.3,106.6,VAN#73_P1.txt,VAN73_P1,TS-018a,methacrylate,Poly-Isobornyl MA,C=C(C)C(=O)OC1CC2CCC1(C)C2(C)C,[CH2][C](C)(C(=O)OC1CC2CCC1(C)C2(C)C),12300.0,1.1,SEC13,110.0, 10.06.2020,None,8,222.32799999999992,C3[C](C)(C(=O)OC1CC2CCC1(C)C2(C)C)[CH2][C](C)(C(=O)OC1CC2CCC1(C)C2(C)C)[CH2][C](C)(C(=O)OC1CC2CCC1(C)C2(C)C)[CH2][C](C)(C(=O)OC1CC2CCC1(C)C2(C)C)[CH2][C](C)(C(=O)OC1CC2CCC1(C)C2(C)C)[CH2][C](C)(C(=O)OC1CC2CCC1(C)C2(C)C)[CH2][C](C)(C(=O)OC1CC2CCC1(C)C2(C)C)[CH2][C](C)(C(=O)OC1CC2CCC1(C)C2(C)C)[CH2][C](C)(C(=O)OC1CC2CCC1(C)C2(C)C)[CH2][C](C)(C(=O)OC1CC2CCC1(C)C2(C)C)3,55.32366593501495,0,1,134.18888888888893,1.0,137.29388427734375,3.0938842773437614,0.023054279264856644
2338,"Mittwoch, 10. Juni 2020 11:34:27",D2 3,25.0,134.4,0.062,246.5,133.8,143.7,108.9,VAN#73_P1.txt,VAN73_P1,TS-018a,methacrylate,Poly-Isobornyl MA,C=C(C)C(=O)OC1CC2CCC1(C)C2(C)C,[CH2][C](C)(C(=O)OC1CC2CCC1(C)C2(C)C),12300.0,1.1,SEC13,110.0, 10.06.2020,None,8,222.32799999999992,C3[C](C)(C(=O)OC1CC2CCC1(C)C2(C)C)[CH2][C](C)(C(=O)OC1CC2CCC1(C)C2(C)C)[CH2][C](C)(C(=O)OC1CC2CCC1(C)C2(C)C)[CH2][C](C)(C(=O)OC1CC2CCC1(C)C2(C)C)[CH2][C](C)(C(=O)OC1CC2CCC1(C)C2(C)C)[CH2][C](C)(C(=O)OC1CC2CCC1(C)C2(C)C)[CH2][C](C)(C(=O)OC1CC2CCC1(C)C2(C)C)[CH2][C](C)(C(=O)OC1CC2CCC1(C)C2(C)C)[CH2][C](C)(C(=O)OC1CC2CCC1(C)C2(C)C)[CH2][C](C)(C(=O)OC1CC2CCC1(C)C2(C)C)3,55.32366593501495,0,1,134.18888888888893,1.0,137.29388427734375,2.8938842773437443,0.021531877063569526
2339,"Mittwoch, 10. Juni 2020 11:35:04",D3 1,25.0,131.5,0.08199999999999999,235.5,130.2,141.6,104.8,VAN#73_P1.txt,VAN73_P1,TS-018a,methacrylate,Poly-Isobornyl MA,C=C(C)C(=O)OC1CC2CCC1(C)C2(C)C,[CH2][C](C)(C(=O)OC1CC2CCC1(C)C2(C)C),12300.0,1.1,SEC13,110.0, 10.06.2020,None,8,222.32799999999992,C3[C](C)(C(=O)OC1CC2CCC1(C)C2(C)C)[CH2][C](C)(C(=O)OC1CC2CCC1(C)C2(C)C)[CH2][C](C)(C(=O)OC1CC2CCC1(C)C2(C)C)[CH2][C](C)(C(=O)OC1CC2CCC1(C)C2(C)C)[CH2][C](C)(C(=O)OC1CC2CCC1(C)C2(C)C)[CH2][C](C)(C(=O)OC1CC2CCC1(C)C2(C)C)[CH2][C](C)(C(=O)OC1CC2CCC1(C)C2(C)C)[CH2][C](C)(C(=O)OC1CC2CCC1(C)C2(C)C)[CH2][C](C)(C(=O)OC1CC2CCC1(C)C2(C)C)[CH2][C](C)(C(=O)OC1CC2CCC1(C)C2(C)C)3,55.32366593501495,0,1,134.18888888888893,1.0,137.2938995361328,5.7938995361328125,0.04406007251812025
2340,"Mittwoch, 10. Juni 2020 11:35:14",D3 2,25.0,136.0,0.11199999999999999,234.7,133.7,145.7,105.4,VAN#73_P1.txt,VAN73_P1,TS-018a,methacrylate,Poly-Isobornyl MA,C=C(C)C(=O)OC1CC2CCC1(C)C2(C)C,[CH2][C](C)(C(=O)OC1CC2CCC1(C)C2(C)C),12300.0,1.1,SEC13,110.0, 10.06.2020,None,8,222.32799999999992,C3[C](C)(C(=O)OC1CC2CCC1(C)C2(C)C)[CH2][C](C)(C(=O)OC1CC2CCC1(C)C2(C)C)[CH2][C](C)(C(=O)OC1CC2CCC1(C)C2(C)C)[CH2][C](C)(C(=O)OC1CC2CCC1(C)C2(C)C)[CH2][C](C)(C(=O)OC1CC2CCC1(C)C2(C)C)[CH2][C](C)(C(=O)OC1CC2CCC1(C)C2(C)C)[CH2][C](C)(C(=O)OC1CC2CCC1(C)C2(C)C)[CH2][C](C)(C(=O)OC1CC2CCC1(C)C2(C)C)[CH2][C](C)(C(=O)OC1CC2CCC1(C)C2(C)C)[CH2][C](C)(C(=O)OC1CC2CCC1(C)C2(C)C)3,55.32366593501495,0,1,134.18888888888893,1.0,137.2938995361328,1.2938995361328125,0.00951396717744715
2341,"Mittwoch, 10. Juni 2020 11:35:25",D3 3,25.0,132.8,0.12,233.5,130.5,142.0,104.8,VAN#73_P1.txt,VAN73_P1,TS-018a,methacrylate,Poly-Isobornyl MA,C=C(C)C(=O)OC1CC2CCC1(C)C2(C)C,[CH2][C](C)(C(=O)OC1CC2CCC1(C)C2(C)C),12300.0,1.1,SEC13,110.0, 10.06.2020,None,8,222.32799999999992,C3[C](C)(C(=O)OC1CC2CCC1(C)C2(C)C)[CH2][C](C)(C(=O)OC1CC2CCC1(C)C2(C)C)[CH2][C](C)(C(=O)OC1CC2CCC1(C)C2(C)C)[CH2][C](C)(C(=O)OC1CC2CCC1(C)C2(C)C)[CH2][C](C)(C(=O)OC1CC2CCC1(C)C2(C)C)[CH2][C](C)(C(=O)OC1CC2CCC1(C)C2(C)C)[CH2][C](C)(C(=O)OC1CC2CCC1(C)C2(C)C)[CH2][C](C)(C(=O)OC1CC2CCC1(C)C2(C)C)[CH2][C](C)(C(=O)OC1CC2CCC1(C)C2(C)C)[CH2][C](C)(C(=O)OC1CC2CCC1(C)C2(C)C)3,55.32366593501495,0,1,134.18888888888893,1.0,137.2938995361328,4.493899536132801,0.03383960494075904
2342,"Mittwoch, 10. Juni 2020 11:35:55",D4 1,25.0,207.8,0.006999999999999999,276.2,217.1,215.7,192.0,VAN#73_P1.txt,VAN73_P1,TS-018a,methacrylate,Poly-Isobornyl MA,C=C(C)C(=O)OC1CC2CCC1(C)C2(C)C,[CH2][C](C)(C(=O)OC1CC2CCC1(C)C2(C)C),12300.0,1.1,SEC13,110.0, 10.06.2020,PVA,8,222.32799999999992,C3[C](C)(C(=O)OC1CC2CCC1(C)C2(C)C)[CH2][C](C)(C(=O)OC1CC2CCC1(C)C2(C)C)[CH2][C](C)(C(=O)OC1CC2CCC1(C)C2(C)C)[CH2][C](C)(C(=O)OC1CC2CCC1(C)C2(C)C)[CH2][C](C)(C(=O)OC1CC2CCC1(C)C2(C)C)[CH2][C](C)(C(=O)OC1CC2CCC1(C)C2(C)C)[CH2][C](C)(C(=O)OC1CC2CCC1(C)C2(C)C)[CH2][C](C)(C(=O)OC1CC2CCC1(C)C2(C)C)[CH2][C](C)(C(=O)OC1CC2CCC1(C)C2(C)C)[CH2][C](C)(C(=O)OC1CC2CCC1(C)C2(C)C)3,55.32366593501495,1,1,207.85714285714292,0.9166666666666666,202.60467529296875,5.195324707031261,0.02500156259399067
2343,"Mittwoch, 10. Juni 2020 11:36:06",D4 2,25.0,210.5,0.068,278.9,227.2,225.3,186.0,VAN#73_P1.txt,VAN73_P1,TS-018a,methacrylate,Poly-Isobornyl MA,C=C(C)C(=O)OC1CC2CCC1(C)C2(C)C,[CH2][C](C)(C(=O)OC1CC2CCC1(C)C2(C)C),12300.0,1.1,SEC13,110.0, 10.06.2020,PVA,8,222.32799999999992,C3[C](C)(C(=O)OC1CC2CCC1(C)C2(C)C)[CH2][C](C)(C(=O)OC1CC2CCC1(C)C2(C)C)[CH2][C](C)(C(=O)OC1CC2CCC1(C)C2(C)C)[CH2][C](C)(C(=O)OC1CC2CCC1(C)C2(C)C)[CH2][C](C)(C(=O)OC1CC2CCC1(C)C2(C)C)[CH2][C](C)(C(=O)OC1CC2CCC1(C)C2(C)C)[CH2][C](C)(C(=O)OC1CC2CCC1(C)C2(C)C)[CH2][C](C)(C(=O)OC1CC2CCC1(C)C2(C)C)[CH2][C](C)(C(=O)OC1CC2CCC1(C)C2(C)C)[CH2][C](C)(C(=O)OC1CC2CCC1(C)C2(C)C)3,55.32366593501495,1,1,207.85714285714292,0.9166666666666666,202.60467529296875,7.89532470703125,0.037507480793497625
2344,"Mittwoch, 10. Juni 2020 11:36:49",D5 1,25.0,208.1,0.013000000000000001,276.1,217.4,216.1,187.4,VAN#73_P1.txt,VAN73_P1,TS-018a,methacrylate,Poly-Isobornyl MA,C=C(C)C(=O)OC1CC2CCC1(C)C2(C)C,[CH2][C](C)(C(=O)OC1CC2CCC1(C)C2(C)C),12300.0,1.1,SEC13,110.0, 10.06.2020,PVA,8,222.32799999999992,C3[C](C)(C(=O)OC1CC2CCC1(C)C2(C)C)[CH2][C](C)(C(=O)OC1CC2CCC1(C)C2(C)C)[CH2][C](C)(C(=O)OC1CC2CCC1(C)C2(C)C)[CH2][C](C)(C(=O)OC1CC2CCC1(C)C2(C)C)[CH2][C](C)(C(=O)OC1CC2CCC1(C)C2(C)C)[CH2][C](C)(C(=O)OC1CC2CCC1(C)C2(C)C)[CH2][C](C)(C(=O)OC1CC2CCC1(C)C2(C)C)[CH2][C](C)(C(=O)OC1CC2CCC1(C)C2(C)C)[CH2][C](C)(C(=O)OC1CC2CCC1(C)C2(C)C)[CH2][C](C)(C(=O)OC1CC2CCC1(C)C2(C)C)3,55.32366593501495,1,1,207.85714285714292,0.9166666666666666,202.60467529296875,5.495324707031244,0.026407134584484595
2345,"Mittwoch, 10. Juni 2020 11:37:00",D5 2,25.0,206.8,0.07400000000000001,285.1,225.4,223.8,177.2,VAN#73_P1.txt,VAN73_P1,TS-018a,methacrylate,Poly-Isobornyl MA,C=C(C)C(=O)OC1CC2CCC1(C)C2(C)C,[CH2][C](C)(C(=O)OC1CC2CCC1(C)C2(C)C),12300.0,1.1,SEC13,110.0, 10.06.2020,PVA,8,222.32799999999992,C3[C](C)(C(=O)OC1CC2CCC1(C)C2(C)C)[CH2][C](C)(C(=O)OC1CC2CCC1(C)C2(C)C)[CH2][C](C)(C(=O)OC1CC2CCC1(C)C2(C)C)[CH2][C](C)(C(=O)OC1CC2CCC1(C)C2(C)C)[CH2][C](C)(C(=O)OC1CC2CCC1(C)C2(C)C)[CH2][C](C)(C(=O)OC1CC2CCC1(C)C2(C)C)[CH2][C](C)(C(=O)OC1CC2CCC1(C)C2(C)C)[CH2][C](C)(C(=O)OC1CC2CCC1(C)C2(C)C)[CH2][C](C)(C(=O)OC1CC2CCC1(C)C2(C)C)[CH2][C](C)(C(=O)OC1CC2CCC1(C)C2(C)C)3,55.32366593501495,1,1,207.85714285714292,0.9166666666666666,202.60467529296875,4.195324707031261,0.020286869956630857
2346,"Mittwoch, 10. Juni 2020 11:37:11",D5 3,25.0,208.9,0.051,277.5,222.0,220.5,189.7,VAN#73_P1.txt,VAN73_P1,TS-018a,methacrylate,Poly-Isobornyl MA,C=C(C)C(=O)OC1CC2CCC1(C)C2(C)C,[CH2][C](C)(C(=O)OC1CC2CCC1(C)C2(C)C),12300.0,1.1,SEC13,110.0, 10.06.2020,PVA,8,222.32799999999992,C3[C](C)(C(=O)OC1CC2CCC1(C)C2(C)C)[CH2][C](C)(C(=O)OC1CC2CCC1(C)C2(C)C)[CH2][C](C)(C(=O)OC1CC2CCC1(C)C2(C)C)[CH2][C](C)(C(=O)OC1CC2CCC1(C)C2(C)C)[CH2][C](C)(C(=O)OC1CC2CCC1(C)C2(C)C)[CH2][C](C)(C(=O)OC1CC2CCC1(C)C2(C)C)[CH2][C](C)(C(=O)OC1CC2CCC1(C)C2(C)C)[CH2][C](C)(C(=O)OC1CC2CCC1(C)C2(C)C)[CH2][C](C)(C(=O)OC1CC2CCC1(C)C2(C)C)[CH2][C](C)(C(=O)OC1CC2CCC1(C)C2(C)C)3,55.32366593501495,1,1,207.85714285714292,0.9166666666666666,202.60467529296875,6.295324707031256,0.030135589789522525
2347,"Mittwoch, 10. Juni 2020 11:37:50",D6 1,25.0,206.2,0.021,276.5,217.6,216.5,183.5,VAN#73_P1.txt,VAN73_P1,TS-018a,methacrylate,Poly-Isobornyl MA,C=C(C)C(=O)OC1CC2CCC1(C)C2(C)C,[CH2][C](C)(C(=O)OC1CC2CCC1(C)C2(C)C),12300.0,1.1,SEC13,110.0, 10.06.2020,PVA,8,222.32799999999992,C3[C](C)(C(=O)OC1CC2CCC1(C)C2(C)C)[CH2][C](C)(C(=O)OC1CC2CCC1(C)C2(C)C)[CH2][C](C)(C(=O)OC1CC2CCC1(C)C2(C)C)[CH2][C](C)(C(=O)OC1CC2CCC1(C)C2(C)C)[CH2][C](C)(C(=O)OC1CC2CCC1(C)C2(C)C)[CH2][C](C)(C(=O)OC1CC2CCC1(C)C2(C)C)[CH2][C](C)(C(=O)OC1CC2CCC1(C)C2(C)C)[CH2][C](C)(C(=O)OC1CC2CCC1(C)C2(C)C)[CH2][C](C)(C(=O)OC1CC2CCC1(C)C2(C)C)[CH2][C](C)(C(=O)OC1CC2CCC1(C)C2(C)C)3,55.32366593501495,1,1,207.85714285714292,0.9166666666666666,202.6046600341797,3.595339965820301,0.01743617830174734
2348,"Mittwoch, 10. Juni 2020 11:38:01",D6 2,25.0,206.7,0.027000000000000003,278.4,213.3,212.1,190.6,VAN#73_P1.txt,VAN73_P1,TS-018a,methacrylate,Poly-Isobornyl MA,C=C(C)C(=O)OC1CC2CCC1(C)C2(C)C,[CH2][C](C)(C(=O)OC1CC2CCC1(C)C2(C)C),12300.0,1.1,SEC13,110.0, 10.06.2020,PVA,8,222.32799999999992,C3[C](C)(C(=O)OC1CC2CCC1(C)C2(C)C)[CH2][C](C)(C(=O)OC1CC2CCC1(C)C2(C)C)[CH2][C](C)(C(=O)OC1CC2CCC1(C)C2(C)C)[CH2][C](C)(C(=O)OC1CC2CCC1(C)C2(C)C)[CH2][C](C)(C(=O)OC1CC2CCC1(C)C2(C)C)[CH2][C](C)(C(=O)OC1CC2CCC1(C)C2(C)C)[CH2][C](C)(C(=O)OC1CC2CCC1(C)C2(C)C)[CH2][C](C)(C(=O)OC1CC2CCC1(C)C2(C)C)[CH2][C](C)(C(=O)OC1CC2CCC1(C)C2(C)C)[CH2][C](C)(C(=O)OC1CC2CCC1(C)C2(C)C)3,55.32366593501495,1,1,207.85714285714292,0.9166666666666666,202.60467529296875,4.095324707031239,0.019812891664398834
2349,"Mittwoch, 10. Juni 2020 11:38:47",E1 1,25.0,138.8,0.061,206.1,140.4,147.6,118.3,VAN#73_P1.txt,VAN73_P1,TS-018a,methacrylate,Poly-Isobornyl MA,C=C(C)C(=O)OC1CC2CCC1(C)C2(C)C,[CH2][C](C)(C(=O)OC1CC2CCC1(C)C2(C)C),12300.0,1.1,SEC13,110.0, 10.06.2020,None,10,222.32799999999992,C3[C](C)(C(=O)OC1CC2CCC1(C)C2(C)C)[CH2][C](C)(C(=O)OC1CC2CCC1(C)C2(C)C)[CH2][C](C)(C(=O)OC1CC2CCC1(C)C2(C)C)[CH2][C](C)(C(=O)OC1CC2CCC1(C)C2(C)C)[CH2][C](C)(C(=O)OC1CC2CCC1(C)C2(C)C)[CH2][C](C)(C(=O)OC1CC2CCC1(C)C2(C)C)[CH2][C](C)(C(=O)OC1CC2CCC1(C)C2(C)C)[CH2][C](C)(C(=O)OC1CC2CCC1(C)C2(C)C)[CH2][C](C)(C(=O)OC1CC2CCC1(C)C2(C)C)[CH2][C](C)(C(=O)OC1CC2CCC1(C)C2(C)C)3,55.32366593501495,0,1,139.07777777777778,1.0,143.59442138671875,4.794421386718739,0.03454194082650388
2350,"Mittwoch, 10. Juni 2020 11:38:58",E1 2,25.0,137.5,0.027000000000000003,220.0,137.7,143.2,120.9,VAN#73_P1.txt,VAN73_P1,TS-018a,methacrylate,Poly-Isobornyl MA,C=C(C)C(=O)OC1CC2CCC1(C)C2(C)C,[CH2][C](C)(C(=O)OC1CC2CCC1(C)C2(C)C),12300.0,1.1,SEC13,110.0, 10.06.2020,None,10,222.32799999999992,C3[C](C)(C(=O)OC1CC2CCC1(C)C2(C)C)[CH2][C](C)(C(=O)OC1CC2CCC1(C)C2(C)C)[CH2][C](C)(C(=O)OC1CC2CCC1(C)C2(C)C)[CH2][C](C)(C(=O)OC1CC2CCC1(C)C2(C)C)[CH2][C](C)(C(=O)OC1CC2CCC1(C)C2(C)C)[CH2][C](C)(C(=O)OC1CC2CCC1(C)C2(C)C)[CH2][C](C)(C(=O)OC1CC2CCC1(C)C2(C)C)[CH2][C](C)(C(=O)OC1CC2CCC1(C)C2(C)C)[CH2][C](C)(C(=O)OC1CC2CCC1(C)C2(C)C)[CH2][C](C)(C(=O)OC1CC2CCC1(C)C2(C)C)3,55.32366593501495,0,1,139.07777777777778,1.0,143.59442138671875,6.09442138671875,0.04432306463068182
2351,"Mittwoch, 10. Juni 2020 11:39:09",E1 3,25.0,142.3,0.002,222.0,141.5,148.8,118.3,VAN#73_P1.txt,VAN73_P1,TS-018a,methacrylate,Poly-Isobornyl MA,C=C(C)C(=O)OC1CC2CCC1(C)C2(C)C,[CH2][C](C)(C(=O)OC1CC2CCC1(C)C2(C)C),12300.0,1.1,SEC13,110.0, 10.06.2020,None,10,222.32799999999992,C3[C](C)(C(=O)OC1CC2CCC1(C)C2(C)C)[CH2][C](C)(C(=O)OC1CC2CCC1(C)C2(C)C)[CH2][C](C)(C(=O)OC1CC2CCC1(C)C2(C)C)[CH2][C](C)(C(=O)OC1CC2CCC1(C)C2(C)C)[CH2][C](C)(C(=O)OC1CC2CCC1(C)C2(C)C)[CH2][C](C)(C(=O)OC1CC2CCC1(C)C2(C)C)[CH2][C](C)(C(=O)OC1CC2CCC1(C)C2(C)C)[CH2][C](C)(C(=O)OC1CC2CCC1(C)C2(C)C)[CH2][C](C)(C(=O)OC1CC2CCC1(C)C2(C)C)[CH2][C](C)(C(=O)OC1CC2CCC1(C)C2(C)C)3,55.32366593501495,0,1,139.07777777777778,1.0,143.59442138671875,1.2944213867187386,0.009096425767524516
2352,"Mittwoch, 10. Juni 2020 11:39:49",E2 1,25.0,138.4,0.077,234.5,138.9,150.4,108.2,VAN#73_P1.txt,VAN73_P1,TS-018a,methacrylate,Poly-Isobornyl MA,C=C(C)C(=O)OC1CC2CCC1(C)C2(C)C,[CH2][C](C)(C(=O)OC1CC2CCC1(C)C2(C)C),12300.0,1.1,SEC13,110.0, 10.06.2020,None,10,222.32799999999992,C3[C](C)(C(=O)OC1CC2CCC1(C)C2(C)C)[CH2][C](C)(C(=O)OC1CC2CCC1(C)C2(C)C)[CH2][C](C)(C(=O)OC1CC2CCC1(C)C2(C)C)[CH2][C](C)(C(=O)OC1CC2CCC1(C)C2(C)C)[CH2][C](C)(C(=O)OC1CC2CCC1(C)C2(C)C)[CH2][C](C)(C(=O)OC1CC2CCC1(C)C2(C)C)[CH2][C](C)(C(=O)OC1CC2CCC1(C)C2(C)C)[CH2][C](C)(C(=O)OC1CC2CCC1(C)C2(C)C)[CH2][C](C)(C(=O)OC1CC2CCC1(C)C2(C)C)[CH2][C](C)(C(=O)OC1CC2CCC1(C)C2(C)C)3,55.32366593501495,0,1,139.07777777777778,1.0,143.59442138671875,5.194421386718744,0.03753194643582908
2353,"Mittwoch, 10. Juni 2020 11:40:00",E2 2,25.0,143.5,0.023,235.1,144.2,150.0,123.4,VAN#73_P1.txt,VAN73_P1,TS-018a,methacrylate,Poly-Isobornyl MA,C=C(C)C(=O)OC1CC2CCC1(C)C2(C)C,[CH2][C](C)(C(=O)OC1CC2CCC1(C)C2(C)C),12300.0,1.1,SEC13,110.0, 10.06.2020,None,10,222.32799999999992,C3[C](C)(C(=O)OC1CC2CCC1(C)C2(C)C)[CH2][C](C)(C(=O)OC1CC2CCC1(C)C2(C)C)[CH2][C](C)(C(=O)OC1CC2CCC1(C)C2(C)C)[CH2][C](C)(C(=O)OC1CC2CCC1(C)C2(C)C)[CH2][C](C)(C(=O)OC1CC2CCC1(C)C2(C)C)[CH2][C](C)(C(=O)OC1CC2CCC1(C)C2(C)C)[CH2][C](C)(C(=O)OC1CC2CCC1(C)C2(C)C)[CH2][C](C)(C(=O)OC1CC2CCC1(C)C2(C)C)[CH2][C](C)(C(=O)OC1CC2CCC1(C)C2(C)C)[CH2][C](C)(C(=O)OC1CC2CCC1(C)C2(C)C)3,55.32366593501495,0,1,139.07777777777778,1.0,143.59442138671875,0.09442138671875,0.0006579887576219513
2354,"Mittwoch, 10. Juni 2020 11:40:10",E2 3,25.0,136.7,0.16,235.7,139.2,147.5,115.0,VAN#73_P1.txt,VAN73_P1,TS-018a,methacrylate,Poly-Isobornyl MA,C=C(C)C(=O)OC1CC2CCC1(C)C2(C)C,[CH2][C](C)(C(=O)OC1CC2CCC1(C)C2(C)C),12300.0,1.1,SEC13,110.0, 10.06.2020,None,10,222.32799999999992,C3[C](C)(C(=O)OC1CC2CCC1(C)C2(C)C)[CH2][C](C)(C(=O)OC1CC2CCC1(C)C2(C)C)[CH2][C](C)(C(=O)OC1CC2CCC1(C)C2(C)C)[CH2][C](C)(C(=O)OC1CC2CCC1(C)C2(C)C)[CH2][C](C)(C(=O)OC1CC2CCC1(C)C2(C)C)[CH2][C](C)(C(=O)OC1CC2CCC1(C)C2(C)C)[CH2][C](C)(C(=O)OC1CC2CCC1(C)C2(C)C)[CH2][C](C)(C(=O)OC1CC2CCC1(C)C2(C)C)[CH2][C](C)(C(=O)OC1CC2CCC1(C)C2(C)C)[CH2][C](C)(C(=O)OC1CC2CCC1(C)C2(C)C)3,55.32366593501495,0,1,139.07777777777778,1.0,143.59442138671875,6.894421386718761,0.050434684613889995
2355,"Mittwoch, 10. Juni 2020 11:40:48",E3 1,25.0,139.6,0.113,233.7,140.2,159.1,95.98,VAN#73_P1.txt,VAN73_P1,TS-018a,methacrylate,Poly-Isobornyl MA,C=C(C)C(=O)OC1CC2CCC1(C)C2(C)C,[CH2][C](C)(C(=O)OC1CC2CCC1(C)C2(C)C),12300.0,1.1,SEC13,110.0, 10.06.2020,None,10,222.32799999999992,C3[C](C)(C(=O)OC1CC2CCC1(C)C2(C)C)[CH2][C](C)(C(=O)OC1CC2CCC1(C)C2(C)C)[CH2][C](C)(C(=O)OC1CC2CCC1(C)C2(C)C)[CH2][C](C)(C(=O)OC1CC2CCC1(C)C2(C)C)[CH2][C](C)(C(=O)OC1CC2CCC1(C)C2(C)C)[CH2][C](C)(C(=O)OC1CC2CCC1(C)C2(C)C)[CH2][C](C)(C(=O)OC1CC2CCC1(C)C2(C)C)[CH2][C](C)(C(=O)OC1CC2CCC1(C)C2(C)C)[CH2][C](C)(C(=O)OC1CC2CCC1(C)C2(C)C)[CH2][C](C)(C(=O)OC1CC2CCC1(C)C2(C)C)3,55.32366593501495,0,1,139.07777777777778,1.0,143.59442138671875,3.9944213867187557,0.0286133337157504
2356,"Mittwoch, 10. Juni 2020 11:40:59",E3 2,25.0,136.6,0.126,232.9,134.8,154.3,93.83,VAN#73_P1.txt,VAN73_P1,TS-018a,methacrylate,Poly-Isobornyl MA,C=C(C)C(=O)OC1CC2CCC1(C)C2(C)C,[CH2][C](C)(C(=O)OC1CC2CCC1(C)C2(C)C),12300.0,1.1,SEC13,110.0, 10.06.2020,None,10,222.32799999999992,C3[C](C)(C(=O)OC1CC2CCC1(C)C2(C)C)[CH2][C](C)(C(=O)OC1CC2CCC1(C)C2(C)C)[CH2][C](C)(C(=O)OC1CC2CCC1(C)C2(C)C)[CH2][C](C)(C(=O)OC1CC2CCC1(C)C2(C)C)[CH2][C](C)(C(=O)OC1CC2CCC1(C)C2(C)C)[CH2][C](C)(C(=O)OC1CC2CCC1(C)C2(C)C)[CH2][C](C)(C(=O)OC1CC2CCC1(C)C2(C)C)[CH2][C](C)(C(=O)OC1CC2CCC1(C)C2(C)C)[CH2][C](C)(C(=O)OC1CC2CCC1(C)C2(C)C)[CH2][C](C)(C(=O)OC1CC2CCC1(C)C2(C)C)3,55.32366593501495,0,1,139.07777777777778,1.0,143.59442138671875,6.994421386718756,0.051203670473782985
2357,"Mittwoch, 10. Juni 2020 11:41:10",E3 3,25.0,138.3,0.054000000000000006,232.5,139.5,146.0,119.5,VAN#73_P1.txt,VAN73_P1,TS-018a,methacrylate,Poly-Isobornyl MA,C=C(C)C(=O)OC1CC2CCC1(C)C2(C)C,[CH2][C](C)(C(=O)OC1CC2CCC1(C)C2(C)C),12300.0,1.1,SEC13,110.0, 10.06.2020,None,10,222.32799999999992,C3[C](C)(C(=O)OC1CC2CCC1(C)C2(C)C)[CH2][C](C)(C(=O)OC1CC2CCC1(C)C2(C)C)[CH2][C](C)(C(=O)OC1CC2CCC1(C)C2(C)C)[CH2][C](C)(C(=O)OC1CC2CCC1(C)C2(C)C)[CH2][C](C)(C(=O)OC1CC2CCC1(C)C2(C)C)[CH2][C](C)(C(=O)OC1CC2CCC1(C)C2(C)C)[CH2][C](C)(C(=O)OC1CC2CCC1(C)C2(C)C)[CH2][C](C)(C(=O)OC1CC2CCC1(C)C2(C)C)[CH2][C](C)(C(=O)OC1CC2CCC1(C)C2(C)C)[CH2][C](C)(C(=O)OC1CC2CCC1(C)C2(C)C)3,55.32366593501495,0,1,139.07777777777778,1.0,143.59442138671875,5.294421386718739,0.038282150301653925
2358,"Mittwoch, 10. Juni 2020 11:41:53",E4 1,25.0,210.5,0.011000000000000001,259.1,222.5,221.0,186.6,VAN#73_P1.txt,VAN73_P1,TS-018a,methacrylate,Poly-Isobornyl MA,C=C(C)C(=O)OC1CC2CCC1(C)C2(C)C,[CH2][C](C)(C(=O)OC1CC2CCC1(C)C2(C)C),12300.0,1.1,SEC13,110.0, 10.06.2020,PVA,10,222.32799999999992,C3[C](C)(C(=O)OC1CC2CCC1(C)C2(C)C)[CH2][C](C)(C(=O)OC1CC2CCC1(C)C2(C)C)[CH2][C](C)(C(=O)OC1CC2CCC1(C)C2(C)C)[CH2][C](C)(C(=O)OC1CC2CCC1(C)C2(C)C)[CH2][C](C)(C(=O)OC1CC2CCC1(C)C2(C)C)[CH2][C](C)(C(=O)OC1CC2CCC1(C)C2(C)C)[CH2][C](C)(C(=O)OC1CC2CCC1(C)C2(C)C)[CH2][C](C)(C(=O)OC1CC2CCC1(C)C2(C)C)[CH2][C](C)(C(=O)OC1CC2CCC1(C)C2(C)C)[CH2][C](C)(C(=O)OC1CC2CCC1(C)C2(C)C)3,55.32366593501495,1,1,210.4,0.9444444444444444,208.5659637451172,1.9340362548828125,0.009187820688279395
2359,"Mittwoch, 10. Juni 2020 11:42:04",E4 2,25.0,210.7,0.053,255.9,229.5,227.6,178.1,VAN#73_P1.txt,VAN73_P1,TS-018a,methacrylate,Poly-Isobornyl MA,C=C(C)C(=O)OC1CC2CCC1(C)C2(C)C,[CH2][C](C)(C(=O)OC1CC2CCC1(C)C2(C)C),12300.0,1.1,SEC13,110.0, 10.06.2020,PVA,10,222.32799999999992,C3[C](C)(C(=O)OC1CC2CCC1(C)C2(C)C)[CH2][C](C)(C(=O)OC1CC2CCC1(C)C2(C)C)[CH2][C](C)(C(=O)OC1CC2CCC1(C)C2(C)C)[CH2][C](C)(C(=O)OC1CC2CCC1(C)C2(C)C)[CH2][C](C)(C(=O)OC1CC2CCC1(C)C2(C)C)[CH2][C](C)(C(=O)OC1CC2CCC1(C)C2(C)C)[CH2][C](C)(C(=O)OC1CC2CCC1(C)C2(C)C)[CH2][C](C)(C(=O)OC1CC2CCC1(C)C2(C)C)[CH2][C](C)(C(=O)OC1CC2CCC1(C)C2(C)C)[CH2][C](C)(C(=O)OC1CC2CCC1(C)C2(C)C)3,55.32366593501495,1,1,210.4,0.9444444444444444,208.56597900390625,2.1340209960937386,0.010128243930202842
