Repository: JulianKimmig/nanoparticle_size_prediction

File: pretrained/np_model_12/evaluation/train_df.csv (part 38 of 40)
index,measurment_data,sample,temperature,z_average,dispersity,mean_count_rate,volume_mean,intensity_mean,number_mean,file,np_formulation,substance_code,polymer_class,polymer,smiles_monomer,smiles_ru,mn,pdi,mn_method,tg,date,additive,polymer_concentration,mass_ru,circular_smiles_10,dp,with_pva,valid,mean_z_average,roll_valid,predicted_z_average,error,rel_error
2360,"Mittwoch, 10. Juni 2020 11:42:15",E4 3,25.0,205.4,0.135,248.1,220.1,218.8,170.8,VAN#73_P1.txt,VAN73_P1,TS-018a,methacrylate,Poly-Isobornyl MA,C=C(C)C(=O)OC1CC2CCC1(C)C2(C)C,[CH2][C](C)(C(=O)OC1CC2CCC1(C)C2(C)C),12300.0,1.1,SEC13,110.0, 10.06.2020,PVA,10,222.32799999999992,C3[C](C)(C(=O)OC1CC2CCC1(C)C2(C)C)[CH2][C](C)(C(=O)OC1CC2CCC1(C)C2(C)C)[CH2][C](C)(C(=O)OC1CC2CCC1(C)C2(C)C)[CH2][C](C)(C(=O)OC1CC2CCC1(C)C2(C)C)[CH2][C](C)(C(=O)OC1CC2CCC1(C)C2(C)C)[CH2][C](C)(C(=O)OC1CC2CCC1(C)C2(C)C)[CH2][C](C)(C(=O)OC1CC2CCC1(C)C2(C)C)[CH2][C](C)(C(=O)OC1CC2CCC1(C)C2(C)C)[CH2][C](C)(C(=O)OC1CC2CCC1(C)C2(C)C)[CH2][C](C)(C(=O)OC1CC2CCC1(C)C2(C)C)3,55.32366593501495,1,1,210.4,0.9444444444444444,208.56597900390625,3.1659790039062443,0.015413724459134586
2361,"Mittwoch, 10. Juni 2020 11:43:18",E5 1,25.0,216.1,0.006999999999999999,250.8,225.3,223.6,198.0,VAN#73_P1.txt,VAN73_P1,TS-018a,methacrylate,Poly-Isobornyl MA,C=C(C)C(=O)OC1CC2CCC1(C)C2(C)C,[CH2][C](C)(C(=O)OC1CC2CCC1(C)C2(C)C),12300.0,1.1,SEC13,110.0, 10.06.2020,PVA,10,222.32799999999992,C3[C](C)(C(=O)OC1CC2CCC1(C)C2(C)C)[CH2][C](C)(C(=O)OC1CC2CCC1(C)C2(C)C)[CH2][C](C)(C(=O)OC1CC2CCC1(C)C2(C)C)[CH2][C](C)(C(=O)OC1CC2CCC1(C)C2(C)C)[CH2][C](C)(C(=O)OC1CC2CCC1(C)C2(C)C)[CH2][C](C)(C(=O)OC1CC2CCC1(C)C2(C)C)[CH2][C](C)(C(=O)OC1CC2CCC1(C)C2(C)C)[CH2][C](C)(C(=O)OC1CC2CCC1(C)C2(C)C)[CH2][C](C)(C(=O)OC1CC2CCC1(C)C2(C)C)[CH2][C](C)(C(=O)OC1CC2CCC1(C)C2(C)C)3,55.32366593501495,1,1,210.4,0.9444444444444444,208.56597900390625,7.534020996093744,0.03486358628456152
2362,"Mittwoch, 10. Juni 2020 11:43:29",E5 2,25.0,211.0,0.132,250.9,232.7,230.0,169.7,VAN#73_P1.txt,VAN73_P1,TS-018a,methacrylate,Poly-Isobornyl MA,C=C(C)C(=O)OC1CC2CCC1(C)C2(C)C,[CH2][C](C)(C(=O)OC1CC2CCC1(C)C2(C)C),12300.0,1.1,SEC13,110.0, 10.06.2020,PVA,10,222.32799999999992,C3[C](C)(C(=O)OC1CC2CCC1(C)C2(C)C)[CH2][C](C)(C(=O)OC1CC2CCC1(C)C2(C)C)[CH2][C](C)(C(=O)OC1CC2CCC1(C)C2(C)C)[CH2][C](C)(C(=O)OC1CC2CCC1(C)C2(C)C)[CH2][C](C)(C(=O)OC1CC2CCC1(C)C2(C)C)[CH2][C](C)(C(=O)OC1CC2CCC1(C)C2(C)C)[CH2][C](C)(C(=O)OC1CC2CCC1(C)C2(C)C)[CH2][C](C)(C(=O)OC1CC2CCC1(C)C2(C)C)[CH2][C](C)(C(=O)OC1CC2CCC1(C)C2(C)C)[CH2][C](C)(C(=O)OC1CC2CCC1(C)C2(C)C)3,55.32366593501495,1,1,210.4,0.9444444444444444,208.56597900390625,2.43402099609375,0.01153564453125
2363,"Mittwoch, 10. Juni 2020 11:43:40",E5 3,25.0,209.3,0.012,244.0,219.5,217.9,191.2,VAN#73_P1.txt,VAN73_P1,TS-018a,methacrylate,Poly-Isobornyl MA,C=C(C)C(=O)OC1CC2CCC1(C)C2(C)C,[CH2][C](C)(C(=O)OC1CC2CCC1(C)C2(C)C),12300.0,1.1,SEC13,110.0, 10.06.2020,PVA,10,222.32799999999992,C3[C](C)(C(=O)OC1CC2CCC1(C)C2(C)C)[CH2][C](C)(C(=O)OC1CC2CCC1(C)C2(C)C)[CH2][C](C)(C(=O)OC1CC2CCC1(C)C2(C)C)[CH2][C](C)(C(=O)OC1CC2CCC1(C)C2(C)C)[CH2][C](C)(C(=O)OC1CC2CCC1(C)C2(C)C)[CH2][C](C)(C(=O)OC1CC2CCC1(C)C2(C)C)[CH2][C](C)(C(=O)OC1CC2CCC1(C)C2(C)C)[CH2][C](C)(C(=O)OC1CC2CCC1(C)C2(C)C)[CH2][C](C)(C(=O)OC1CC2CCC1(C)C2(C)C)[CH2][C](C)(C(=O)OC1CC2CCC1(C)C2(C)C)3,55.32366593501495,1,1,210.4,0.9444444444444444,208.56597900390625,0.7340209960937614,0.0035070281705387547
2364,"Mittwoch, 10. Juni 2020 11:44:17",E6 1,25.0,213.8,0.066,267.8,234.6,231.6,182.3,VAN#73_P1.txt,VAN73_P1,TS-018a,methacrylate,Poly-Isobornyl MA,C=C(C)C(=O)OC1CC2CCC1(C)C2(C)C,[CH2][C](C)(C(=O)OC1CC2CCC1(C)C2(C)C),12300.0,1.1,SEC13,110.0, 10.06.2020,PVA,10,222.32799999999992,C3[C](C)(C(=O)OC1CC2CCC1(C)C2(C)C)[CH2][C](C)(C(=O)OC1CC2CCC1(C)C2(C)C)[CH2][C](C)(C(=O)OC1CC2CCC1(C)C2(C)C)[CH2][C](C)(C(=O)OC1CC2CCC1(C)C2(C)C)[CH2][C](C)(C(=O)OC1CC2CCC1(C)C2(C)C)[CH2][C](C)(C(=O)OC1CC2CCC1(C)C2(C)C)[CH2][C](C)(C(=O)OC1CC2CCC1(C)C2(C)C)[CH2][C](C)(C(=O)OC1CC2CCC1(C)C2(C)C)[CH2][C](C)(C(=O)OC1CC2CCC1(C)C2(C)C)[CH2][C](C)(C(=O)OC1CC2CCC1(C)C2(C)C)3,55.32366593501495,1,1,210.4,0.9444444444444444,208.5659637451172,5.234036254882824,0.02448099277307214
2365,"Mittwoch, 10. Juni 2020 11:44:28",E6 2,25.0,208.8,0.012,260.7,219.0,217.5,191.5,VAN#73_P1.txt,VAN73_P1,TS-018a,methacrylate,Poly-Isobornyl MA,C=C(C)C(=O)OC1CC2CCC1(C)C2(C)C,[CH2][C](C)(C(=O)OC1CC2CCC1(C)C2(C)C),12300.0,1.1,SEC13,110.0, 10.06.2020,PVA,10,222.32799999999992,C3[C](C)(C(=O)OC1CC2CCC1(C)C2(C)C)[CH2][C](C)(C(=O)OC1CC2CCC1(C)C2(C)C)[CH2][C](C)(C(=O)OC1CC2CCC1(C)C2(C)C)[CH2][C](C)(C(=O)OC1CC2CCC1(C)C2(C)C)[CH2][C](C)(C(=O)OC1CC2CCC1(C)C2(C)C)[CH2][C](C)(C(=O)OC1CC2CCC1(C)C2(C)C)[CH2][C](C)(C(=O)OC1CC2CCC1(C)C2(C)C)[CH2][C](C)(C(=O)OC1CC2CCC1(C)C2(C)C)[CH2][C](C)(C(=O)OC1CC2CCC1(C)C2(C)C)[CH2][C](C)(C(=O)OC1CC2CCC1(C)C2(C)C)3,55.32366593501495,1,1,210.4,0.9444444444444444,208.56597900390625,0.23402099609376137,0.001120790211177018
2366,"Mittwoch, 10. Juni 2020 11:44:39",E6 3,25.0,208.0,0.039,263.7,224.1,222.5,177.7,VAN#73_P1.txt,VAN73_P1,TS-018a,methacrylate,Poly-Isobornyl MA,C=C(C)C(=O)OC1CC2CCC1(C)C2(C)C,[CH2][C](C)(C(=O)OC1CC2CCC1(C)C2(C)C),12300.0,1.1,SEC13,110.0, 10.06.2020,PVA,10,222.32799999999992,C3[C](C)(C(=O)OC1CC2CCC1(C)C2(C)C)[CH2][C](C)(C(=O)OC1CC2CCC1(C)C2(C)C)[CH2][C](C)(C(=O)OC1CC2CCC1(C)C2(C)C)[CH2][C](C)(C(=O)OC1CC2CCC1(C)C2(C)C)[CH2][C](C)(C(=O)OC1CC2CCC1(C)C2(C)C)[CH2][C](C)(C(=O)OC1CC2CCC1(C)C2(C)C)[CH2][C](C)(C(=O)OC1CC2CCC1(C)C2(C)C)[CH2][C](C)(C(=O)OC1CC2CCC1(C)C2(C)C)[CH2][C](C)(C(=O)OC1CC2CCC1(C)C2(C)C)[CH2][C](C)(C(=O)OC1CC2CCC1(C)C2(C)C)3,55.32366593501495,1,1,210.4,0.9444444444444444,208.5659637451172,0.5659637451171875,0.0027209795438326322
2367,"Mittwoch, 10. Juni 2020 11:45:39",F1 1,25.0,160.9,0.069,232.1,168.4,173.5,134.5,VAN#73_P1.txt,VAN73_P1,TS-018a,methacrylate,Poly-Isobornyl MA,C=C(C)C(=O)OC1CC2CCC1(C)C2(C)C,[CH2][C](C)(C(=O)OC1CC2CCC1(C)C2(C)C),12300.0,1.1,SEC13,110.0, 10.06.2020,None,15,222.32799999999992,C3[C](C)(C(=O)OC1CC2CCC1(C)C2(C)C)[CH2][C](C)(C(=O)OC1CC2CCC1(C)C2(C)C)[CH2][C](C)(C(=O)OC1CC2CCC1(C)C2(C)C)[CH2][C](C)(C(=O)OC1CC2CCC1(C)C2(C)C)[CH2][C](C)(C(=O)OC1CC2CCC1(C)C2(C)C)[CH2][C](C)(C(=O)OC1CC2CCC1(C)C2(C)C)[CH2][C](C)(C(=O)OC1CC2CCC1(C)C2(C)C)[CH2][C](C)(C(=O)OC1CC2CCC1(C)C2(C)C)[CH2][C](C)(C(=O)OC1CC2CCC1(C)C2(C)C)[CH2][C](C)(C(=O)OC1CC2CCC1(C)C2(C)C)3,55.32366593501495,0,1,155.81111111111107,1.0,155.49462890625,5.405371093750006,0.033594599712554414
2368,"Mittwoch, 10. Juni 2020 11:45:50",F1 2,25.0,157.2,0.134,235.2,166.9,170.7,139.2,VAN#73_P1.txt,VAN73_P1,TS-018a,methacrylate,Poly-Isobornyl MA,C=C(C)C(=O)OC1CC2CCC1(C)C2(C)C,[CH2][C](C)(C(=O)OC1CC2CCC1(C)C2(C)C),12300.0,1.1,SEC13,110.0, 10.06.2020,None,15,222.32799999999992,C3[C](C)(C(=O)OC1CC2CCC1(C)C2(C)C)[CH2][C](C)(C(=O)OC1CC2CCC1(C)C2(C)C)[CH2][C](C)(C(=O)OC1CC2CCC1(C)C2(C)C)[CH2][C](C)(C(=O)OC1CC2CCC1(C)C2(C)C)[CH2][C](C)(C(=O)OC1CC2CCC1(C)C2(C)C)[CH2][C](C)(C(=O)OC1CC2CCC1(C)C2(C)C)[CH2][C](C)(C(=O)OC1CC2CCC1(C)C2(C)C)[CH2][C](C)(C(=O)OC1CC2CCC1(C)C2(C)C)[CH2][C](C)(C(=O)OC1CC2CCC1(C)C2(C)C)[CH2][C](C)(C(=O)OC1CC2CCC1(C)C2(C)C)3,55.32366593501495,0,1,155.81111111111107,1.0,155.49462890625,1.7053710937499886,0.010848416626908325
2369,"Mittwoch, 10. Juni 2020 11:46:01",F1 3,25.0,157.9,0.091,231.6,165.3,169.4,137.5,VAN#73_P1.txt,VAN73_P1,TS-018a,methacrylate,Poly-Isobornyl MA,C=C(C)C(=O)OC1CC2CCC1(C)C2(C)C,[CH2][C](C)(C(=O)OC1CC2CCC1(C)C2(C)C),12300.0,1.1,SEC13,110.0, 10.06.2020,None,15,222.32799999999992,C3[C](C)(C(=O)OC1CC2CCC1(C)C2(C)C)[CH2][C](C)(C(=O)OC1CC2CCC1(C)C2(C)C)[CH2][C](C)(C(=O)OC1CC2CCC1(C)C2(C)C)[CH2][C](C)(C(=O)OC1CC2CCC1(C)C2(C)C)[CH2][C](C)(C(=O)OC1CC2CCC1(C)C2(C)C)[CH2][C](C)(C(=O)OC1CC2CCC1(C)C2(C)C)[CH2][C](C)(C(=O)OC1CC2CCC1(C)C2(C)C)[CH2][C](C)(C(=O)OC1CC2CCC1(C)C2(C)C)[CH2][C](C)(C(=O)OC1CC2CCC1(C)C2(C)C)[CH2][C](C)(C(=O)OC1CC2CCC1(C)C2(C)C)3,55.32366593501495,0,1,155.81111111111107,1.0,155.49464416503906,2.405355834960943,0.015233412507669051
2370,"Mittwoch, 10. Juni 2020 11:46:42",F2 1,25.0,157.6,0.157,211.8,166.7,171.5,135.4,VAN#73_P1.txt,VAN73_P1,TS-018a,methacrylate,Poly-Isobornyl MA,C=C(C)C(=O)OC1CC2CCC1(C)C2(C)C,[CH2][C](C)(C(=O)OC1CC2CCC1(C)C2(C)C),12300.0,1.1,SEC13,110.0, 10.06.2020,None,15,222.32799999999992,C3[C](C)(C(=O)OC1CC2CCC1(C)C2(C)C)[CH2][C](C)(C(=O)OC1CC2CCC1(C)C2(C)C)[CH2][C](C)(C(=O)OC1CC2CCC1(C)C2(C)C)[CH2][C](C)(C(=O)OC1CC2CCC1(C)C2(C)C)[CH2][C](C)(C(=O)OC1CC2CCC1(C)C2(C)C)[CH2][C](C)(C(=O)OC1CC2CCC1(C)C2(C)C)[CH2][C](C)(C(=O)OC1CC2CCC1(C)C2(C)C)[CH2][C](C)(C(=O)OC1CC2CCC1(C)C2(C)C)[CH2][C](C)(C(=O)OC1CC2CCC1(C)C2(C)C)[CH2][C](C)(C(=O)OC1CC2CCC1(C)C2(C)C)3,55.32366593501495,0,1,155.81111111111107,1.0,155.49464416503906,2.105355834960932,0.013358856820818096
2371,"Mittwoch, 10. Juni 2020 11:46:53",F2 2,25.0,161.2,0.09300000000000001,208.4,169.7,179.5,119.6,VAN#73_P1.txt,VAN73_P1,TS-018a,methacrylate,Poly-Isobornyl MA,C=C(C)C(=O)OC1CC2CCC1(C)C2(C)C,[CH2][C](C)(C(=O)OC1CC2CCC1(C)C2(C)C),12300.0,1.1,SEC13,110.0, 10.06.2020,None,15,222.32799999999992,C3[C](C)(C(=O)OC1CC2CCC1(C)C2(C)C)[CH2][C](C)(C(=O)OC1CC2CCC1(C)C2(C)C)[CH2][C](C)(C(=O)OC1CC2CCC1(C)C2(C)C)[CH2][C](C)(C(=O)OC1CC2CCC1(C)C2(C)C)[CH2][C](C)(C(=O)OC1CC2CCC1(C)C2(C)C)[CH2][C](C)(C(=O)OC1CC2CCC1(C)C2(C)C)[CH2][C](C)(C(=O)OC1CC2CCC1(C)C2(C)C)[CH2][C](C)(C(=O)OC1CC2CCC1(C)C2(C)C)[CH2][C](C)(C(=O)OC1CC2CCC1(C)C2(C)C)[CH2][C](C)(C(=O)OC1CC2CCC1(C)C2(C)C)3,55.32366593501495,0,1,155.81111111111107,1.0,155.49465942382812,5.705340576171864,0.03539293161396938
2372,"Mittwoch, 10. Juni 2020 11:47:04",F2 3,25.0,161.7,0.083,212.0,169.2,174.2,135.2,VAN#73_P1.txt,VAN73_P1,TS-018a,methacrylate,Poly-Isobornyl MA,C=C(C)C(=O)OC1CC2CCC1(C)C2(C)C,[CH2][C](C)(C(=O)OC1CC2CCC1(C)C2(C)C),12300.0,1.1,SEC13,110.0, 10.06.2020,None,15,222.32799999999992,C3[C](C)(C(=O)OC1CC2CCC1(C)C2(C)C)[CH2][C](C)(C(=O)OC1CC2CCC1(C)C2(C)C)[CH2][C](C)(C(=O)OC1CC2CCC1(C)C2(C)C)[CH2][C](C)(C(=O)OC1CC2CCC1(C)C2(C)C)[CH2][C](C)(C(=O)OC1CC2CCC1(C)C2(C)C)[CH2][C](C)(C(=O)OC1CC2CCC1(C)C2(C)C)[CH2][C](C)(C(=O)OC1CC2CCC1(C)C2(C)C)[CH2][C](C)(C(=O)OC1CC2CCC1(C)C2(C)C)[CH2][C](C)(C(=O)OC1CC2CCC1(C)C2(C)C)[CH2][C](C)(C(=O)OC1CC2CCC1(C)C2(C)C)3,55.32366593501495,0,1,155.81111111111107,1.0,155.49462890625,6.205371093749989,0.03837582618274576
2373,"Mittwoch, 10. Juni 2020 11:47:46",F3 1,25.0,154.2,0.004,240.7,155.8,160.9,130.0,VAN#73_P1.txt,VAN73_P1,TS-018a,methacrylate,Poly-Isobornyl MA,C=C(C)C(=O)OC1CC2CCC1(C)C2(C)C,[CH2][C](C)(C(=O)OC1CC2CCC1(C)C2(C)C),12300.0,1.1,SEC13,110.0, 10.06.2020,None,15,222.32799999999992,C3[C](C)(C(=O)OC1CC2CCC1(C)C2(C)C)[CH2][C](C)(C(=O)OC1CC2CCC1(C)C2(C)C)[CH2][C](C)(C(=O)OC1CC2CCC1(C)C2(C)C)[CH2][C](C)(C(=O)OC1CC2CCC1(C)C2(C)C)[CH2][C](C)(C(=O)OC1CC2CCC1(C)C2(C)C)[CH2][C](C)(C(=O)OC1CC2CCC1(C)C2(C)C)[CH2][C](C)(C(=O)OC1CC2CCC1(C)C2(C)C)[CH2][C](C)(C(=O)OC1CC2CCC1(C)C2(C)C)[CH2][C](C)(C(=O)OC1CC2CCC1(C)C2(C)C)[CH2][C](C)(C(=O)OC1CC2CCC1(C)C2(C)C)3,55.32366593501495,0,1,155.81111111111107,1.0,155.49462890625,1.2946289062500114,0.008395777602140152
2374,"Mittwoch, 10. Juni 2020 11:47:57",F3 2,25.0,146.4,0.139,239.0,144.8,156.3,110.5,VAN#73_P1.txt,VAN73_P1,TS-018a,methacrylate,Poly-Isobornyl MA,C=C(C)C(=O)OC1CC2CCC1(C)C2(C)C,[CH2][C](C)(C(=O)OC1CC2CCC1(C)C2(C)C),12300.0,1.1,SEC13,110.0, 10.06.2020,None,15,222.32799999999992,C3[C](C)(C(=O)OC1CC2CCC1(C)C2(C)C)[CH2][C](C)(C(=O)OC1CC2CCC1(C)C2(C)C)[CH2][C](C)(C(=O)OC1CC2CCC1(C)C2(C)C)[CH2][C](C)(C(=O)OC1CC2CCC1(C)C2(C)C)[CH2][C](C)(C(=O)OC1CC2CCC1(C)C2(C)C)[CH2][C](C)(C(=O)OC1CC2CCC1(C)C2(C)C)[CH2][C](C)(C(=O)OC1CC2CCC1(C)C2(C)C)[CH2][C](C)(C(=O)OC1CC2CCC1(C)C2(C)C)[CH2][C](C)(C(=O)OC1CC2CCC1(C)C2(C)C)[CH2][C](C)(C(=O)OC1CC2CCC1(C)C2(C)C)3,55.32366593501495,0,1,155.81111111111107,1.0,155.49462890625,9.094628906249994,0.062121782146516355
2375,"Mittwoch, 10. Juni 2020 11:48:08",F3 3,25.0,145.2,0.057999999999999996,237.3,148.1,153.7,125.6,VAN#73_P1.txt,VAN73_P1,TS-018a,methacrylate,Poly-Isobornyl MA,C=C(C)C(=O)OC1CC2CCC1(C)C2(C)C,[CH2][C](C)(C(=O)OC1CC2CCC1(C)C2(C)C),12300.0,1.1,SEC13,110.0, 10.06.2020,None,15,222.32799999999992,C3[C](C)(C(=O)OC1CC2CCC1(C)C2(C)C)[CH2][C](C)(C(=O)OC1CC2CCC1(C)C2(C)C)[CH2][C](C)(C(=O)OC1CC2CCC1(C)C2(C)C)[CH2][C](C)(C(=O)OC1CC2CCC1(C)C2(C)C)[CH2][C](C)(C(=O)OC1CC2CCC1(C)C2(C)C)[CH2][C](C)(C(=O)OC1CC2CCC1(C)C2(C)C)[CH2][C](C)(C(=O)OC1CC2CCC1(C)C2(C)C)[CH2][C](C)(C(=O)OC1CC2CCC1(C)C2(C)C)[CH2][C](C)(C(=O)OC1CC2CCC1(C)C2(C)C)[CH2][C](C)(C(=O)OC1CC2CCC1(C)C2(C)C)3,55.32366593501495,0,1,155.81111111111107,1.0,155.49464416503906,10.294644165039074,0.07089975320274845
2376,"Mittwoch, 10. Juni 2020 11:49:56",F4 1,25.0,234.4,0.17800000000000002,245.4,456.0,288.5,189.7,VAN#73_P1.txt,VAN73_P1,TS-018a,methacrylate,Poly-Isobornyl MA,C=C(C)C(=O)OC1CC2CCC1(C)C2(C)C,[CH2][C](C)(C(=O)OC1CC2CCC1(C)C2(C)C),12300.0,1.1,SEC13,110.0, 10.06.2020,PVA,15,222.32799999999992,C3[C](C)(C(=O)OC1CC2CCC1(C)C2(C)C)[CH2][C](C)(C(=O)OC1CC2CCC1(C)C2(C)C)[CH2][C](C)(C(=O)OC1CC2CCC1(C)C2(C)C)[CH2][C](C)(C(=O)OC1CC2CCC1(C)C2(C)C)[CH2][C](C)(C(=O)OC1CC2CCC1(C)C2(C)C)[CH2][C](C)(C(=O)OC1CC2CCC1(C)C2(C)C)[CH2][C](C)(C(=O)OC1CC2CCC1(C)C2(C)C)[CH2][C](C)(C(=O)OC1CC2CCC1(C)C2(C)C)[CH2][C](C)(C(=O)OC1CC2CCC1(C)C2(C)C)[CH2][C](C)(C(=O)OC1CC2CCC1(C)C2(C)C)3,55.32366593501495,1,1,224.4555555555556,0.9166666666666666,225.28399658203125,9.116003417968756,0.03889079956471312
2377,"Mittwoch, 10. Juni 2020 11:50:07",F4 2,25.0,216.9,0.175,250.1,229.2,226.9,174.6,VAN#73_P1.txt,VAN73_P1,TS-018a,methacrylate,Poly-Isobornyl MA,C=C(C)C(=O)OC1CC2CCC1(C)C2(C)C,[CH2][C](C)(C(=O)OC1CC2CCC1(C)C2(C)C),12300.0,1.1,SEC13,110.0, 10.06.2020,PVA,15,222.32799999999992,C3[C](C)(C(=O)OC1CC2CCC1(C)C2(C)C)[CH2][C](C)(C(=O)OC1CC2CCC1(C)C2(C)C)[CH2][C](C)(C(=O)OC1CC2CCC1(C)C2(C)C)[CH2][C](C)(C(=O)OC1CC2CCC1(C)C2(C)C)[CH2][C](C)(C(=O)OC1CC2CCC1(C)C2(C)C)[CH2][C](C)(C(=O)OC1CC2CCC1(C)C2(C)C)[CH2][C](C)(C(=O)OC1CC2CCC1(C)C2(C)C)[CH2][C](C)(C(=O)OC1CC2CCC1(C)C2(C)C)[CH2][C](C)(C(=O)OC1CC2CCC1(C)C2(C)C)[CH2][C](C)(C(=O)OC1CC2CCC1(C)C2(C)C)3,55.32366593501495,1,1,224.4555555555556,0.9166666666666666,225.28396606445312,8.38396606445312,0.03865360103482305
2378,"Mittwoch, 10. Juni 2020 11:50:18",F4 3,25.0,220.3,0.053,240.4,236.3,233.5,198.7,VAN#73_P1.txt,VAN73_P1,TS-018a,methacrylate,Poly-Isobornyl MA,C=C(C)C(=O)OC1CC2CCC1(C)C2(C)C,[CH2][C](C)(C(=O)OC1CC2CCC1(C)C2(C)C),12300.0,1.1,SEC13,110.0, 10.06.2020,PVA,15,222.32799999999992,C3[C](C)(C(=O)OC1CC2CCC1(C)C2(C)C)[CH2][C](C)(C(=O)OC1CC2CCC1(C)C2(C)C)[CH2][C](C)(C(=O)OC1CC2CCC1(C)C2(C)C)[CH2][C](C)(C(=O)OC1CC2CCC1(C)C2(C)C)[CH2][C](C)(C(=O)OC1CC2CCC1(C)C2(C)C)[CH2][C](C)(C(=O)OC1CC2CCC1(C)C2(C)C)[CH2][C](C)(C(=O)OC1CC2CCC1(C)C2(C)C)[CH2][C](C)(C(=O)OC1CC2CCC1(C)C2(C)C)[CH2][C](C)(C(=O)OC1CC2CCC1(C)C2(C)C)[CH2][C](C)(C(=O)OC1CC2CCC1(C)C2(C)C)3,55.32366593501495,1,1,224.4555555555556,0.9166666666666666,225.28399658203125,4.983996582031239,0.022623679446351512
2379,"Mittwoch, 10. Juni 2020 11:50:54",F5 1,25.0,220.4,0.027000000000000003,262.3,232.0,230.1,202.6,VAN#73_P1.txt,VAN73_P1,TS-018a,methacrylate,Poly-Isobornyl MA,C=C(C)C(=O)OC1CC2CCC1(C)C2(C)C,[CH2][C](C)(C(=O)OC1CC2CCC1(C)C2(C)C),12300.0,1.1,SEC13,110.0, 10.06.2020,PVA,15,222.32799999999992,C3[C](C)(C(=O)OC1CC2CCC1(C)C2(C)C)[CH2][C](C)(C(=O)OC1CC2CCC1(C)C2(C)C)[CH2][C](C)(C(=O)OC1CC2CCC1(C)C2(C)C)[CH2][C](C)(C(=O)OC1CC2CCC1(C)C2(C)C)[CH2][C](C)(C(=O)OC1CC2CCC1(C)C2(C)C)[CH2][C](C)(C(=O)OC1CC2CCC1(C)C2(C)C)[CH2][C](C)(C(=O)OC1CC2CCC1(C)C2(C)C)[CH2][C](C)(C(=O)OC1CC2CCC1(C)C2(C)C)[CH2][C](C)(C(=O)OC1CC2CCC1(C)C2(C)C)[CH2][C](C)(C(=O)OC1CC2CCC1(C)C2(C)C)3,55.32366593501495,1,1,224.4555555555556,0.9166666666666666,225.28399658203125,4.883996582031244,0.022159694110849566
2380,"Mittwoch, 10. Juni 2020 11:51:05",F5 2,25.0,235.2,0.002,265.6,249.1,245.7,210.6,VAN#73_P1.txt,VAN73_P1,TS-018a,methacrylate,Poly-Isobornyl MA,C=C(C)C(=O)OC1CC2CCC1(C)C2(C)C,[CH2][C](C)(C(=O)OC1CC2CCC1(C)C2(C)C),12300.0,1.1,SEC13,110.0, 10.06.2020,PVA,15,222.32799999999992,C3[C](C)(C(=O)OC1CC2CCC1(C)C2(C)C)[CH2][C](C)(C(=O)OC1CC2CCC1(C)C2(C)C)[CH2][C](C)(C(=O)OC1CC2CCC1(C)C2(C)C)[CH2][C](C)(C(=O)OC1CC2CCC1(C)C2(C)C)[CH2][C](C)(C(=O)OC1CC2CCC1(C)C2(C)C)[CH2][C](C)(C(=O)OC1CC2CCC1(C)C2(C)C)[CH2][C](C)(C(=O)OC1CC2CCC1(C)C2(C)C)[CH2][C](C)(C(=O)OC1CC2CCC1(C)C2(C)C)[CH2][C](C)(C(=O)OC1CC2CCC1(C)C2(C)C)[CH2][C](C)(C(=O)OC1CC2CCC1(C)C2(C)C)3,55.32366593501495,1,1,224.4555555555556,0.9166666666666666,225.28396606445312,9.916033935546864,0.04216000822936592
2381,"Mittwoch, 10. Juni 2020 11:51:16",F5 3,25.0,222.0,0.17300000000000001,270.6,237.2,234.3,198.4,VAN#73_P1.txt,VAN73_P1,TS-018a,methacrylate,Poly-Isobornyl MA,C=C(C)C(=O)OC1CC2CCC1(C)C2(C)C,[CH2][C](C)(C(=O)OC1CC2CCC1(C)C2(C)C),12300.0,1.1,SEC13,110.0, 10.06.2020,PVA,15,222.32799999999992,C3[C](C)(C(=O)OC1CC2CCC1(C)C2(C)C)[CH2][C](C)(C(=O)OC1CC2CCC1(C)C2(C)C)[CH2][C](C)(C(=O)OC1CC2CCC1(C)C2(C)C)[CH2][C](C)(C(=O)OC1CC2CCC1(C)C2(C)C)[CH2][C](C)(C(=O)OC1CC2CCC1(C)C2(C)C)[CH2][C](C)(C(=O)OC1CC2CCC1(C)C2(C)C)[CH2][C](C)(C(=O)OC1CC2CCC1(C)C2(C)C)[CH2][C](C)(C(=O)OC1CC2CCC1(C)C2(C)C)[CH2][C](C)(C(=O)OC1CC2CCC1(C)C2(C)C)[CH2][C](C)(C(=O)OC1CC2CCC1(C)C2(C)C)3,55.32366593501495,1,1,224.4555555555556,0.9166666666666666,225.2839813232422,3.2839813232421875,0.014792708663253096
2382,"Mittwoch, 10. Juni 2020 11:51:51",F6 1,25.0,219.3,0.10300000000000001,239.3,237.9,235.2,201.7,VAN#73_P1.txt,VAN73_P1,TS-018a,methacrylate,Poly-Isobornyl MA,C=C(C)C(=O)OC1CC2CCC1(C)C2(C)C,[CH2][C](C)(C(=O)OC1CC2CCC1(C)C2(C)C),12300.0,1.1,SEC13,110.0, 10.06.2020,PVA,15,222.32799999999992,C3[C](C)(C(=O)OC1CC2CCC1(C)C2(C)C)[CH2][C](C)(C(=O)OC1CC2CCC1(C)C2(C)C)[CH2][C](C)(C(=O)OC1CC2CCC1(C)C2(C)C)[CH2][C](C)(C(=O)OC1CC2CCC1(C)C2(C)C)[CH2][C](C)(C(=O)OC1CC2CCC1(C)C2(C)C)[CH2][C](C)(C(=O)OC1CC2CCC1(C)C2(C)C)[CH2][C](C)(C(=O)OC1CC2CCC1(C)C2(C)C)[CH2][C](C)(C(=O)OC1CC2CCC1(C)C2(C)C)[CH2][C](C)(C(=O)OC1CC2CCC1(C)C2(C)C)[CH2][C](C)(C(=O)OC1CC2CCC1(C)C2(C)C)3,55.32366593501495,1,1,224.4555555555556,0.9166666666666666,225.2839813232422,5.983981323242176,0.027286736540092
2383,"Mittwoch, 10. Juni 2020 11:52:02",F6 2,25.0,224.4,0.18100000000000002,220.9,240.5,237.4,201.4,VAN#73_P1.txt,VAN73_P1,TS-018a,methacrylate,Poly-Isobornyl MA,C=C(C)C(=O)OC1CC2CCC1(C)C2(C)C,[CH2][C](C)(C(=O)OC1CC2CCC1(C)C2(C)C),12300.0,1.1,SEC13,110.0, 10.06.2020,PVA,15,222.32799999999992,C3[C](C)(C(=O)OC1CC2CCC1(C)C2(C)C)[CH2][C](C)(C(=O)OC1CC2CCC1(C)C2(C)C)[CH2][C](C)(C(=O)OC1CC2CCC1(C)C2(C)C)[CH2][C](C)(C(=O)OC1CC2CCC1(C)C2(C)C)[CH2][C](C)(C(=O)OC1CC2CCC1(C)C2(C)C)[CH2][C](C)(C(=O)OC1CC2CCC1(C)C2(C)C)[CH2][C](C)(C(=O)OC1CC2CCC1(C)C2(C)C)[CH2][C](C)(C(=O)OC1CC2CCC1(C)C2(C)C)[CH2][C](C)(C(=O)OC1CC2CCC1(C)C2(C)C)[CH2][C](C)(C(=O)OC1CC2CCC1(C)C2(C)C)3,55.32366593501495,1,1,224.4555555555556,0.9166666666666666,225.2839813232422,0.8839813232421818,0.003939310709635391
2384,"Mittwoch, 10. Juni 2020 11:52:13",F6 3,25.0,227.2,0.067,219.5,253.4,248.6,194.2,VAN#73_P1.txt,VAN73_P1,TS-018a,methacrylate,Poly-Isobornyl MA,C=C(C)C(=O)OC1CC2CCC1(C)C2(C)C,[CH2][C](C)(C(=O)OC1CC2CCC1(C)C2(C)C),12300.0,1.1,SEC13,110.0, 10.06.2020,PVA,15,222.32799999999992,C3[C](C)(C(=O)OC1CC2CCC1(C)C2(C)C)[CH2][C](C)(C(=O)OC1CC2CCC1(C)C2(C)C)[CH2][C](C)(C(=O)OC1CC2CCC1(C)C2(C)C)[CH2][C](C)(C(=O)OC1CC2CCC1(C)C2(C)C)[CH2][C](C)(C(=O)OC1CC2CCC1(C)C2(C)C)[CH2][C](C)(C(=O)OC1CC2CCC1(C)C2(C)C)[CH2][C](C)(C(=O)OC1CC2CCC1(C)C2(C)C)[CH2][C](C)(C(=O)OC1CC2CCC1(C)C2(C)C)[CH2][C](C)(C(=O)OC1CC2CCC1(C)C2(C)C)[CH2][C](C)(C(=O)OC1CC2CCC1(C)C2(C)C)3,55.32366593501495,1,1,224.4555555555556,0.9166666666666666,225.2840118408203,1.9159881591796761,0.008433046475262659
2385,"Mittwoch, 10. Juni 2020 11:52:53",G1 1,25.0,178.1,0.07,224.9,190.3,194.6,141.0,VAN#73_P1.txt,VAN73_P1,TS-018a,methacrylate,Poly-Isobornyl MA,C=C(C)C(=O)OC1CC2CCC1(C)C2(C)C,[CH2][C](C)(C(=O)OC1CC2CCC1(C)C2(C)C),12300.0,1.1,SEC13,110.0, 10.06.2020,None,20,222.32799999999992,C3[C](C)(C(=O)OC1CC2CCC1(C)C2(C)C)[CH2][C](C)(C(=O)OC1CC2CCC1(C)C2(C)C)[CH2][C](C)(C(=O)OC1CC2CCC1(C)C2(C)C)[CH2][C](C)(C(=O)OC1CC2CCC1(C)C2(C)C)[CH2][C](C)(C(=O)OC1CC2CCC1(C)C2(C)C)[CH2][C](C)(C(=O)OC1CC2CCC1(C)C2(C)C)[CH2][C](C)(C(=O)OC1CC2CCC1(C)C2(C)C)[CH2][C](C)(C(=O)OC1CC2CCC1(C)C2(C)C)[CH2][C](C)(C(=O)OC1CC2CCC1(C)C2(C)C)[CH2][C](C)(C(=O)OC1CC2CCC1(C)C2(C)C)3,55.32366593501495,0,1,173.46666666666664,1.0,173.30706787109375,4.792932128906244,0.026911466192623495
2386,"Mittwoch, 10. Juni 2020 11:53:04",G1 2,25.0,173.3,0.08,227.9,184.5,189.5,137.7,VAN#73_P1.txt,VAN73_P1,TS-018a,methacrylate,Poly-Isobornyl MA,C=C(C)C(=O)OC1CC2CCC1(C)C2(C)C,[CH2][C](C)(C(=O)OC1CC2CCC1(C)C2(C)C),12300.0,1.1,SEC13,110.0, 10.06.2020,None,20,222.32799999999992,C3[C](C)(C(=O)OC1CC2CCC1(C)C2(C)C)[CH2][C](C)(C(=O)OC1CC2CCC1(C)C2(C)C)[CH2][C](C)(C(=O)OC1CC2CCC1(C)C2(C)C)[CH2][C](C)(C(=O)OC1CC2CCC1(C)C2(C)C)[CH2][C](C)(C(=O)OC1CC2CCC1(C)C2(C)C)[CH2][C](C)(C(=O)OC1CC2CCC1(C)C2(C)C)[CH2][C](C)(C(=O)OC1CC2CCC1(C)C2(C)C)[CH2][C](C)(C(=O)OC1CC2CCC1(C)C2(C)C)[CH2][C](C)(C(=O)OC1CC2CCC1(C)C2(C)C)[CH2][C](C)(C(=O)OC1CC2CCC1(C)C2(C)C)3,55.32366593501495,0,1,173.46666666666664,1.0,173.30706787109375,0.007067871093738631,4.0784022468197524e-05
2387,"Mittwoch, 10. Juni 2020 11:53:15",G1 3,25.0,178.7,0.073,223.1,190.6,193.2,149.1,VAN#73_P1.txt,VAN73_P1,TS-018a,methacrylate,Poly-Isobornyl MA,C=C(C)C(=O)OC1CC2CCC1(C)C2(C)C,[CH2][C](C)(C(=O)OC1CC2CCC1(C)C2(C)C),12300.0,1.1,SEC13,110.0, 10.06.2020,None,20,222.32799999999992,C3[C](C)(C(=O)OC1CC2CCC1(C)C2(C)C)[CH2][C](C)(C(=O)OC1CC2CCC1(C)C2(C)C)[CH2][C](C)(C(=O)OC1CC2CCC1(C)C2(C)C)[CH2][C](C)(C(=O)OC1CC2CCC1(C)C2(C)C)[CH2][C](C)(C(=O)OC1CC2CCC1(C)C2(C)C)[CH2][C](C)(C(=O)OC1CC2CCC1(C)C2(C)C)[CH2][C](C)(C(=O)OC1CC2CCC1(C)C2(C)C)[CH2][C](C)(C(=O)OC1CC2CCC1(C)C2(C)C)[CH2][C](C)(C(=O)OC1CC2CCC1(C)C2(C)C)[CH2][C](C)(C(=O)OC1CC2CCC1(C)C2(C)C)3,55.32366593501495,0,1,173.46666666666664,1.0,173.30706787109375,5.392932128906239,0.03017869126416474
2388,"Mittwoch, 10. Juni 2020 11:53:51",G2 1,25.0,171.6,0.077,230.8,182.6,189.7,129.1,VAN#73_P1.txt,VAN73_P1,TS-018a,methacrylate,Poly-Isobornyl MA,C=C(C)C(=O)OC1CC2CCC1(C)C2(C)C,[CH2][C](C)(C(=O)OC1CC2CCC1(C)C2(C)C),12300.0,1.1,SEC13,110.0, 10.06.2020,None,20,222.32799999999992,C3[C](C)(C(=O)OC1CC2CCC1(C)C2(C)C)[CH2][C](C)(C(=O)OC1CC2CCC1(C)C2(C)C)[CH2][C](C)(C(=O)OC1CC2CCC1(C)C2(C)C)[CH2][C](C)(C(=O)OC1CC2CCC1(C)C2(C)C)[CH2][C](C)(C(=O)OC1CC2CCC1(C)C2(C)C)[CH2][C](C)(C(=O)OC1CC2CCC1(C)C2(C)C)[CH2][C](C)(C(=O)OC1CC2CCC1(C)C2(C)C)[CH2][C](C)(C(=O)OC1CC2CCC1(C)C2(C)C)[CH2][C](C)(C(=O)OC1CC2CCC1(C)C2(C)C)[CH2][C](C)(C(=O)OC1CC2CCC1(C)C2(C)C)3,55.32366593501495,0,1,173.46666666666664,1.0,173.3070831298828,1.7070831298828182,0.00994803688742901
2389,"Mittwoch, 10. Juni 2020 11:54:01",G2 2,25.0,171.0,0.087,226.2,182.2,187.1,137.8,VAN#73_P1.txt,VAN73_P1,TS-018a,methacrylate,Poly-Isobornyl MA,C=C(C)C(=O)OC1CC2CCC1(C)C2(C)C,[CH2][C](C)(C(=O)OC1CC2CCC1(C)C2(C)C),12300.0,1.1,SEC13,110.0, 10.06.2020,None,20,222.32799999999992,C3[C](C)(C(=O)OC1CC2CCC1(C)C2(C)C)[CH2][C](C)(C(=O)OC1CC2CCC1(C)C2(C)C)[CH2][C](C)(C(=O)OC1CC2CCC1(C)C2(C)C)[CH2][C](C)(C(=O)OC1CC2CCC1(C)C2(C)C)[CH2][C](C)(C(=O)OC1CC2CCC1(C)C2(C)C)[CH2][C](C)(C(=O)OC1CC2CCC1(C)C2(C)C)[CH2][C](C)(C(=O)OC1CC2CCC1(C)C2(C)C)[CH2][C](C)(C(=O)OC1CC2CCC1(C)C2(C)C)[CH2][C](C)(C(=O)OC1CC2CCC1(C)C2(C)C)[CH2][C](C)(C(=O)OC1CC2CCC1(C)C2(C)C)3,55.32366593501495,0,1,173.46666666666664,1.0,173.30706787109375,2.30706787109375,0.013491624977156433
2390,"Mittwoch, 10. Juni 2020 11:54:12",G2 3,25.0,163.7,0.064,225.6,170.7,173.5,144.1,VAN#73_P1.txt,VAN73_P1,TS-018a,methacrylate,Poly-Isobornyl MA,C=C(C)C(=O)OC1CC2CCC1(C)C2(C)C,[CH2][C](C)(C(=O)OC1CC2CCC1(C)C2(C)C),12300.0,1.1,SEC13,110.0, 10.06.2020,None,20,222.32799999999992,C3[C](C)(C(=O)OC1CC2CCC1(C)C2(C)C)[CH2][C](C)(C(=O)OC1CC2CCC1(C)C2(C)C)[CH2][C](C)(C(=O)OC1CC2CCC1(C)C2(C)C)[CH2][C](C)(C(=O)OC1CC2CCC1(C)C2(C)C)[CH2][C](C)(C(=O)OC1CC2CCC1(C)C2(C)C)[CH2][C](C)(C(=O)OC1CC2CCC1(C)C2(C)C)[CH2][C](C)(C(=O)OC1CC2CCC1(C)C2(C)C)[CH2][C](C)(C(=O)OC1CC2CCC1(C)C2(C)C)[CH2][C](C)(C(=O)OC1CC2CCC1(C)C2(C)C)[CH2][C](C)(C(=O)OC1CC2CCC1(C)C2(C)C)3,55.32366593501495,0,1,173.46666666666664,1.0,173.30706787109375,9.607067871093761,0.058687036475832385
2391,"Mittwoch, 10. Juni 2020 11:54:51",G3 1,25.0,175.9,0.094,219.4,188.4,190.4,152.5,VAN#73_P1.txt,VAN73_P1,TS-018a,methacrylate,Poly-Isobornyl MA,C=C(C)C(=O)OC1CC2CCC1(C)C2(C)C,[CH2][C](C)(C(=O)OC1CC2CCC1(C)C2(C)C),12300.0,1.1,SEC13,110.0, 10.06.2020,None,20,222.32799999999992,C3[C](C)(C(=O)OC1CC2CCC1(C)C2(C)C)[CH2][C](C)(C(=O)OC1CC2CCC1(C)C2(C)C)[CH2][C](C)(C(=O)OC1CC2CCC1(C)C2(C)C)[CH2][C](C)(C(=O)OC1CC2CCC1(C)C2(C)C)[CH2][C](C)(C(=O)OC1CC2CCC1(C)C2(C)C)[CH2][C](C)(C(=O)OC1CC2CCC1(C)C2(C)C)[CH2][C](C)(C(=O)OC1CC2CCC1(C)C2(C)C)[CH2][C](C)(C(=O)OC1CC2CCC1(C)C2(C)C)[CH2][C](C)(C(=O)OC1CC2CCC1(C)C2(C)C)[CH2][C](C)(C(=O)OC1CC2CCC1(C)C2(C)C)3,55.32366593501495,0,1,173.46666666666664,1.0,173.30706787109375,2.5929321289062557,0.014740944450859895
2392,"Mittwoch, 10. Juni 2020 11:55:01",G3 2,25.0,177.4,0.084,221.6,190.0,192.1,153.0,VAN#73_P1.txt,VAN73_P1,TS-018a,methacrylate,Poly-Isobornyl MA,C=C(C)C(=O)OC1CC2CCC1(C)C2(C)C,[CH2][C](C)(C(=O)OC1CC2CCC1(C)C2(C)C),12300.0,1.1,SEC13,110.0, 10.06.2020,None,20,222.32799999999992,C3[C](C)(C(=O)OC1CC2CCC1(C)C2(C)C)[CH2][C](C)(C(=O)OC1CC2CCC1(C)C2(C)C)[CH2][C](C)(C(=O)OC1CC2CCC1(C)C2(C)C)[CH2][C](C)(C(=O)OC1CC2CCC1(C)C2(C)C)[CH2][C](C)(C(=O)OC1CC2CCC1(C)C2(C)C)[CH2][C](C)(C(=O)OC1CC2CCC1(C)C2(C)C)[CH2][C](C)(C(=O)OC1CC2CCC1(C)C2(C)C)[CH2][C](C)(C(=O)OC1CC2CCC1(C)C2(C)C)[CH2][C](C)(C(=O)OC1CC2CCC1(C)C2(C)C)[CH2][C](C)(C(=O)OC1CC2CCC1(C)C2(C)C)3,55.32366593501495,0,1,173.46666666666664,1.0,173.30706787109375,4.092932128906256,0.023071770737915758
2393,"Mittwoch, 10. Juni 2020 11:55:12",G3 3,25.0,171.5,0.138,223.5,180.8,182.9,150.6,VAN#73_P1.txt,VAN73_P1,TS-018a,methacrylate,Poly-Isobornyl MA,C=C(C)C(=O)OC1CC2CCC1(C)C2(C)C,[CH2][C](C)(C(=O)OC1CC2CCC1(C)C2(C)C),12300.0,1.1,SEC13,110.0, 10.06.2020,None,20,222.32799999999992,C3[C](C)(C(=O)OC1CC2CCC1(C)C2(C)C)[CH2][C](C)(C(=O)OC1CC2CCC1(C)C2(C)C)[CH2][C](C)(C(=O)OC1CC2CCC1(C)C2(C)C)[CH2][C](C)(C(=O)OC1CC2CCC1(C)C2(C)C)[CH2][C](C)(C(=O)OC1CC2CCC1(C)C2(C)C)[CH2][C](C)(C(=O)OC1CC2CCC1(C)C2(C)C)[CH2][C](C)(C(=O)OC1CC2CCC1(C)C2(C)C)[CH2][C](C)(C(=O)OC1CC2CCC1(C)C2(C)C)[CH2][C](C)(C(=O)OC1CC2CCC1(C)C2(C)C)[CH2][C](C)(C(=O)OC1CC2CCC1(C)C2(C)C)3,55.32366593501495,0,1,173.46666666666664,1.0,173.30706787109375,1.80706787109375,0.01053683889850583
2394,"Mittwoch, 10. Juni 2020 11:55:49",G4 1,25.0,240.5,0.09,234.7,275.4,266.9,197.8,VAN#73_P1.txt,VAN73_P1,TS-018a,methacrylate,Poly-Isobornyl MA,C=C(C)C(=O)OC1CC2CCC1(C)C2(C)C,[CH2][C](C)(C(=O)OC1CC2CCC1(C)C2(C)C),12300.0,1.1,SEC13,110.0, 10.06.2020,PVA,20,222.32799999999992,C3[C](C)(C(=O)OC1CC2CCC1(C)C2(C)C)[CH2][C](C)(C(=O)OC1CC2CCC1(C)C2(C)C)[CH2][C](C)(C(=O)OC1CC2CCC1(C)C2(C)C)[CH2][C](C)(C(=O)OC1CC2CCC1(C)C2(C)C)[CH2][C](C)(C(=O)OC1CC2CCC1(C)C2(C)C)[CH2][C](C)(C(=O)OC1CC2CCC1(C)C2(C)C)[CH2][C](C)(C(=O)OC1CC2CCC1(C)C2(C)C)[CH2][C](C)(C(=O)OC1CC2CCC1(C)C2(C)C)[CH2][C](C)(C(=O)OC1CC2CCC1(C)C2(C)C)[CH2][C](C)(C(=O)OC1CC2CCC1(C)C2(C)C)3,55.32366593501495,1,1,236.9375,0.9722222222222222,240.8549346923828,0.3549346923828125,0.0014758199267476612
2395,"Mittwoch, 10. Juni 2020 11:55:59",G4 2,25.0,229.9,0.019,222.1,246.2,243.0,208.3,VAN#73_P1.txt,VAN73_P1,TS-018a,methacrylate,Poly-Isobornyl MA,C=C(C)C(=O)OC1CC2CCC1(C)C2(C)C,[CH2][C](C)(C(=O)OC1CC2CCC1(C)C2(C)C),12300.0,1.1,SEC13,110.0, 10.06.2020,PVA,20,222.32799999999992,C3[C](C)(C(=O)OC1CC2CCC1(C)C2(C)C)[CH2][C](C)(C(=O)OC1CC2CCC1(C)C2(C)C)[CH2][C](C)(C(=O)OC1CC2CCC1(C)C2(C)C)[CH2][C](C)(C(=O)OC1CC2CCC1(C)C2(C)C)[CH2][C](C)(C(=O)OC1CC2CCC1(C)C2(C)C)[CH2][C](C)(C(=O)OC1CC2CCC1(C)C2(C)C)[CH2][C](C)(C(=O)OC1CC2CCC1(C)C2(C)C)[CH2][C](C)(C(=O)OC1CC2CCC1(C)C2(C)C)[CH2][C](C)(C(=O)OC1CC2CCC1(C)C2(C)C)[CH2][C](C)(C(=O)OC1CC2CCC1(C)C2(C)C)3,55.32366593501495,1,1,236.9375,0.9722222222222222,240.85494995117188,10.95494995117187,0.047650934976824134
2396,"Mittwoch, 10. Juni 2020 11:56:47",G5 1,25.0,244.9,0.16,221.4,263.3,256.6,199.9,VAN#73_P1.txt,VAN73_P1,TS-018a,methacrylate,Poly-Isobornyl MA,C=C(C)C(=O)OC1CC2CCC1(C)C2(C)C,[CH2][C](C)(C(=O)OC1CC2CCC1(C)C2(C)C),12300.0,1.1,SEC13,110.0, 10.06.2020,PVA,20,222.32799999999992,C3[C](C)(C(=O)OC1CC2CCC1(C)C2(C)C)[CH2][C](C)(C(=O)OC1CC2CCC1(C)C2(C)C)[CH2][C](C)(C(=O)OC1CC2CCC1(C)C2(C)C)[CH2][C](C)(C(=O)OC1CC2CCC1(C)C2(C)C)[CH2][C](C)(C(=O)OC1CC2CCC1(C)C2(C)C)[CH2][C](C)(C(=O)OC1CC2CCC1(C)C2(C)C)[CH2][C](C)(C(=O)OC1CC2CCC1(C)C2(C)C)[CH2][C](C)(C(=O)OC1CC2CCC1(C)C2(C)C)[CH2][C](C)(C(=O)OC1CC2CCC1(C)C2(C)C)[CH2][C](C)(C(=O)OC1CC2CCC1(C)C2(C)C)3,55.32366593501495,1,1,236.9375,0.9722222222222222,240.8549346923828,4.045065307617193,0.016517212362667184
2397,"Mittwoch, 10. Juni 2020 11:56:58",G5 2,25.0,229.9,0.102,209.3,250.2,246.8,211.4,VAN#73_P1.txt,VAN73_P1,TS-018a,methacrylate,Poly-Isobornyl MA,C=C(C)C(=O)OC1CC2CCC1(C)C2(C)C,[CH2][C](C)(C(=O)OC1CC2CCC1(C)C2(C)C),12300.0,1.1,SEC13,110.0, 10.06.2020,PVA,20,222.32799999999992,C3[C](C)(C(=O)OC1CC2CCC1(C)C2(C)C)[CH2][C](C)(C(=O)OC1CC2CCC1(C)C2(C)C)[CH2][C](C)(C(=O)OC1CC2CCC1(C)C2(C)C)[CH2][C](C)(C(=O)OC1CC2CCC1(C)C2(C)C)[CH2][C](C)(C(=O)OC1CC2CCC1(C)C2(C)C)[CH2][C](C)(C(=O)OC1CC2CCC1(C)C2(C)C)[CH2][C](C)(C(=O)OC1CC2CCC1(C)C2(C)C)[CH2][C](C)(C(=O)OC1CC2CCC1(C)C2(C)C)[CH2][C](C)(C(=O)OC1CC2CCC1(C)C2(C)C)[CH2][C](C)(C(=O)OC1CC2CCC1(C)C2(C)C)3,55.32366593501495,1,1,236.9375,0.9722222222222222,240.85496520996094,10.954965209960932,0.04765100134824242
2398,"Mittwoch, 10. Juni 2020 11:57:09",G5 3,25.0,232.6,0.068,208.0,249.3,246.3,216.8,VAN#73_P1.txt,VAN73_P1,TS-018a,methacrylate,Poly-Isobornyl MA,C=C(C)C(=O)OC1CC2CCC1(C)C2(C)C,[CH2][C](C)(C(=O)OC1CC2CCC1(C)C2(C)C),12300.0,1.1,SEC13,110.0, 10.06.2020,PVA,20,222.32799999999992,C3[C](C)(C(=O)OC1CC2CCC1(C)C2(C)C)[CH2][C](C)(C(=O)OC1CC2CCC1(C)C2(C)C)[CH2][C](C)(C(=O)OC1CC2CCC1(C)C2(C)C)[CH2][C](C)(C(=O)OC1CC2CCC1(C)C2(C)C)[CH2][C](C)(C(=O)OC1CC2CCC1(C)C2(C)C)[CH2][C](C)(C(=O)OC1CC2CCC1(C)C2(C)C)[CH2][C](C)(C(=O)OC1CC2CCC1(C)C2(C)C)[CH2][C](C)(C(=O)OC1CC2CCC1(C)C2(C)C)[CH2][C](C)(C(=O)OC1CC2CCC1(C)C2(C)C)[CH2][C](C)(C(=O)OC1CC2CCC1(C)C2(C)C)3,55.32366593501495,1,1,236.9375,0.9722222222222222,240.8549346923828,8.254934692382818,0.035489831007664736
2399,"Mittwoch, 10. Juni 2020 11:57:45",G6 1,25.0,245.3,0.053,237.1,266.1,260.9,219.8,VAN#73_P1.txt,VAN73_P1,TS-018a,methacrylate,Poly-Isobornyl MA,C=C(C)C(=O)OC1CC2CCC1(C)C2(C)C,[CH2][C](C)(C(=O)OC1CC2CCC1(C)C2(C)C),12300.0,1.1,SEC13,110.0, 10.06.2020,PVA,20,222.32799999999992,C3[C](C)(C(=O)OC1CC2CCC1(C)C2(C)C)[CH2][C](C)(C(=O)OC1CC2CCC1(C)C2(C)C)[CH2][C](C)(C(=O)OC1CC2CCC1(C)C2(C)C)[CH2][C](C)(C(=O)OC1CC2CCC1(C)C2(C)C)[CH2][C](C)(C(=O)OC1CC2CCC1(C)C2(C)C)[CH2][C](C)(C(=O)OC1CC2CCC1(C)C2(C)C)[CH2][C](C)(C(=O)OC1CC2CCC1(C)C2(C)C)[CH2][C](C)(C(=O)OC1CC2CCC1(C)C2(C)C)[CH2][C](C)(C(=O)OC1CC2CCC1(C)C2(C)C)[CH2][C](C)(C(=O)OC1CC2CCC1(C)C2(C)C)3,55.32366593501495,1,1,236.9375,0.9722222222222222,240.85496520996094,4.445034790039074,0.01812081039559345
2400,"Mittwoch, 10. Juni 2020 11:57:56",G6 2,25.0,238.1,0.113,230.9,275.0,266.9,204.4,VAN#73_P1.txt,VAN73_P1,TS-018a,methacrylate,Poly-Isobornyl MA,C=C(C)C(=O)OC1CC2CCC1(C)C2(C)C,[CH2][C](C)(C(=O)OC1CC2CCC1(C)C2(C)C),12300.0,1.1,SEC13,110.0, 10.06.2020,PVA,20,222.32799999999992,C3[C](C)(C(=O)OC1CC2CCC1(C)C2(C)C)[CH2][C](C)(C(=O)OC1CC2CCC1(C)C2(C)C)[CH2][C](C)(C(=O)OC1CC2CCC1(C)C2(C)C)[CH2][C](C)(C(=O)OC1CC2CCC1(C)C2(C)C)[CH2][C](C)(C(=O)OC1CC2CCC1(C)C2(C)C)[CH2][C](C)(C(=O)OC1CC2CCC1(C)C2(C)C)[CH2][C](C)(C(=O)OC1CC2CCC1(C)C2(C)C)[CH2][C](C)(C(=O)OC1CC2CCC1(C)C2(C)C)[CH2][C](C)(C(=O)OC1CC2CCC1(C)C2(C)C)[CH2][C](C)(C(=O)OC1CC2CCC1(C)C2(C)C)3,55.32366593501495,1,1,236.9375,0.9722222222222222,240.8549346923828,2.754934692382818,0.011570494298121875
2401,"Mittwoch, 10. Juni 2020 11:58:07",G6 3,25.0,234.3,0.10400000000000001,235.0,274.4,264.2,186.5,VAN#73_P1.txt,VAN73_P1,TS-018a,methacrylate,Poly-Isobornyl MA,C=C(C)C(=O)OC1CC2CCC1(C)C2(C)C,[CH2][C](C)(C(=O)OC1CC2CCC1(C)C2(C)C),12300.0,1.1,SEC13,110.0, 10.06.2020,PVA,20,222.32799999999992,C3[C](C)(C(=O)OC1CC2CCC1(C)C2(C)C)[CH2][C](C)(C(=O)OC1CC2CCC1(C)C2(C)C)[CH2][C](C)(C(=O)OC1CC2CCC1(C)C2(C)C)[CH2][C](C)(C(=O)OC1CC2CCC1(C)C2(C)C)[CH2][C](C)(C(=O)OC1CC2CCC1(C)C2(C)C)[CH2][C](C)(C(=O)OC1CC2CCC1(C)C2(C)C)[CH2][C](C)(C(=O)OC1CC2CCC1(C)C2(C)C)[CH2][C](C)(C(=O)OC1CC2CCC1(C)C2(C)C)[CH2][C](C)(C(=O)OC1CC2CCC1(C)C2(C)C)[CH2][C](C)(C(=O)OC1CC2CCC1(C)C2(C)C)3,55.32366593501495,1,1,236.9375,0.9722222222222222,240.85494995117188,6.554949951171864,0.027976739014818026
2402,"Mittwoch, 10. Juni 2020 11:58:40",H1 1,25.0,216.1,0.136,376.5,242.2,237.8,167.1,VAN#73_P1.txt,VAN73_P1,TS-018a,methacrylate,Poly-Isobornyl MA,C=C(C)C(=O)OC1CC2CCC1(C)C2(C)C,[CH2][C](C)(C(=O)OC1CC2CCC1(C)C2(C)C),12300.0,1.1,SEC13,110.0, 10.06.2020,None,30,222.32799999999992,C3[C](C)(C(=O)OC1CC2CCC1(C)C2(C)C)[CH2][C](C)(C(=O)OC1CC2CCC1(C)C2(C)C)[CH2][C](C)(C(=O)OC1CC2CCC1(C)C2(C)C)[CH2][C](C)(C(=O)OC1CC2CCC1(C)C2(C)C)[CH2][C](C)(C(=O)OC1CC2CCC1(C)C2(C)C)[CH2][C](C)(C(=O)OC1CC2CCC1(C)C2(C)C)[CH2][C](C)(C(=O)OC1CC2CCC1(C)C2(C)C)[CH2][C](C)(C(=O)OC1CC2CCC1(C)C2(C)C)[CH2][C](C)(C(=O)OC1CC2CCC1(C)C2(C)C)[CH2][C](C)(C(=O)OC1CC2CCC1(C)C2(C)C)3,55.32366593501495,0,1,205.0888888888889,1.0,199.7744140625,16.325585937499994,0.075546441173068
2403,"Mittwoch, 10. Juni 2020 11:58:51",H1 2,25.0,214.3,0.154,364.1,427.8,292.7,163.9,VAN#73_P1.txt,VAN73_P1,TS-018a,methacrylate,Poly-Isobornyl MA,C=C(C)C(=O)OC1CC2CCC1(C)C2(C)C,[CH2][C](C)(C(=O)OC1CC2CCC1(C)C2(C)C),12300.0,1.1,SEC13,110.0, 10.06.2020,None,30,222.32799999999992,C3[C](C)(C(=O)OC1CC2CCC1(C)C2(C)C)[CH2][C](C)(C(=O)OC1CC2CCC1(C)C2(C)C)[CH2][C](C)(C(=O)OC1CC2CCC1(C)C2(C)C)[CH2][C](C)(C(=O)OC1CC2CCC1(C)C2(C)C)[CH2][C](C)(C(=O)OC1CC2CCC1(C)C2(C)C)[CH2][C](C)(C(=O)OC1CC2CCC1(C)C2(C)C)[CH2][C](C)(C(=O)OC1CC2CCC1(C)C2(C)C)[CH2][C](C)(C(=O)OC1CC2CCC1(C)C2(C)C)[CH2][C](C)(C(=O)OC1CC2CCC1(C)C2(C)C)[CH2][C](C)(C(=O)OC1CC2CCC1(C)C2(C)C)3,55.32366593501495,0,1,205.0888888888889,1.0,199.7744140625,14.525585937500011,0.06778154893840416
2404,"Mittwoch, 10. Juni 2020 11:59:02",H1 3,25.0,220.0,0.087,348.3,253.5,248.6,182.4,VAN#73_P1.txt,VAN73_P1,TS-018a,methacrylate,Poly-Isobornyl MA,C=C(C)C(=O)OC1CC2CCC1(C)C2(C)C,[CH2][C](C)(C(=O)OC1CC2CCC1(C)C2(C)C),12300.0,1.1,SEC13,110.0, 10.06.2020,None,30,222.32799999999992,C3[C](C)(C(=O)OC1CC2CCC1(C)C2(C)C)[CH2][C](C)(C(=O)OC1CC2CCC1(C)C2(C)C)[CH2][C](C)(C(=O)OC1CC2CCC1(C)C2(C)C)[CH2][C](C)(C(=O)OC1CC2CCC1(C)C2(C)C)[CH2][C](C)(C(=O)OC1CC2CCC1(C)C2(C)C)[CH2][C](C)(C(=O)OC1CC2CCC1(C)C2(C)C)[CH2][C](C)(C(=O)OC1CC2CCC1(C)C2(C)C)[CH2][C](C)(C(=O)OC1CC2CCC1(C)C2(C)C)[CH2][C](C)(C(=O)OC1CC2CCC1(C)C2(C)C)[CH2][C](C)(C(=O)OC1CC2CCC1(C)C2(C)C)3,55.32366593501495,0,1,205.0888888888889,1.0,199.77444458007812,20.225555419921875,0.09193434281782671
2405,"Mittwoch, 10. Juni 2020 11:59:34",H2 1,25.0,207.0,0.092,356.7,232.2,230.3,165.7,VAN#73_P1.txt,VAN73_P1,TS-018a,methacrylate,Poly-Isobornyl MA,C=C(C)C(=O)OC1CC2CCC1(C)C2(C)C,[CH2][C](C)(C(=O)OC1CC2CCC1(C)C2(C)C),12300.0,1.1,SEC13,110.0, 10.06.2020,None,30,222.32799999999992,C3[C](C)(C(=O)OC1CC2CCC1(C)C2(C)C)[CH2][C](C)(C(=O)OC1CC2CCC1(C)C2(C)C)[CH2][C](C)(C(=O)OC1CC2CCC1(C)C2(C)C)[CH2][C](C)(C(=O)OC1CC2CCC1(C)C2(C)C)[CH2][C](C)(C(=O)OC1CC2CCC1(C)C2(C)C)[CH2][C](C)(C(=O)OC1CC2CCC1(C)C2(C)C)[CH2][C](C)(C(=O)OC1CC2CCC1(C)C2(C)C)[CH2][C](C)(C(=O)OC1CC2CCC1(C)C2(C)C)[CH2][C](C)(C(=O)OC1CC2CCC1(C)C2(C)C)[CH2][C](C)(C(=O)OC1CC2CCC1(C)C2(C)C)3,55.32366593501495,0,1,205.0888888888889,1.0,199.7744140625,7.2255859375,0.034906212258454104
2406,"Mittwoch, 10. Juni 2020 11:59:45",H2 2,25.0,200.7,0.105,358.1,213.8,213.6,166.5,VAN#73_P1.txt,VAN73_P1,TS-018a,methacrylate,Poly-Isobornyl MA,C=C(C)C(=O)OC1CC2CCC1(C)C2(C)C,[CH2][C](C)(C(=O)OC1CC2CCC1(C)C2(C)C),12300.0,1.1,SEC13,110.0, 10.06.2020,None,30,222.32799999999992,C3[C](C)(C(=O)OC1CC2CCC1(C)C2(C)C)[CH2][C](C)(C(=O)OC1CC2CCC1(C)C2(C)C)[CH2][C](C)(C(=O)OC1CC2CCC1(C)C2(C)C)[CH2][C](C)(C(=O)OC1CC2CCC1(C)C2(C)C)[CH2][C](C)(C(=O)OC1CC2CCC1(C)C2(C)C)[CH2][C](C)(C(=O)OC1CC2CCC1(C)C2(C)C)[CH2][C](C)(C(=O)OC1CC2CCC1(C)C2(C)C)[CH2][C](C)(C(=O)OC1CC2CCC1(C)C2(C)C)[CH2][C](C)(C(=O)OC1CC2CCC1(C)C2(C)C)[CH2][C](C)(C(=O)OC1CC2CCC1(C)C2(C)C)3,55.32366593501495,0,1,205.0888888888889,1.0,199.77444458007812,0.9255554199218636,0.004611636372306246
2407,"Mittwoch, 10. Juni 2020 11:59:56",H2 3,25.0,207.9,0.087,371.6,225.1,223.3,186.1,VAN#73_P1.txt,VAN73_P1,TS-018a,methacrylate,Poly-Isobornyl MA,C=C(C)C(=O)OC1CC2CCC1(C)C2(C)C,[CH2][C](C)(C(=O)OC1CC2CCC1(C)C2(C)C),12300.0,1.1,SEC13,110.0, 10.06.2020,None,30,222.32799999999992,C3[C](C)(C(=O)OC1CC2CCC1(C)C2(C)C)[CH2][C](C)(C(=O)OC1CC2CCC1(C)C2(C)C)[CH2][C](C)(C(=O)OC1CC2CCC1(C)C2(C)C)[CH2][C](C)(C(=O)OC1CC2CCC1(C)C2(C)C)[CH2][C](C)(C(=O)OC1CC2CCC1(C)C2(C)C)[CH2][C](C)(C(=O)OC1CC2CCC1(C)C2(C)C)[CH2][C](C)(C(=O)OC1CC2CCC1(C)C2(C)C)[CH2][C](C)(C(=O)OC1CC2CCC1(C)C2(C)C)[CH2][C](C)(C(=O)OC1CC2CCC1(C)C2(C)C)[CH2][C](C)(C(=O)OC1CC2CCC1(C)C2(C)C)3,55.32366593501495,0,1,205.0888888888889,1.0,199.7744140625,8.125585937500006,0.03908410744348247
2408,"Mittwoch, 10. Juni 2020 12:00:29",H3 1,25.0,191.3,0.10400000000000001,372.9,206.1,206.8,159.0,VAN#73_P1.txt,VAN73_P1,TS-018a,methacrylate,Poly-Isobornyl MA,C=C(C)C(=O)OC1CC2CCC1(C)C2(C)C,[CH2][C](C)(C(=O)OC1CC2CCC1(C)C2(C)C),12300.0,1.1,SEC13,110.0, 10.06.2020,None,30,222.32799999999992,C3[C](C)(C(=O)OC1CC2CCC1(C)C2(C)C)[CH2][C](C)(C(=O)OC1CC2CCC1(C)C2(C)C)[CH2][C](C)(C(=O)OC1CC2CCC1(C)C2(C)C)[CH2][C](C)(C(=O)OC1CC2CCC1(C)C2(C)C)[CH2][C](C)(C(=O)OC1CC2CCC1(C)C2(C)C)[CH2][C](C)(C(=O)OC1CC2CCC1(C)C2(C)C)[CH2][C](C)(C(=O)OC1CC2CCC1(C)C2(C)C)[CH2][C](C)(C(=O)OC1CC2CCC1(C)C2(C)C)[CH2][C](C)(C(=O)OC1CC2CCC1(C)C2(C)C)[CH2][C](C)(C(=O)OC1CC2CCC1(C)C2(C)C)3,55.32366593501495,0,1,205.0888888888889,1.0,199.7744140625,8.474414062499989,0.04429908030580234
2409,"Mittwoch, 10. Juni 2020 12:00:40",H3 2,25.0,193.7,0.155,430.9,383.7,260.5,140.5,VAN#73_P1.txt,VAN73_P1,TS-018a,methacrylate,Poly-Isobornyl MA,C=C(C)C(=O)OC1CC2CCC1(C)C2(C)C,[CH2][C](C)(C(=O)OC1CC2CCC1(C)C2(C)C),12300.0,1.1,SEC13,110.0, 10.06.2020,None,30,222.32799999999992,C3[C](C)(C(=O)OC1CC2CCC1(C)C2(C)C)[CH2][C](C)(C(=O)OC1CC2CCC1(C)C2(C)C)[CH2][C](C)(C(=O)OC1CC2CCC1(C)C2(C)C)[CH2][C](C)(C(=O)OC1CC2CCC1(C)C2(C)C)[CH2][C](C)(C(=O)OC1CC2CCC1(C)C2(C)C)[CH2][C](C)(C(=O)OC1CC2CCC1(C)C2(C)C)[CH2][C](C)(C(=O)OC1CC2CCC1(C)C2(C)C)[CH2][C](C)(C(=O)OC1CC2CCC1(C)C2(C)C)[CH2][C](C)(C(=O)OC1CC2CCC1(C)C2(C)C)[CH2][C](C)(C(=O)OC1CC2CCC1(C)C2(C)C)3,55.32366593501495,0,1,205.0888888888889,1.0,199.7744140625,6.074414062500011,0.03135990739545695
2410,"Mittwoch, 10. Juni 2020 12:00:51",H3 3,25.0,194.8,0.141,359.6,216.2,215.7,166.8,VAN#73_P1.txt,VAN73_P1,TS-018a,methacrylate,Poly-Isobornyl MA,C=C(C)C(=O)OC1CC2CCC1(C)C2(C)C,[CH2][C](C)(C(=O)OC1CC2CCC1(C)C2(C)C),12300.0,1.1,SEC13,110.0, 10.06.2020,None,30,222.32799999999992,C3[C](C)(C(=O)OC1CC2CCC1(C)C2(C)C)[CH2][C](C)(C(=O)OC1CC2CCC1(C)C2(C)C)[CH2][C](C)(C(=O)OC1CC2CCC1(C)C2(C)C)[CH2][C](C)(C(=O)OC1CC2CCC1(C)C2(C)C)[CH2][C](C)(C(=O)OC1CC2CCC1(C)C2(C)C)[CH2][C](C)(C(=O)OC1CC2CCC1(C)C2(C)C)[CH2][C](C)(C(=O)OC1CC2CCC1(C)C2(C)C)[CH2][C](C)(C(=O)OC1CC2CCC1(C)C2(C)C)[CH2][C](C)(C(=O)OC1CC2CCC1(C)C2(C)C)[CH2][C](C)(C(=O)OC1CC2CCC1(C)C2(C)C)3,55.32366593501495,0,1,205.0888888888889,1.0,199.7744140625,4.974414062499989,0.0255360064810061
2411,"Mittwoch, 10. Juni 2020 12:01:21",H4 1,25.0,266.0,0.109,325.1,320.1,300.6,218.2,VAN#73_P1.txt,VAN73_P1,TS-018a,methacrylate,Poly-Isobornyl MA,C=C(C)C(=O)OC1CC2CCC1(C)C2(C)C,[CH2][C](C)(C(=O)OC1CC2CCC1(C)C2(C)C),12300.0,1.1,SEC13,110.0, 10.06.2020,PVA,30,222.32799999999992,C3[C](C)(C(=O)OC1CC2CCC1(C)C2(C)C)[CH2][C](C)(C(=O)OC1CC2CCC1(C)C2(C)C)[CH2][C](C)(C(=O)OC1CC2CCC1(C)C2(C)C)[CH2][C](C)(C(=O)OC1CC2CCC1(C)C2(C)C)[CH2][C](C)(C(=O)OC1CC2CCC1(C)C2(C)C)[CH2][C](C)(C(=O)OC1CC2CCC1(C)C2(C)C)[CH2][C](C)(C(=O)OC1CC2CCC1(C)C2(C)C)[CH2][C](C)(C(=O)OC1CC2CCC1(C)C2(C)C)[CH2][C](C)(C(=O)OC1CC2CCC1(C)C2(C)C)[CH2][C](C)(C(=O)OC1CC2CCC1(C)C2(C)C)3,55.32366593501495,1,1,269.8666666666667,0.9629629629629628,270.2322082519531,4.232208251953125,0.015910557338169644
