Repository: JulianKimmig/nanoparticle_size_prediction

File: pretrained/np_model_12/evaluation/train_df.csv (part 39 of 40)
index,measurment_data,sample,temperature,z_average,dispersity,mean_count_rate,volume_mean,intensity_mean,number_mean,file,np_formulation,substance_code,polymer_class,polymer,smiles_monomer,smiles_ru,mn,pdi,mn_method,tg,date,additive,polymer_concentration,mass_ru,circular_smiles_10,dp,with_pva,valid,mean_z_average,roll_valid,predicted_z_average,error,rel_error
2412,"Mittwoch, 10. Juni 2020 12:01:32",H4 2,25.0,274.2,0.177,348.1,300.2,289.2,228.3,VAN#73_P1.txt,VAN73_P1,TS-018a,methacrylate,Poly-Isobornyl MA,C=C(C)C(=O)OC1CC2CCC1(C)C2(C)C,[CH2][C](C)(C(=O)OC1CC2CCC1(C)C2(C)C),12300.0,1.1,SEC13,110.0, 10.06.2020,PVA,30,222.32799999999992,C3[C](C)(C(=O)OC1CC2CCC1(C)C2(C)C)[CH2][C](C)(C(=O)OC1CC2CCC1(C)C2(C)C)[CH2][C](C)(C(=O)OC1CC2CCC1(C)C2(C)C)[CH2][C](C)(C(=O)OC1CC2CCC1(C)C2(C)C)[CH2][C](C)(C(=O)OC1CC2CCC1(C)C2(C)C)[CH2][C](C)(C(=O)OC1CC2CCC1(C)C2(C)C)[CH2][C](C)(C(=O)OC1CC2CCC1(C)C2(C)C)[CH2][C](C)(C(=O)OC1CC2CCC1(C)C2(C)C)[CH2][C](C)(C(=O)OC1CC2CCC1(C)C2(C)C)[CH2][C](C)(C(=O)OC1CC2CCC1(C)C2(C)C)3,55.32366593501495,1,1,269.8666666666667,0.9629629629629628,270.2322082519531,3.9677917480468636,0.014470429423949174
2413,"Mittwoch, 10. Juni 2020 12:01:43",H4 3,25.0,263.2,0.149,345.0,351.5,314.2,191.7,VAN#73_P1.txt,VAN73_P1,TS-018a,methacrylate,Poly-Isobornyl MA,C=C(C)C(=O)OC1CC2CCC1(C)C2(C)C,[CH2][C](C)(C(=O)OC1CC2CCC1(C)C2(C)C),12300.0,1.1,SEC13,110.0, 10.06.2020,PVA,30,222.32799999999992,C3[C](C)(C(=O)OC1CC2CCC1(C)C2(C)C)[CH2][C](C)(C(=O)OC1CC2CCC1(C)C2(C)C)[CH2][C](C)(C(=O)OC1CC2CCC1(C)C2(C)C)[CH2][C](C)(C(=O)OC1CC2CCC1(C)C2(C)C)[CH2][C](C)(C(=O)OC1CC2CCC1(C)C2(C)C)[CH2][C](C)(C(=O)OC1CC2CCC1(C)C2(C)C)[CH2][C](C)(C(=O)OC1CC2CCC1(C)C2(C)C)[CH2][C](C)(C(=O)OC1CC2CCC1(C)C2(C)C)[CH2][C](C)(C(=O)OC1CC2CCC1(C)C2(C)C)[CH2][C](C)(C(=O)OC1CC2CCC1(C)C2(C)C)3,55.32366593501495,1,1,269.8666666666667,0.9629629629629628,270.23223876953125,7.032238769531261,0.02671823240703367
2414,"Mittwoch, 10. Juni 2020 12:02:14",H5 1,25.0,271.6,0.10400000000000001,338.7,314.3,301.3,238.8,VAN#73_P1.txt,VAN73_P1,TS-018a,methacrylate,Poly-Isobornyl MA,C=C(C)C(=O)OC1CC2CCC1(C)C2(C)C,[CH2][C](C)(C(=O)OC1CC2CCC1(C)C2(C)C),12300.0,1.1,SEC13,110.0, 10.06.2020,PVA,30,222.32799999999992,C3[C](C)(C(=O)OC1CC2CCC1(C)C2(C)C)[CH2][C](C)(C(=O)OC1CC2CCC1(C)C2(C)C)[CH2][C](C)(C(=O)OC1CC2CCC1(C)C2(C)C)[CH2][C](C)(C(=O)OC1CC2CCC1(C)C2(C)C)[CH2][C](C)(C(=O)OC1CC2CCC1(C)C2(C)C)[CH2][C](C)(C(=O)OC1CC2CCC1(C)C2(C)C)[CH2][C](C)(C(=O)OC1CC2CCC1(C)C2(C)C)[CH2][C](C)(C(=O)OC1CC2CCC1(C)C2(C)C)[CH2][C](C)(C(=O)OC1CC2CCC1(C)C2(C)C)[CH2][C](C)(C(=O)OC1CC2CCC1(C)C2(C)C)3,55.32366593501495,1,1,269.8666666666667,0.9629629629629628,270.23223876953125,1.3677612304687727,0.005035939729266468
2415,"Mittwoch, 10. Juni 2020 12:02:25",H5 2,25.0,263.6,0.166,321.7,487.0,326.5,222.8,VAN#73_P1.txt,VAN73_P1,TS-018a,methacrylate,Poly-Isobornyl MA,C=C(C)C(=O)OC1CC2CCC1(C)C2(C)C,[CH2][C](C)(C(=O)OC1CC2CCC1(C)C2(C)C),12300.0,1.1,SEC13,110.0, 10.06.2020,PVA,30,222.32799999999992,C3[C](C)(C(=O)OC1CC2CCC1(C)C2(C)C)[CH2][C](C)(C(=O)OC1CC2CCC1(C)C2(C)C)[CH2][C](C)(C(=O)OC1CC2CCC1(C)C2(C)C)[CH2][C](C)(C(=O)OC1CC2CCC1(C)C2(C)C)[CH2][C](C)(C(=O)OC1CC2CCC1(C)C2(C)C)[CH2][C](C)(C(=O)OC1CC2CCC1(C)C2(C)C)[CH2][C](C)(C(=O)OC1CC2CCC1(C)C2(C)C)[CH2][C](C)(C(=O)OC1CC2CCC1(C)C2(C)C)[CH2][C](C)(C(=O)OC1CC2CCC1(C)C2(C)C)[CH2][C](C)(C(=O)OC1CC2CCC1(C)C2(C)C)3,55.32366593501495,1,1,269.8666666666667,0.9629629629629628,270.23223876953125,6.632238769531227,0.025160238124170054
2416,"Mittwoch, 10. Juni 2020 12:02:35",H5 3,25.0,274.8,0.142,335.0,335.9,313.8,232.6,VAN#73_P1.txt,VAN73_P1,TS-018a,methacrylate,Poly-Isobornyl MA,C=C(C)C(=O)OC1CC2CCC1(C)C2(C)C,[CH2][C](C)(C(=O)OC1CC2CCC1(C)C2(C)C),12300.0,1.1,SEC13,110.0, 10.06.2020,PVA,30,222.32799999999992,C3[C](C)(C(=O)OC1CC2CCC1(C)C2(C)C)[CH2][C](C)(C(=O)OC1CC2CCC1(C)C2(C)C)[CH2][C](C)(C(=O)OC1CC2CCC1(C)C2(C)C)[CH2][C](C)(C(=O)OC1CC2CCC1(C)C2(C)C)[CH2][C](C)(C(=O)OC1CC2CCC1(C)C2(C)C)[CH2][C](C)(C(=O)OC1CC2CCC1(C)C2(C)C)[CH2][C](C)(C(=O)OC1CC2CCC1(C)C2(C)C)[CH2][C](C)(C(=O)OC1CC2CCC1(C)C2(C)C)[CH2][C](C)(C(=O)OC1CC2CCC1(C)C2(C)C)[CH2][C](C)(C(=O)OC1CC2CCC1(C)C2(C)C)3,55.32366593501495,1,1,269.8666666666667,0.9629629629629628,270.23223876953125,4.567761230468761,0.016622129659638867
2417,"Mittwoch, 10. Juni 2020 12:03:12",H6 1,25.0,272.0,0.217,324.1,291.8,284.5,242.1,VAN#73_P1.txt,VAN73_P1,TS-018a,methacrylate,Poly-Isobornyl MA,C=C(C)C(=O)OC1CC2CCC1(C)C2(C)C,[CH2][C](C)(C(=O)OC1CC2CCC1(C)C2(C)C),12300.0,1.1,SEC13,110.0, 10.06.2020,PVA,30,222.32799999999992,C3[C](C)(C(=O)OC1CC2CCC1(C)C2(C)C)[CH2][C](C)(C(=O)OC1CC2CCC1(C)C2(C)C)[CH2][C](C)(C(=O)OC1CC2CCC1(C)C2(C)C)[CH2][C](C)(C(=O)OC1CC2CCC1(C)C2(C)C)[CH2][C](C)(C(=O)OC1CC2CCC1(C)C2(C)C)[CH2][C](C)(C(=O)OC1CC2CCC1(C)C2(C)C)[CH2][C](C)(C(=O)OC1CC2CCC1(C)C2(C)C)[CH2][C](C)(C(=O)OC1CC2CCC1(C)C2(C)C)[CH2][C](C)(C(=O)OC1CC2CCC1(C)C2(C)C)[CH2][C](C)(C(=O)OC1CC2CCC1(C)C2(C)C)3,55.32366593501495,1,1,269.8666666666667,0.9629629629629628,270.23223876953125,1.76776123046875,0.006499122170840993
2418,"Mittwoch, 10. Juni 2020 12:03:23",H6 2,25.0,273.2,0.19899999999999998,314.6,285.8,277.9,230.4,VAN#73_P1.txt,VAN73_P1,TS-018a,methacrylate,Poly-Isobornyl MA,C=C(C)C(=O)OC1CC2CCC1(C)C2(C)C,[CH2][C](C)(C(=O)OC1CC2CCC1(C)C2(C)C),12300.0,1.1,SEC13,110.0, 10.06.2020,PVA,30,222.32799999999992,C3[C](C)(C(=O)OC1CC2CCC1(C)C2(C)C)[CH2][C](C)(C(=O)OC1CC2CCC1(C)C2(C)C)[CH2][C](C)(C(=O)OC1CC2CCC1(C)C2(C)C)[CH2][C](C)(C(=O)OC1CC2CCC1(C)C2(C)C)[CH2][C](C)(C(=O)OC1CC2CCC1(C)C2(C)C)[CH2][C](C)(C(=O)OC1CC2CCC1(C)C2(C)C)[CH2][C](C)(C(=O)OC1CC2CCC1(C)C2(C)C)[CH2][C](C)(C(=O)OC1CC2CCC1(C)C2(C)C)[CH2][C](C)(C(=O)OC1CC2CCC1(C)C2(C)C)[CH2][C](C)(C(=O)OC1CC2CCC1(C)C2(C)C)3,55.32366593501495,1,1,269.8666666666667,0.9629629629629628,270.23223876953125,2.9677612304687386,0.010862962044175471
2419,"Mittwoch, 10. Juni 2020 12:03:33",H6 3,25.0,270.2,0.17800000000000002,305.8,289.1,282.3,241.9,VAN#73_P1.txt,VAN73_P1,TS-018a,methacrylate,Poly-Isobornyl MA,C=C(C)C(=O)OC1CC2CCC1(C)C2(C)C,[CH2][C](C)(C(=O)OC1CC2CCC1(C)C2(C)C),12300.0,1.1,SEC13,110.0, 10.06.2020,PVA,30,222.32799999999992,C3[C](C)(C(=O)OC1CC2CCC1(C)C2(C)C)[CH2][C](C)(C(=O)OC1CC2CCC1(C)C2(C)C)[CH2][C](C)(C(=O)OC1CC2CCC1(C)C2(C)C)[CH2][C](C)(C(=O)OC1CC2CCC1(C)C2(C)C)[CH2][C](C)(C(=O)OC1CC2CCC1(C)C2(C)C)[CH2][C](C)(C(=O)OC1CC2CCC1(C)C2(C)C)[CH2][C](C)(C(=O)OC1CC2CCC1(C)C2(C)C)[CH2][C](C)(C(=O)OC1CC2CCC1(C)C2(C)C)[CH2][C](C)(C(=O)OC1CC2CCC1(C)C2(C)C)[CH2][C](C)(C(=O)OC1CC2CCC1(C)C2(C)C)3,55.32366593501495,1,1,269.8666666666667,0.9629629629629628,270.23223876953125,0.03223876953126137,0.00011931446902761425
2420,"Donnerstag, 30. Januar 2020 12:29:56",A1 1,25.0,102.9,0.036000000000000004,354.5,98.27,107.9,86.42,VAN054_P3(TS-002)_1.txt,VAN54_P3,TS-002,methacrylate,PMMA,C=C(C)(C(=O)OC),[CH2][C](C)(C(=O)OC),101400.0,1.88,SEC13,105.0,2020-01-29 00:00:00,None,1,100.11699999999998,C3[C](C)(C(=O)OC)[CH2][C](C)(C(=O)OC)[CH2][C](C)(C(=O)OC)[CH2][C](C)(C(=O)OC)[CH2][C](C)(C(=O)OC)[CH2][C](C)(C(=O)OC)[CH2][C](C)(C(=O)OC)[CH2][C](C)(C(=O)OC)[CH2][C](C)(C(=O)OC)[CH2][C](C)(C(=O)OC)3,1012.8150064424626,0,1,99.23111111111109,1.0,106.11280822753906,3.212808227539057,0.031222626117969454
2421,"Donnerstag, 30. Januar 2020 12:30:07",A1 2,25.0,101.0,0.125,350.9,91.26,110.4,71.91,VAN054_P3(TS-002)_1.txt,VAN54_P3,TS-002,methacrylate,PMMA,C=C(C)(C(=O)OC),[CH2][C](C)(C(=O)OC),101400.0,1.88,SEC13,105.0,2020-01-29 00:00:00,None,1,100.11699999999998,C3[C](C)(C(=O)OC)[CH2][C](C)(C(=O)OC)[CH2][C](C)(C(=O)OC)[CH2][C](C)(C(=O)OC)[CH2][C](C)(C(=O)OC)[CH2][C](C)(C(=O)OC)[CH2][C](C)(C(=O)OC)[CH2][C](C)(C(=O)OC)[CH2][C](C)(C(=O)OC)[CH2][C](C)(C(=O)OC)3,1012.8150064424626,0,1,99.23111111111109,1.0,106.11280822753906,5.1128082275390625,0.05062186363900062
2422,"Donnerstag, 30. Januar 2020 12:30:18",A1 3,25.0,101.6,0.084,354.5,93.32,111.2,74.39,VAN054_P3(TS-002)_1.txt,VAN54_P3,TS-002,methacrylate,PMMA,C=C(C)(C(=O)OC),[CH2][C](C)(C(=O)OC),101400.0,1.88,SEC13,105.0,2020-01-29 00:00:00,None,1,100.11699999999998,C3[C](C)(C(=O)OC)[CH2][C](C)(C(=O)OC)[CH2][C](C)(C(=O)OC)[CH2][C](C)(C(=O)OC)[CH2][C](C)(C(=O)OC)[CH2][C](C)(C(=O)OC)[CH2][C](C)(C(=O)OC)[CH2][C](C)(C(=O)OC)[CH2][C](C)(C(=O)OC)[CH2][C](C)(C(=O)OC)3,1012.8150064424626,0,1,99.23111111111109,1.0,106.11280822753906,4.512808227539068,0.04441740381436091
2423,"Donnerstag, 30. Januar 2020 12:31:00",A2 1,25.0,100.4,0.036000000000000004,322.8,95.72,105.2,84.7,VAN054_P3(TS-002)_1.txt,VAN54_P3,TS-002,methacrylate,PMMA,C=C(C)(C(=O)OC),[CH2][C](C)(C(=O)OC),101400.0,1.88,SEC13,105.0,2020-01-29 00:00:00,None,1,100.11699999999998,C3[C](C)(C(=O)OC)[CH2][C](C)(C(=O)OC)[CH2][C](C)(C(=O)OC)[CH2][C](C)(C(=O)OC)[CH2][C](C)(C(=O)OC)[CH2][C](C)(C(=O)OC)[CH2][C](C)(C(=O)OC)[CH2][C](C)(C(=O)OC)[CH2][C](C)(C(=O)OC)[CH2][C](C)(C(=O)OC)3,1012.8150064424626,0,1,99.23111111111109,1.0,106.11280822753906,5.712808227539057,0.056900480353974665
2424,"Donnerstag, 30. Januar 2020 12:31:11",A2 2,25.0,98.44,0.1,320.5,90.8,107.9,73.31,VAN054_P3(TS-002)_1.txt,VAN54_P3,TS-002,methacrylate,PMMA,C=C(C)(C(=O)OC),[CH2][C](C)(C(=O)OC),101400.0,1.88,SEC13,105.0,2020-01-29 00:00:00,None,1,100.11699999999998,C3[C](C)(C(=O)OC)[CH2][C](C)(C(=O)OC)[CH2][C](C)(C(=O)OC)[CH2][C](C)(C(=O)OC)[CH2][C](C)(C(=O)OC)[CH2][C](C)(C(=O)OC)[CH2][C](C)(C(=O)OC)[CH2][C](C)(C(=O)OC)[CH2][C](C)(C(=O)OC)[CH2][C](C)(C(=O)OC)3,1012.8150064424626,0,1,99.23111111111109,1.0,106.11280822753906,7.672808227539065,0.07794400881287145
2425,"Donnerstag, 30. Januar 2020 12:31:21",A2 3,25.0,98.52,0.085,317.4,88.52,108.8,69.07,VAN054_P3(TS-002)_1.txt,VAN54_P3,TS-002,methacrylate,PMMA,C=C(C)(C(=O)OC),[CH2][C](C)(C(=O)OC),101400.0,1.88,SEC13,105.0,2020-01-29 00:00:00,None,1,100.11699999999998,C3[C](C)(C(=O)OC)[CH2][C](C)(C(=O)OC)[CH2][C](C)(C(=O)OC)[CH2][C](C)(C(=O)OC)[CH2][C](C)(C(=O)OC)[CH2][C](C)(C(=O)OC)[CH2][C](C)(C(=O)OC)[CH2][C](C)(C(=O)OC)[CH2][C](C)(C(=O)OC)[CH2][C](C)(C(=O)OC)3,1012.8150064424626,0,1,99.23111111111109,1.0,106.11280822753906,7.5928082275390665,0.0770686990209
2426,"Donnerstag, 30. Januar 2020 12:32:07",A3 1,25.0,97.13,0.057,282.9,90.15,103.8,76.02,VAN054_P3(TS-002)_1.txt,VAN54_P3,TS-002,methacrylate,PMMA,C=C(C)(C(=O)OC),[CH2][C](C)(C(=O)OC),101400.0,1.88,SEC13,105.0,2020-01-29 00:00:00,None,1,100.11699999999998,C3[C](C)(C(=O)OC)[CH2][C](C)(C(=O)OC)[CH2][C](C)(C(=O)OC)[CH2][C](C)(C(=O)OC)[CH2][C](C)(C(=O)OC)[CH2][C](C)(C(=O)OC)[CH2][C](C)(C(=O)OC)[CH2][C](C)(C(=O)OC)[CH2][C](C)(C(=O)OC)[CH2][C](C)(C(=O)OC)3,1012.8150064424626,0,1,99.23111111111109,1.0,106.11280822753906,8.982808227539067,0.09248232500297608
2427,"Donnerstag, 30. Januar 2020 12:32:18",A3 2,25.0,96.67,0.036000000000000004,280.6,91.47,98.94,82.89,VAN054_P3(TS-002)_1.txt,VAN54_P3,TS-002,methacrylate,PMMA,C=C(C)(C(=O)OC),[CH2][C](C)(C(=O)OC),101400.0,1.88,SEC13,105.0,2020-01-29 00:00:00,None,1,100.11699999999998,C3[C](C)(C(=O)OC)[CH2][C](C)(C(=O)OC)[CH2][C](C)(C(=O)OC)[CH2][C](C)(C(=O)OC)[CH2][C](C)(C(=O)OC)[CH2][C](C)(C(=O)OC)[CH2][C](C)(C(=O)OC)[CH2][C](C)(C(=O)OC)[CH2][C](C)(C(=O)OC)[CH2][C](C)(C(=O)OC)3,1012.8150064424626,0,1,99.23111111111109,1.0,106.11280822753906,9.44280822753906,0.09768085473817173
2428,"Donnerstag, 30. Januar 2020 12:32:29",A3 3,25.0,96.42,0.005,284.4,91.99,99.64,83.14,VAN054_P3(TS-002)_1.txt,VAN54_P3,TS-002,methacrylate,PMMA,C=C(C)(C(=O)OC),[CH2][C](C)(C(=O)OC),101400.0,1.88,SEC13,105.0,2020-01-29 00:00:00,None,1,100.11699999999998,C3[C](C)(C(=O)OC)[CH2][C](C)(C(=O)OC)[CH2][C](C)(C(=O)OC)[CH2][C](C)(C(=O)OC)[CH2][C](C)(C(=O)OC)[CH2][C](C)(C(=O)OC)[CH2][C](C)(C(=O)OC)[CH2][C](C)(C(=O)OC)[CH2][C](C)(C(=O)OC)[CH2][C](C)(C(=O)OC)3,1012.8150064424626,0,1,99.23111111111109,1.0,106.11280822753906,9.69280822753906,0.10052694697717342
2429,"Donnerstag, 30. Januar 2020 12:33:08",A4 1,25.0,153.7,0.128,339.1,158.7,165.2,127.4,VAN054_P3(TS-002)_1.txt,VAN54_P3,TS-002,methacrylate,PMMA,C=C(C)(C(=O)OC),[CH2][C](C)(C(=O)OC),101400.0,1.88,SEC13,105.0,2020-01-29 00:00:00,PVA,1,100.11699999999998,C3[C](C)(C(=O)OC)[CH2][C](C)(C(=O)OC)[CH2][C](C)(C(=O)OC)[CH2][C](C)(C(=O)OC)[CH2][C](C)(C(=O)OC)[CH2][C](C)(C(=O)OC)[CH2][C](C)(C(=O)OC)[CH2][C](C)(C(=O)OC)[CH2][C](C)(C(=O)OC)[CH2][C](C)(C(=O)OC)3,1012.8150064424626,1,1,159.55555555555554,1.0,170.69610595703125,16.99610595703126,0.11057973947320275
2430,"Donnerstag, 30. Januar 2020 12:33:19",A4 2,25.0,165.7,0.061,340.4,174.6,179.4,137.0,VAN054_P3(TS-002)_1.txt,VAN54_P3,TS-002,methacrylate,PMMA,C=C(C)(C(=O)OC),[CH2][C](C)(C(=O)OC),101400.0,1.88,SEC13,105.0,2020-01-29 00:00:00,PVA,1,100.11699999999998,C3[C](C)(C(=O)OC)[CH2][C](C)(C(=O)OC)[CH2][C](C)(C(=O)OC)[CH2][C](C)(C(=O)OC)[CH2][C](C)(C(=O)OC)[CH2][C](C)(C(=O)OC)[CH2][C](C)(C(=O)OC)[CH2][C](C)(C(=O)OC)[CH2][C](C)(C(=O)OC)[CH2][C](C)(C(=O)OC)3,1012.8150064424626,1,1,159.55555555555554,1.0,170.6960906982422,4.996090698242199,0.030151422439602893
2431,"Donnerstag, 30. Januar 2020 12:33:30",A4 3,25.0,158.8,0.07200000000000001,341.2,165.5,170.7,133.2,VAN054_P3(TS-002)_1.txt,VAN54_P3,TS-002,methacrylate,PMMA,C=C(C)(C(=O)OC),[CH2][C](C)(C(=O)OC),101400.0,1.88,SEC13,105.0,2020-01-29 00:00:00,PVA,1,100.11699999999998,C3[C](C)(C(=O)OC)[CH2][C](C)(C(=O)OC)[CH2][C](C)(C(=O)OC)[CH2][C](C)(C(=O)OC)[CH2][C](C)(C(=O)OC)[CH2][C](C)(C(=O)OC)[CH2][C](C)(C(=O)OC)[CH2][C](C)(C(=O)OC)[CH2][C](C)(C(=O)OC)[CH2][C](C)(C(=O)OC)3,1012.8150064424626,1,1,159.55555555555554,1.0,170.69610595703125,11.896105957031239,0.07491250602664508
2432,"Donnerstag, 30. Januar 2020 12:34:11",A5 1,25.0,167.8,0.11599999999999999,412.0,180.7,191.7,116.2,VAN054_P3(TS-002)_1.txt,VAN54_P3,TS-002,methacrylate,PMMA,C=C(C)(C(=O)OC),[CH2][C](C)(C(=O)OC),101400.0,1.88,SEC13,105.0,2020-01-29 00:00:00,PVA,1,100.11699999999998,C3[C](C)(C(=O)OC)[CH2][C](C)(C(=O)OC)[CH2][C](C)(C(=O)OC)[CH2][C](C)(C(=O)OC)[CH2][C](C)(C(=O)OC)[CH2][C](C)(C(=O)OC)[CH2][C](C)(C(=O)OC)[CH2][C](C)(C(=O)OC)[CH2][C](C)(C(=O)OC)[CH2][C](C)(C(=O)OC)3,1012.8150064424626,1,1,159.55555555555554,1.0,170.69610595703125,2.8961059570312386,0.017259272687909645
2433,"Donnerstag, 30. Januar 2020 12:34:22",A5 2,25.0,163.2,0.105,408.0,172.6,184.3,114.5,VAN054_P3(TS-002)_1.txt,VAN54_P3,TS-002,methacrylate,PMMA,C=C(C)(C(=O)OC),[CH2][C](C)(C(=O)OC),101400.0,1.88,SEC13,105.0,2020-01-29 00:00:00,PVA,1,100.11699999999998,C3[C](C)(C(=O)OC)[CH2][C](C)(C(=O)OC)[CH2][C](C)(C(=O)OC)[CH2][C](C)(C(=O)OC)[CH2][C](C)(C(=O)OC)[CH2][C](C)(C(=O)OC)[CH2][C](C)(C(=O)OC)[CH2][C](C)(C(=O)OC)[CH2][C](C)(C(=O)OC)[CH2][C](C)(C(=O)OC)3,1012.8150064424626,1,1,159.55555555555554,1.0,170.69610595703125,7.496105957031261,0.04593202179553469
2434,"Donnerstag, 30. Januar 2020 12:34:33",A5 3,25.0,163.2,0.053,408.3,170.0,174.3,137.9,VAN054_P3(TS-002)_1.txt,VAN54_P3,TS-002,methacrylate,PMMA,C=C(C)(C(=O)OC),[CH2][C](C)(C(=O)OC),101400.0,1.88,SEC13,105.0,2020-01-29 00:00:00,PVA,1,100.11699999999998,C3[C](C)(C(=O)OC)[CH2][C](C)(C(=O)OC)[CH2][C](C)(C(=O)OC)[CH2][C](C)(C(=O)OC)[CH2][C](C)(C(=O)OC)[CH2][C](C)(C(=O)OC)[CH2][C](C)(C(=O)OC)[CH2][C](C)(C(=O)OC)[CH2][C](C)(C(=O)OC)[CH2][C](C)(C(=O)OC)3,1012.8150064424626,1,1,159.55555555555554,1.0,170.69610595703125,7.496105957031261,0.04593202179553469
2435,"Donnerstag, 30. Januar 2020 12:35:18",A6 1,25.0,151.6,0.175,362.0,156.1,162.5,126.6,VAN054_P3(TS-002)_1.txt,VAN54_P3,TS-002,methacrylate,PMMA,C=C(C)(C(=O)OC),[CH2][C](C)(C(=O)OC),101400.0,1.88,SEC13,105.0,2020-01-29 00:00:00,PVA,1,100.11699999999998,C3[C](C)(C(=O)OC)[CH2][C](C)(C(=O)OC)[CH2][C](C)(C(=O)OC)[CH2][C](C)(C(=O)OC)[CH2][C](C)(C(=O)OC)[CH2][C](C)(C(=O)OC)[CH2][C](C)(C(=O)OC)[CH2][C](C)(C(=O)OC)[CH2][C](C)(C(=O)OC)[CH2][C](C)(C(=O)OC)3,1012.8150064424626,1,1,159.55555555555554,1.0,170.69610595703125,19.096105957031256,0.12596375961102413
2436,"Donnerstag, 30. Januar 2020 12:35:29",A6 2,25.0,157.0,0.105,363.5,165.0,172.0,127.6,VAN054_P3(TS-002)_1.txt,VAN54_P3,TS-002,methacrylate,PMMA,C=C(C)(C(=O)OC),[CH2][C](C)(C(=O)OC),101400.0,1.88,SEC13,105.0,2020-01-29 00:00:00,PVA,1,100.11699999999998,C3[C](C)(C(=O)OC)[CH2][C](C)(C(=O)OC)[CH2][C](C)(C(=O)OC)[CH2][C](C)(C(=O)OC)[CH2][C](C)(C(=O)OC)[CH2][C](C)(C(=O)OC)[CH2][C](C)(C(=O)OC)[CH2][C](C)(C(=O)OC)[CH2][C](C)(C(=O)OC)[CH2][C](C)(C(=O)OC)3,1012.8150064424626,1,1,159.55555555555554,1.0,170.69610595703125,13.69610595703125,0.08723634367535828
2437,"Donnerstag, 30. Januar 2020 12:35:40",A6 3,25.0,155.0,0.09699999999999999,362.2,161.9,167.2,132.0,VAN054_P3(TS-002)_1.txt,VAN54_P3,TS-002,methacrylate,PMMA,C=C(C)(C(=O)OC),[CH2][C](C)(C(=O)OC),101400.0,1.88,SEC13,105.0,2020-01-29 00:00:00,PVA,1,100.11699999999998,C3[C](C)(C(=O)OC)[CH2][C](C)(C(=O)OC)[CH2][C](C)(C(=O)OC)[CH2][C](C)(C(=O)OC)[CH2][C](C)(C(=O)OC)[CH2][C](C)(C(=O)OC)[CH2][C](C)(C(=O)OC)[CH2][C](C)(C(=O)OC)[CH2][C](C)(C(=O)OC)[CH2][C](C)(C(=O)OC)3,1012.8150064424626,1,1,159.55555555555554,1.0,170.69610595703125,15.69610595703125,0.10126519972278226
2438,"Donnerstag, 30. Januar 2020 12:36:21",B1 1,25.0,99.66,0.139,455.3,153.9,157.6,68.48,VAN054_P3(TS-002)_1.txt,VAN54_P3,TS-002,methacrylate,PMMA,C=C(C)(C(=O)OC),[CH2][C](C)(C(=O)OC),101400.0,1.88,SEC13,105.0,2020-01-29 00:00:00,None,3,100.11699999999998,C3[C](C)(C(=O)OC)[CH2][C](C)(C(=O)OC)[CH2][C](C)(C(=O)OC)[CH2][C](C)(C(=O)OC)[CH2][C](C)(C(=O)OC)[CH2][C](C)(C(=O)OC)[CH2][C](C)(C(=O)OC)[CH2][C](C)(C(=O)OC)[CH2][C](C)(C(=O)OC)[CH2][C](C)(C(=O)OC)3,1012.8150064424626,0,1,110.67444444444445,1.0,109.41901397705078,9.759013977050785,0.09792307823651199
2439,"Donnerstag, 30. Januar 2020 12:36:32",B1 2,25.0,98.72,0.159,452.2,202.3,191.0,69.92,VAN054_P3(TS-002)_1.txt,VAN54_P3,TS-002,methacrylate,PMMA,C=C(C)(C(=O)OC),[CH2][C](C)(C(=O)OC),101400.0,1.88,SEC13,105.0,2020-01-29 00:00:00,None,3,100.11699999999998,C3[C](C)(C(=O)OC)[CH2][C](C)(C(=O)OC)[CH2][C](C)(C(=O)OC)[CH2][C](C)(C(=O)OC)[CH2][C](C)(C(=O)OC)[CH2][C](C)(C(=O)OC)[CH2][C](C)(C(=O)OC)[CH2][C](C)(C(=O)OC)[CH2][C](C)(C(=O)OC)[CH2][C](C)(C(=O)OC)3,1012.8150064424626,0,1,110.67444444444445,1.0,109.41901397705078,10.699013977050782,0.1083773701078888
2440,"Donnerstag, 30. Januar 2020 12:36:43",B1 3,25.0,97.09,0.107,452.7,89.44,105.1,73.65,VAN054_P3(TS-002)_1.txt,VAN54_P3,TS-002,methacrylate,PMMA,C=C(C)(C(=O)OC),[CH2][C](C)(C(=O)OC),101400.0,1.88,SEC13,105.0,2020-01-29 00:00:00,None,3,100.11699999999998,C3[C](C)(C(=O)OC)[CH2][C](C)(C(=O)OC)[CH2][C](C)(C(=O)OC)[CH2][C](C)(C(=O)OC)[CH2][C](C)(C(=O)OC)[CH2][C](C)(C(=O)OC)[CH2][C](C)(C(=O)OC)[CH2][C](C)(C(=O)OC)[CH2][C](C)(C(=O)OC)[CH2][C](C)(C(=O)OC)3,1012.8150064424626,0,1,110.67444444444445,1.0,109.41901397705078,12.329013977050778,0.12698541535740837
2441,"Donnerstag, 30. Januar 2020 12:37:22",B2 1,25.0,129.9,0.105,501.1,128.3,143.5,96.97,VAN054_P3(TS-002)_1.txt,VAN54_P3,TS-002,methacrylate,PMMA,C=C(C)(C(=O)OC),[CH2][C](C)(C(=O)OC),101400.0,1.88,SEC13,105.0,2020-01-29 00:00:00,None,3,100.11699999999998,C3[C](C)(C(=O)OC)[CH2][C](C)(C(=O)OC)[CH2][C](C)(C(=O)OC)[CH2][C](C)(C(=O)OC)[CH2][C](C)(C(=O)OC)[CH2][C](C)(C(=O)OC)[CH2][C](C)(C(=O)OC)[CH2][C](C)(C(=O)OC)[CH2][C](C)(C(=O)OC)[CH2][C](C)(C(=O)OC)3,1012.8150064424626,0,1,110.67444444444445,1.0,109.41901397705078,20.480986022949224,0.15766732889106408
2442,"Donnerstag, 30. Januar 2020 12:37:33",B2 2,25.0,133.6,0.013000000000000001,507.7,131.9,139.6,112.7,VAN054_P3(TS-002)_1.txt,VAN54_P3,TS-002,methacrylate,PMMA,C=C(C)(C(=O)OC),[CH2][C](C)(C(=O)OC),101400.0,1.88,SEC13,105.0,2020-01-29 00:00:00,None,3,100.11699999999998,C3[C](C)(C(=O)OC)[CH2][C](C)(C(=O)OC)[CH2][C](C)(C(=O)OC)[CH2][C](C)(C(=O)OC)[CH2][C](C)(C(=O)OC)[CH2][C](C)(C(=O)OC)[CH2][C](C)(C(=O)OC)[CH2][C](C)(C(=O)OC)[CH2][C](C)(C(=O)OC)[CH2][C](C)(C(=O)OC)3,1012.8150064424626,0,1,110.67444444444445,1.0,109.41901397705078,24.180986022949213,0.18099540436339231
2443,"Donnerstag, 30. Januar 2020 12:37:44",B2 3,25.0,131.4,0.043,509.7,129.7,139.1,108.0,VAN054_P3(TS-002)_1.txt,VAN54_P3,TS-002,methacrylate,PMMA,C=C(C)(C(=O)OC),[CH2][C](C)(C(=O)OC),101400.0,1.88,SEC13,105.0,2020-01-29 00:00:00,None,3,100.11699999999998,C3[C](C)(C(=O)OC)[CH2][C](C)(C(=O)OC)[CH2][C](C)(C(=O)OC)[CH2][C](C)(C(=O)OC)[CH2][C](C)(C(=O)OC)[CH2][C](C)(C(=O)OC)[CH2][C](C)(C(=O)OC)[CH2][C](C)(C(=O)OC)[CH2][C](C)(C(=O)OC)[CH2][C](C)(C(=O)OC)3,1012.8150064424626,0,1,110.67444444444445,1.0,109.41901397705078,21.980986022949224,0.16728299865258162
2444,"Donnerstag, 30. Januar 2020 12:38:28",B3 1,25.0,102.2,0.11800000000000001,442.4,93.5,111.5,74.76,VAN054_P3(TS-002)_1.txt,VAN54_P3,TS-002,methacrylate,PMMA,C=C(C)(C(=O)OC),[CH2][C](C)(C(=O)OC),101400.0,1.88,SEC13,105.0,2020-01-29 00:00:00,None,3,100.11699999999998,C3[C](C)(C(=O)OC)[CH2][C](C)(C(=O)OC)[CH2][C](C)(C(=O)OC)[CH2][C](C)(C(=O)OC)[CH2][C](C)(C(=O)OC)[CH2][C](C)(C(=O)OC)[CH2][C](C)(C(=O)OC)[CH2][C](C)(C(=O)OC)[CH2][C](C)(C(=O)OC)[CH2][C](C)(C(=O)OC)3,1012.8150064424626,0,1,110.67444444444445,1.0,109.41900634765625,7.219006347656247,0.07063606993792805
2445,"Donnerstag, 30. Januar 2020 12:38:39",B3 2,25.0,100.6,0.14800000000000002,436.1,91.82,107.5,75.85,VAN054_P3(TS-002)_1.txt,VAN54_P3,TS-002,methacrylate,PMMA,C=C(C)(C(=O)OC),[CH2][C](C)(C(=O)OC),101400.0,1.88,SEC13,105.0,2020-01-29 00:00:00,None,3,100.11699999999998,C3[C](C)(C(=O)OC)[CH2][C](C)(C(=O)OC)[CH2][C](C)(C(=O)OC)[CH2][C](C)(C(=O)OC)[CH2][C](C)(C(=O)OC)[CH2][C](C)(C(=O)OC)[CH2][C](C)(C(=O)OC)[CH2][C](C)(C(=O)OC)[CH2][C](C)(C(=O)OC)[CH2][C](C)(C(=O)OC)3,1012.8150064424626,0,1,110.67444444444445,1.0,109.41901397705078,8.819013977050787,0.08766415484145912
2446,"Donnerstag, 30. Januar 2020 12:38:50",B3 3,25.0,102.9,0.113,438.8,90.23,117.6,63.66,VAN054_P3(TS-002)_1.txt,VAN54_P3,TS-002,methacrylate,PMMA,C=C(C)(C(=O)OC),[CH2][C](C)(C(=O)OC),101400.0,1.88,SEC13,105.0,2020-01-29 00:00:00,None,3,100.11699999999998,C3[C](C)(C(=O)OC)[CH2][C](C)(C(=O)OC)[CH2][C](C)(C(=O)OC)[CH2][C](C)(C(=O)OC)[CH2][C](C)(C(=O)OC)[CH2][C](C)(C(=O)OC)[CH2][C](C)(C(=O)OC)[CH2][C](C)(C(=O)OC)[CH2][C](C)(C(=O)OC)[CH2][C](C)(C(=O)OC)3,1012.8150064424626,0,1,110.67444444444445,1.0,109.41901397705078,6.519013977050776,0.06335290551069753
2447,"Donnerstag, 30. Januar 2020 12:39:39",B4 1,25.0,178.8,0.07400000000000001,255.0,189.7,191.0,157.4,VAN054_P3(TS-002)_1.txt,VAN54_P3,TS-002,methacrylate,PMMA,C=C(C)(C(=O)OC),[CH2][C](C)(C(=O)OC),101400.0,1.88,SEC13,105.0,2020-01-29 00:00:00,PVA,3,100.11699999999998,C3[C](C)(C(=O)OC)[CH2][C](C)(C(=O)OC)[CH2][C](C)(C(=O)OC)[CH2][C](C)(C(=O)OC)[CH2][C](C)(C(=O)OC)[CH2][C](C)(C(=O)OC)[CH2][C](C)(C(=O)OC)[CH2][C](C)(C(=O)OC)[CH2][C](C)(C(=O)OC)[CH2][C](C)(C(=O)OC)3,1012.8150064424626,1,1,182.7,1.0,181.69580078125,2.8958007812499886,0.01619575381012298
2448,"Donnerstag, 30. Januar 2020 12:39:50",B4 2,25.0,179.2,0.024,248.6,186.7,186.8,164.5,VAN054_P3(TS-002)_1.txt,VAN54_P3,TS-002,methacrylate,PMMA,C=C(C)(C(=O)OC),[CH2][C](C)(C(=O)OC),101400.0,1.88,SEC13,105.0,2020-01-29 00:00:00,PVA,3,100.11699999999998,C3[C](C)(C(=O)OC)[CH2][C](C)(C(=O)OC)[CH2][C](C)(C(=O)OC)[CH2][C](C)(C(=O)OC)[CH2][C](C)(C(=O)OC)[CH2][C](C)(C(=O)OC)[CH2][C](C)(C(=O)OC)[CH2][C](C)(C(=O)OC)[CH2][C](C)(C(=O)OC)[CH2][C](C)(C(=O)OC)3,1012.8150064424626,1,1,182.7,1.0,181.69580078125,2.4958007812500114,0.01392745971679694
2449,"Donnerstag, 30. Januar 2020 12:40:01",B4 3,25.0,179.1,0.036000000000000004,250.9,183.6,184.1,160.7,VAN054_P3(TS-002)_1.txt,VAN54_P3,TS-002,methacrylate,PMMA,C=C(C)(C(=O)OC),[CH2][C](C)(C(=O)OC),101400.0,1.88,SEC13,105.0,2020-01-29 00:00:00,PVA,3,100.11699999999998,C3[C](C)(C(=O)OC)[CH2][C](C)(C(=O)OC)[CH2][C](C)(C(=O)OC)[CH2][C](C)(C(=O)OC)[CH2][C](C)(C(=O)OC)[CH2][C](C)(C(=O)OC)[CH2][C](C)(C(=O)OC)[CH2][C](C)(C(=O)OC)[CH2][C](C)(C(=O)OC)[CH2][C](C)(C(=O)OC)3,1012.8150064424626,1,1,182.7,1.0,181.69580078125,2.5958007812500057,0.01449358336823007
2450,"Donnerstag, 30. Januar 2020 12:40:43",B5 1,25.0,189.5,0.017,280.6,196.2,196.1,170.6,VAN054_P3(TS-002)_1.txt,VAN54_P3,TS-002,methacrylate,PMMA,C=C(C)(C(=O)OC),[CH2][C](C)(C(=O)OC),101400.0,1.88,SEC13,105.0,2020-01-29 00:00:00,PVA,3,100.11699999999998,C3[C](C)(C(=O)OC)[CH2][C](C)(C(=O)OC)[CH2][C](C)(C(=O)OC)[CH2][C](C)(C(=O)OC)[CH2][C](C)(C(=O)OC)[CH2][C](C)(C(=O)OC)[CH2][C](C)(C(=O)OC)[CH2][C](C)(C(=O)OC)[CH2][C](C)(C(=O)OC)[CH2][C](C)(C(=O)OC)3,1012.8150064424626,1,1,182.7,1.0,181.69580078125,7.80419921875,0.04118310933377309
2451,"Donnerstag, 30. Januar 2020 12:40:54",B5 2,25.0,184.8,0.012,278.8,190.7,190.5,169.0,VAN054_P3(TS-002)_1.txt,VAN54_P3,TS-002,methacrylate,PMMA,C=C(C)(C(=O)OC),[CH2][C](C)(C(=O)OC),101400.0,1.88,SEC13,105.0,2020-01-29 00:00:00,PVA,3,100.11699999999998,C3[C](C)(C(=O)OC)[CH2][C](C)(C(=O)OC)[CH2][C](C)(C(=O)OC)[CH2][C](C)(C(=O)OC)[CH2][C](C)(C(=O)OC)[CH2][C](C)(C(=O)OC)[CH2][C](C)(C(=O)OC)[CH2][C](C)(C(=O)OC)[CH2][C](C)(C(=O)OC)[CH2][C](C)(C(=O)OC)3,1012.8150064424626,1,1,182.7,1.0,181.69580078125,3.1041992187500114,0.01679761482007582
2452,"Donnerstag, 30. Januar 2020 12:41:05",B5 3,25.0,186.7,0.013999999999999999,278.4,192.8,192.6,170.4,VAN054_P3(TS-002)_1.txt,VAN54_P3,TS-002,methacrylate,PMMA,C=C(C)(C(=O)OC),[CH2][C](C)(C(=O)OC),101400.0,1.88,SEC13,105.0,2020-01-29 00:00:00,PVA,3,100.11699999999998,C3[C](C)(C(=O)OC)[CH2][C](C)(C(=O)OC)[CH2][C](C)(C(=O)OC)[CH2][C](C)(C(=O)OC)[CH2][C](C)(C(=O)OC)[CH2][C](C)(C(=O)OC)[CH2][C](C)(C(=O)OC)[CH2][C](C)(C(=O)OC)[CH2][C](C)(C(=O)OC)[CH2][C](C)(C(=O)OC)3,1012.8150064424626,1,1,182.7,1.0,181.69580078125,5.004199218749989,0.0268034237747723
2453,"Donnerstag, 30. Januar 2020 12:41:44",B6 1,25.0,183.3,0.059000000000000004,285.8,193.1,193.3,166.3,VAN054_P3(TS-002)_1.txt,VAN54_P3,TS-002,methacrylate,PMMA,C=C(C)(C(=O)OC),[CH2][C](C)(C(=O)OC),101400.0,1.88,SEC13,105.0,2020-01-29 00:00:00,PVA,3,100.11699999999998,C3[C](C)(C(=O)OC)[CH2][C](C)(C(=O)OC)[CH2][C](C)(C(=O)OC)[CH2][C](C)(C(=O)OC)[CH2][C](C)(C(=O)OC)[CH2][C](C)(C(=O)OC)[CH2][C](C)(C(=O)OC)[CH2][C](C)(C(=O)OC)[CH2][C](C)(C(=O)OC)[CH2][C](C)(C(=O)OC)3,1012.8150064424626,1,1,182.7,1.0,181.69580078125,1.6041992187500114,0.008751768787506881
2454,"Donnerstag, 30. Januar 2020 12:41:54",B6 2,25.0,181.6,0.096,281.8,194.5,195.3,161.1,VAN054_P3(TS-002)_1.txt,VAN54_P3,TS-002,methacrylate,PMMA,C=C(C)(C(=O)OC),[CH2][C](C)(C(=O)OC),101400.0,1.88,SEC13,105.0,2020-01-29 00:00:00,PVA,3,100.11699999999998,C3[C](C)(C(=O)OC)[CH2][C](C)(C(=O)OC)[CH2][C](C)(C(=O)OC)[CH2][C](C)(C(=O)OC)[CH2][C](C)(C(=O)OC)[CH2][C](C)(C(=O)OC)[CH2][C](C)(C(=O)OC)[CH2][C](C)(C(=O)OC)[CH2][C](C)(C(=O)OC)[CH2][C](C)(C(=O)OC)3,1012.8150064424626,1,1,182.7,1.0,181.69580078125,0.09580078125000568,0.0005275373416850533
2455,"Donnerstag, 30. Januar 2020 12:42:05",B6 3,25.0,181.3,0.098,276.6,196.5,198.4,152.9,VAN054_P3(TS-002)_1.txt,VAN54_P3,TS-002,methacrylate,PMMA,C=C(C)(C(=O)OC),[CH2][C](C)(C(=O)OC),101400.0,1.88,SEC13,105.0,2020-01-29 00:00:00,PVA,3,100.11699999999998,C3[C](C)(C(=O)OC)[CH2][C](C)(C(=O)OC)[CH2][C](C)(C(=O)OC)[CH2][C](C)(C(=O)OC)[CH2][C](C)(C(=O)OC)[CH2][C](C)(C(=O)OC)[CH2][C](C)(C(=O)OC)[CH2][C](C)(C(=O)OC)[CH2][C](C)(C(=O)OC)[CH2][C](C)(C(=O)OC)3,1012.8150064424626,1,1,182.7,1.0,181.69580078125,0.39580078124998863,0.002183126206563644
2456,"Donnerstag, 30. Januar 2020 12:42:49",C1 1,25.0,113.7,0.16,210.0,205.4,185.8,74.11,VAN054_P3(TS-002)_1.txt,VAN54_P3,TS-002,methacrylate,PMMA,C=C(C)(C(=O)OC),[CH2][C](C)(C(=O)OC),101400.0,1.88,SEC13,105.0,2020-01-29 00:00:00,None,5,100.11699999999998,C3[C](C)(C(=O)OC)[CH2][C](C)(C(=O)OC)[CH2][C](C)(C(=O)OC)[CH2][C](C)(C(=O)OC)[CH2][C](C)(C(=O)OC)[CH2][C](C)(C(=O)OC)[CH2][C](C)(C(=O)OC)[CH2][C](C)(C(=O)OC)[CH2][C](C)(C(=O)OC)[CH2][C](C)(C(=O)OC)3,1012.8150064424626,0,1,113.48888888888888,1.0,117.65778350830078,3.9577835083007784,0.03480900183202092
2457,"Donnerstag, 30. Januar 2020 12:43:00",C1 2,25.0,113.7,0.129,208.3,106.7,126.5,81.03,VAN054_P3(TS-002)_1.txt,VAN54_P3,TS-002,methacrylate,PMMA,C=C(C)(C(=O)OC),[CH2][C](C)(C(=O)OC),101400.0,1.88,SEC13,105.0,2020-01-29 00:00:00,None,5,100.11699999999998,C3[C](C)(C(=O)OC)[CH2][C](C)(C(=O)OC)[CH2][C](C)(C(=O)OC)[CH2][C](C)(C(=O)OC)[CH2][C](C)(C(=O)OC)[CH2][C](C)(C(=O)OC)[CH2][C](C)(C(=O)OC)[CH2][C](C)(C(=O)OC)[CH2][C](C)(C(=O)OC)[CH2][C](C)(C(=O)OC)3,1012.8150064424626,0,1,113.48888888888888,1.0,117.65779113769531,3.9577911376953097,0.03480906893311618
2458,"Donnerstag, 30. Januar 2020 12:43:10",C1 3,25.0,111.9,0.08800000000000001,206.3,105.4,122.9,82.23,VAN054_P3(TS-002)_1.txt,VAN54_P3,TS-002,methacrylate,PMMA,C=C(C)(C(=O)OC),[CH2][C](C)(C(=O)OC),101400.0,1.88,SEC13,105.0,2020-01-29 00:00:00,None,5,100.11699999999998,C3[C](C)(C(=O)OC)[CH2][C](C)(C(=O)OC)[CH2][C](C)(C(=O)OC)[CH2][C](C)(C(=O)OC)[CH2][C](C)(C(=O)OC)[CH2][C](C)(C(=O)OC)[CH2][C](C)(C(=O)OC)[CH2][C](C)(C(=O)OC)[CH2][C](C)(C(=O)OC)[CH2][C](C)(C(=O)OC)3,1012.8150064424626,0,1,113.48888888888888,1.0,117.65778350830078,5.757783508300776,0.051454723041115064
2459,"Donnerstag, 30. Januar 2020 12:43:57",C2 1,25.0,111.7,0.129,227.7,103.6,121.4,81.28,VAN054_P3(TS-002)_1.txt,VAN54_P3,TS-002,methacrylate,PMMA,C=C(C)(C(=O)OC),[CH2][C](C)(C(=O)OC),101400.0,1.88,SEC13,105.0,2020-01-29 00:00:00,None,5,100.11699999999998,C3[C](C)(C(=O)OC)[CH2][C](C)(C(=O)OC)[CH2][C](C)(C(=O)OC)[CH2][C](C)(C(=O)OC)[CH2][C](C)(C(=O)OC)[CH2][C](C)(C(=O)OC)[CH2][C](C)(C(=O)OC)[CH2][C](C)(C(=O)OC)[CH2][C](C)(C(=O)OC)[CH2][C](C)(C(=O)OC)3,1012.8150064424626,0,1,113.48888888888888,1.0,117.65778350830078,5.957783508300778,0.05333736354790312
2460,"Donnerstag, 30. Januar 2020 12:44:08",C2 2,25.0,111.3,0.08800000000000001,228.2,106.8,120.6,88.21,VAN054_P3(TS-002)_1.txt,VAN54_P3,TS-002,methacrylate,PMMA,C=C(C)(C(=O)OC),[CH2][C](C)(C(=O)OC),101400.0,1.88,SEC13,105.0,2020-01-29 00:00:00,None,5,100.11699999999998,C3[C](C)(C(=O)OC)[CH2][C](C)(C(=O)OC)[CH2][C](C)(C(=O)OC)[CH2][C](C)(C(=O)OC)[CH2][C](C)(C(=O)OC)[CH2][C](C)(C(=O)OC)[CH2][C](C)(C(=O)OC)[CH2][C](C)(C(=O)OC)[CH2][C](C)(C(=O)OC)[CH2][C](C)(C(=O)OC)3,1012.8150064424626,0,1,113.48888888888888,1.0,117.65778350830078,6.357783508300784,0.05712294257233409
2461,"Donnerstag, 30. Januar 2020 12:44:19",C2 3,25.0,113.0,0.14800000000000002,227.8,103.4,133.2,70.62,VAN054_P3(TS-002)_1.txt,VAN54_P3,TS-002,methacrylate,PMMA,C=C(C)(C(=O)OC),[CH2][C](C)(C(=O)OC),101400.0,1.88,SEC13,105.0,2020-01-29 00:00:00,None,5,100.11699999999998,C3[C](C)(C(=O)OC)[CH2][C](C)(C(=O)OC)[CH2][C](C)(C(=O)OC)[CH2][C](C)(C(=O)OC)[CH2][C](C)(C(=O)OC)[CH2][C](C)(C(=O)OC)[CH2][C](C)(C(=O)OC)[CH2][C](C)(C(=O)OC)[CH2][C](C)(C(=O)OC)[CH2][C](C)(C(=O)OC)3,1012.8150064424626,0,1,113.48888888888888,1.0,117.65779113769531,4.6577911376953125,0.04121939059907356
2462,"Donnerstag, 30. Januar 2020 12:45:01",C3 1,25.0,115.7,0.158,228.0,229.0,195.1,79.1,VAN054_P3(TS-002)_1.txt,VAN54_P3,TS-002,methacrylate,PMMA,C=C(C)(C(=O)OC),[CH2][C](C)(C(=O)OC),101400.0,1.88,SEC13,105.0,2020-01-29 00:00:00,None,5,100.11699999999998,C3[C](C)(C(=O)OC)[CH2][C](C)(C(=O)OC)[CH2][C](C)(C(=O)OC)[CH2][C](C)(C(=O)OC)[CH2][C](C)(C(=O)OC)[CH2][C](C)(C(=O)OC)[CH2][C](C)(C(=O)OC)[CH2][C](C)(C(=O)OC)[CH2][C](C)(C(=O)OC)[CH2][C](C)(C(=O)OC)3,1012.8150064424626,0,1,113.48888888888888,1.0,117.65778350830078,1.9577835083007784,0.01692120577615193
2463,"Donnerstag, 30. Januar 2020 12:45:12",C3 2,25.0,115.5,0.175,229.3,176.1,195.2,69.36,VAN054_P3(TS-002)_1.txt,VAN54_P3,TS-002,methacrylate,PMMA,C=C(C)(C(=O)OC),[CH2][C](C)(C(=O)OC),101400.0,1.88,SEC13,105.0,2020-01-29 00:00:00,None,5,100.11699999999998,C3[C](C)(C(=O)OC)[CH2][C](C)(C(=O)OC)[CH2][C](C)(C(=O)OC)[CH2][C](C)(C(=O)OC)[CH2][C](C)(C(=O)OC)[CH2][C](C)(C(=O)OC)[CH2][C](C)(C(=O)OC)[CH2][C](C)(C(=O)OC)[CH2][C](C)(C(=O)OC)[CH2][C](C)(C(=O)OC)3,1012.8150064424626,0,1,113.48888888888888,1.0,117.65779113769531,2.1577911376953125,0.018682174352340368
2464,"Donnerstag, 30. Januar 2020 12:45:23",C3 3,25.0,114.9,0.145,228.4,104.1,133.0,71.15,VAN054_P3(TS-002)_1.txt,VAN54_P3,TS-002,methacrylate,PMMA,C=C(C)(C(=O)OC),[CH2][C](C)(C(=O)OC),101400.0,1.88,SEC13,105.0,2020-01-29 00:00:00,None,5,100.11699999999998,C3[C](C)(C(=O)OC)[CH2][C](C)(C(=O)OC)[CH2][C](C)(C(=O)OC)[CH2][C](C)(C(=O)OC)[CH2][C](C)(C(=O)OC)[CH2][C](C)(C(=O)OC)[CH2][C](C)(C(=O)OC)[CH2][C](C)(C(=O)OC)[CH2][C](C)(C(=O)OC)[CH2][C](C)(C(=O)OC)3,1012.8150064424626,0,1,113.48888888888888,1.0,117.65779113769531,2.757791137695307,0.024001663513449144
2465,"Donnerstag, 30. Januar 2020 12:46:06",C4 1,25.0,205.9,0.076,425.6,224.5,222.7,178.3,VAN054_P3(TS-002)_1.txt,VAN54_P3,TS-002,methacrylate,PMMA,C=C(C)(C(=O)OC),[CH2][C](C)(C(=O)OC),101400.0,1.88,SEC13,105.0,2020-01-29 00:00:00,PVA,5,100.11699999999998,C3[C](C)(C(=O)OC)[CH2][C](C)(C(=O)OC)[CH2][C](C)(C(=O)OC)[CH2][C](C)(C(=O)OC)[CH2][C](C)(C(=O)OC)[CH2][C](C)(C(=O)OC)[CH2][C](C)(C(=O)OC)[CH2][C](C)(C(=O)OC)[CH2][C](C)(C(=O)OC)[CH2][C](C)(C(=O)OC)3,1012.8150064424626,1,1,197.75555555555562,0.9722222222222222,195.83291625976562,10.06708374023438,0.04889307304630588
2466,"Donnerstag, 30. Januar 2020 12:46:17",C4 2,25.0,203.1,0.061,425.3,219.4,218.3,175.2,VAN054_P3(TS-002)_1.txt,VAN54_P3,TS-002,methacrylate,PMMA,C=C(C)(C(=O)OC),[CH2][C](C)(C(=O)OC),101400.0,1.88,SEC13,105.0,2020-01-29 00:00:00,PVA,5,100.11699999999998,C3[C](C)(C(=O)OC)[CH2][C](C)(C(=O)OC)[CH2][C](C)(C(=O)OC)[CH2][C](C)(C(=O)OC)[CH2][C](C)(C(=O)OC)[CH2][C](C)(C(=O)OC)[CH2][C](C)(C(=O)OC)[CH2][C](C)(C(=O)OC)[CH2][C](C)(C(=O)OC)[CH2][C](C)(C(=O)OC)3,1012.8150064424626,1,1,197.75555555555562,0.9722222222222222,195.83291625976562,7.267083740234369,0.03578081605236026
2467,"Donnerstag, 30. Januar 2020 12:46:28",C4 3,25.0,197.4,0.073,424.8,211.0,210.3,177.3,VAN054_P3(TS-002)_1.txt,VAN54_P3,TS-002,methacrylate,PMMA,C=C(C)(C(=O)OC),[CH2][C](C)(C(=O)OC),101400.0,1.88,SEC13,105.0,2020-01-29 00:00:00,PVA,5,100.11699999999998,C3[C](C)(C(=O)OC)[CH2][C](C)(C(=O)OC)[CH2][C](C)(C(=O)OC)[CH2][C](C)(C(=O)OC)[CH2][C](C)(C(=O)OC)[CH2][C](C)(C(=O)OC)[CH2][C](C)(C(=O)OC)[CH2][C](C)(C(=O)OC)[CH2][C](C)(C(=O)OC)[CH2][C](C)(C(=O)OC)3,1012.8150064424626,1,1,197.75555555555562,0.9722222222222222,195.83291625976562,1.5670837402343807,0.00793862077119747
2468,"Donnerstag, 30. Januar 2020 12:47:11",C5 1,25.0,193.5,0.005,299.5,201.0,200.6,174.6,VAN054_P3(TS-002)_1.txt,VAN54_P3,TS-002,methacrylate,PMMA,C=C(C)(C(=O)OC),[CH2][C](C)(C(=O)OC),101400.0,1.88,SEC13,105.0,2020-01-29 00:00:00,PVA,5,100.11699999999998,C3[C](C)(C(=O)OC)[CH2][C](C)(C(=O)OC)[CH2][C](C)(C(=O)OC)[CH2][C](C)(C(=O)OC)[CH2][C](C)(C(=O)OC)[CH2][C](C)(C(=O)OC)[CH2][C](C)(C(=O)OC)[CH2][C](C)(C(=O)OC)[CH2][C](C)(C(=O)OC)[CH2][C](C)(C(=O)OC)3,1012.8150064424626,1,1,197.75555555555562,0.9722222222222222,195.83291625976562,2.332916259765625,0.012056414779150516
2469,"Donnerstag, 30. Januar 2020 12:47:21",C5 2,25.0,190.2,0.165,297.7,207.5,207.8,164.7,VAN054_P3(TS-002)_1.txt,VAN54_P3,TS-002,methacrylate,PMMA,C=C(C)(C(=O)OC),[CH2][C](C)(C(=O)OC),101400.0,1.88,SEC13,105.0,2020-01-29 00:00:00,PVA,5,100.11699999999998,C3[C](C)(C(=O)OC)[CH2][C](C)(C(=O)OC)[CH2][C](C)(C(=O)OC)[CH2][C](C)(C(=O)OC)[CH2][C](C)(C(=O)OC)[CH2][C](C)(C(=O)OC)[CH2][C](C)(C(=O)OC)[CH2][C](C)(C(=O)OC)[CH2][C](C)(C(=O)OC)[CH2][C](C)(C(=O)OC)3,1012.8150064424626,1,1,197.75555555555562,0.9722222222222222,195.83291625976562,5.632916259765636,0.029615753205918173
2470,"Donnerstag, 30. Januar 2020 12:47:32",C5 3,25.0,198.7,0.024,298.6,209.6,208.9,177.6,VAN054_P3(TS-002)_1.txt,VAN54_P3,TS-002,methacrylate,PMMA,C=C(C)(C(=O)OC),[CH2][C](C)(C(=O)OC),101400.0,1.88,SEC13,105.0,2020-01-29 00:00:00,PVA,5,100.11699999999998,C3[C](C)(C(=O)OC)[CH2][C](C)(C(=O)OC)[CH2][C](C)(C(=O)OC)[CH2][C](C)(C(=O)OC)[CH2][C](C)(C(=O)OC)[CH2][C](C)(C(=O)OC)[CH2][C](C)(C(=O)OC)[CH2][C](C)(C(=O)OC)[CH2][C](C)(C(=O)OC)[CH2][C](C)(C(=O)OC)3,1012.8150064424626,1,1,197.75555555555562,0.9722222222222222,195.83290100097656,2.867098999023426,0.014429285349891425
2471,"Donnerstag, 30. Januar 2020 12:48:13",C6 1,25.0,195.5,0.175,308.1,207.3,208.4,156.2,VAN054_P3(TS-002)_1.txt,VAN54_P3,TS-002,methacrylate,PMMA,C=C(C)(C(=O)OC),[CH2][C](C)(C(=O)OC),101400.0,1.88,SEC13,105.0,2020-01-29 00:00:00,PVA,5,100.11699999999998,C3[C](C)(C(=O)OC)[CH2][C](C)(C(=O)OC)[CH2][C](C)(C(=O)OC)[CH2][C](C)(C(=O)OC)[CH2][C](C)(C(=O)OC)[CH2][C](C)(C(=O)OC)[CH2][C](C)(C(=O)OC)[CH2][C](C)(C(=O)OC)[CH2][C](C)(C(=O)OC)[CH2][C](C)(C(=O)OC)3,1012.8150064424626,1,1,197.75555555555562,0.9722222222222222,195.83291625976562,0.332916259765625,0.0017028964693893863
2472,"Donnerstag, 30. Januar 2020 12:48:24",C6 2,25.0,196.6,0.075,305.0,212.0,211.3,172.6,VAN054_P3(TS-002)_1.txt,VAN54_P3,TS-002,methacrylate,PMMA,C=C(C)(C(=O)OC),[CH2][C](C)(C(=O)OC),101400.0,1.88,SEC13,105.0,2020-01-29 00:00:00,PVA,5,100.11699999999998,C3[C](C)(C(=O)OC)[CH2][C](C)(C(=O)OC)[CH2][C](C)(C(=O)OC)[CH2][C](C)(C(=O)OC)[CH2][C](C)(C(=O)OC)[CH2][C](C)(C(=O)OC)[CH2][C](C)(C(=O)OC)[CH2][C](C)(C(=O)OC)[CH2][C](C)(C(=O)OC)[CH2][C](C)(C(=O)OC)3,1012.8150064424626,1,1,197.75555555555562,0.9722222222222222,195.83291625976562,0.7670837402343693,0.003901748424386416
2473,"Donnerstag, 30. Januar 2020 12:48:34",C6 3,25.0,198.9,0.076,304.0,216.4,216.1,166.4,VAN054_P3(TS-002)_1.txt,VAN54_P3,TS-002,methacrylate,PMMA,C=C(C)(C(=O)OC),[CH2][C](C)(C(=O)OC),101400.0,1.88,SEC13,105.0,2020-01-29 00:00:00,PVA,5,100.11699999999998,C3[C](C)(C(=O)OC)[CH2][C](C)(C(=O)OC)[CH2][C](C)(C(=O)OC)[CH2][C](C)(C(=O)OC)[CH2][C](C)(C(=O)OC)[CH2][C](C)(C(=O)OC)[CH2][C](C)(C(=O)OC)[CH2][C](C)(C(=O)OC)[CH2][C](C)(C(=O)OC)[CH2][C](C)(C(=O)OC)3,1012.8150064424626,1,1,197.75555555555562,0.9722222222222222,195.83291625976562,3.0670837402343807,0.015420229965984819
2474,"Donnerstag, 30. Januar 2020 12:49:15",D1 1,25.0,137.3,0.15,456.4,134.1,151.9,95.58,VAN054_P3(TS-002)_1.txt,VAN54_P3,TS-002,methacrylate,PMMA,C=C(C)(C(=O)OC),[CH2][C](C)(C(=O)OC),101400.0,1.88,SEC13,105.0,2020-01-29 00:00:00,None,8,100.11699999999998,C3[C](C)(C(=O)OC)[CH2][C](C)(C(=O)OC)[CH2][C](C)(C(=O)OC)[CH2][C](C)(C(=O)OC)[CH2][C](C)(C(=O)OC)[CH2][C](C)(C(=O)OC)[CH2][C](C)(C(=O)OC)[CH2][C](C)(C(=O)OC)[CH2][C](C)(C(=O)OC)[CH2][C](C)(C(=O)OC)3,1012.8150064424626,0,1,135.36666666666667,1.0,138.7714080810547,1.4714080810546761,0.01071673766245212
2475,"Donnerstag, 30. Januar 2020 12:49:25",D1 2,25.0,133.7,0.106,440.4,130.5,148.2,94.55,VAN054_P3(TS-002)_1.txt,VAN54_P3,TS-002,methacrylate,PMMA,C=C(C)(C(=O)OC),[CH2][C](C)(C(=O)OC),101400.0,1.88,SEC13,105.0,2020-01-29 00:00:00,None,8,100.11699999999998,C3[C](C)(C(=O)OC)[CH2][C](C)(C(=O)OC)[CH2][C](C)(C(=O)OC)[CH2][C](C)(C(=O)OC)[CH2][C](C)(C(=O)OC)[CH2][C](C)(C(=O)OC)[CH2][C](C)(C(=O)OC)[CH2][C](C)(C(=O)OC)[CH2][C](C)(C(=O)OC)[CH2][C](C)(C(=O)OC)3,1012.8150064424626,0,1,135.36666666666667,1.0,138.77139282226562,5.071392822265636,0.0379311355442456
2476,"Donnerstag, 30. Januar 2020 12:49:36",D1 3,25.0,133.4,0.11800000000000001,438.7,128.3,153.9,81.43,VAN054_P3(TS-002)_1.txt,VAN54_P3,TS-002,methacrylate,PMMA,C=C(C)(C(=O)OC),[CH2][C](C)(C(=O)OC),101400.0,1.88,SEC13,105.0,2020-01-29 00:00:00,None,8,100.11699999999998,C3[C](C)(C(=O)OC)[CH2][C](C)(C(=O)OC)[CH2][C](C)(C(=O)OC)[CH2][C](C)(C(=O)OC)[CH2][C](C)(C(=O)OC)[CH2][C](C)(C(=O)OC)[CH2][C](C)(C(=O)OC)[CH2][C](C)(C(=O)OC)[CH2][C](C)(C(=O)OC)[CH2][C](C)(C(=O)OC)3,1012.8150064424626,0,1,135.36666666666667,1.0,138.77139282226562,5.371392822265619,0.04026531351023702
2477,"Donnerstag, 30. Januar 2020 12:50:28",D2 1,25.0,137.2,0.109,386.8,134.4,156.7,87.77,VAN054_P3(TS-002)_1.txt,VAN54_P3,TS-002,methacrylate,PMMA,C=C(C)(C(=O)OC),[CH2][C](C)(C(=O)OC),101400.0,1.88,SEC13,105.0,2020-01-29 00:00:00,None,8,100.11699999999998,C3[C](C)(C(=O)OC)[CH2][C](C)(C(=O)OC)[CH2][C](C)(C(=O)OC)[CH2][C](C)(C(=O)OC)[CH2][C](C)(C(=O)OC)[CH2][C](C)(C(=O)OC)[CH2][C](C)(C(=O)OC)[CH2][C](C)(C(=O)OC)[CH2][C](C)(C(=O)OC)[CH2][C](C)(C(=O)OC)3,1012.8150064424626,0,1,135.36666666666667,1.0,138.7714080810547,1.5714080810546989,0.01145341166949489
2478,"Donnerstag, 30. Januar 2020 12:50:39",D2 2,25.0,136.1,0.134,386.4,133.1,150.8,95.48,VAN054_P3(TS-002)_1.txt,VAN54_P3,TS-002,methacrylate,PMMA,C=C(C)(C(=O)OC),[CH2][C](C)(C(=O)OC),101400.0,1.88,SEC13,105.0,2020-01-29 00:00:00,None,8,100.11699999999998,C3[C](C)(C(=O)OC)[CH2][C](C)(C(=O)OC)[CH2][C](C)(C(=O)OC)[CH2][C](C)(C(=O)OC)[CH2][C](C)(C(=O)OC)[CH2][C](C)(C(=O)OC)[CH2][C](C)(C(=O)OC)[CH2][C](C)(C(=O)OC)[CH2][C](C)(C(=O)OC)[CH2][C](C)(C(=O)OC)3,1012.8150064424626,0,1,135.36666666666667,1.0,138.77139282226562,2.6713928222656307,0.019628161809446223
2479,"Donnerstag, 30. Januar 2020 12:50:50",D2 3,25.0,138.2,0.153,384.8,135.7,152.3,97.5,VAN054_P3(TS-002)_1.txt,VAN54_P3,TS-002,methacrylate,PMMA,C=C(C)(C(=O)OC),[CH2][C](C)(C(=O)OC),101400.0,1.88,SEC13,105.0,2020-01-29 00:00:00,None,8,100.11699999999998,C3[C](C)(C(=O)OC)[CH2][C](C)(C(=O)OC)[CH2][C](C)(C(=O)OC)[CH2][C](C)(C(=O)OC)[CH2][C](C)(C(=O)OC)[CH2][C](C)(C(=O)OC)[CH2][C](C)(C(=O)OC)[CH2][C](C)(C(=O)OC)[CH2][C](C)(C(=O)OC)[CH2][C](C)(C(=O)OC)3,1012.8150064424626,0,1,135.36666666666667,1.0,138.77139282226562,0.5713928222656364,0.004134535616972767
