Repository: JulianKimmig/nanoparticle_size_prediction

File: pretrained/np_model_12/evaluation/train_df.csv (part 40 of 40)
index,measurment_data,sample,temperature,z_average,dispersity,mean_count_rate,volume_mean,intensity_mean,number_mean,file,np_formulation,substance_code,polymer_class,polymer,smiles_monomer,smiles_ru,mn,pdi,mn_method,tg,date,additive,polymer_concentration,mass_ru,circular_smiles_10,dp,with_pva,valid,mean_z_average,roll_valid,predicted_z_average,error,rel_error
2480,"Donnerstag, 30. Januar 2020 12:51:30",D3 1,25.0,136.0,0.10800000000000001,374.2,134.7,147.1,105.3,VAN054_P3(TS-002)_1.txt,VAN54_P3,TS-002,methacrylate,PMMA,C=C(C)(C(=O)OC),[CH2][C](C)(C(=O)OC),101400.0,1.88,SEC13,105.0,2020-01-29 00:00:00,None,8,100.11699999999998,C3[C](C)(C(=O)OC)[CH2][C](C)(C(=O)OC)[CH2][C](C)(C(=O)OC)[CH2][C](C)(C(=O)OC)[CH2][C](C)(C(=O)OC)[CH2][C](C)(C(=O)OC)[CH2][C](C)(C(=O)OC)[CH2][C](C)(C(=O)OC)[CH2][C](C)(C(=O)OC)[CH2][C](C)(C(=O)OC)3,1012.8150064424626,0,1,135.36666666666667,1.0,138.77139282226562,2.771392822265625,0.02037788839901195
2481,"Donnerstag, 30. Januar 2020 12:51:40",D3 2,25.0,135.0,0.11,362.6,135.8,148.7,104.0,VAN054_P3(TS-002)_1.txt,VAN54_P3,TS-002,methacrylate,PMMA,C=C(C)(C(=O)OC),[CH2][C](C)(C(=O)OC),101400.0,1.88,SEC13,105.0,2020-01-29 00:00:00,None,8,100.11699999999998,C3[C](C)(C(=O)OC)[CH2][C](C)(C(=O)OC)[CH2][C](C)(C(=O)OC)[CH2][C](C)(C(=O)OC)[CH2][C](C)(C(=O)OC)[CH2][C](C)(C(=O)OC)[CH2][C](C)(C(=O)OC)[CH2][C](C)(C(=O)OC)[CH2][C](C)(C(=O)OC)[CH2][C](C)(C(=O)OC)3,1012.8150064424626,0,1,135.36666666666667,1.0,138.77139282226562,3.771392822265625,0.027936243127893518
2482,"Donnerstag, 30. Januar 2020 12:51:51",D3 3,25.0,131.4,0.091,365.2,129.2,145.0,96.54,VAN054_P3(TS-002)_1.txt,VAN54_P3,TS-002,methacrylate,PMMA,C=C(C)(C(=O)OC),[CH2][C](C)(C(=O)OC),101400.0,1.88,SEC13,105.0,2020-01-29 00:00:00,None,8,100.11699999999998,C3[C](C)(C(=O)OC)[CH2][C](C)(C(=O)OC)[CH2][C](C)(C(=O)OC)[CH2][C](C)(C(=O)OC)[CH2][C](C)(C(=O)OC)[CH2][C](C)(C(=O)OC)[CH2][C](C)(C(=O)OC)[CH2][C](C)(C(=O)OC)[CH2][C](C)(C(=O)OC)[CH2][C](C)(C(=O)OC)3,1012.8150064424626,0,1,135.36666666666667,1.0,138.77139282226562,7.371392822265619,0.05609887992591795
2483,"Donnerstag, 30. Januar 2020 12:52:31",D4 1,25.0,212.7,0.09300000000000001,361.1,234.3,231.4,184.9,VAN054_P3(TS-002)_1.txt,VAN54_P3,TS-002,methacrylate,PMMA,C=C(C)(C(=O)OC),[CH2][C](C)(C(=O)OC),101400.0,1.88,SEC13,105.0,2020-01-29 00:00:00,PVA,8,100.11699999999998,C3[C](C)(C(=O)OC)[CH2][C](C)(C(=O)OC)[CH2][C](C)(C(=O)OC)[CH2][C](C)(C(=O)OC)[CH2][C](C)(C(=O)OC)[CH2][C](C)(C(=O)OC)[CH2][C](C)(C(=O)OC)[CH2][C](C)(C(=O)OC)[CH2][C](C)(C(=O)OC)[CH2][C](C)(C(=O)OC)3,1012.8150064424626,1,1,214.3,0.9722222222222222,219.95687866210938,7.256878662109386,0.0341179062628556
2484,"Donnerstag, 30. Januar 2020 12:52:42",D4 2,25.0,214.0,0.146,355.8,241.1,237.2,168.4,VAN054_P3(TS-002)_1.txt,VAN54_P3,TS-002,methacrylate,PMMA,C=C(C)(C(=O)OC),[CH2][C](C)(C(=O)OC),101400.0,1.88,SEC13,105.0,2020-01-29 00:00:00,PVA,8,100.11699999999998,C3[C](C)(C(=O)OC)[CH2][C](C)(C(=O)OC)[CH2][C](C)(C(=O)OC)[CH2][C](C)(C(=O)OC)[CH2][C](C)(C(=O)OC)[CH2][C](C)(C(=O)OC)[CH2][C](C)(C(=O)OC)[CH2][C](C)(C(=O)OC)[CH2][C](C)(C(=O)OC)[CH2][C](C)(C(=O)OC)3,1012.8150064424626,1,1,214.3,0.9722222222222222,219.95687866210938,5.956878662109375,0.027835881598641938
2485,"Donnerstag, 30. Januar 2020 12:52:53",D4 3,25.0,218.1,0.11699999999999999,360.2,240.9,237.4,195.2,VAN054_P3(TS-002)_1.txt,VAN54_P3,TS-002,methacrylate,PMMA,C=C(C)(C(=O)OC),[CH2][C](C)(C(=O)OC),101400.0,1.88,SEC13,105.0,2020-01-29 00:00:00,PVA,8,100.11699999999998,C3[C](C)(C(=O)OC)[CH2][C](C)(C(=O)OC)[CH2][C](C)(C(=O)OC)[CH2][C](C)(C(=O)OC)[CH2][C](C)(C(=O)OC)[CH2][C](C)(C(=O)OC)[CH2][C](C)(C(=O)OC)[CH2][C](C)(C(=O)OC)[CH2][C](C)(C(=O)OC)[CH2][C](C)(C(=O)OC)3,1012.8150064424626,1,1,214.3,0.9722222222222222,219.9568634033203,1.8568634033203182,0.00851381661311471
2486,"Donnerstag, 30. Januar 2020 12:53:33",D5 1,25.0,211.9,0.086,286.9,233.8,230.9,181.6,VAN054_P3(TS-002)_1.txt,VAN54_P3,TS-002,methacrylate,PMMA,C=C(C)(C(=O)OC),[CH2][C](C)(C(=O)OC),101400.0,1.88,SEC13,105.0,2020-01-29 00:00:00,PVA,8,100.11699999999998,C3[C](C)(C(=O)OC)[CH2][C](C)(C(=O)OC)[CH2][C](C)(C(=O)OC)[CH2][C](C)(C(=O)OC)[CH2][C](C)(C(=O)OC)[CH2][C](C)(C(=O)OC)[CH2][C](C)(C(=O)OC)[CH2][C](C)(C(=O)OC)[CH2][C](C)(C(=O)OC)[CH2][C](C)(C(=O)OC)3,1012.8150064424626,1,1,214.3,0.9722222222222222,219.95687866210938,8.05687866210937,0.03802207957578749
2487,"Donnerstag, 30. Januar 2020 12:53:55",D5 3,25.0,212.2,0.193,294.4,230.8,228.3,181.9,VAN054_P3(TS-002)_1.txt,VAN54_P3,TS-002,methacrylate,PMMA,C=C(C)(C(=O)OC),[CH2][C](C)(C(=O)OC),101400.0,1.88,SEC13,105.0,2020-01-29 00:00:00,PVA,8,100.11699999999998,C3[C](C)(C(=O)OC)[CH2][C](C)(C(=O)OC)[CH2][C](C)(C(=O)OC)[CH2][C](C)(C(=O)OC)[CH2][C](C)(C(=O)OC)[CH2][C](C)(C(=O)OC)[CH2][C](C)(C(=O)OC)[CH2][C](C)(C(=O)OC)[CH2][C](C)(C(=O)OC)[CH2][C](C)(C(=O)OC)3,1012.8150064424626,1,1,214.3,0.9722222222222222,219.95687866210938,7.756878662109386,0.036554564854426895
2488,"Donnerstag, 30. Januar 2020 12:54:35",D6 1,25.1,214.2,0.08800000000000001,304.5,238.5,235.1,183.9,VAN054_P3(TS-002)_1.txt,VAN54_P3,TS-002,methacrylate,PMMA,C=C(C)(C(=O)OC),[CH2][C](C)(C(=O)OC),101400.0,1.88,SEC13,105.0,2020-01-29 00:00:00,PVA,8,100.11699999999998,C3[C](C)(C(=O)OC)[CH2][C](C)(C(=O)OC)[CH2][C](C)(C(=O)OC)[CH2][C](C)(C(=O)OC)[CH2][C](C)(C(=O)OC)[CH2][C](C)(C(=O)OC)[CH2][C](C)(C(=O)OC)[CH2][C](C)(C(=O)OC)[CH2][C](C)(C(=O)OC)[CH2][C](C)(C(=O)OC)3,1012.8150064424626,1,1,214.3,0.9722222222222222,219.95687866210938,5.756878662109386,0.026876184230202552
2489,"Donnerstag, 30. Januar 2020 12:54:46",D6 2,25.0,213.0,0.17800000000000002,304.5,618.0,338.0,169.1,VAN054_P3(TS-002)_1.txt,VAN54_P3,TS-002,methacrylate,PMMA,C=C(C)(C(=O)OC),[CH2][C](C)(C(=O)OC),101400.0,1.88,SEC13,105.0,2020-01-29 00:00:00,PVA,8,100.11699999999998,C3[C](C)(C(=O)OC)[CH2][C](C)(C(=O)OC)[CH2][C](C)(C(=O)OC)[CH2][C](C)(C(=O)OC)[CH2][C](C)(C(=O)OC)[CH2][C](C)(C(=O)OC)[CH2][C](C)(C(=O)OC)[CH2][C](C)(C(=O)OC)[CH2][C](C)(C(=O)OC)[CH2][C](C)(C(=O)OC)3,1012.8150064424626,1,1,214.3,0.9722222222222222,219.95687866210938,6.956878662109375,0.032661402169527586
2490,"Donnerstag, 30. Januar 2020 12:54:57",D6 3,25.0,218.3,0.048,303.6,236.0,233.3,195.6,VAN054_P3(TS-002)_1.txt,VAN54_P3,TS-002,methacrylate,PMMA,C=C(C)(C(=O)OC),[CH2][C](C)(C(=O)OC),101400.0,1.88,SEC13,105.0,2020-01-29 00:00:00,PVA,8,100.11699999999998,C3[C](C)(C(=O)OC)[CH2][C](C)(C(=O)OC)[CH2][C](C)(C(=O)OC)[CH2][C](C)(C(=O)OC)[CH2][C](C)(C(=O)OC)[CH2][C](C)(C(=O)OC)[CH2][C](C)(C(=O)OC)[CH2][C](C)(C(=O)OC)[CH2][C](C)(C(=O)OC)[CH2][C](C)(C(=O)OC)3,1012.8150064424626,1,1,214.3,0.9722222222222222,219.95689392089844,1.6568939208984261,0.0075899858950912785
2491,"Donnerstag, 30. Januar 2020 12:55:40",E1 1,25.0,158.8,0.15,307.6,166.4,180.9,107.0,VAN054_P3(TS-002)_1.txt,VAN54_P3,TS-002,methacrylate,PMMA,C=C(C)(C(=O)OC),[CH2][C](C)(C(=O)OC),101400.0,1.88,SEC13,105.0,2020-01-29 00:00:00,None,10,100.11699999999998,C3[C](C)(C(=O)OC)[CH2][C](C)(C(=O)OC)[CH2][C](C)(C(=O)OC)[CH2][C](C)(C(=O)OC)[CH2][C](C)(C(=O)OC)[CH2][C](C)(C(=O)OC)[CH2][C](C)(C(=O)OC)[CH2][C](C)(C(=O)OC)[CH2][C](C)(C(=O)OC)[CH2][C](C)(C(=O)OC)3,1012.8150064424626,0,1,156.72222222222226,1.0,153.86676025390625,4.933239746093761,0.03106574147414207
2492,"Donnerstag, 30. Januar 2020 12:55:51",E1 2,25.0,148.6,0.156,206.7,410.6,250.7,111.2,VAN054_P3(TS-002)_1.txt,VAN54_P3,TS-002,methacrylate,PMMA,C=C(C)(C(=O)OC),[CH2][C](C)(C(=O)OC),101400.0,1.88,SEC13,105.0,2020-01-29 00:00:00,None,10,100.11699999999998,C3[C](C)(C(=O)OC)[CH2][C](C)(C(=O)OC)[CH2][C](C)(C(=O)OC)[CH2][C](C)(C(=O)OC)[CH2][C](C)(C(=O)OC)[CH2][C](C)(C(=O)OC)[CH2][C](C)(C(=O)OC)[CH2][C](C)(C(=O)OC)[CH2][C](C)(C(=O)OC)[CH2][C](C)(C(=O)OC)3,1012.8150064424626,0,1,156.72222222222226,1.0,153.86676025390625,5.266760253906256,0.03544253199129378
2493,"Donnerstag, 30. Januar 2020 12:56:02",E1 3,25.0,152.8,0.19,223.7,154.6,160.8,126.7,VAN054_P3(TS-002)_1.txt,VAN54_P3,TS-002,methacrylate,PMMA,C=C(C)(C(=O)OC),[CH2][C](C)(C(=O)OC),101400.0,1.88,SEC13,105.0,2020-01-29 00:00:00,None,10,100.11699999999998,C3[C](C)(C(=O)OC)[CH2][C](C)(C(=O)OC)[CH2][C](C)(C(=O)OC)[CH2][C](C)(C(=O)OC)[CH2][C](C)(C(=O)OC)[CH2][C](C)(C(=O)OC)[CH2][C](C)(C(=O)OC)[CH2][C](C)(C(=O)OC)[CH2][C](C)(C(=O)OC)[CH2][C](C)(C(=O)OC)3,1012.8150064424626,0,1,156.72222222222226,1.0,153.86676025390625,1.0667602539062386,0.006981415274255488
2494,"Donnerstag, 30. Januar 2020 12:56:44",E2 1,25.0,163.3,0.11699999999999999,229.6,171.2,178.2,128.9,VAN054_P3(TS-002)_1.txt,VAN54_P3,TS-002,methacrylate,PMMA,C=C(C)(C(=O)OC),[CH2][C](C)(C(=O)OC),101400.0,1.88,SEC13,105.0,2020-01-29 00:00:00,None,10,100.11699999999998,C3[C](C)(C(=O)OC)[CH2][C](C)(C(=O)OC)[CH2][C](C)(C(=O)OC)[CH2][C](C)(C(=O)OC)[CH2][C](C)(C(=O)OC)[CH2][C](C)(C(=O)OC)[CH2][C](C)(C(=O)OC)[CH2][C](C)(C(=O)OC)[CH2][C](C)(C(=O)OC)[CH2][C](C)(C(=O)OC)3,1012.8150064424626,0,1,156.72222222222226,1.0,153.86676025390625,9.433239746093761,0.057766318102227564
2495,"Donnerstag, 30. Januar 2020 12:56:55",E2 2,25.0,162.3,0.083,231.6,171.8,178.3,130.8,VAN054_P3(TS-002)_1.txt,VAN54_P3,TS-002,methacrylate,PMMA,C=C(C)(C(=O)OC),[CH2][C](C)(C(=O)OC),101400.0,1.88,SEC13,105.0,2020-01-29 00:00:00,None,10,100.11699999999998,C3[C](C)(C(=O)OC)[CH2][C](C)(C(=O)OC)[CH2][C](C)(C(=O)OC)[CH2][C](C)(C(=O)OC)[CH2][C](C)(C(=O)OC)[CH2][C](C)(C(=O)OC)[CH2][C](C)(C(=O)OC)[CH2][C](C)(C(=O)OC)[CH2][C](C)(C(=O)OC)[CH2][C](C)(C(=O)OC)3,1012.8150064424626,0,1,156.72222222222226,1.0,153.86676025390625,8.433239746093761,0.05196081174426224
2496,"Donnerstag, 30. Januar 2020 12:57:06",E2 3,25.0,164.0,0.122,229.0,176.3,186.5,118.9,VAN054_P3(TS-002)_1.txt,VAN54_P3,TS-002,methacrylate,PMMA,C=C(C)(C(=O)OC),[CH2][C](C)(C(=O)OC),101400.0,1.88,SEC13,105.0,2020-01-29 00:00:00,None,10,100.11699999999998,C3[C](C)(C(=O)OC)[CH2][C](C)(C(=O)OC)[CH2][C](C)(C(=O)OC)[CH2][C](C)(C(=O)OC)[CH2][C](C)(C(=O)OC)[CH2][C](C)(C(=O)OC)[CH2][C](C)(C(=O)OC)[CH2][C](C)(C(=O)OC)[CH2][C](C)(C(=O)OC)[CH2][C](C)(C(=O)OC)3,1012.8150064424626,0,1,156.72222222222226,1.0,153.86676025390625,10.13323974609375,0.061788047232278966
2497,"Donnerstag, 30. Januar 2020 12:57:46",E3 1,25.0,154.5,0.08900000000000001,269.8,161.0,166.6,130.6,VAN054_P3(TS-002)_1.txt,VAN54_P3,TS-002,methacrylate,PMMA,C=C(C)(C(=O)OC),[CH2][C](C)(C(=O)OC),101400.0,1.88,SEC13,105.0,2020-01-29 00:00:00,None,10,100.11699999999998,C3[C](C)(C(=O)OC)[CH2][C](C)(C(=O)OC)[CH2][C](C)(C(=O)OC)[CH2][C](C)(C(=O)OC)[CH2][C](C)(C(=O)OC)[CH2][C](C)(C(=O)OC)[CH2][C](C)(C(=O)OC)[CH2][C](C)(C(=O)OC)[CH2][C](C)(C(=O)OC)[CH2][C](C)(C(=O)OC)3,1012.8150064424626,0,1,156.72222222222226,1.0,153.86676025390625,0.63323974609375,0.0040986391332928805
2498,"Donnerstag, 30. Januar 2020 12:57:56",E3 2,25.0,153.0,0.11699999999999999,271.0,159.7,174.5,105.6,VAN054_P3(TS-002)_1.txt,VAN54_P3,TS-002,methacrylate,PMMA,C=C(C)(C(=O)OC),[CH2][C](C)(C(=O)OC),101400.0,1.88,SEC13,105.0,2020-01-29 00:00:00,None,10,100.11699999999998,C3[C](C)(C(=O)OC)[CH2][C](C)(C(=O)OC)[CH2][C](C)(C(=O)OC)[CH2][C](C)(C(=O)OC)[CH2][C](C)(C(=O)OC)[CH2][C](C)(C(=O)OC)[CH2][C](C)(C(=O)OC)[CH2][C](C)(C(=O)OC)[CH2][C](C)(C(=O)OC)[CH2][C](C)(C(=O)OC)3,1012.8150064424626,0,1,156.72222222222226,1.0,153.86676025390625,0.86676025390625,0.00566509969873366
2499,"Donnerstag, 30. Januar 2020 12:58:07",E3 3,25.0,153.2,0.053,268.0,159.0,165.9,126.5,VAN054_P3(TS-002)_1.txt,VAN54_P3,TS-002,methacrylate,PMMA,C=C(C)(C(=O)OC),[CH2][C](C)(C(=O)OC),101400.0,1.88,SEC13,105.0,2020-01-29 00:00:00,None,10,100.11699999999998,C3[C](C)(C(=O)OC)[CH2][C](C)(C(=O)OC)[CH2][C](C)(C(=O)OC)[CH2][C](C)(C(=O)OC)[CH2][C](C)(C(=O)OC)[CH2][C](C)(C(=O)OC)[CH2][C](C)(C(=O)OC)[CH2][C](C)(C(=O)OC)[CH2][C](C)(C(=O)OC)[CH2][C](C)(C(=O)OC)3,1012.8150064424626,0,1,156.72222222222226,1.0,153.86676025390625,0.6667602539062614,0.004352220978500401
2500,"Donnerstag, 30. Januar 2020 12:58:50",E4 1,25.0,224.6,0.023,293.2,233.5,231.6,204.7,VAN054_P3(TS-002)_1.txt,VAN54_P3,TS-002,methacrylate,PMMA,C=C(C)(C(=O)OC),[CH2][C](C)(C(=O)OC),101400.0,1.88,SEC13,105.0,2020-01-29 00:00:00,PVA,10,100.11699999999998,C3[C](C)(C(=O)OC)[CH2][C](C)(C(=O)OC)[CH2][C](C)(C(=O)OC)[CH2][C](C)(C(=O)OC)[CH2][C](C)(C(=O)OC)[CH2][C](C)(C(=O)OC)[CH2][C](C)(C(=O)OC)[CH2][C](C)(C(=O)OC)[CH2][C](C)(C(=O)OC)[CH2][C](C)(C(=O)OC)3,1012.8150064424626,1,1,230.16666666666663,0.9722222222222222,236.1513214111328,11.551321411132818,0.05143063851795556
2501,"Donnerstag, 30. Januar 2020 12:59:01",E4 2,25.0,228.0,0.002,297.2,241.0,238.2,204.2,VAN054_P3(TS-002)_1.txt,VAN54_P3,TS-002,methacrylate,PMMA,C=C(C)(C(=O)OC),[CH2][C](C)(C(=O)OC),101400.0,1.88,SEC13,105.0,2020-01-29 00:00:00,PVA,10,100.11699999999998,C3[C](C)(C(=O)OC)[CH2][C](C)(C(=O)OC)[CH2][C](C)(C(=O)OC)[CH2][C](C)(C(=O)OC)[CH2][C](C)(C(=O)OC)[CH2][C](C)(C(=O)OC)[CH2][C](C)(C(=O)OC)[CH2][C](C)(C(=O)OC)[CH2][C](C)(C(=O)OC)[CH2][C](C)(C(=O)OC)3,1012.8150064424626,1,1,230.16666666666663,0.9722222222222222,236.1512908935547,8.151290893554688,0.03575127584892407
2502,"Donnerstag, 30. Januar 2020 12:59:12",E4 3,25.0,218.5,0.06,291.3,236.0,233.3,193.4,VAN054_P3(TS-002)_1.txt,VAN54_P3,TS-002,methacrylate,PMMA,C=C(C)(C(=O)OC),[CH2][C](C)(C(=O)OC),101400.0,1.88,SEC13,105.0,2020-01-29 00:00:00,PVA,10,100.11699999999998,C3[C](C)(C(=O)OC)[CH2][C](C)(C(=O)OC)[CH2][C](C)(C(=O)OC)[CH2][C](C)(C(=O)OC)[CH2][C](C)(C(=O)OC)[CH2][C](C)(C(=O)OC)[CH2][C](C)(C(=O)OC)[CH2][C](C)(C(=O)OC)[CH2][C](C)(C(=O)OC)[CH2][C](C)(C(=O)OC)3,1012.8150064424626,1,1,230.16666666666663,0.9722222222222222,236.1513214111328,17.651321411132812,0.08078407968481836
2503,"Donnerstag, 30. Januar 2020 12:59:51",E5 1,25.0,231.4,0.141,304.8,301.4,275.7,170.2,VAN054_P3(TS-002)_1.txt,VAN54_P3,TS-002,methacrylate,PMMA,C=C(C)(C(=O)OC),[CH2][C](C)(C(=O)OC),101400.0,1.88,SEC13,105.0,2020-01-29 00:00:00,PVA,10,100.11699999999998,C3[C](C)(C(=O)OC)[CH2][C](C)(C(=O)OC)[CH2][C](C)(C(=O)OC)[CH2][C](C)(C(=O)OC)[CH2][C](C)(C(=O)OC)[CH2][C](C)(C(=O)OC)[CH2][C](C)(C(=O)OC)[CH2][C](C)(C(=O)OC)[CH2][C](C)(C(=O)OC)[CH2][C](C)(C(=O)OC)3,1012.8150064424626,1,1,230.16666666666663,0.9722222222222222,236.1512908935547,4.751290893554682,0.020532804207237174
2504,"Donnerstag, 30. Januar 2020 13:00:02",E5 2,25.0,234.5,0.078,294.7,265.3,258.2,195.0,VAN054_P3(TS-002)_1.txt,VAN54_P3,TS-002,methacrylate,PMMA,C=C(C)(C(=O)OC),[CH2][C](C)(C(=O)OC),101400.0,1.88,SEC13,105.0,2020-01-29 00:00:00,PVA,10,100.11699999999998,C3[C](C)(C(=O)OC)[CH2][C](C)(C(=O)OC)[CH2][C](C)(C(=O)OC)[CH2][C](C)(C(=O)OC)[CH2][C](C)(C(=O)OC)[CH2][C](C)(C(=O)OC)[CH2][C](C)(C(=O)OC)[CH2][C](C)(C(=O)OC)[CH2][C](C)(C(=O)OC)[CH2][C](C)(C(=O)OC)3,1012.8150064424626,1,1,230.16666666666663,0.9722222222222222,236.1512908935547,1.6512908935546875,0.007041752211320629
2505,"Donnerstag, 30. Januar 2020 13:00:13",E5 3,25.0,227.4,0.040999999999999995,282.8,243.9,240.6,203.9,VAN054_P3(TS-002)_1.txt,VAN54_P3,TS-002,methacrylate,PMMA,C=C(C)(C(=O)OC),[CH2][C](C)(C(=O)OC),101400.0,1.88,SEC13,105.0,2020-01-29 00:00:00,PVA,10,100.11699999999998,C3[C](C)(C(=O)OC)[CH2][C](C)(C(=O)OC)[CH2][C](C)(C(=O)OC)[CH2][C](C)(C(=O)OC)[CH2][C](C)(C(=O)OC)[CH2][C](C)(C(=O)OC)[CH2][C](C)(C(=O)OC)[CH2][C](C)(C(=O)OC)[CH2][C](C)(C(=O)OC)[CH2][C](C)(C(=O)OC)3,1012.8150064424626,1,1,230.16666666666663,0.9722222222222222,236.1513214111328,8.751321411132807,0.0384842630216922
2506,"Donnerstag, 30. Januar 2020 13:00:52",E6 1,25.0,237.8,0.051,380.2,259.4,254.3,210.3,VAN054_P3(TS-002)_1.txt,VAN54_P3,TS-002,methacrylate,PMMA,C=C(C)(C(=O)OC),[CH2][C](C)(C(=O)OC),101400.0,1.88,SEC13,105.0,2020-01-29 00:00:00,PVA,10,100.11699999999998,C3[C](C)(C(=O)OC)[CH2][C](C)(C(=O)OC)[CH2][C](C)(C(=O)OC)[CH2][C](C)(C(=O)OC)[CH2][C](C)(C(=O)OC)[CH2][C](C)(C(=O)OC)[CH2][C](C)(C(=O)OC)[CH2][C](C)(C(=O)OC)[CH2][C](C)(C(=O)OC)[CH2][C](C)(C(=O)OC)3,1012.8150064424626,1,1,230.16666666666663,0.9722222222222222,236.1513214111328,1.6486785888671989,0.006933047051586202
2507,"Donnerstag, 30. Januar 2020 13:01:03",E6 2,25.0,233.5,0.005,381.7,246.9,243.7,209.0,VAN054_P3(TS-002)_1.txt,VAN54_P3,TS-002,methacrylate,PMMA,C=C(C)(C(=O)OC),[CH2][C](C)(C(=O)OC),101400.0,1.88,SEC13,105.0,2020-01-29 00:00:00,PVA,10,100.11699999999998,C3[C](C)(C(=O)OC)[CH2][C](C)(C(=O)OC)[CH2][C](C)(C(=O)OC)[CH2][C](C)(C(=O)OC)[CH2][C](C)(C(=O)OC)[CH2][C](C)(C(=O)OC)[CH2][C](C)(C(=O)OC)[CH2][C](C)(C(=O)OC)[CH2][C](C)(C(=O)OC)[CH2][C](C)(C(=O)OC)3,1012.8150064424626,1,1,230.16666666666663,0.9722222222222222,236.1512908935547,2.6512908935546875,0.01135456485462393
2508,"Donnerstag, 30. Januar 2020 13:01:14",E6 3,25.0,235.8,0.113,375.3,275.8,265.7,192.3,VAN054_P3(TS-002)_1.txt,VAN54_P3,TS-002,methacrylate,PMMA,C=C(C)(C(=O)OC),[CH2][C](C)(C(=O)OC),101400.0,1.88,SEC13,105.0,2020-01-29 00:00:00,PVA,10,100.11699999999998,C3[C](C)(C(=O)OC)[CH2][C](C)(C(=O)OC)[CH2][C](C)(C(=O)OC)[CH2][C](C)(C(=O)OC)[CH2][C](C)(C(=O)OC)[CH2][C](C)(C(=O)OC)[CH2][C](C)(C(=O)OC)[CH2][C](C)(C(=O)OC)[CH2][C](C)(C(=O)OC)[CH2][C](C)(C(=O)OC)3,1012.8150064424626,1,1,230.16666666666663,0.9722222222222222,236.1512908935547,0.35129089355467613,0.0014897832635906536
2509,"Donnerstag, 30. Januar 2020 13:01:57",F1 1,25.0,202.2,0.207,353.1,545.2,307.6,145.2,VAN054_P3(TS-002)_1.txt,VAN54_P3,TS-002,methacrylate,PMMA,C=C(C)(C(=O)OC),[CH2][C](C)(C(=O)OC),101400.0,1.88,SEC13,105.0,2020-01-29 00:00:00,None,15,100.11699999999998,C3[C](C)(C(=O)OC)[CH2][C](C)(C(=O)OC)[CH2][C](C)(C(=O)OC)[CH2][C](C)(C(=O)OC)[CH2][C](C)(C(=O)OC)[CH2][C](C)(C(=O)OC)[CH2][C](C)(C(=O)OC)[CH2][C](C)(C(=O)OC)[CH2][C](C)(C(=O)OC)[CH2][C](C)(C(=O)OC)3,1012.8150064424626,0,1,191.7,1.0,193.21871948242188,8.981280517578114,0.044417806714036175
2510,"Donnerstag, 30. Januar 2020 13:02:07",F1 2,25.0,193.5,0.184,385.5,413.4,277.7,123.9,VAN054_P3(TS-002)_1.txt,VAN54_P3,TS-002,methacrylate,PMMA,C=C(C)(C(=O)OC),[CH2][C](C)(C(=O)OC),101400.0,1.88,SEC13,105.0,2020-01-29 00:00:00,None,15,100.11699999999998,C3[C](C)(C(=O)OC)[CH2][C](C)(C(=O)OC)[CH2][C](C)(C(=O)OC)[CH2][C](C)(C(=O)OC)[CH2][C](C)(C(=O)OC)[CH2][C](C)(C(=O)OC)[CH2][C](C)(C(=O)OC)[CH2][C](C)(C(=O)OC)[CH2][C](C)(C(=O)OC)[CH2][C](C)(C(=O)OC)3,1012.8150064424626,0,1,191.7,1.0,193.21873474121094,0.2812652587890625,0.0014535672288840439
2511,"Donnerstag, 30. Januar 2020 13:02:18",F1 3,25.0,192.3,0.222,317.7,427.3,329.8,111.7,VAN054_P3(TS-002)_1.txt,VAN54_P3,TS-002,methacrylate,PMMA,C=C(C)(C(=O)OC),[CH2][C](C)(C(=O)OC),101400.0,1.88,SEC13,105.0,2020-01-29 00:00:00,None,15,100.11699999999998,C3[C](C)(C(=O)OC)[CH2][C](C)(C(=O)OC)[CH2][C](C)(C(=O)OC)[CH2][C](C)(C(=O)OC)[CH2][C](C)(C(=O)OC)[CH2][C](C)(C(=O)OC)[CH2][C](C)(C(=O)OC)[CH2][C](C)(C(=O)OC)[CH2][C](C)(C(=O)OC)[CH2][C](C)(C(=O)OC)3,1012.8150064424626,0,1,191.7,1.0,193.21871948242188,0.9187194824218636,0.004777532409890086
2512,"Donnerstag, 30. Januar 2020 13:02:59",F2 1,25.0,187.2,0.171,303.5,416.6,258.9,150.4,VAN054_P3(TS-002)_1.txt,VAN54_P3,TS-002,methacrylate,PMMA,C=C(C)(C(=O)OC),[CH2][C](C)(C(=O)OC),101400.0,1.88,SEC13,105.0,2020-01-29 00:00:00,None,15,100.11699999999998,C3[C](C)(C(=O)OC)[CH2][C](C)(C(=O)OC)[CH2][C](C)(C(=O)OC)[CH2][C](C)(C(=O)OC)[CH2][C](C)(C(=O)OC)[CH2][C](C)(C(=O)OC)[CH2][C](C)(C(=O)OC)[CH2][C](C)(C(=O)OC)[CH2][C](C)(C(=O)OC)[CH2][C](C)(C(=O)OC)3,1012.8150064424626,0,1,191.7,1.0,193.21871948242188,6.018719482421886,0.0321512792864417
2513,"Donnerstag, 30. Januar 2020 13:03:10",F2 2,25.0,191.1,0.149,335.1,402.5,263.9,141.5,VAN054_P3(TS-002)_1.txt,VAN54_P3,TS-002,methacrylate,PMMA,C=C(C)(C(=O)OC),[CH2][C](C)(C(=O)OC),101400.0,1.88,SEC13,105.0,2020-01-29 00:00:00,None,15,100.11699999999998,C3[C](C)(C(=O)OC)[CH2][C](C)(C(=O)OC)[CH2][C](C)(C(=O)OC)[CH2][C](C)(C(=O)OC)[CH2][C](C)(C(=O)OC)[CH2][C](C)(C(=O)OC)[CH2][C](C)(C(=O)OC)[CH2][C](C)(C(=O)OC)[CH2][C](C)(C(=O)OC)[CH2][C](C)(C(=O)OC)3,1012.8150064424626,0,1,191.7,1.0,193.21873474121094,2.118734741210943,0.011087047311412575
2514,"Donnerstag, 30. Januar 2020 13:03:21",F2 3,25.0,190.9,0.23800000000000002,343.5,753.5,357.0,137.0,VAN054_P3(TS-002)_1.txt,VAN54_P3,TS-002,methacrylate,PMMA,C=C(C)(C(=O)OC),[CH2][C](C)(C(=O)OC),101400.0,1.88,SEC13,105.0,2020-01-29 00:00:00,None,15,100.11699999999998,C3[C](C)(C(=O)OC)[CH2][C](C)(C(=O)OC)[CH2][C](C)(C(=O)OC)[CH2][C](C)(C(=O)OC)[CH2][C](C)(C(=O)OC)[CH2][C](C)(C(=O)OC)[CH2][C](C)(C(=O)OC)[CH2][C](C)(C(=O)OC)[CH2][C](C)(C(=O)OC)[CH2][C](C)(C(=O)OC)3,1012.8150064424626,0,1,191.7,1.0,193.21871948242188,2.3187194824218693,0.012146251872298949
2515,"Donnerstag, 30. Januar 2020 13:04:06",F3 1,25.0,185.1,0.179,248.7,440.2,277.9,133.8,VAN054_P3(TS-002)_1.txt,VAN54_P3,TS-002,methacrylate,PMMA,C=C(C)(C(=O)OC),[CH2][C](C)(C(=O)OC),101400.0,1.88,SEC13,105.0,2020-01-29 00:00:00,None,15,100.11699999999998,C3[C](C)(C(=O)OC)[CH2][C](C)(C(=O)OC)[CH2][C](C)(C(=O)OC)[CH2][C](C)(C(=O)OC)[CH2][C](C)(C(=O)OC)[CH2][C](C)(C(=O)OC)[CH2][C](C)(C(=O)OC)[CH2][C](C)(C(=O)OC)[CH2][C](C)(C(=O)OC)[CH2][C](C)(C(=O)OC)3,1012.8150064424626,0,1,191.7,1.0,193.21871948242188,8.11871948242188,0.0438612613853154
2516,"Donnerstag, 30. Januar 2020 13:04:17",F3 2,25.0,196.1,0.135,276.2,225.8,225.3,151.5,VAN054_P3(TS-002)_1.txt,VAN54_P3,TS-002,methacrylate,PMMA,C=C(C)(C(=O)OC),[CH2][C](C)(C(=O)OC),101400.0,1.88,SEC13,105.0,2020-01-29 00:00:00,None,15,100.11699999999998,C3[C](C)(C(=O)OC)[CH2][C](C)(C(=O)OC)[CH2][C](C)(C(=O)OC)[CH2][C](C)(C(=O)OC)[CH2][C](C)(C(=O)OC)[CH2][C](C)(C(=O)OC)[CH2][C](C)(C(=O)OC)[CH2][C](C)(C(=O)OC)[CH2][C](C)(C(=O)OC)[CH2][C](C)(C(=O)OC)3,1012.8150064424626,0,1,191.7,1.0,193.21871948242188,2.8812805175781193,0.014692914419062312
2517,"Donnerstag, 30. Januar 2020 13:04:28",F3 3,25.0,186.9,0.193,255.5,400.8,294.4,117.9,VAN054_P3(TS-002)_1.txt,VAN54_P3,TS-002,methacrylate,PMMA,C=C(C)(C(=O)OC),[CH2][C](C)(C(=O)OC),101400.0,1.88,SEC13,105.0,2020-01-29 00:00:00,None,15,100.11699999999998,C3[C](C)(C(=O)OC)[CH2][C](C)(C(=O)OC)[CH2][C](C)(C(=O)OC)[CH2][C](C)(C(=O)OC)[CH2][C](C)(C(=O)OC)[CH2][C](C)(C(=O)OC)[CH2][C](C)(C(=O)OC)[CH2][C](C)(C(=O)OC)[CH2][C](C)(C(=O)OC)[CH2][C](C)(C(=O)OC)3,1012.8150064424626,0,1,191.7,1.0,193.21871948242188,6.318719482421869,0.0338080229129046
2518,"Donnerstag, 30. Januar 2020 13:05:07",F4 1,25.0,278.8,0.128,344.7,363.2,324.6,218.4,VAN054_P3(TS-002)_1.txt,VAN54_P3,TS-002,methacrylate,PMMA,C=C(C)(C(=O)OC),[CH2][C](C)(C(=O)OC),101400.0,1.88,SEC13,105.0,2020-01-29 00:00:00,PVA,15,100.11699999999998,C3[C](C)(C(=O)OC)[CH2][C](C)(C(=O)OC)[CH2][C](C)(C(=O)OC)[CH2][C](C)(C(=O)OC)[CH2][C](C)(C(=O)OC)[CH2][C](C)(C(=O)OC)[CH2][C](C)(C(=O)OC)[CH2][C](C)(C(=O)OC)[CH2][C](C)(C(=O)OC)[CH2][C](C)(C(=O)OC)3,1012.8150064424626,1,1,273.23333333333335,0.9629629629629628,276.6373596191406,2.1626403808593864,0.007756959759180008
2519,"Donnerstag, 30. Januar 2020 13:05:18",F4 2,25.0,280.7,0.162,343.1,375.4,339.8,151.4,VAN054_P3(TS-002)_1.txt,VAN54_P3,TS-002,methacrylate,PMMA,C=C(C)(C(=O)OC),[CH2][C](C)(C(=O)OC),101400.0,1.88,SEC13,105.0,2020-01-29 00:00:00,PVA,15,100.11699999999998,C3[C](C)(C(=O)OC)[CH2][C](C)(C(=O)OC)[CH2][C](C)(C(=O)OC)[CH2][C](C)(C(=O)OC)[CH2][C](C)(C(=O)OC)[CH2][C](C)(C(=O)OC)[CH2][C](C)(C(=O)OC)[CH2][C](C)(C(=O)OC)[CH2][C](C)(C(=O)OC)[CH2][C](C)(C(=O)OC)3,1012.8150064424626,1,1,273.23333333333335,0.9629629629629628,276.6373596191406,4.062640380859364,0.014473246814604076
2520,"Donnerstag, 30. Januar 2020 13:05:29",F4 3,25.0,268.0,0.14400000000000002,346.7,349.3,318.0,184.2,VAN054_P3(TS-002)_1.txt,VAN54_P3,TS-002,methacrylate,PMMA,C=C(C)(C(=O)OC),[CH2][C](C)(C(=O)OC),101400.0,1.88,SEC13,105.0,2020-01-29 00:00:00,PVA,15,100.11699999999998,C3[C](C)(C(=O)OC)[CH2][C](C)(C(=O)OC)[CH2][C](C)(C(=O)OC)[CH2][C](C)(C(=O)OC)[CH2][C](C)(C(=O)OC)[CH2][C](C)(C(=O)OC)[CH2][C](C)(C(=O)OC)[CH2][C](C)(C(=O)OC)[CH2][C](C)(C(=O)OC)[CH2][C](C)(C(=O)OC)3,1012.8150064424626,1,1,273.23333333333335,0.9629629629629628,276.6373596191406,8.637359619140625,0.03222895380276353
2521,"Donnerstag, 30. Januar 2020 13:06:08",F5 1,25.0,262.4,0.19899999999999998,321.0,728.9,414.4,204.6,VAN054_P3(TS-002)_1.txt,VAN54_P3,TS-002,methacrylate,PMMA,C=C(C)(C(=O)OC),[CH2][C](C)(C(=O)OC),101400.0,1.88,SEC13,105.0,2020-01-29 00:00:00,PVA,15,100.11699999999998,C3[C](C)(C(=O)OC)[CH2][C](C)(C(=O)OC)[CH2][C](C)(C(=O)OC)[CH2][C](C)(C(=O)OC)[CH2][C](C)(C(=O)OC)[CH2][C](C)(C(=O)OC)[CH2][C](C)(C(=O)OC)[CH2][C](C)(C(=O)OC)[CH2][C](C)(C(=O)OC)[CH2][C](C)(C(=O)OC)3,1012.8150064424626,1,1,273.23333333333335,0.9629629629629628,276.6373596191406,14.237359619140648,0.05425823025587138
2522,"Donnerstag, 30. Januar 2020 13:06:19",F5 2,25.0,274.0,0.125,319.2,323.8,316.1,107.1,VAN054_P3(TS-002)_1.txt,VAN54_P3,TS-002,methacrylate,PMMA,C=C(C)(C(=O)OC),[CH2][C](C)(C(=O)OC),101400.0,1.88,SEC13,105.0,2020-01-29 00:00:00,PVA,15,100.11699999999998,C3[C](C)(C(=O)OC)[CH2][C](C)(C(=O)OC)[CH2][C](C)(C(=O)OC)[CH2][C](C)(C(=O)OC)[CH2][C](C)(C(=O)OC)[CH2][C](C)(C(=O)OC)[CH2][C](C)(C(=O)OC)[CH2][C](C)(C(=O)OC)[CH2][C](C)(C(=O)OC)[CH2][C](C)(C(=O)OC)3,1012.8150064424626,1,1,273.23333333333335,0.9629629629629628,276.6373596191406,2.637359619140625,0.009625400069856295
2523,"Donnerstag, 30. Januar 2020 13:06:30",F5 3,25.0,277.1,0.179,329.7,307.7,295.2,233.9,VAN054_P3(TS-002)_1.txt,VAN54_P3,TS-002,methacrylate,PMMA,C=C(C)(C(=O)OC),[CH2][C](C)(C(=O)OC),101400.0,1.88,SEC13,105.0,2020-01-29 00:00:00,PVA,15,100.11699999999998,C3[C](C)(C(=O)OC)[CH2][C](C)(C(=O)OC)[CH2][C](C)(C(=O)OC)[CH2][C](C)(C(=O)OC)[CH2][C](C)(C(=O)OC)[CH2][C](C)(C(=O)OC)[CH2][C](C)(C(=O)OC)[CH2][C](C)(C(=O)OC)[CH2][C](C)(C(=O)OC)[CH2][C](C)(C(=O)OC)3,1012.8150064424626,1,1,273.23333333333335,0.9629629629629628,276.6373596191406,0.46264038085939774,0.0016695791442056936
2524,"Donnerstag, 30. Januar 2020 13:07:08",F6 1,25.0,279.4,0.111,331.8,337.8,314.9,232.5,VAN054_P3(TS-002)_1.txt,VAN54_P3,TS-002,methacrylate,PMMA,C=C(C)(C(=O)OC),[CH2][C](C)(C(=O)OC),101400.0,1.88,SEC13,105.0,2020-01-29 00:00:00,PVA,15,100.11699999999998,C3[C](C)(C(=O)OC)[CH2][C](C)(C(=O)OC)[CH2][C](C)(C(=O)OC)[CH2][C](C)(C(=O)OC)[CH2][C](C)(C(=O)OC)[CH2][C](C)(C(=O)OC)[CH2][C](C)(C(=O)OC)[CH2][C](C)(C(=O)OC)[CH2][C](C)(C(=O)OC)[CH2][C](C)(C(=O)OC)3,1012.8150064424626,1,1,273.23333333333335,0.9629629629629628,276.6373596191406,2.7626403808593523,0.00988776084774285
2525,"Donnerstag, 30. Januar 2020 13:07:19",F6 2,25.0,278.1,0.09300000000000001,330.4,329.5,312.8,238.7,VAN054_P3(TS-002)_1.txt,VAN54_P3,TS-002,methacrylate,PMMA,C=C(C)(C(=O)OC),[CH2][C](C)(C(=O)OC),101400.0,1.88,SEC13,105.0,2020-01-29 00:00:00,PVA,15,100.11699999999998,C3[C](C)(C(=O)OC)[CH2][C](C)(C(=O)OC)[CH2][C](C)(C(=O)OC)[CH2][C](C)(C(=O)OC)[CH2][C](C)(C(=O)OC)[CH2][C](C)(C(=O)OC)[CH2][C](C)(C(=O)OC)[CH2][C](C)(C(=O)OC)[CH2][C](C)(C(=O)OC)[CH2][C](C)(C(=O)OC)3,1012.8150064424626,1,1,273.23333333333335,0.9629629629629628,276.6373596191406,1.4626403808593977,0.005259404461918007
2526,"Donnerstag, 30. Januar 2020 13:07:30",F6 3,25.0,260.6,0.17300000000000001,331.4,304.4,290.2,216.3,VAN054_P3(TS-002)_1.txt,VAN54_P3,TS-002,methacrylate,PMMA,C=C(C)(C(=O)OC),[CH2][C](C)(C(=O)OC),101400.0,1.88,SEC13,105.0,2020-01-29 00:00:00,PVA,15,100.11699999999998,C3[C](C)(C(=O)OC)[CH2][C](C)(C(=O)OC)[CH2][C](C)(C(=O)OC)[CH2][C](C)(C(=O)OC)[CH2][C](C)(C(=O)OC)[CH2][C](C)(C(=O)OC)[CH2][C](C)(C(=O)OC)[CH2][C](C)(C(=O)OC)[CH2][C](C)(C(=O)OC)[CH2][C](C)(C(=O)OC)3,1012.8150064424626,1,1,273.23333333333335,0.9629629629629628,276.6373596191406,16.037359619140602,0.06154013668127629
