Repository: JulianKimmig/nanoparticle_size_prediction

File: pretrained/np_model_14/evaluation/train_df.csv (part 1 of 37)
index,measurment_data,sample,temperature,z_average,dispersity,mean_count_rate,volume_mean,intensity_mean,number_mean,file,np_formulation,substance_code,polymer_class,polymer,smiles_monomer,smiles_ru,mn,pdi,mn_method,tg,date,additive,polymer_concentration,mass_ru,circular_smiles_10,dp,with_pva,valid,roll_valid,mean_z_average,predicted_z_average,error,rel_error
0,"Mittwoch, 10. Juni 2020 13:01:24",A4 1,25.0,221.7,0.147,291.7,248.7,243.6,173.3,VAN#73_P2.txt,VAN73_P2,P32,methacrylate,Poly-Isobornyl MA,C=C(C)C(=O)OC1CC2CCC1(C)C2(C)C,[CH2][C](C)(C(=O)OC1CC2CCC1(C)C2(C)C),18600.0,1.16,SEC13,110.0, 10.06.2020,PVA,1,222.32799999999992,C3[C](C)(C(=O)OC1CC2CCC1(C)C2(C)C)[CH2][C](C)(C(=O)OC1CC2CCC1(C)C2(C)C)[CH2][C](C)(C(=O)OC1CC2CCC1(C)C2(C)C)[CH2][C](C)(C(=O)OC1CC2CCC1(C)C2(C)C)[CH2][C](C)(C(=O)OC1CC2CCC1(C)C2(C)C)[CH2][C](C)(C(=O)OC1CC2CCC1(C)C2(C)C)[CH2][C](C)(C(=O)OC1CC2CCC1(C)C2(C)C)[CH2][C](C)(C(=O)OC1CC2CCC1(C)C2(C)C)[CH2][C](C)(C(=O)OC1CC2CCC1(C)C2(C)C)[CH2][C](C)(C(=O)OC1CC2CCC1(C)C2(C)C)3,83.66017775538845,1,1,0.8333333333333333,220.95555555555558,223.08828735351562,1.3882873535156364,0.006262008811527453
1,"Mittwoch, 10. Juni 2020 13:01:35",A4 2,25.0,224.0,0.127,287.0,256.5,250.2,190.3,VAN#73_P2.txt,VAN73_P2,P32,methacrylate,Poly-Isobornyl MA,C=C(C)C(=O)OC1CC2CCC1(C)C2(C)C,[CH2][C](C)(C(=O)OC1CC2CCC1(C)C2(C)C),18600.0,1.16,SEC13,110.0, 10.06.2020,PVA,1,222.32799999999992,C3[C](C)(C(=O)OC1CC2CCC1(C)C2(C)C)[CH2][C](C)(C(=O)OC1CC2CCC1(C)C2(C)C)[CH2][C](C)(C(=O)OC1CC2CCC1(C)C2(C)C)[CH2][C](C)(C(=O)OC1CC2CCC1(C)C2(C)C)[CH2][C](C)(C(=O)OC1CC2CCC1(C)C2(C)C)[CH2][C](C)(C(=O)OC1CC2CCC1(C)C2(C)C)[CH2][C](C)(C(=O)OC1CC2CCC1(C)C2(C)C)[CH2][C](C)(C(=O)OC1CC2CCC1(C)C2(C)C)[CH2][C](C)(C(=O)OC1CC2CCC1(C)C2(C)C)[CH2][C](C)(C(=O)OC1CC2CCC1(C)C2(C)C)3,83.66017775538845,1,1,0.8333333333333333,220.95555555555558,223.08828735351562,0.911712646484375,0.004070145743233817
2,"Mittwoch, 10. Juni 2020 13:01:46",A4 3,25.0,220.6,0.20600000000000002,298.8,605.9,323.1,181.1,VAN#73_P2.txt,VAN73_P2,P32,methacrylate,Poly-Isobornyl MA,C=C(C)C(=O)OC1CC2CCC1(C)C2(C)C,[CH2][C](C)(C(=O)OC1CC2CCC1(C)C2(C)C),18600.0,1.16,SEC13,110.0, 10.06.2020,PVA,1,222.32799999999992,C3[C](C)(C(=O)OC1CC2CCC1(C)C2(C)C)[CH2][C](C)(C(=O)OC1CC2CCC1(C)C2(C)C)[CH2][C](C)(C(=O)OC1CC2CCC1(C)C2(C)C)[CH2][C](C)(C(=O)OC1CC2CCC1(C)C2(C)C)[CH2][C](C)(C(=O)OC1CC2CCC1(C)C2(C)C)[CH2][C](C)(C(=O)OC1CC2CCC1(C)C2(C)C)[CH2][C](C)(C(=O)OC1CC2CCC1(C)C2(C)C)[CH2][C](C)(C(=O)OC1CC2CCC1(C)C2(C)C)[CH2][C](C)(C(=O)OC1CC2CCC1(C)C2(C)C)[CH2][C](C)(C(=O)OC1CC2CCC1(C)C2(C)C)3,83.66017775538845,1,1,0.8333333333333333,220.95555555555558,223.08828735351562,2.4882873535156307,0.01127963442210168
3,"Mittwoch, 10. Juni 2020 13:02:17",A5 1,25.0,211.2,0.21899999999999997,293.4,776.2,378.0,166.5,VAN#73_P2.txt,VAN73_P2,P32,methacrylate,Poly-Isobornyl MA,C=C(C)C(=O)OC1CC2CCC1(C)C2(C)C,[CH2][C](C)(C(=O)OC1CC2CCC1(C)C2(C)C),18600.0,1.16,SEC13,110.0, 10.06.2020,PVA,1,222.32799999999992,C3[C](C)(C(=O)OC1CC2CCC1(C)C2(C)C)[CH2][C](C)(C(=O)OC1CC2CCC1(C)C2(C)C)[CH2][C](C)(C(=O)OC1CC2CCC1(C)C2(C)C)[CH2][C](C)(C(=O)OC1CC2CCC1(C)C2(C)C)[CH2][C](C)(C(=O)OC1CC2CCC1(C)C2(C)C)[CH2][C](C)(C(=O)OC1CC2CCC1(C)C2(C)C)[CH2][C](C)(C(=O)OC1CC2CCC1(C)C2(C)C)[CH2][C](C)(C(=O)OC1CC2CCC1(C)C2(C)C)[CH2][C](C)(C(=O)OC1CC2CCC1(C)C2(C)C)[CH2][C](C)(C(=O)OC1CC2CCC1(C)C2(C)C)3,83.66017775538845,1,1,0.8333333333333333,220.95555555555558,223.08828735351562,11.888287353515636,0.05628923936323692
4,"Mittwoch, 10. Juni 2020 13:02:28",A5 2,25.0,211.9,0.153,289.6,262.8,254.0,142.4,VAN#73_P2.txt,VAN73_P2,P32,methacrylate,Poly-Isobornyl MA,C=C(C)C(=O)OC1CC2CCC1(C)C2(C)C,[CH2][C](C)(C(=O)OC1CC2CCC1(C)C2(C)C),18600.0,1.16,SEC13,110.0, 10.06.2020,PVA,1,222.32799999999992,C3[C](C)(C(=O)OC1CC2CCC1(C)C2(C)C)[CH2][C](C)(C(=O)OC1CC2CCC1(C)C2(C)C)[CH2][C](C)(C(=O)OC1CC2CCC1(C)C2(C)C)[CH2][C](C)(C(=O)OC1CC2CCC1(C)C2(C)C)[CH2][C](C)(C(=O)OC1CC2CCC1(C)C2(C)C)[CH2][C](C)(C(=O)OC1CC2CCC1(C)C2(C)C)[CH2][C](C)(C(=O)OC1CC2CCC1(C)C2(C)C)[CH2][C](C)(C(=O)OC1CC2CCC1(C)C2(C)C)[CH2][C](C)(C(=O)OC1CC2CCC1(C)C2(C)C)[CH2][C](C)(C(=O)OC1CC2CCC1(C)C2(C)C)3,83.66017775538845,1,1,0.8333333333333333,220.95555555555558,223.08828735351562,11.18828735351562,0.05279984593447673
5,"Mittwoch, 10. Juni 2020 13:02:39",A5 3,25.0,222.1,0.11599999999999999,295.8,254.9,250.1,201.0,VAN#73_P2.txt,VAN73_P2,P32,methacrylate,Poly-Isobornyl MA,C=C(C)C(=O)OC1CC2CCC1(C)C2(C)C,[CH2][C](C)(C(=O)OC1CC2CCC1(C)C2(C)C),18600.0,1.16,SEC13,110.0, 10.06.2020,PVA,1,222.32799999999992,C3[C](C)(C(=O)OC1CC2CCC1(C)C2(C)C)[CH2][C](C)(C(=O)OC1CC2CCC1(C)C2(C)C)[CH2][C](C)(C(=O)OC1CC2CCC1(C)C2(C)C)[CH2][C](C)(C(=O)OC1CC2CCC1(C)C2(C)C)[CH2][C](C)(C(=O)OC1CC2CCC1(C)C2(C)C)[CH2][C](C)(C(=O)OC1CC2CCC1(C)C2(C)C)[CH2][C](C)(C(=O)OC1CC2CCC1(C)C2(C)C)[CH2][C](C)(C(=O)OC1CC2CCC1(C)C2(C)C)[CH2][C](C)(C(=O)OC1CC2CCC1(C)C2(C)C)[CH2][C](C)(C(=O)OC1CC2CCC1(C)C2(C)C)3,83.66017775538845,1,1,0.8333333333333333,220.95555555555558,223.0883026123047,0.9883026123046932,0.004449809150403841
6,"Mittwoch, 10. Juni 2020 13:03:10",A6 1,25.0,225.6,0.18100000000000002,316.6,235.9,233.0,191.0,VAN#73_P2.txt,VAN73_P2,P32,methacrylate,Poly-Isobornyl MA,C=C(C)C(=O)OC1CC2CCC1(C)C2(C)C,[CH2][C](C)(C(=O)OC1CC2CCC1(C)C2(C)C),18600.0,1.16,SEC13,110.0, 10.06.2020,PVA,1,222.32799999999992,C3[C](C)(C(=O)OC1CC2CCC1(C)C2(C)C)[CH2][C](C)(C(=O)OC1CC2CCC1(C)C2(C)C)[CH2][C](C)(C(=O)OC1CC2CCC1(C)C2(C)C)[CH2][C](C)(C(=O)OC1CC2CCC1(C)C2(C)C)[CH2][C](C)(C(=O)OC1CC2CCC1(C)C2(C)C)[CH2][C](C)(C(=O)OC1CC2CCC1(C)C2(C)C)[CH2][C](C)(C(=O)OC1CC2CCC1(C)C2(C)C)[CH2][C](C)(C(=O)OC1CC2CCC1(C)C2(C)C)[CH2][C](C)(C(=O)OC1CC2CCC1(C)C2(C)C)[CH2][C](C)(C(=O)OC1CC2CCC1(C)C2(C)C)3,83.66017775538845,1,1,0.8333333333333333,220.95555555555558,223.0882110595703,2.511788940429682,0.011133816225308873
7,"Mittwoch, 10. Juni 2020 13:03:20",A6 2,25.0,226.5,0.135,309.8,246.4,242.2,197.3,VAN#73_P2.txt,VAN73_P2,P32,methacrylate,Poly-Isobornyl MA,C=C(C)C(=O)OC1CC2CCC1(C)C2(C)C,[CH2][C](C)(C(=O)OC1CC2CCC1(C)C2(C)C),18600.0,1.16,SEC13,110.0, 10.06.2020,PVA,1,222.32799999999992,C3[C](C)(C(=O)OC1CC2CCC1(C)C2(C)C)[CH2][C](C)(C(=O)OC1CC2CCC1(C)C2(C)C)[CH2][C](C)(C(=O)OC1CC2CCC1(C)C2(C)C)[CH2][C](C)(C(=O)OC1CC2CCC1(C)C2(C)C)[CH2][C](C)(C(=O)OC1CC2CCC1(C)C2(C)C)[CH2][C](C)(C(=O)OC1CC2CCC1(C)C2(C)C)[CH2][C](C)(C(=O)OC1CC2CCC1(C)C2(C)C)[CH2][C](C)(C(=O)OC1CC2CCC1(C)C2(C)C)[CH2][C](C)(C(=O)OC1CC2CCC1(C)C2(C)C)[CH2][C](C)(C(=O)OC1CC2CCC1(C)C2(C)C)3,83.66017775538845,1,1,0.8333333333333333,220.95555555555558,223.08828735351562,3.411712646484375,0.015062748991100994
8,"Mittwoch, 10. Juni 2020 13:03:31",A6 3,25.0,225.0,0.18100000000000002,308.5,651.7,384.9,168.5,VAN#73_P2.txt,VAN73_P2,P32,methacrylate,Poly-Isobornyl MA,C=C(C)C(=O)OC1CC2CCC1(C)C2(C)C,[CH2][C](C)(C(=O)OC1CC2CCC1(C)C2(C)C),18600.0,1.16,SEC13,110.0, 10.06.2020,PVA,1,222.32799999999992,C3[C](C)(C(=O)OC1CC2CCC1(C)C2(C)C)[CH2][C](C)(C(=O)OC1CC2CCC1(C)C2(C)C)[CH2][C](C)(C(=O)OC1CC2CCC1(C)C2(C)C)[CH2][C](C)(C(=O)OC1CC2CCC1(C)C2(C)C)[CH2][C](C)(C(=O)OC1CC2CCC1(C)C2(C)C)[CH2][C](C)(C(=O)OC1CC2CCC1(C)C2(C)C)[CH2][C](C)(C(=O)OC1CC2CCC1(C)C2(C)C)[CH2][C](C)(C(=O)OC1CC2CCC1(C)C2(C)C)[CH2][C](C)(C(=O)OC1CC2CCC1(C)C2(C)C)[CH2][C](C)(C(=O)OC1CC2CCC1(C)C2(C)C)3,83.66017775538845,1,1,0.8333333333333333,220.95555555555558,223.08822631835938,1.911773681640625,0.008496771918402778
9,"Mittwoch, 10. Juni 2020 13:07:22",B4 3,25.0,335.2,0.285,411.1,694.0,437.8,137.1,VAN#73_P2.txt,VAN73_P2,P32,methacrylate,Poly-Isobornyl MA,C=C(C)C(=O)OC1CC2CCC1(C)C2(C)C,[CH2][C](C)(C(=O)OC1CC2CCC1(C)C2(C)C),18600.0,1.16,SEC13,110.0, 10.06.2020,PVA,3,222.32799999999992,C3[C](C)(C(=O)OC1CC2CCC1(C)C2(C)C)[CH2][C](C)(C(=O)OC1CC2CCC1(C)C2(C)C)[CH2][C](C)(C(=O)OC1CC2CCC1(C)C2(C)C)[CH2][C](C)(C(=O)OC1CC2CCC1(C)C2(C)C)[CH2][C](C)(C(=O)OC1CC2CCC1(C)C2(C)C)[CH2][C](C)(C(=O)OC1CC2CCC1(C)C2(C)C)[CH2][C](C)(C(=O)OC1CC2CCC1(C)C2(C)C)[CH2][C](C)(C(=O)OC1CC2CCC1(C)C2(C)C)[CH2][C](C)(C(=O)OC1CC2CCC1(C)C2(C)C)[CH2][C](C)(C(=O)OC1CC2CCC1(C)C2(C)C)3,83.66017775538845,1,1,0.7407407407407408,322.0,263.71368408203125,71.48631591796874,0.2132646656263984
10,"Mittwoch, 10. Juni 2020 13:07:54",B5 1,25.0,325.1,0.249,429.8,726.6,466.4,262.9,VAN#73_P2.txt,VAN73_P2,P32,methacrylate,Poly-Isobornyl MA,C=C(C)C(=O)OC1CC2CCC1(C)C2(C)C,[CH2][C](C)(C(=O)OC1CC2CCC1(C)C2(C)C),18600.0,1.16,SEC13,110.0, 10.06.2020,PVA,3,222.32799999999992,C3[C](C)(C(=O)OC1CC2CCC1(C)C2(C)C)[CH2][C](C)(C(=O)OC1CC2CCC1(C)C2(C)C)[CH2][C](C)(C(=O)OC1CC2CCC1(C)C2(C)C)[CH2][C](C)(C(=O)OC1CC2CCC1(C)C2(C)C)[CH2][C](C)(C(=O)OC1CC2CCC1(C)C2(C)C)[CH2][C](C)(C(=O)OC1CC2CCC1(C)C2(C)C)[CH2][C](C)(C(=O)OC1CC2CCC1(C)C2(C)C)[CH2][C](C)(C(=O)OC1CC2CCC1(C)C2(C)C)[CH2][C](C)(C(=O)OC1CC2CCC1(C)C2(C)C)[CH2][C](C)(C(=O)OC1CC2CCC1(C)C2(C)C)3,83.66017775538845,1,1,0.7407407407407408,322.0,263.7137145996094,61.38628540039065,0.18882277883848245
11,"Mittwoch, 10. Juni 2020 13:08:05",B5 2,25.0,312.4,0.23600000000000002,428.0,614.7,429.0,185.2,VAN#73_P2.txt,VAN73_P2,P32,methacrylate,Poly-Isobornyl MA,C=C(C)C(=O)OC1CC2CCC1(C)C2(C)C,[CH2][C](C)(C(=O)OC1CC2CCC1(C)C2(C)C),18600.0,1.16,SEC13,110.0, 10.06.2020,PVA,3,222.32799999999992,C3[C](C)(C(=O)OC1CC2CCC1(C)C2(C)C)[CH2][C](C)(C(=O)OC1CC2CCC1(C)C2(C)C)[CH2][C](C)(C(=O)OC1CC2CCC1(C)C2(C)C)[CH2][C](C)(C(=O)OC1CC2CCC1(C)C2(C)C)[CH2][C](C)(C(=O)OC1CC2CCC1(C)C2(C)C)[CH2][C](C)(C(=O)OC1CC2CCC1(C)C2(C)C)[CH2][C](C)(C(=O)OC1CC2CCC1(C)C2(C)C)[CH2][C](C)(C(=O)OC1CC2CCC1(C)C2(C)C)[CH2][C](C)(C(=O)OC1CC2CCC1(C)C2(C)C)[CH2][C](C)(C(=O)OC1CC2CCC1(C)C2(C)C)3,83.66017775538845,1,1,0.7407407407407408,322.0,263.7137451171875,48.68625488281248,0.1558458863086187
12,"Mittwoch, 10. Juni 2020 13:08:16",B5 3,25.0,326.6,0.294,447.6,1195.0,604.6,246.8,VAN#73_P2.txt,VAN73_P2,P32,methacrylate,Poly-Isobornyl MA,C=C(C)C(=O)OC1CC2CCC1(C)C2(C)C,[CH2][C](C)(C(=O)OC1CC2CCC1(C)C2(C)C),18600.0,1.16,SEC13,110.0, 10.06.2020,PVA,3,222.32799999999992,C3[C](C)(C(=O)OC1CC2CCC1(C)C2(C)C)[CH2][C](C)(C(=O)OC1CC2CCC1(C)C2(C)C)[CH2][C](C)(C(=O)OC1CC2CCC1(C)C2(C)C)[CH2][C](C)(C(=O)OC1CC2CCC1(C)C2(C)C)[CH2][C](C)(C(=O)OC1CC2CCC1(C)C2(C)C)[CH2][C](C)(C(=O)OC1CC2CCC1(C)C2(C)C)[CH2][C](C)(C(=O)OC1CC2CCC1(C)C2(C)C)[CH2][C](C)(C(=O)OC1CC2CCC1(C)C2(C)C)[CH2][C](C)(C(=O)OC1CC2CCC1(C)C2(C)C)[CH2][C](C)(C(=O)OC1CC2CCC1(C)C2(C)C)3,83.66017775538845,1,1,0.7407407407407408,322.0,263.71368408203125,62.88631591796877,0.19254842595826321
13,"Mittwoch, 10. Juni 2020 13:08:48",B6 1,25.0,307.1,0.299,388.3,1042.0,671.9,211.1,VAN#73_P2.txt,VAN73_P2,P32,methacrylate,Poly-Isobornyl MA,C=C(C)C(=O)OC1CC2CCC1(C)C2(C)C,[CH2][C](C)(C(=O)OC1CC2CCC1(C)C2(C)C),18600.0,1.16,SEC13,110.0, 10.06.2020,PVA,3,222.32799999999992,C3[C](C)(C(=O)OC1CC2CCC1(C)C2(C)C)[CH2][C](C)(C(=O)OC1CC2CCC1(C)C2(C)C)[CH2][C](C)(C(=O)OC1CC2CCC1(C)C2(C)C)[CH2][C](C)(C(=O)OC1CC2CCC1(C)C2(C)C)[CH2][C](C)(C(=O)OC1CC2CCC1(C)C2(C)C)[CH2][C](C)(C(=O)OC1CC2CCC1(C)C2(C)C)[CH2][C](C)(C(=O)OC1CC2CCC1(C)C2(C)C)[CH2][C](C)(C(=O)OC1CC2CCC1(C)C2(C)C)[CH2][C](C)(C(=O)OC1CC2CCC1(C)C2(C)C)[CH2][C](C)(C(=O)OC1CC2CCC1(C)C2(C)C)3,83.66017775538845,1,1,0.7407407407407408,322.0,263.71380615234375,43.38619384765627,0.14127708840005299
14,"Mittwoch, 10. Juni 2020 13:08:59",B6 2,25.0,325.6,0.28800000000000003,406.0,1202.0,781.7,212.9,VAN#73_P2.txt,VAN73_P2,P32,methacrylate,Poly-Isobornyl MA,C=C(C)C(=O)OC1CC2CCC1(C)C2(C)C,[CH2][C](C)(C(=O)OC1CC2CCC1(C)C2(C)C),18600.0,1.16,SEC13,110.0, 10.06.2020,PVA,3,222.32799999999992,C3[C](C)(C(=O)OC1CC2CCC1(C)C2(C)C)[CH2][C](C)(C(=O)OC1CC2CCC1(C)C2(C)C)[CH2][C](C)(C(=O)OC1CC2CCC1(C)C2(C)C)[CH2][C](C)(C(=O)OC1CC2CCC1(C)C2(C)C)[CH2][C](C)(C(=O)OC1CC2CCC1(C)C2(C)C)[CH2][C](C)(C(=O)OC1CC2CCC1(C)C2(C)C)[CH2][C](C)(C(=O)OC1CC2CCC1(C)C2(C)C)[CH2][C](C)(C(=O)OC1CC2CCC1(C)C2(C)C)[CH2][C](C)(C(=O)OC1CC2CCC1(C)C2(C)C)[CH2][C](C)(C(=O)OC1CC2CCC1(C)C2(C)C)3,83.66017775538845,1,1,0.7407407407407408,322.0,263.7137451171875,61.88625488281252,0.19006835037718833
15,"Mittwoch, 10. Juni 2020 13:09:48",C1 1,25.0,131.5,0.135,198.3,129.1,146.9,93.91,VAN#73_P2.txt,VAN73_P2,P32,methacrylate,Poly-Isobornyl MA,C=C(C)C(=O)OC1CC2CCC1(C)C2(C)C,[CH2][C](C)(C(=O)OC1CC2CCC1(C)C2(C)C),18600.0,1.16,SEC13,110.0, 10.06.2020,None,5,222.32799999999992,C3[C](C)(C(=O)OC1CC2CCC1(C)C2(C)C)[CH2][C](C)(C(=O)OC1CC2CCC1(C)C2(C)C)[CH2][C](C)(C(=O)OC1CC2CCC1(C)C2(C)C)[CH2][C](C)(C(=O)OC1CC2CCC1(C)C2(C)C)[CH2][C](C)(C(=O)OC1CC2CCC1(C)C2(C)C)[CH2][C](C)(C(=O)OC1CC2CCC1(C)C2(C)C)[CH2][C](C)(C(=O)OC1CC2CCC1(C)C2(C)C)[CH2][C](C)(C(=O)OC1CC2CCC1(C)C2(C)C)[CH2][C](C)(C(=O)OC1CC2CCC1(C)C2(C)C)[CH2][C](C)(C(=O)OC1CC2CCC1(C)C2(C)C)3,83.66017775538845,0,1,0.4722222222222222,133.85000000000002,136.6973419189453,5.1973419189453125,0.03952351269159934
16,"Mittwoch, 10. Juni 2020 13:09:59",C1 2,25.0,134.6,0.08199999999999999,201.9,135.2,145.0,109.9,VAN#73_P2.txt,VAN73_P2,P32,methacrylate,Poly-Isobornyl MA,C=C(C)C(=O)OC1CC2CCC1(C)C2(C)C,[CH2][C](C)(C(=O)OC1CC2CCC1(C)C2(C)C),18600.0,1.16,SEC13,110.0, 10.06.2020,None,5,222.32799999999992,C3[C](C)(C(=O)OC1CC2CCC1(C)C2(C)C)[CH2][C](C)(C(=O)OC1CC2CCC1(C)C2(C)C)[CH2][C](C)(C(=O)OC1CC2CCC1(C)C2(C)C)[CH2][C](C)(C(=O)OC1CC2CCC1(C)C2(C)C)[CH2][C](C)(C(=O)OC1CC2CCC1(C)C2(C)C)[CH2][C](C)(C(=O)OC1CC2CCC1(C)C2(C)C)[CH2][C](C)(C(=O)OC1CC2CCC1(C)C2(C)C)[CH2][C](C)(C(=O)OC1CC2CCC1(C)C2(C)C)[CH2][C](C)(C(=O)OC1CC2CCC1(C)C2(C)C)[CH2][C](C)(C(=O)OC1CC2CCC1(C)C2(C)C)3,83.66017775538845,0,1,0.4722222222222222,133.85000000000002,136.69732666015625,2.0973266601562557,0.015581921695068765
17,"Mittwoch, 10. Juni 2020 13:10:10",C1 3,25.0,133.5,0.127,195.3,130.3,154.3,84.68,VAN#73_P2.txt,VAN73_P2,P32,methacrylate,Poly-Isobornyl MA,C=C(C)C(=O)OC1CC2CCC1(C)C2(C)C,[CH2][C](C)(C(=O)OC1CC2CCC1(C)C2(C)C),18600.0,1.16,SEC13,110.0, 10.06.2020,None,5,222.32799999999992,C3[C](C)(C(=O)OC1CC2CCC1(C)C2(C)C)[CH2][C](C)(C(=O)OC1CC2CCC1(C)C2(C)C)[CH2][C](C)(C(=O)OC1CC2CCC1(C)C2(C)C)[CH2][C](C)(C(=O)OC1CC2CCC1(C)C2(C)C)[CH2][C](C)(C(=O)OC1CC2CCC1(C)C2(C)C)[CH2][C](C)(C(=O)OC1CC2CCC1(C)C2(C)C)[CH2][C](C)(C(=O)OC1CC2CCC1(C)C2(C)C)[CH2][C](C)(C(=O)OC1CC2CCC1(C)C2(C)C)[CH2][C](C)(C(=O)OC1CC2CCC1(C)C2(C)C)[CH2][C](C)(C(=O)OC1CC2CCC1(C)C2(C)C)3,83.66017775538845,0,1,0.4722222222222222,133.85000000000002,136.69735717773438,3.197357177734375,0.023950241031718163
18,"Mittwoch, 10. Juni 2020 13:10:42",C2 1,25.0,136.3,0.08900000000000001,440.6,138.5,150.7,106.4,VAN#73_P2.txt,VAN73_P2,P32,methacrylate,Poly-Isobornyl MA,C=C(C)C(=O)OC1CC2CCC1(C)C2(C)C,[CH2][C](C)(C(=O)OC1CC2CCC1(C)C2(C)C),18600.0,1.16,SEC13,110.0, 10.06.2020,None,5,222.32799999999992,C3[C](C)(C(=O)OC1CC2CCC1(C)C2(C)C)[CH2][C](C)(C(=O)OC1CC2CCC1(C)C2(C)C)[CH2][C](C)(C(=O)OC1CC2CCC1(C)C2(C)C)[CH2][C](C)(C(=O)OC1CC2CCC1(C)C2(C)C)[CH2][C](C)(C(=O)OC1CC2CCC1(C)C2(C)C)[CH2][C](C)(C(=O)OC1CC2CCC1(C)C2(C)C)[CH2][C](C)(C(=O)OC1CC2CCC1(C)C2(C)C)[CH2][C](C)(C(=O)OC1CC2CCC1(C)C2(C)C)[CH2][C](C)(C(=O)OC1CC2CCC1(C)C2(C)C)[CH2][C](C)(C(=O)OC1CC2CCC1(C)C2(C)C)3,83.66017775538845,0,1,0.4722222222222222,133.85000000000002,136.6973114013672,0.39731140136717613,0.002914977266083464
19,"Mittwoch, 10. Juni 2020 13:10:53",C2 2,25.0,133.4,0.09300000000000001,441.8,133.0,146.0,103.1,VAN#73_P2.txt,VAN73_P2,P32,methacrylate,Poly-Isobornyl MA,C=C(C)C(=O)OC1CC2CCC1(C)C2(C)C,[CH2][C](C)(C(=O)OC1CC2CCC1(C)C2(C)C),18600.0,1.16,SEC13,110.0, 10.06.2020,None,5,222.32799999999992,C3[C](C)(C(=O)OC1CC2CCC1(C)C2(C)C)[CH2][C](C)(C(=O)OC1CC2CCC1(C)C2(C)C)[CH2][C](C)(C(=O)OC1CC2CCC1(C)C2(C)C)[CH2][C](C)(C(=O)OC1CC2CCC1(C)C2(C)C)[CH2][C](C)(C(=O)OC1CC2CCC1(C)C2(C)C)[CH2][C](C)(C(=O)OC1CC2CCC1(C)C2(C)C)[CH2][C](C)(C(=O)OC1CC2CCC1(C)C2(C)C)[CH2][C](C)(C(=O)OC1CC2CCC1(C)C2(C)C)[CH2][C](C)(C(=O)OC1CC2CCC1(C)C2(C)C)[CH2][C](C)(C(=O)OC1CC2CCC1(C)C2(C)C)3,83.66017775538845,0,1,0.4722222222222222,133.85000000000002,136.69735717773438,3.2973571777343693,0.024717819923046246
20,"Mittwoch, 10. Juni 2020 13:11:04",C2 3,25.0,133.9,0.11599999999999999,440.4,117.6,153.6,46.01,VAN#73_P2.txt,VAN73_P2,P32,methacrylate,Poly-Isobornyl MA,C=C(C)C(=O)OC1CC2CCC1(C)C2(C)C,[CH2][C](C)(C(=O)OC1CC2CCC1(C)C2(C)C),18600.0,1.16,SEC13,110.0, 10.06.2020,None,5,222.32799999999992,C3[C](C)(C(=O)OC1CC2CCC1(C)C2(C)C)[CH2][C](C)(C(=O)OC1CC2CCC1(C)C2(C)C)[CH2][C](C)(C(=O)OC1CC2CCC1(C)C2(C)C)[CH2][C](C)(C(=O)OC1CC2CCC1(C)C2(C)C)[CH2][C](C)(C(=O)OC1CC2CCC1(C)C2(C)C)[CH2][C](C)(C(=O)OC1CC2CCC1(C)C2(C)C)[CH2][C](C)(C(=O)OC1CC2CCC1(C)C2(C)C)[CH2][C](C)(C(=O)OC1CC2CCC1(C)C2(C)C)[CH2][C](C)(C(=O)OC1CC2CCC1(C)C2(C)C)[CH2][C](C)(C(=O)OC1CC2CCC1(C)C2(C)C)3,83.66017775538845,0,1,0.4722222222222222,133.85000000000002,136.69735717773438,2.7973571777343693,0.020891390423707013
21,"Mittwoch, 10. Juni 2020 13:11:38",C3 1,25.0,134.5,0.142,463.3,278.6,200.5,99.53,VAN#73_P2.txt,VAN73_P2,P32,methacrylate,Poly-Isobornyl MA,C=C(C)C(=O)OC1CC2CCC1(C)C2(C)C,[CH2][C](C)(C(=O)OC1CC2CCC1(C)C2(C)C),18600.0,1.16,SEC13,110.0, 10.06.2020,None,5,222.32799999999992,C3[C](C)(C(=O)OC1CC2CCC1(C)C2(C)C)[CH2][C](C)(C(=O)OC1CC2CCC1(C)C2(C)C)[CH2][C](C)(C(=O)OC1CC2CCC1(C)C2(C)C)[CH2][C](C)(C(=O)OC1CC2CCC1(C)C2(C)C)[CH2][C](C)(C(=O)OC1CC2CCC1(C)C2(C)C)[CH2][C](C)(C(=O)OC1CC2CCC1(C)C2(C)C)[CH2][C](C)(C(=O)OC1CC2CCC1(C)C2(C)C)[CH2][C](C)(C(=O)OC1CC2CCC1(C)C2(C)C)[CH2][C](C)(C(=O)OC1CC2CCC1(C)C2(C)C)[CH2][C](C)(C(=O)OC1CC2CCC1(C)C2(C)C)3,83.66017775538845,0,1,0.4722222222222222,133.85000000000002,136.69737243652344,2.1973724365234375,0.01633734153549024
22,"Mittwoch, 10. Juni 2020 13:12:00",C3 3,25.0,133.1,0.115,465.9,131.3,150.5,92.22,VAN#73_P2.txt,VAN73_P2,P32,methacrylate,Poly-Isobornyl MA,C=C(C)C(=O)OC1CC2CCC1(C)C2(C)C,[CH2][C](C)(C(=O)OC1CC2CCC1(C)C2(C)C),18600.0,1.16,SEC13,110.0, 10.06.2020,None,5,222.32799999999992,C3[C](C)(C(=O)OC1CC2CCC1(C)C2(C)C)[CH2][C](C)(C(=O)OC1CC2CCC1(C)C2(C)C)[CH2][C](C)(C(=O)OC1CC2CCC1(C)C2(C)C)[CH2][C](C)(C(=O)OC1CC2CCC1(C)C2(C)C)[CH2][C](C)(C(=O)OC1CC2CCC1(C)C2(C)C)[CH2][C](C)(C(=O)OC1CC2CCC1(C)C2(C)C)[CH2][C](C)(C(=O)OC1CC2CCC1(C)C2(C)C)[CH2][C](C)(C(=O)OC1CC2CCC1(C)C2(C)C)[CH2][C](C)(C(=O)OC1CC2CCC1(C)C2(C)C)[CH2][C](C)(C(=O)OC1CC2CCC1(C)C2(C)C)3,83.66017775538845,0,1,0.4722222222222222,133.85000000000002,136.6973419189453,3.597341918945318,0.027027362276073014
23,"Mittwoch, 10. Juni 2020 13:13:44",C5 1,25.0,274.8,0.23399999999999999,178.7,667.8,371.3,218.0,VAN#73_P2.txt,VAN73_P2,P32,methacrylate,Poly-Isobornyl MA,C=C(C)C(=O)OC1CC2CCC1(C)C2(C)C,[CH2][C](C)(C(=O)OC1CC2CCC1(C)C2(C)C),18600.0,1.16,SEC13,110.0, 10.06.2020,PVA,5,222.32799999999992,C3[C](C)(C(=O)OC1CC2CCC1(C)C2(C)C)[CH2][C](C)(C(=O)OC1CC2CCC1(C)C2(C)C)[CH2][C](C)(C(=O)OC1CC2CCC1(C)C2(C)C)[CH2][C](C)(C(=O)OC1CC2CCC1(C)C2(C)C)[CH2][C](C)(C(=O)OC1CC2CCC1(C)C2(C)C)[CH2][C](C)(C(=O)OC1CC2CCC1(C)C2(C)C)[CH2][C](C)(C(=O)OC1CC2CCC1(C)C2(C)C)[CH2][C](C)(C(=O)OC1CC2CCC1(C)C2(C)C)[CH2][C](C)(C(=O)OC1CC2CCC1(C)C2(C)C)[CH2][C](C)(C(=O)OC1CC2CCC1(C)C2(C)C)3,83.66017775538845,1,1,0.75,281.82000000000005,262.543212890625,12.256787109375011,0.04460257317822056
24,"Mittwoch, 10. Juni 2020 13:13:55",C5 2,25.0,291.1,0.222,181.0,787.5,435.8,226.4,VAN#73_P2.txt,VAN73_P2,P32,methacrylate,Poly-Isobornyl MA,C=C(C)C(=O)OC1CC2CCC1(C)C2(C)C,[CH2][C](C)(C(=O)OC1CC2CCC1(C)C2(C)C),18600.0,1.16,SEC13,110.0, 10.06.2020,PVA,5,222.32799999999992,C3[C](C)(C(=O)OC1CC2CCC1(C)C2(C)C)[CH2][C](C)(C(=O)OC1CC2CCC1(C)C2(C)C)[CH2][C](C)(C(=O)OC1CC2CCC1(C)C2(C)C)[CH2][C](C)(C(=O)OC1CC2CCC1(C)C2(C)C)[CH2][C](C)(C(=O)OC1CC2CCC1(C)C2(C)C)[CH2][C](C)(C(=O)OC1CC2CCC1(C)C2(C)C)[CH2][C](C)(C(=O)OC1CC2CCC1(C)C2(C)C)[CH2][C](C)(C(=O)OC1CC2CCC1(C)C2(C)C)[CH2][C](C)(C(=O)OC1CC2CCC1(C)C2(C)C)[CH2][C](C)(C(=O)OC1CC2CCC1(C)C2(C)C)3,83.66017775538845,1,1,0.75,281.82000000000005,262.54315185546875,28.556848144531273,0.09809978751127198
25,"Mittwoch, 10. Juni 2020 13:14:06",C5 3,25.0,274.0,0.29100000000000004,182.8,1456.0,717.4,201.9,VAN#73_P2.txt,VAN73_P2,P32,methacrylate,Poly-Isobornyl MA,C=C(C)C(=O)OC1CC2CCC1(C)C2(C)C,[CH2][C](C)(C(=O)OC1CC2CCC1(C)C2(C)C),18600.0,1.16,SEC13,110.0, 10.06.2020,PVA,5,222.32799999999992,C3[C](C)(C(=O)OC1CC2CCC1(C)C2(C)C)[CH2][C](C)(C(=O)OC1CC2CCC1(C)C2(C)C)[CH2][C](C)(C(=O)OC1CC2CCC1(C)C2(C)C)[CH2][C](C)(C(=O)OC1CC2CCC1(C)C2(C)C)[CH2][C](C)(C(=O)OC1CC2CCC1(C)C2(C)C)[CH2][C](C)(C(=O)OC1CC2CCC1(C)C2(C)C)[CH2][C](C)(C(=O)OC1CC2CCC1(C)C2(C)C)[CH2][C](C)(C(=O)OC1CC2CCC1(C)C2(C)C)[CH2][C](C)(C(=O)OC1CC2CCC1(C)C2(C)C)[CH2][C](C)(C(=O)OC1CC2CCC1(C)C2(C)C)3,83.66017775538845,1,1,0.75,281.82000000000005,262.5431823730469,11.456817626953125,0.041813203018077096
26,"Mittwoch, 10. Juni 2020 13:14:38",C6 1,25.0,285.0,0.23800000000000002,444.6,710.2,421.7,191.8,VAN#73_P2.txt,VAN73_P2,P32,methacrylate,Poly-Isobornyl MA,C=C(C)C(=O)OC1CC2CCC1(C)C2(C)C,[CH2][C](C)(C(=O)OC1CC2CCC1(C)C2(C)C),18600.0,1.16,SEC13,110.0, 10.06.2020,PVA,5,222.32799999999992,C3[C](C)(C(=O)OC1CC2CCC1(C)C2(C)C)[CH2][C](C)(C(=O)OC1CC2CCC1(C)C2(C)C)[CH2][C](C)(C(=O)OC1CC2CCC1(C)C2(C)C)[CH2][C](C)(C(=O)OC1CC2CCC1(C)C2(C)C)[CH2][C](C)(C(=O)OC1CC2CCC1(C)C2(C)C)[CH2][C](C)(C(=O)OC1CC2CCC1(C)C2(C)C)[CH2][C](C)(C(=O)OC1CC2CCC1(C)C2(C)C)[CH2][C](C)(C(=O)OC1CC2CCC1(C)C2(C)C)[CH2][C](C)(C(=O)OC1CC2CCC1(C)C2(C)C)[CH2][C](C)(C(=O)OC1CC2CCC1(C)C2(C)C)3,83.66017775538845,1,1,0.75,281.82000000000005,262.54315185546875,22.45684814453125,0.07879595840186404
27,"Mittwoch, 10. Juni 2020 13:14:49",C6 2,25.0,284.2,0.266,445.5,956.0,581.5,185.4,VAN#73_P2.txt,VAN73_P2,P32,methacrylate,Poly-Isobornyl MA,C=C(C)C(=O)OC1CC2CCC1(C)C2(C)C,[CH2][C](C)(C(=O)OC1CC2CCC1(C)C2(C)C),18600.0,1.16,SEC13,110.0, 10.06.2020,PVA,5,222.32799999999992,C3[C](C)(C(=O)OC1CC2CCC1(C)C2(C)C)[CH2][C](C)(C(=O)OC1CC2CCC1(C)C2(C)C)[CH2][C](C)(C(=O)OC1CC2CCC1(C)C2(C)C)[CH2][C](C)(C(=O)OC1CC2CCC1(C)C2(C)C)[CH2][C](C)(C(=O)OC1CC2CCC1(C)C2(C)C)[CH2][C](C)(C(=O)OC1CC2CCC1(C)C2(C)C)[CH2][C](C)(C(=O)OC1CC2CCC1(C)C2(C)C)[CH2][C](C)(C(=O)OC1CC2CCC1(C)C2(C)C)[CH2][C](C)(C(=O)OC1CC2CCC1(C)C2(C)C)[CH2][C](C)(C(=O)OC1CC2CCC1(C)C2(C)C)3,83.66017775538845,1,1,0.75,281.82000000000005,262.5431823730469,21.656817626953114,0.07620273619617564
28,"Mittwoch, 10. Juni 2020 13:15:36",D1 1,25.0,163.6,0.147,466.7,171.5,177.6,132.0,VAN#73_P2.txt,VAN73_P2,P32,methacrylate,Poly-Isobornyl MA,C=C(C)C(=O)OC1CC2CCC1(C)C2(C)C,[CH2][C](C)(C(=O)OC1CC2CCC1(C)C2(C)C),18600.0,1.16,SEC13,110.0, 10.06.2020,None,8,222.32799999999992,C3[C](C)(C(=O)OC1CC2CCC1(C)C2(C)C)[CH2][C](C)(C(=O)OC1CC2CCC1(C)C2(C)C)[CH2][C](C)(C(=O)OC1CC2CCC1(C)C2(C)C)[CH2][C](C)(C(=O)OC1CC2CCC1(C)C2(C)C)[CH2][C](C)(C(=O)OC1CC2CCC1(C)C2(C)C)[CH2][C](C)(C(=O)OC1CC2CCC1(C)C2(C)C)[CH2][C](C)(C(=O)OC1CC2CCC1(C)C2(C)C)[CH2][C](C)(C(=O)OC1CC2CCC1(C)C2(C)C)[CH2][C](C)(C(=O)OC1CC2CCC1(C)C2(C)C)[CH2][C](C)(C(=O)OC1CC2CCC1(C)C2(C)C)3,83.66017775538845,0,1,0.7222222222222222,150.42222222222222,143.66897583007812,19.93102416992187,0.12182777609976693
29,"Mittwoch, 10. Juni 2020 13:15:47",D1 2,25.0,167.3,0.128,471.4,174.0,180.7,130.3,VAN#73_P2.txt,VAN73_P2,P32,methacrylate,Poly-Isobornyl MA,C=C(C)C(=O)OC1CC2CCC1(C)C2(C)C,[CH2][C](C)(C(=O)OC1CC2CCC1(C)C2(C)C),18600.0,1.16,SEC13,110.0, 10.06.2020,None,8,222.32799999999992,C3[C](C)(C(=O)OC1CC2CCC1(C)C2(C)C)[CH2][C](C)(C(=O)OC1CC2CCC1(C)C2(C)C)[CH2][C](C)(C(=O)OC1CC2CCC1(C)C2(C)C)[CH2][C](C)(C(=O)OC1CC2CCC1(C)C2(C)C)[CH2][C](C)(C(=O)OC1CC2CCC1(C)C2(C)C)[CH2][C](C)(C(=O)OC1CC2CCC1(C)C2(C)C)[CH2][C](C)(C(=O)OC1CC2CCC1(C)C2(C)C)[CH2][C](C)(C(=O)OC1CC2CCC1(C)C2(C)C)[CH2][C](C)(C(=O)OC1CC2CCC1(C)C2(C)C)[CH2][C](C)(C(=O)OC1CC2CCC1(C)C2(C)C)3,83.66017775538845,0,1,0.7222222222222222,150.42222222222222,143.66897583007812,23.631024169921886,0.14124939730975425
30,"Mittwoch, 10. Juni 2020 13:15:58",D1 3,25.0,161.0,0.096,475.8,169.4,171.4,147.0,VAN#73_P2.txt,VAN73_P2,P32,methacrylate,Poly-Isobornyl MA,C=C(C)C(=O)OC1CC2CCC1(C)C2(C)C,[CH2][C](C)(C(=O)OC1CC2CCC1(C)C2(C)C),18600.0,1.16,SEC13,110.0, 10.06.2020,None,8,222.32799999999992,C3[C](C)(C(=O)OC1CC2CCC1(C)C2(C)C)[CH2][C](C)(C(=O)OC1CC2CCC1(C)C2(C)C)[CH2][C](C)(C(=O)OC1CC2CCC1(C)C2(C)C)[CH2][C](C)(C(=O)OC1CC2CCC1(C)C2(C)C)[CH2][C](C)(C(=O)OC1CC2CCC1(C)C2(C)C)[CH2][C](C)(C(=O)OC1CC2CCC1(C)C2(C)C)[CH2][C](C)(C(=O)OC1CC2CCC1(C)C2(C)C)[CH2][C](C)(C(=O)OC1CC2CCC1(C)C2(C)C)[CH2][C](C)(C(=O)OC1CC2CCC1(C)C2(C)C)[CH2][C](C)(C(=O)OC1CC2CCC1(C)C2(C)C)3,83.66017775538845,0,1,0.7222222222222222,150.42222222222222,143.6689910888672,17.331008911132812,0.10764601808157026
31,"Mittwoch, 10. Juni 2020 13:16:29",D2 1,25.0,144.0,0.138,391.4,295.4,209.6,107.3,VAN#73_P2.txt,VAN73_P2,P32,methacrylate,Poly-Isobornyl MA,C=C(C)C(=O)OC1CC2CCC1(C)C2(C)C,[CH2][C](C)(C(=O)OC1CC2CCC1(C)C2(C)C),18600.0,1.16,SEC13,110.0, 10.06.2020,None,8,222.32799999999992,C3[C](C)(C(=O)OC1CC2CCC1(C)C2(C)C)[CH2][C](C)(C(=O)OC1CC2CCC1(C)C2(C)C)[CH2][C](C)(C(=O)OC1CC2CCC1(C)C2(C)C)[CH2][C](C)(C(=O)OC1CC2CCC1(C)C2(C)C)[CH2][C](C)(C(=O)OC1CC2CCC1(C)C2(C)C)[CH2][C](C)(C(=O)OC1CC2CCC1(C)C2(C)C)[CH2][C](C)(C(=O)OC1CC2CCC1(C)C2(C)C)[CH2][C](C)(C(=O)OC1CC2CCC1(C)C2(C)C)[CH2][C](C)(C(=O)OC1CC2CCC1(C)C2(C)C)[CH2][C](C)(C(=O)OC1CC2CCC1(C)C2(C)C)3,83.66017775538845,0,1,0.7222222222222222,150.42222222222222,143.6689910888672,0.3310089111328125,0.0022986729939778647
32,"Mittwoch, 10. Juni 2020 13:16:40",D2 2,25.0,145.0,0.161,394.2,143.0,152.6,113.6,VAN#73_P2.txt,VAN73_P2,P32,methacrylate,Poly-Isobornyl MA,C=C(C)C(=O)OC1CC2CCC1(C)C2(C)C,[CH2][C](C)(C(=O)OC1CC2CCC1(C)C2(C)C),18600.0,1.16,SEC13,110.0, 10.06.2020,None,8,222.32799999999992,C3[C](C)(C(=O)OC1CC2CCC1(C)C2(C)C)[CH2][C](C)(C(=O)OC1CC2CCC1(C)C2(C)C)[CH2][C](C)(C(=O)OC1CC2CCC1(C)C2(C)C)[CH2][C](C)(C(=O)OC1CC2CCC1(C)C2(C)C)[CH2][C](C)(C(=O)OC1CC2CCC1(C)C2(C)C)[CH2][C](C)(C(=O)OC1CC2CCC1(C)C2(C)C)[CH2][C](C)(C(=O)OC1CC2CCC1(C)C2(C)C)[CH2][C](C)(C(=O)OC1CC2CCC1(C)C2(C)C)[CH2][C](C)(C(=O)OC1CC2CCC1(C)C2(C)C)[CH2][C](C)(C(=O)OC1CC2CCC1(C)C2(C)C)3,83.66017775538845,0,1,0.7222222222222222,150.42222222222222,143.6689910888672,1.3310089111328125,0.009179371800915949
33,"Mittwoch, 10. Juni 2020 13:16:51",D2 3,25.0,148.3,0.17800000000000002,396.7,155.3,185.7,80.53,VAN#73_P2.txt,VAN73_P2,P32,methacrylate,Poly-Isobornyl MA,C=C(C)C(=O)OC1CC2CCC1(C)C2(C)C,[CH2][C](C)(C(=O)OC1CC2CCC1(C)C2(C)C),18600.0,1.16,SEC13,110.0, 10.06.2020,None,8,222.32799999999992,C3[C](C)(C(=O)OC1CC2CCC1(C)C2(C)C)[CH2][C](C)(C(=O)OC1CC2CCC1(C)C2(C)C)[CH2][C](C)(C(=O)OC1CC2CCC1(C)C2(C)C)[CH2][C](C)(C(=O)OC1CC2CCC1(C)C2(C)C)[CH2][C](C)(C(=O)OC1CC2CCC1(C)C2(C)C)[CH2][C](C)(C(=O)OC1CC2CCC1(C)C2(C)C)[CH2][C](C)(C(=O)OC1CC2CCC1(C)C2(C)C)[CH2][C](C)(C(=O)OC1CC2CCC1(C)C2(C)C)[CH2][C](C)(C(=O)OC1CC2CCC1(C)C2(C)C)[CH2][C](C)(C(=O)OC1CC2CCC1(C)C2(C)C)3,83.66017775538845,0,1,0.7222222222222222,150.42222222222222,143.6689910888672,4.631008911132824,0.031227302165426997
34,"Mittwoch, 10. Juni 2020 13:17:23",D3 1,25.0,140.5,0.128,503.3,140.7,160.7,94.54,VAN#73_P2.txt,VAN73_P2,P32,methacrylate,Poly-Isobornyl MA,C=C(C)C(=O)OC1CC2CCC1(C)C2(C)C,[CH2][C](C)(C(=O)OC1CC2CCC1(C)C2(C)C),18600.0,1.16,SEC13,110.0, 10.06.2020,None,8,222.32799999999992,C3[C](C)(C(=O)OC1CC2CCC1(C)C2(C)C)[CH2][C](C)(C(=O)OC1CC2CCC1(C)C2(C)C)[CH2][C](C)(C(=O)OC1CC2CCC1(C)C2(C)C)[CH2][C](C)(C(=O)OC1CC2CCC1(C)C2(C)C)[CH2][C](C)(C(=O)OC1CC2CCC1(C)C2(C)C)[CH2][C](C)(C(=O)OC1CC2CCC1(C)C2(C)C)[CH2][C](C)(C(=O)OC1CC2CCC1(C)C2(C)C)[CH2][C](C)(C(=O)OC1CC2CCC1(C)C2(C)C)[CH2][C](C)(C(=O)OC1CC2CCC1(C)C2(C)C)[CH2][C](C)(C(=O)OC1CC2CCC1(C)C2(C)C)3,83.66017775538845,0,1,0.7222222222222222,150.42222222222222,143.66897583007812,3.168975830078125,0.022554988114435053
35,"Mittwoch, 10. Juni 2020 13:17:34",D3 2,25.0,142.3,0.114,510.1,144.6,160.4,101.6,VAN#73_P2.txt,VAN73_P2,P32,methacrylate,Poly-Isobornyl MA,C=C(C)C(=O)OC1CC2CCC1(C)C2(C)C,[CH2][C](C)(C(=O)OC1CC2CCC1(C)C2(C)C),18600.0,1.16,SEC13,110.0, 10.06.2020,None,8,222.32799999999992,C3[C](C)(C(=O)OC1CC2CCC1(C)C2(C)C)[CH2][C](C)(C(=O)OC1CC2CCC1(C)C2(C)C)[CH2][C](C)(C(=O)OC1CC2CCC1(C)C2(C)C)[CH2][C](C)(C(=O)OC1CC2CCC1(C)C2(C)C)[CH2][C](C)(C(=O)OC1CC2CCC1(C)C2(C)C)[CH2][C](C)(C(=O)OC1CC2CCC1(C)C2(C)C)[CH2][C](C)(C(=O)OC1CC2CCC1(C)C2(C)C)[CH2][C](C)(C(=O)OC1CC2CCC1(C)C2(C)C)[CH2][C](C)(C(=O)OC1CC2CCC1(C)C2(C)C)[CH2][C](C)(C(=O)OC1CC2CCC1(C)C2(C)C)3,83.66017775538845,0,1,0.7222222222222222,150.42222222222222,143.66897583007812,1.3689758300781136,0.009620350176234107
36,"Mittwoch, 10. Juni 2020 13:17:45",D3 3,25.0,141.8,0.114,506.4,143.2,160.1,99.17,VAN#73_P2.txt,VAN73_P2,P32,methacrylate,Poly-Isobornyl MA,C=C(C)C(=O)OC1CC2CCC1(C)C2(C)C,[CH2][C](C)(C(=O)OC1CC2CCC1(C)C2(C)C),18600.0,1.16,SEC13,110.0, 10.06.2020,None,8,222.32799999999992,C3[C](C)(C(=O)OC1CC2CCC1(C)C2(C)C)[CH2][C](C)(C(=O)OC1CC2CCC1(C)C2(C)C)[CH2][C](C)(C(=O)OC1CC2CCC1(C)C2(C)C)[CH2][C](C)(C(=O)OC1CC2CCC1(C)C2(C)C)[CH2][C](C)(C(=O)OC1CC2CCC1(C)C2(C)C)[CH2][C](C)(C(=O)OC1CC2CCC1(C)C2(C)C)[CH2][C](C)(C(=O)OC1CC2CCC1(C)C2(C)C)[CH2][C](C)(C(=O)OC1CC2CCC1(C)C2(C)C)[CH2][C](C)(C(=O)OC1CC2CCC1(C)C2(C)C)[CH2][C](C)(C(=O)OC1CC2CCC1(C)C2(C)C)3,83.66017775538845,0,1,0.7222222222222222,150.42222222222222,143.6689910888672,1.8689910888671761,0.013180473123181777
37,"Mittwoch, 10. Juni 2020 13:18:18",D4 1,25.0,262.5,0.233,443.7,862.7,455.7,186.9,VAN#73_P2.txt,VAN73_P2,P32,methacrylate,Poly-Isobornyl MA,C=C(C)C(=O)OC1CC2CCC1(C)C2(C)C,[CH2][C](C)(C(=O)OC1CC2CCC1(C)C2(C)C),18600.0,1.16,SEC13,110.0, 10.06.2020,PVA,8,222.32799999999992,C3[C](C)(C(=O)OC1CC2CCC1(C)C2(C)C)[CH2][C](C)(C(=O)OC1CC2CCC1(C)C2(C)C)[CH2][C](C)(C(=O)OC1CC2CCC1(C)C2(C)C)[CH2][C](C)(C(=O)OC1CC2CCC1(C)C2(C)C)[CH2][C](C)(C(=O)OC1CC2CCC1(C)C2(C)C)[CH2][C](C)(C(=O)OC1CC2CCC1(C)C2(C)C)[CH2][C](C)(C(=O)OC1CC2CCC1(C)C2(C)C)[CH2][C](C)(C(=O)OC1CC2CCC1(C)C2(C)C)[CH2][C](C)(C(=O)OC1CC2CCC1(C)C2(C)C)[CH2][C](C)(C(=O)OC1CC2CCC1(C)C2(C)C)3,83.66017775538845,1,1,0.7222222222222222,265.5714285714286,260.78741455078125,1.71258544921875,0.0065241350446428575
38,"Mittwoch, 10. Juni 2020 13:18:29",D4 2,25.0,268.1,0.29600000000000004,459.6,1002.0,455.6,203.6,VAN#73_P2.txt,VAN73_P2,P32,methacrylate,Poly-Isobornyl MA,C=C(C)C(=O)OC1CC2CCC1(C)C2(C)C,[CH2][C](C)(C(=O)OC1CC2CCC1(C)C2(C)C),18600.0,1.16,SEC13,110.0, 10.06.2020,PVA,8,222.32799999999992,C3[C](C)(C(=O)OC1CC2CCC1(C)C2(C)C)[CH2][C](C)(C(=O)OC1CC2CCC1(C)C2(C)C)[CH2][C](C)(C(=O)OC1CC2CCC1(C)C2(C)C)[CH2][C](C)(C(=O)OC1CC2CCC1(C)C2(C)C)[CH2][C](C)(C(=O)OC1CC2CCC1(C)C2(C)C)[CH2][C](C)(C(=O)OC1CC2CCC1(C)C2(C)C)[CH2][C](C)(C(=O)OC1CC2CCC1(C)C2(C)C)[CH2][C](C)(C(=O)OC1CC2CCC1(C)C2(C)C)[CH2][C](C)(C(=O)OC1CC2CCC1(C)C2(C)C)[CH2][C](C)(C(=O)OC1CC2CCC1(C)C2(C)C)3,83.66017775538845,1,1,0.7222222222222222,265.5714285714286,260.78729248046875,7.312707519531273,0.027276044459273674
39,"Mittwoch, 10. Juni 2020 13:18:40",D4 3,25.0,258.9,0.282,449.4,995.4,460.6,198.0,VAN#73_P2.txt,VAN73_P2,P32,methacrylate,Poly-Isobornyl MA,C=C(C)C(=O)OC1CC2CCC1(C)C2(C)C,[CH2][C](C)(C(=O)OC1CC2CCC1(C)C2(C)C),18600.0,1.16,SEC13,110.0, 10.06.2020,PVA,8,222.32799999999992,C3[C](C)(C(=O)OC1CC2CCC1(C)C2(C)C)[CH2][C](C)(C(=O)OC1CC2CCC1(C)C2(C)C)[CH2][C](C)(C(=O)OC1CC2CCC1(C)C2(C)C)[CH2][C](C)(C(=O)OC1CC2CCC1(C)C2(C)C)[CH2][C](C)(C(=O)OC1CC2CCC1(C)C2(C)C)[CH2][C](C)(C(=O)OC1CC2CCC1(C)C2(C)C)[CH2][C](C)(C(=O)OC1CC2CCC1(C)C2(C)C)[CH2][C](C)(C(=O)OC1CC2CCC1(C)C2(C)C)[CH2][C](C)(C(=O)OC1CC2CCC1(C)C2(C)C)[CH2][C](C)(C(=O)OC1CC2CCC1(C)C2(C)C)3,83.66017775538845,1,1,0.7222222222222222,265.5714285714286,260.787353515625,1.8873535156250227,0.0072898938417343484
40,"Mittwoch, 10. Juni 2020 13:19:39",D5 3,25.0,277.9,0.254,483.9,861.0,427.0,218.3,VAN#73_P2.txt,VAN73_P2,P32,methacrylate,Poly-Isobornyl MA,C=C(C)C(=O)OC1CC2CCC1(C)C2(C)C,[CH2][C](C)(C(=O)OC1CC2CCC1(C)C2(C)C),18600.0,1.16,SEC13,110.0, 10.06.2020,PVA,8,222.32799999999992,C3[C](C)(C(=O)OC1CC2CCC1(C)C2(C)C)[CH2][C](C)(C(=O)OC1CC2CCC1(C)C2(C)C)[CH2][C](C)(C(=O)OC1CC2CCC1(C)C2(C)C)[CH2][C](C)(C(=O)OC1CC2CCC1(C)C2(C)C)[CH2][C](C)(C(=O)OC1CC2CCC1(C)C2(C)C)[CH2][C](C)(C(=O)OC1CC2CCC1(C)C2(C)C)[CH2][C](C)(C(=O)OC1CC2CCC1(C)C2(C)C)[CH2][C](C)(C(=O)OC1CC2CCC1(C)C2(C)C)[CH2][C](C)(C(=O)OC1CC2CCC1(C)C2(C)C)[CH2][C](C)(C(=O)OC1CC2CCC1(C)C2(C)C)3,83.66017775538845,1,1,0.7222222222222222,265.5714285714286,260.7873229980469,17.112677001953102,0.061578542648265934
41,"Mittwoch, 10. Juni 2020 13:20:14",D6 1,25.0,256.4,0.171,457.4,332.1,311.3,108.6,VAN#73_P2.txt,VAN73_P2,P32,methacrylate,Poly-Isobornyl MA,C=C(C)C(=O)OC1CC2CCC1(C)C2(C)C,[CH2][C](C)(C(=O)OC1CC2CCC1(C)C2(C)C),18600.0,1.16,SEC13,110.0, 10.06.2020,PVA,8,222.32799999999992,C3[C](C)(C(=O)OC1CC2CCC1(C)C2(C)C)[CH2][C](C)(C(=O)OC1CC2CCC1(C)C2(C)C)[CH2][C](C)(C(=O)OC1CC2CCC1(C)C2(C)C)[CH2][C](C)(C(=O)OC1CC2CCC1(C)C2(C)C)[CH2][C](C)(C(=O)OC1CC2CCC1(C)C2(C)C)[CH2][C](C)(C(=O)OC1CC2CCC1(C)C2(C)C)[CH2][C](C)(C(=O)OC1CC2CCC1(C)C2(C)C)[CH2][C](C)(C(=O)OC1CC2CCC1(C)C2(C)C)[CH2][C](C)(C(=O)OC1CC2CCC1(C)C2(C)C)[CH2][C](C)(C(=O)OC1CC2CCC1(C)C2(C)C)3,83.66017775538845,1,1,0.7222222222222222,265.5714285714286,260.787353515625,4.387353515625023,0.01711136316546421
42,"Mittwoch, 10. Juni 2020 13:20:25",D6 2,25.0,269.5,0.218,487.9,756.2,407.9,216.8,VAN#73_P2.txt,VAN73_P2,P32,methacrylate,Poly-Isobornyl MA,C=C(C)C(=O)OC1CC2CCC1(C)C2(C)C,[CH2][C](C)(C(=O)OC1CC2CCC1(C)C2(C)C),18600.0,1.16,SEC13,110.0, 10.06.2020,PVA,8,222.32799999999992,C3[C](C)(C(=O)OC1CC2CCC1(C)C2(C)C)[CH2][C](C)(C(=O)OC1CC2CCC1(C)C2(C)C)[CH2][C](C)(C(=O)OC1CC2CCC1(C)C2(C)C)[CH2][C](C)(C(=O)OC1CC2CCC1(C)C2(C)C)[CH2][C](C)(C(=O)OC1CC2CCC1(C)C2(C)C)[CH2][C](C)(C(=O)OC1CC2CCC1(C)C2(C)C)[CH2][C](C)(C(=O)OC1CC2CCC1(C)C2(C)C)[CH2][C](C)(C(=O)OC1CC2CCC1(C)C2(C)C)[CH2][C](C)(C(=O)OC1CC2CCC1(C)C2(C)C)[CH2][C](C)(C(=O)OC1CC2CCC1(C)C2(C)C)3,83.66017775538845,1,1,0.7222222222222222,265.5714285714286,260.78741455078125,8.71258544921875,0.03232870296556122
43,"Mittwoch, 10. Juni 2020 13:20:36",D6 3,25.0,265.7,0.23800000000000002,481.7,259.3,254.5,213.3,VAN#73_P2.txt,VAN73_P2,P32,methacrylate,Poly-Isobornyl MA,C=C(C)C(=O)OC1CC2CCC1(C)C2(C)C,[CH2][C](C)(C(=O)OC1CC2CCC1(C)C2(C)C),18600.0,1.16,SEC13,110.0, 10.06.2020,PVA,8,222.32799999999992,C3[C](C)(C(=O)OC1CC2CCC1(C)C2(C)C)[CH2][C](C)(C(=O)OC1CC2CCC1(C)C2(C)C)[CH2][C](C)(C(=O)OC1CC2CCC1(C)C2(C)C)[CH2][C](C)(C(=O)OC1CC2CCC1(C)C2(C)C)[CH2][C](C)(C(=O)OC1CC2CCC1(C)C2(C)C)[CH2][C](C)(C(=O)OC1CC2CCC1(C)C2(C)C)[CH2][C](C)(C(=O)OC1CC2CCC1(C)C2(C)C)[CH2][C](C)(C(=O)OC1CC2CCC1(C)C2(C)C)[CH2][C](C)(C(=O)OC1CC2CCC1(C)C2(C)C)[CH2][C](C)(C(=O)OC1CC2CCC1(C)C2(C)C)3,83.66017775538845,1,1,0.7222222222222222,265.5714285714286,260.7873840332031,4.912615966796864,0.01848933371018767
44,"Mittwoch, 10. Juni 2020 13:21:15",E1 1,25.0,154.6,0.035,224.2,158.4,162.0,136.2,VAN#73_P2.txt,VAN73_P2,P32,methacrylate,Poly-Isobornyl MA,C=C(C)C(=O)OC1CC2CCC1(C)C2(C)C,[CH2][C](C)(C(=O)OC1CC2CCC1(C)C2(C)C),18600.0,1.16,SEC13,110.0, 10.06.2020,None,10,222.32799999999992,C3[C](C)(C(=O)OC1CC2CCC1(C)C2(C)C)[CH2][C](C)(C(=O)OC1CC2CCC1(C)C2(C)C)[CH2][C](C)(C(=O)OC1CC2CCC1(C)C2(C)C)[CH2][C](C)(C(=O)OC1CC2CCC1(C)C2(C)C)[CH2][C](C)(C(=O)OC1CC2CCC1(C)C2(C)C)[CH2][C](C)(C(=O)OC1CC2CCC1(C)C2(C)C)[CH2][C](C)(C(=O)OC1CC2CCC1(C)C2(C)C)[CH2][C](C)(C(=O)OC1CC2CCC1(C)C2(C)C)[CH2][C](C)(C(=O)OC1CC2CCC1(C)C2(C)C)[CH2][C](C)(C(=O)OC1CC2CCC1(C)C2(C)C)3,83.66017775538845,0,1,0.9722222222222222,152.56666666666666,148.92970275878906,5.670297241210932,0.03667721372063992
45,"Mittwoch, 10. Juni 2020 13:21:25",E1 2,25.0,152.9,0.051,226.4,156.7,161.9,130.4,VAN#73_P2.txt,VAN73_P2,P32,methacrylate,Poly-Isobornyl MA,C=C(C)C(=O)OC1CC2CCC1(C)C2(C)C,[CH2][C](C)(C(=O)OC1CC2CCC1(C)C2(C)C),18600.0,1.16,SEC13,110.0, 10.06.2020,None,10,222.32799999999992,C3[C](C)(C(=O)OC1CC2CCC1(C)C2(C)C)[CH2][C](C)(C(=O)OC1CC2CCC1(C)C2(C)C)[CH2][C](C)(C(=O)OC1CC2CCC1(C)C2(C)C)[CH2][C](C)(C(=O)OC1CC2CCC1(C)C2(C)C)[CH2][C](C)(C(=O)OC1CC2CCC1(C)C2(C)C)[CH2][C](C)(C(=O)OC1CC2CCC1(C)C2(C)C)[CH2][C](C)(C(=O)OC1CC2CCC1(C)C2(C)C)[CH2][C](C)(C(=O)OC1CC2CCC1(C)C2(C)C)[CH2][C](C)(C(=O)OC1CC2CCC1(C)C2(C)C)[CH2][C](C)(C(=O)OC1CC2CCC1(C)C2(C)C)3,83.66017775538845,0,1,0.9722222222222222,152.56666666666666,148.92970275878906,3.970297241210943,0.025966626822831542
46,"Mittwoch, 10. Juni 2020 13:21:36",E1 3,25.0,149.4,0.156,225.4,151.9,163.2,113.0,VAN#73_P2.txt,VAN73_P2,P32,methacrylate,Poly-Isobornyl MA,C=C(C)C(=O)OC1CC2CCC1(C)C2(C)C,[CH2][C](C)(C(=O)OC1CC2CCC1(C)C2(C)C),18600.0,1.16,SEC13,110.0, 10.06.2020,None,10,222.32799999999992,C3[C](C)(C(=O)OC1CC2CCC1(C)C2(C)C)[CH2][C](C)(C(=O)OC1CC2CCC1(C)C2(C)C)[CH2][C](C)(C(=O)OC1CC2CCC1(C)C2(C)C)[CH2][C](C)(C(=O)OC1CC2CCC1(C)C2(C)C)[CH2][C](C)(C(=O)OC1CC2CCC1(C)C2(C)C)[CH2][C](C)(C(=O)OC1CC2CCC1(C)C2(C)C)[CH2][C](C)(C(=O)OC1CC2CCC1(C)C2(C)C)[CH2][C](C)(C(=O)OC1CC2CCC1(C)C2(C)C)[CH2][C](C)(C(=O)OC1CC2CCC1(C)C2(C)C)[CH2][C](C)(C(=O)OC1CC2CCC1(C)C2(C)C)3,83.66017775538845,0,1,0.9722222222222222,152.56666666666666,148.92971801757812,0.4702819824218807,0.0031478044338813967
47,"Mittwoch, 10. Juni 2020 13:22:12",E2 1,25.0,154.5,0.08900000000000001,218.9,160.7,169.5,121.2,VAN#73_P2.txt,VAN73_P2,P32,methacrylate,Poly-Isobornyl MA,C=C(C)C(=O)OC1CC2CCC1(C)C2(C)C,[CH2][C](C)(C(=O)OC1CC2CCC1(C)C2(C)C),18600.0,1.16,SEC13,110.0, 10.06.2020,None,10,222.32799999999992,C3[C](C)(C(=O)OC1CC2CCC1(C)C2(C)C)[CH2][C](C)(C(=O)OC1CC2CCC1(C)C2(C)C)[CH2][C](C)(C(=O)OC1CC2CCC1(C)C2(C)C)[CH2][C](C)(C(=O)OC1CC2CCC1(C)C2(C)C)[CH2][C](C)(C(=O)OC1CC2CCC1(C)C2(C)C)[CH2][C](C)(C(=O)OC1CC2CCC1(C)C2(C)C)[CH2][C](C)(C(=O)OC1CC2CCC1(C)C2(C)C)[CH2][C](C)(C(=O)OC1CC2CCC1(C)C2(C)C)[CH2][C](C)(C(=O)OC1CC2CCC1(C)C2(C)C)[CH2][C](C)(C(=O)OC1CC2CCC1(C)C2(C)C)3,83.66017775538845,0,1,0.9722222222222222,152.56666666666666,148.9296875,5.5703125,0.036053802588996764
48,"Mittwoch, 10. Juni 2020 13:22:23",E2 2,25.0,150.3,0.114,220.8,156.8,169.0,112.0,VAN#73_P2.txt,VAN73_P2,P32,methacrylate,Poly-Isobornyl MA,C=C(C)C(=O)OC1CC2CCC1(C)C2(C)C,[CH2][C](C)(C(=O)OC1CC2CCC1(C)C2(C)C),18600.0,1.16,SEC13,110.0, 10.06.2020,None,10,222.32799999999992,C3[C](C)(C(=O)OC1CC2CCC1(C)C2(C)C)[CH2][C](C)(C(=O)OC1CC2CCC1(C)C2(C)C)[CH2][C](C)(C(=O)OC1CC2CCC1(C)C2(C)C)[CH2][C](C)(C(=O)OC1CC2CCC1(C)C2(C)C)[CH2][C](C)(C(=O)OC1CC2CCC1(C)C2(C)C)[CH2][C](C)(C(=O)OC1CC2CCC1(C)C2(C)C)[CH2][C](C)(C(=O)OC1CC2CCC1(C)C2(C)C)[CH2][C](C)(C(=O)OC1CC2CCC1(C)C2(C)C)[CH2][C](C)(C(=O)OC1CC2CCC1(C)C2(C)C)[CH2][C](C)(C(=O)OC1CC2CCC1(C)C2(C)C)3,83.66017775538845,0,1,0.9722222222222222,152.56666666666666,148.92970275878906,1.3702972412109489,0.009117080779846631
49,"Mittwoch, 10. Juni 2020 13:22:34",E2 3,25.0,150.1,0.105,218.8,155.7,169.4,107.5,VAN#73_P2.txt,VAN73_P2,P32,methacrylate,Poly-Isobornyl MA,C=C(C)C(=O)OC1CC2CCC1(C)C2(C)C,[CH2][C](C)(C(=O)OC1CC2CCC1(C)C2(C)C),18600.0,1.16,SEC13,110.0, 10.06.2020,None,10,222.32799999999992,C3[C](C)(C(=O)OC1CC2CCC1(C)C2(C)C)[CH2][C](C)(C(=O)OC1CC2CCC1(C)C2(C)C)[CH2][C](C)(C(=O)OC1CC2CCC1(C)C2(C)C)[CH2][C](C)(C(=O)OC1CC2CCC1(C)C2(C)C)[CH2][C](C)(C(=O)OC1CC2CCC1(C)C2(C)C)[CH2][C](C)(C(=O)OC1CC2CCC1(C)C2(C)C)[CH2][C](C)(C(=O)OC1CC2CCC1(C)C2(C)C)[CH2][C](C)(C(=O)OC1CC2CCC1(C)C2(C)C)[CH2][C](C)(C(=O)OC1CC2CCC1(C)C2(C)C)[CH2][C](C)(C(=O)OC1CC2CCC1(C)C2(C)C)3,83.66017775538845,0,1,0.9722222222222222,152.56666666666666,148.92970275878906,1.1702972412109318,0.007796783752238054
50,"Mittwoch, 10. Juni 2020 13:23:11",E3 1,25.0,153.8,0.128,217.4,157.2,170.2,110.6,VAN#73_P2.txt,VAN73_P2,P32,methacrylate,Poly-Isobornyl MA,C=C(C)C(=O)OC1CC2CCC1(C)C2(C)C,[CH2][C](C)(C(=O)OC1CC2CCC1(C)C2(C)C),18600.0,1.16,SEC13,110.0, 10.06.2020,None,10,222.32799999999992,C3[C](C)(C(=O)OC1CC2CCC1(C)C2(C)C)[CH2][C](C)(C(=O)OC1CC2CCC1(C)C2(C)C)[CH2][C](C)(C(=O)OC1CC2CCC1(C)C2(C)C)[CH2][C](C)(C(=O)OC1CC2CCC1(C)C2(C)C)[CH2][C](C)(C(=O)OC1CC2CCC1(C)C2(C)C)[CH2][C](C)(C(=O)OC1CC2CCC1(C)C2(C)C)[CH2][C](C)(C(=O)OC1CC2CCC1(C)C2(C)C)[CH2][C](C)(C(=O)OC1CC2CCC1(C)C2(C)C)[CH2][C](C)(C(=O)OC1CC2CCC1(C)C2(C)C)[CH2][C](C)(C(=O)OC1CC2CCC1(C)C2(C)C)3,83.66017775538845,0,1,0.9722222222222222,152.56666666666666,148.9296875,4.870312500000011,0.03166653120936288
51,"Mittwoch, 10. Juni 2020 13:23:22",E3 2,25.0,153.7,0.172,220.8,401.0,240.0,118.4,VAN#73_P2.txt,VAN73_P2,P32,methacrylate,Poly-Isobornyl MA,C=C(C)C(=O)OC1CC2CCC1(C)C2(C)C,[CH2][C](C)(C(=O)OC1CC2CCC1(C)C2(C)C),18600.0,1.16,SEC13,110.0, 10.06.2020,None,10,222.32799999999992,C3[C](C)(C(=O)OC1CC2CCC1(C)C2(C)C)[CH2][C](C)(C(=O)OC1CC2CCC1(C)C2(C)C)[CH2][C](C)(C(=O)OC1CC2CCC1(C)C2(C)C)[CH2][C](C)(C(=O)OC1CC2CCC1(C)C2(C)C)[CH2][C](C)(C(=O)OC1CC2CCC1(C)C2(C)C)[CH2][C](C)(C(=O)OC1CC2CCC1(C)C2(C)C)[CH2][C](C)(C(=O)OC1CC2CCC1(C)C2(C)C)[CH2][C](C)(C(=O)OC1CC2CCC1(C)C2(C)C)[CH2][C](C)(C(=O)OC1CC2CCC1(C)C2(C)C)[CH2][C](C)(C(=O)OC1CC2CCC1(C)C2(C)C)3,83.66017775538845,0,1,0.9722222222222222,152.56666666666666,148.92971801757812,4.770281982421864,0.031036317387260013
