Repository: JulianKimmig/nanoparticle_size_prediction

File: pretrained/np_model_14/evaluation/train_df.csv (part 3 of 37)
index,measurment_data,sample,temperature,z_average,dispersity,mean_count_rate,volume_mean,intensity_mean,number_mean,file,np_formulation,substance_code,polymer_class,polymer,smiles_monomer,smiles_ru,mn,pdi,mn_method,tg,date,additive,polymer_concentration,mass_ru,circular_smiles_10,dp,with_pva,valid,roll_valid,mean_z_average,predicted_z_average,error,rel_error
104,"Mittwoch, 10. Juni 2020 13:45:15",H5 1,25.0,272.4,0.031,307.5,291.9,285.7,250.6,VAN#73_P2.txt,VAN73_P2,P32,methacrylate,Poly-Isobornyl MA,C=C(C)C(=O)OC1CC2CCC1(C)C2(C)C,[CH2][C](C)(C(=O)OC1CC2CCC1(C)C2(C)C),18600.0,1.16,SEC13,110.0, 10.06.2020,PVA,30,222.32799999999992,C3[C](C)(C(=O)OC1CC2CCC1(C)C2(C)C)[CH2][C](C)(C(=O)OC1CC2CCC1(C)C2(C)C)[CH2][C](C)(C(=O)OC1CC2CCC1(C)C2(C)C)[CH2][C](C)(C(=O)OC1CC2CCC1(C)C2(C)C)[CH2][C](C)(C(=O)OC1CC2CCC1(C)C2(C)C)[CH2][C](C)(C(=O)OC1CC2CCC1(C)C2(C)C)[CH2][C](C)(C(=O)OC1CC2CCC1(C)C2(C)C)[CH2][C](C)(C(=O)OC1CC2CCC1(C)C2(C)C)[CH2][C](C)(C(=O)OC1CC2CCC1(C)C2(C)C)[CH2][C](C)(C(=O)OC1CC2CCC1(C)C2(C)C)3,83.66017775538845,1,1,0.925925925925926,275.73333333333335,268.08038330078125,4.319616699218727,0.01585762371225671
105,"Mittwoch, 10. Juni 2020 13:45:26",H5 2,25.0,267.1,0.105,302.9,311.1,297.3,230.5,VAN#73_P2.txt,VAN73_P2,P32,methacrylate,Poly-Isobornyl MA,C=C(C)C(=O)OC1CC2CCC1(C)C2(C)C,[CH2][C](C)(C(=O)OC1CC2CCC1(C)C2(C)C),18600.0,1.16,SEC13,110.0, 10.06.2020,PVA,30,222.32799999999992,C3[C](C)(C(=O)OC1CC2CCC1(C)C2(C)C)[CH2][C](C)(C(=O)OC1CC2CCC1(C)C2(C)C)[CH2][C](C)(C(=O)OC1CC2CCC1(C)C2(C)C)[CH2][C](C)(C(=O)OC1CC2CCC1(C)C2(C)C)[CH2][C](C)(C(=O)OC1CC2CCC1(C)C2(C)C)[CH2][C](C)(C(=O)OC1CC2CCC1(C)C2(C)C)[CH2][C](C)(C(=O)OC1CC2CCC1(C)C2(C)C)[CH2][C](C)(C(=O)OC1CC2CCC1(C)C2(C)C)[CH2][C](C)(C(=O)OC1CC2CCC1(C)C2(C)C)[CH2][C](C)(C(=O)OC1CC2CCC1(C)C2(C)C)3,83.66017775538845,1,1,0.925925925925926,275.73333333333335,268.08038330078125,0.9803833007812273,0.003670472859532861
106,"Mittwoch, 10. Juni 2020 13:45:37",H5 3,25.0,261.1,0.132,319.7,478.7,333.7,216.1,VAN#73_P2.txt,VAN73_P2,P32,methacrylate,Poly-Isobornyl MA,C=C(C)C(=O)OC1CC2CCC1(C)C2(C)C,[CH2][C](C)(C(=O)OC1CC2CCC1(C)C2(C)C),18600.0,1.16,SEC13,110.0, 10.06.2020,PVA,30,222.32799999999992,C3[C](C)(C(=O)OC1CC2CCC1(C)C2(C)C)[CH2][C](C)(C(=O)OC1CC2CCC1(C)C2(C)C)[CH2][C](C)(C(=O)OC1CC2CCC1(C)C2(C)C)[CH2][C](C)(C(=O)OC1CC2CCC1(C)C2(C)C)[CH2][C](C)(C(=O)OC1CC2CCC1(C)C2(C)C)[CH2][C](C)(C(=O)OC1CC2CCC1(C)C2(C)C)[CH2][C](C)(C(=O)OC1CC2CCC1(C)C2(C)C)[CH2][C](C)(C(=O)OC1CC2CCC1(C)C2(C)C)[CH2][C](C)(C(=O)OC1CC2CCC1(C)C2(C)C)[CH2][C](C)(C(=O)OC1CC2CCC1(C)C2(C)C)3,83.66017775538845,1,1,0.925925925925926,275.73333333333335,268.0804138183594,6.980413818359352,0.026734637374030455
107,"Mittwoch, 10. Juni 2020 13:46:10",H6 1,25.0,277.3,0.158,317.3,521.2,380.8,210.5,VAN#73_P2.txt,VAN73_P2,P32,methacrylate,Poly-Isobornyl MA,C=C(C)C(=O)OC1CC2CCC1(C)C2(C)C,[CH2][C](C)(C(=O)OC1CC2CCC1(C)C2(C)C),18600.0,1.16,SEC13,110.0, 10.06.2020,PVA,30,222.32799999999992,C3[C](C)(C(=O)OC1CC2CCC1(C)C2(C)C)[CH2][C](C)(C(=O)OC1CC2CCC1(C)C2(C)C)[CH2][C](C)(C(=O)OC1CC2CCC1(C)C2(C)C)[CH2][C](C)(C(=O)OC1CC2CCC1(C)C2(C)C)[CH2][C](C)(C(=O)OC1CC2CCC1(C)C2(C)C)[CH2][C](C)(C(=O)OC1CC2CCC1(C)C2(C)C)[CH2][C](C)(C(=O)OC1CC2CCC1(C)C2(C)C)[CH2][C](C)(C(=O)OC1CC2CCC1(C)C2(C)C)[CH2][C](C)(C(=O)OC1CC2CCC1(C)C2(C)C)[CH2][C](C)(C(=O)OC1CC2CCC1(C)C2(C)C)3,83.66017775538845,1,1,0.925925925925926,275.73333333333335,268.0804443359375,9.219555664062511,0.033247586238956045
108,"Mittwoch, 10. Juni 2020 13:46:21",H6 2,25.0,282.9,0.183,333.1,669.9,399.6,231.4,VAN#73_P2.txt,VAN73_P2,P32,methacrylate,Poly-Isobornyl MA,C=C(C)C(=O)OC1CC2CCC1(C)C2(C)C,[CH2][C](C)(C(=O)OC1CC2CCC1(C)C2(C)C),18600.0,1.16,SEC13,110.0, 10.06.2020,PVA,30,222.32799999999992,C3[C](C)(C(=O)OC1CC2CCC1(C)C2(C)C)[CH2][C](C)(C(=O)OC1CC2CCC1(C)C2(C)C)[CH2][C](C)(C(=O)OC1CC2CCC1(C)C2(C)C)[CH2][C](C)(C(=O)OC1CC2CCC1(C)C2(C)C)[CH2][C](C)(C(=O)OC1CC2CCC1(C)C2(C)C)[CH2][C](C)(C(=O)OC1CC2CCC1(C)C2(C)C)[CH2][C](C)(C(=O)OC1CC2CCC1(C)C2(C)C)[CH2][C](C)(C(=O)OC1CC2CCC1(C)C2(C)C)[CH2][C](C)(C(=O)OC1CC2CCC1(C)C2(C)C)[CH2][C](C)(C(=O)OC1CC2CCC1(C)C2(C)C)3,83.66017775538845,1,1,0.925925925925926,275.73333333333335,268.0804138183594,14.819586181640602,0.05238453934832309
109,"Mittwoch, 10. Juni 2020 13:46:32",H6 3,25.0,270.6,0.147,314.7,293.1,283.5,228.6,VAN#73_P2.txt,VAN73_P2,P32,methacrylate,Poly-Isobornyl MA,C=C(C)C(=O)OC1CC2CCC1(C)C2(C)C,[CH2][C](C)(C(=O)OC1CC2CCC1(C)C2(C)C),18600.0,1.16,SEC13,110.0, 10.06.2020,PVA,30,222.32799999999992,C3[C](C)(C(=O)OC1CC2CCC1(C)C2(C)C)[CH2][C](C)(C(=O)OC1CC2CCC1(C)C2(C)C)[CH2][C](C)(C(=O)OC1CC2CCC1(C)C2(C)C)[CH2][C](C)(C(=O)OC1CC2CCC1(C)C2(C)C)[CH2][C](C)(C(=O)OC1CC2CCC1(C)C2(C)C)[CH2][C](C)(C(=O)OC1CC2CCC1(C)C2(C)C)[CH2][C](C)(C(=O)OC1CC2CCC1(C)C2(C)C)[CH2][C](C)(C(=O)OC1CC2CCC1(C)C2(C)C)[CH2][C](C)(C(=O)OC1CC2CCC1(C)C2(C)C)[CH2][C](C)(C(=O)OC1CC2CCC1(C)C2(C)C)3,83.66017775538845,1,1,0.925925925925926,275.73333333333335,268.0804138183594,2.5195861816406477,0.00931110931870158
110,"Donnerstag, 13. Februar 2020 14:12:34",A1 1,25.0,142.8,0.008,425.6,142.4,147.8,123.7,VAN057_P3(TS-010c)_1.txt,VAN57_P3,P15,methacrylate,Poly-butyl MA,C=C(C)C(=O)OCCCC,[CH2][C](C)(C(=O)OCCCC),25500.0,1.26,SEC13,20.0,2020-02-13 00:00:00,None,1,142.19799999999995,C3[C](C)(C(=O)OCCCC)[CH2][C](C)(C(=O)OCCCC)[CH2][C](C)(C(=O)OCCCC)[CH2][C](C)(C(=O)OCCCC)[CH2][C](C)(C(=O)OCCCC)[CH2][C](C)(C(=O)OCCCC)[CH2][C](C)(C(=O)OCCCC)[CH2][C](C)(C(=O)OCCCC)[CH2][C](C)(C(=O)OCCCC)[CH2][C](C)(C(=O)OCCCC)3,179.3274167006569,0,1,1.0,130.86666666666667,132.29957580566406,10.500424194335949,0.07353238231327695
111,"Donnerstag, 13. Februar 2020 14:12:44",A1 2,25.0,141.0,0.002,416.6,140.6,146.2,122.3,VAN057_P3(TS-010c)_1.txt,VAN57_P3,P15,methacrylate,Poly-butyl MA,C=C(C)C(=O)OCCCC,[CH2][C](C)(C(=O)OCCCC),25500.0,1.26,SEC13,20.0,2020-02-13 00:00:00,None,1,142.19799999999995,C3[C](C)(C(=O)OCCCC)[CH2][C](C)(C(=O)OCCCC)[CH2][C](C)(C(=O)OCCCC)[CH2][C](C)(C(=O)OCCCC)[CH2][C](C)(C(=O)OCCCC)[CH2][C](C)(C(=O)OCCCC)[CH2][C](C)(C(=O)OCCCC)[CH2][C](C)(C(=O)OCCCC)[CH2][C](C)(C(=O)OCCCC)[CH2][C](C)(C(=O)OCCCC)3,179.3274167006569,0,1,1.0,130.86666666666667,132.29957580566406,8.700424194335938,0.06170513613004211
112,"Donnerstag, 13. Februar 2020 14:12:55",A1 3,25.0,142.6,0.035,416.5,141.5,146.2,125.1,VAN057_P3(TS-010c)_1.txt,VAN57_P3,P15,methacrylate,Poly-butyl MA,C=C(C)C(=O)OCCCC,[CH2][C](C)(C(=O)OCCCC),25500.0,1.26,SEC13,20.0,2020-02-13 00:00:00,None,1,142.19799999999995,C3[C](C)(C(=O)OCCCC)[CH2][C](C)(C(=O)OCCCC)[CH2][C](C)(C(=O)OCCCC)[CH2][C](C)(C(=O)OCCCC)[CH2][C](C)(C(=O)OCCCC)[CH2][C](C)(C(=O)OCCCC)[CH2][C](C)(C(=O)OCCCC)[CH2][C](C)(C(=O)OCCCC)[CH2][C](C)(C(=O)OCCCC)[CH2][C](C)(C(=O)OCCCC)3,179.3274167006569,0,1,1.0,130.86666666666667,132.29957580566406,10.300424194335932,0.07223298874008367
113,"Donnerstag, 13. Februar 2020 14:13:31",A2 1,25.0,126.2,0.07400000000000001,343.9,124.7,134.9,104.2,VAN057_P3(TS-010c)_1.txt,VAN57_P3,P15,methacrylate,Poly-butyl MA,C=C(C)C(=O)OCCCC,[CH2][C](C)(C(=O)OCCCC),25500.0,1.26,SEC13,20.0,2020-02-13 00:00:00,None,1,142.19799999999995,C3[C](C)(C(=O)OCCCC)[CH2][C](C)(C(=O)OCCCC)[CH2][C](C)(C(=O)OCCCC)[CH2][C](C)(C(=O)OCCCC)[CH2][C](C)(C(=O)OCCCC)[CH2][C](C)(C(=O)OCCCC)[CH2][C](C)(C(=O)OCCCC)[CH2][C](C)(C(=O)OCCCC)[CH2][C](C)(C(=O)OCCCC)[CH2][C](C)(C(=O)OCCCC)3,179.3274167006569,0,1,1.0,130.86666666666667,132.29957580566406,6.09957580566406,0.04833261335708446
114,"Donnerstag, 13. Februar 2020 14:13:42",A2 2,25.0,128.0,0.01,347.0,125.5,133.6,108.3,VAN057_P3(TS-010c)_1.txt,VAN57_P3,P15,methacrylate,Poly-butyl MA,C=C(C)C(=O)OCCCC,[CH2][C](C)(C(=O)OCCCC),25500.0,1.26,SEC13,20.0,2020-02-13 00:00:00,None,1,142.19799999999995,C3[C](C)(C(=O)OCCCC)[CH2][C](C)(C(=O)OCCCC)[CH2][C](C)(C(=O)OCCCC)[CH2][C](C)(C(=O)OCCCC)[CH2][C](C)(C(=O)OCCCC)[CH2][C](C)(C(=O)OCCCC)[CH2][C](C)(C(=O)OCCCC)[CH2][C](C)(C(=O)OCCCC)[CH2][C](C)(C(=O)OCCCC)[CH2][C](C)(C(=O)OCCCC)3,179.3274167006569,0,1,1.0,130.86666666666667,132.299560546875,4.299560546875,0.03359031677246094
115,"Donnerstag, 13. Februar 2020 14:13:52",A2 3,25.0,124.9,0.035,333.9,122.4,131.4,104.8,VAN057_P3(TS-010c)_1.txt,VAN57_P3,P15,methacrylate,Poly-butyl MA,C=C(C)C(=O)OCCCC,[CH2][C](C)(C(=O)OCCCC),25500.0,1.26,SEC13,20.0,2020-02-13 00:00:00,None,1,142.19799999999995,C3[C](C)(C(=O)OCCCC)[CH2][C](C)(C(=O)OCCCC)[CH2][C](C)(C(=O)OCCCC)[CH2][C](C)(C(=O)OCCCC)[CH2][C](C)(C(=O)OCCCC)[CH2][C](C)(C(=O)OCCCC)[CH2][C](C)(C(=O)OCCCC)[CH2][C](C)(C(=O)OCCCC)[CH2][C](C)(C(=O)OCCCC)[CH2][C](C)(C(=O)OCCCC)3,179.3274167006569,0,1,1.0,130.86666666666667,132.29957580566406,7.399575805664057,0.059244001646629754
116,"Donnerstag, 13. Februar 2020 14:14:28",A3 1,25.0,125.9,0.018000000000000002,326.3,121.6,130.7,104.1,VAN057_P3(TS-010c)_1.txt,VAN57_P3,P15,methacrylate,Poly-butyl MA,C=C(C)C(=O)OCCCC,[CH2][C](C)(C(=O)OCCCC),25500.0,1.26,SEC13,20.0,2020-02-13 00:00:00,None,1,142.19799999999995,C3[C](C)(C(=O)OCCCC)[CH2][C](C)(C(=O)OCCCC)[CH2][C](C)(C(=O)OCCCC)[CH2][C](C)(C(=O)OCCCC)[CH2][C](C)(C(=O)OCCCC)[CH2][C](C)(C(=O)OCCCC)[CH2][C](C)(C(=O)OCCCC)[CH2][C](C)(C(=O)OCCCC)[CH2][C](C)(C(=O)OCCCC)[CH2][C](C)(C(=O)OCCCC)3,179.3274167006569,0,1,1.0,130.86666666666667,132.29957580566406,6.399575805664057,0.050830625938554856
117,"Donnerstag, 13. Februar 2020 14:14:39",A3 2,25.0,122.6,0.039,328.6,119.7,129.0,102.8,VAN057_P3(TS-010c)_1.txt,VAN57_P3,P15,methacrylate,Poly-butyl MA,C=C(C)C(=O)OCCCC,[CH2][C](C)(C(=O)OCCCC),25500.0,1.26,SEC13,20.0,2020-02-13 00:00:00,None,1,142.19799999999995,C3[C](C)(C(=O)OCCCC)[CH2][C](C)(C(=O)OCCCC)[CH2][C](C)(C(=O)OCCCC)[CH2][C](C)(C(=O)OCCCC)[CH2][C](C)(C(=O)OCCCC)[CH2][C](C)(C(=O)OCCCC)[CH2][C](C)(C(=O)OCCCC)[CH2][C](C)(C(=O)OCCCC)[CH2][C](C)(C(=O)OCCCC)[CH2][C](C)(C(=O)OCCCC)3,179.3274167006569,0,1,1.0,130.86666666666667,132.29957580566406,9.699575805664068,0.07911562647360577
118,"Donnerstag, 13. Februar 2020 14:14:49",A3 3,25.0,123.8,0.067,327.2,121.7,132.1,102.2,VAN057_P3(TS-010c)_1.txt,VAN57_P3,P15,methacrylate,Poly-butyl MA,C=C(C)C(=O)OCCCC,[CH2][C](C)(C(=O)OCCCC),25500.0,1.26,SEC13,20.0,2020-02-13 00:00:00,None,1,142.19799999999995,C3[C](C)(C(=O)OCCCC)[CH2][C](C)(C(=O)OCCCC)[CH2][C](C)(C(=O)OCCCC)[CH2][C](C)(C(=O)OCCCC)[CH2][C](C)(C(=O)OCCCC)[CH2][C](C)(C(=O)OCCCC)[CH2][C](C)(C(=O)OCCCC)[CH2][C](C)(C(=O)OCCCC)[CH2][C](C)(C(=O)OCCCC)[CH2][C](C)(C(=O)OCCCC)3,179.3274167006569,0,1,1.0,130.86666666666667,132.299560546875,8.499560546875003,0.06865557792306141
119,"Donnerstag, 13. Februar 2020 14:15:22",A4 1,25.0,197.5,0.077,348.2,217.1,216.8,166.8,VAN057_P3(TS-010c)_1.txt,VAN57_P3,P15,methacrylate,Poly-butyl MA,C=C(C)C(=O)OCCCC,[CH2][C](C)(C(=O)OCCCC),25500.0,1.26,SEC13,20.0,2020-02-13 00:00:00,PVA,1,142.19799999999995,C3[C](C)(C(=O)OCCCC)[CH2][C](C)(C(=O)OCCCC)[CH2][C](C)(C(=O)OCCCC)[CH2][C](C)(C(=O)OCCCC)[CH2][C](C)(C(=O)OCCCC)[CH2][C](C)(C(=O)OCCCC)[CH2][C](C)(C(=O)OCCCC)[CH2][C](C)(C(=O)OCCCC)[CH2][C](C)(C(=O)OCCCC)[CH2][C](C)(C(=O)OCCCC)3,179.3274167006569,1,1,1.0,206.4,218.7148895263672,21.214889526367188,0.1074171621588212
120,"Donnerstag, 13. Februar 2020 14:15:33",A4 2,25.0,198.2,0.134,348.2,222.9,223.1,151.7,VAN057_P3(TS-010c)_1.txt,VAN57_P3,P15,methacrylate,Poly-butyl MA,C=C(C)C(=O)OCCCC,[CH2][C](C)(C(=O)OCCCC),25500.0,1.26,SEC13,20.0,2020-02-13 00:00:00,PVA,1,142.19799999999995,C3[C](C)(C(=O)OCCCC)[CH2][C](C)(C(=O)OCCCC)[CH2][C](C)(C(=O)OCCCC)[CH2][C](C)(C(=O)OCCCC)[CH2][C](C)(C(=O)OCCCC)[CH2][C](C)(C(=O)OCCCC)[CH2][C](C)(C(=O)OCCCC)[CH2][C](C)(C(=O)OCCCC)[CH2][C](C)(C(=O)OCCCC)[CH2][C](C)(C(=O)OCCCC)3,179.3274167006569,1,1,1.0,206.4,218.71490478515625,20.51490478515626,0.10350607863348266
121,"Donnerstag, 13. Februar 2020 14:15:44",A4 3,25.0,195.2,0.047,347.1,208.1,208.1,168.2,VAN057_P3(TS-010c)_1.txt,VAN57_P3,P15,methacrylate,Poly-butyl MA,C=C(C)C(=O)OCCCC,[CH2][C](C)(C(=O)OCCCC),25500.0,1.26,SEC13,20.0,2020-02-13 00:00:00,PVA,1,142.19799999999995,C3[C](C)(C(=O)OCCCC)[CH2][C](C)(C(=O)OCCCC)[CH2][C](C)(C(=O)OCCCC)[CH2][C](C)(C(=O)OCCCC)[CH2][C](C)(C(=O)OCCCC)[CH2][C](C)(C(=O)OCCCC)[CH2][C](C)(C(=O)OCCCC)[CH2][C](C)(C(=O)OCCCC)[CH2][C](C)(C(=O)OCCCC)[CH2][C](C)(C(=O)OCCCC)3,179.3274167006569,1,1,1.0,206.4,218.71487426757812,23.514874267578136,0.12046554440357653
122,"Donnerstag, 13. Februar 2020 14:16:18",A5 1,25.0,206.2,0.01,362.2,216.2,215.0,184.4,VAN057_P3(TS-010c)_1.txt,VAN57_P3,P15,methacrylate,Poly-butyl MA,C=C(C)C(=O)OCCCC,[CH2][C](C)(C(=O)OCCCC),25500.0,1.26,SEC13,20.0,2020-02-13 00:00:00,PVA,1,142.19799999999995,C3[C](C)(C(=O)OCCCC)[CH2][C](C)(C(=O)OCCCC)[CH2][C](C)(C(=O)OCCCC)[CH2][C](C)(C(=O)OCCCC)[CH2][C](C)(C(=O)OCCCC)[CH2][C](C)(C(=O)OCCCC)[CH2][C](C)(C(=O)OCCCC)[CH2][C](C)(C(=O)OCCCC)[CH2][C](C)(C(=O)OCCCC)[CH2][C](C)(C(=O)OCCCC)3,179.3274167006569,1,1,1.0,206.4,218.7149200439453,12.514920043945324,0.06069311369517616
123,"Donnerstag, 13. Februar 2020 14:16:29",A5 2,25.0,208.3,0.019,360.1,219.7,218.3,187.8,VAN057_P3(TS-010c)_1.txt,VAN57_P3,P15,methacrylate,Poly-butyl MA,C=C(C)C(=O)OCCCC,[CH2][C](C)(C(=O)OCCCC),25500.0,1.26,SEC13,20.0,2020-02-13 00:00:00,PVA,1,142.19799999999995,C3[C](C)(C(=O)OCCCC)[CH2][C](C)(C(=O)OCCCC)[CH2][C](C)(C(=O)OCCCC)[CH2][C](C)(C(=O)OCCCC)[CH2][C](C)(C(=O)OCCCC)[CH2][C](C)(C(=O)OCCCC)[CH2][C](C)(C(=O)OCCCC)[CH2][C](C)(C(=O)OCCCC)[CH2][C](C)(C(=O)OCCCC)[CH2][C](C)(C(=O)OCCCC)3,179.3274167006569,1,1,1.0,206.4,218.7148895263672,10.414889526367176,0.04999946964170512
124,"Donnerstag, 13. Februar 2020 14:16:40",A5 3,25.0,201.3,0.095,363.2,219.1,217.7,174.9,VAN057_P3(TS-010c)_1.txt,VAN57_P3,P15,methacrylate,Poly-butyl MA,C=C(C)C(=O)OCCCC,[CH2][C](C)(C(=O)OCCCC),25500.0,1.26,SEC13,20.0,2020-02-13 00:00:00,PVA,1,142.19799999999995,C3[C](C)(C(=O)OCCCC)[CH2][C](C)(C(=O)OCCCC)[CH2][C](C)(C(=O)OCCCC)[CH2][C](C)(C(=O)OCCCC)[CH2][C](C)(C(=O)OCCCC)[CH2][C](C)(C(=O)OCCCC)[CH2][C](C)(C(=O)OCCCC)[CH2][C](C)(C(=O)OCCCC)[CH2][C](C)(C(=O)OCCCC)[CH2][C](C)(C(=O)OCCCC)3,179.3274167006569,1,1,1.0,206.4,218.71487426757812,17.414874267578114,0.08651204305801348
125,"Donnerstag, 13. Februar 2020 14:17:16",A6 1,25.0,216.2,0.11900000000000001,407.5,248.4,242.7,169.7,VAN057_P3(TS-010c)_1.txt,VAN57_P3,P15,methacrylate,Poly-butyl MA,C=C(C)C(=O)OCCCC,[CH2][C](C)(C(=O)OCCCC),25500.0,1.26,SEC13,20.0,2020-02-13 00:00:00,PVA,1,142.19799999999995,C3[C](C)(C(=O)OCCCC)[CH2][C](C)(C(=O)OCCCC)[CH2][C](C)(C(=O)OCCCC)[CH2][C](C)(C(=O)OCCCC)[CH2][C](C)(C(=O)OCCCC)[CH2][C](C)(C(=O)OCCCC)[CH2][C](C)(C(=O)OCCCC)[CH2][C](C)(C(=O)OCCCC)[CH2][C](C)(C(=O)OCCCC)[CH2][C](C)(C(=O)OCCCC)3,179.3274167006569,1,1,1.0,206.4,218.71493530273438,2.5149353027343864,0.011632448208762195
126,"Donnerstag, 13. Februar 2020 14:17:27",A6 2,25.0,222.7,0.055999999999999994,408.9,229.6,227.8,201.9,VAN057_P3(TS-010c)_1.txt,VAN57_P3,P15,methacrylate,Poly-butyl MA,C=C(C)C(=O)OCCCC,[CH2][C](C)(C(=O)OCCCC),25500.0,1.26,SEC13,20.0,2020-02-13 00:00:00,PVA,1,142.19799999999995,C3[C](C)(C(=O)OCCCC)[CH2][C](C)(C(=O)OCCCC)[CH2][C](C)(C(=O)OCCCC)[CH2][C](C)(C(=O)OCCCC)[CH2][C](C)(C(=O)OCCCC)[CH2][C](C)(C(=O)OCCCC)[CH2][C](C)(C(=O)OCCCC)[CH2][C](C)(C(=O)OCCCC)[CH2][C](C)(C(=O)OCCCC)[CH2][C](C)(C(=O)OCCCC)3,179.3274167006569,1,1,1.0,206.4,218.71490478515625,3.9850952148437386,0.01789445538771324
127,"Donnerstag, 13. Februar 2020 14:17:38",A6 3,25.0,212.0,0.098,405.8,232.0,229.6,187.5,VAN057_P3(TS-010c)_1.txt,VAN57_P3,P15,methacrylate,Poly-butyl MA,C=C(C)C(=O)OCCCC,[CH2][C](C)(C(=O)OCCCC),25500.0,1.26,SEC13,20.0,2020-02-13 00:00:00,PVA,1,142.19799999999995,C3[C](C)(C(=O)OCCCC)[CH2][C](C)(C(=O)OCCCC)[CH2][C](C)(C(=O)OCCCC)[CH2][C](C)(C(=O)OCCCC)[CH2][C](C)(C(=O)OCCCC)[CH2][C](C)(C(=O)OCCCC)[CH2][C](C)(C(=O)OCCCC)[CH2][C](C)(C(=O)OCCCC)[CH2][C](C)(C(=O)OCCCC)[CH2][C](C)(C(=O)OCCCC)3,179.3274167006569,1,1,1.0,206.4,218.71490478515625,6.71490478515625,0.03167407917526533
128,"Donnerstag, 13. Februar 2020 14:18:17",B1 1,25.0,139.4,0.05,219.1,141.0,146.6,122.4,VAN057_P3(TS-010c)_1.txt,VAN57_P3,P15,methacrylate,Poly-butyl MA,C=C(C)C(=O)OCCCC,[CH2][C](C)(C(=O)OCCCC),25500.0,1.26,SEC13,20.0,2020-02-13 00:00:00,None,3,142.19799999999995,C3[C](C)(C(=O)OCCCC)[CH2][C](C)(C(=O)OCCCC)[CH2][C](C)(C(=O)OCCCC)[CH2][C](C)(C(=O)OCCCC)[CH2][C](C)(C(=O)OCCCC)[CH2][C](C)(C(=O)OCCCC)[CH2][C](C)(C(=O)OCCCC)[CH2][C](C)(C(=O)OCCCC)[CH2][C](C)(C(=O)OCCCC)[CH2][C](C)(C(=O)OCCCC)3,179.3274167006569,0,1,1.0,145.27777777777774,144.54722595214844,5.147225952148432,0.03692414599819535
129,"Donnerstag, 13. Februar 2020 14:18:28",B1 2,25.0,140.2,0.035,216.8,141.2,147.2,121.3,VAN057_P3(TS-010c)_1.txt,VAN57_P3,P15,methacrylate,Poly-butyl MA,C=C(C)C(=O)OCCCC,[CH2][C](C)(C(=O)OCCCC),25500.0,1.26,SEC13,20.0,2020-02-13 00:00:00,None,3,142.19799999999995,C3[C](C)(C(=O)OCCCC)[CH2][C](C)(C(=O)OCCCC)[CH2][C](C)(C(=O)OCCCC)[CH2][C](C)(C(=O)OCCCC)[CH2][C](C)(C(=O)OCCCC)[CH2][C](C)(C(=O)OCCCC)[CH2][C](C)(C(=O)OCCCC)[CH2][C](C)(C(=O)OCCCC)[CH2][C](C)(C(=O)OCCCC)[CH2][C](C)(C(=O)OCCCC)3,179.3274167006569,0,1,1.0,145.27777777777774,144.54721069335938,4.347210693359386,0.031007208939795913
130,"Donnerstag, 13. Februar 2020 14:18:38",B1 3,25.0,136.1,0.11800000000000001,225.5,138.4,148.6,110.6,VAN057_P3(TS-010c)_1.txt,VAN57_P3,P15,methacrylate,Poly-butyl MA,C=C(C)C(=O)OCCCC,[CH2][C](C)(C(=O)OCCCC),25500.0,1.26,SEC13,20.0,2020-02-13 00:00:00,None,3,142.19799999999995,C3[C](C)(C(=O)OCCCC)[CH2][C](C)(C(=O)OCCCC)[CH2][C](C)(C(=O)OCCCC)[CH2][C](C)(C(=O)OCCCC)[CH2][C](C)(C(=O)OCCCC)[CH2][C](C)(C(=O)OCCCC)[CH2][C](C)(C(=O)OCCCC)[CH2][C](C)(C(=O)OCCCC)[CH2][C](C)(C(=O)OCCCC)[CH2][C](C)(C(=O)OCCCC)3,179.3274167006569,0,1,1.0,145.27777777777774,144.54722595214844,8.447225952148443,0.06206631853158298
131,"Donnerstag, 13. Februar 2020 14:19:16",B2 1,25.0,153.6,0.034,224.6,154.3,157.5,136.1,VAN057_P3(TS-010c)_1.txt,VAN57_P3,P15,methacrylate,Poly-butyl MA,C=C(C)C(=O)OCCCC,[CH2][C](C)(C(=O)OCCCC),25500.0,1.26,SEC13,20.0,2020-02-13 00:00:00,None,3,142.19799999999995,C3[C](C)(C(=O)OCCCC)[CH2][C](C)(C(=O)OCCCC)[CH2][C](C)(C(=O)OCCCC)[CH2][C](C)(C(=O)OCCCC)[CH2][C](C)(C(=O)OCCCC)[CH2][C](C)(C(=O)OCCCC)[CH2][C](C)(C(=O)OCCCC)[CH2][C](C)(C(=O)OCCCC)[CH2][C](C)(C(=O)OCCCC)[CH2][C](C)(C(=O)OCCCC)3,179.3274167006569,0,1,1.0,145.27777777777774,144.54721069335938,9.05278930664062,0.05893743038177487
132,"Donnerstag, 13. Februar 2020 14:19:27",B2 2,25.0,149.9,0.053,221.7,154.4,158.6,132.7,VAN057_P3(TS-010c)_1.txt,VAN57_P3,P15,methacrylate,Poly-butyl MA,C=C(C)C(=O)OCCCC,[CH2][C](C)(C(=O)OCCCC),25500.0,1.26,SEC13,20.0,2020-02-13 00:00:00,None,3,142.19799999999995,C3[C](C)(C(=O)OCCCC)[CH2][C](C)(C(=O)OCCCC)[CH2][C](C)(C(=O)OCCCC)[CH2][C](C)(C(=O)OCCCC)[CH2][C](C)(C(=O)OCCCC)[CH2][C](C)(C(=O)OCCCC)[CH2][C](C)(C(=O)OCCCC)[CH2][C](C)(C(=O)OCCCC)[CH2][C](C)(C(=O)OCCCC)[CH2][C](C)(C(=O)OCCCC)3,179.3274167006569,0,1,1.0,145.27777777777774,144.54722595214844,5.352774047851568,0.03570896629654148
133,"Donnerstag, 13. Februar 2020 14:19:38",B2 3,25.0,148.0,0.028999999999999998,225.6,148.2,151.7,132.1,VAN057_P3(TS-010c)_1.txt,VAN57_P3,P15,methacrylate,Poly-butyl MA,C=C(C)C(=O)OCCCC,[CH2][C](C)(C(=O)OCCCC),25500.0,1.26,SEC13,20.0,2020-02-13 00:00:00,None,3,142.19799999999995,C3[C](C)(C(=O)OCCCC)[CH2][C](C)(C(=O)OCCCC)[CH2][C](C)(C(=O)OCCCC)[CH2][C](C)(C(=O)OCCCC)[CH2][C](C)(C(=O)OCCCC)[CH2][C](C)(C(=O)OCCCC)[CH2][C](C)(C(=O)OCCCC)[CH2][C](C)(C(=O)OCCCC)[CH2][C](C)(C(=O)OCCCC)[CH2][C](C)(C(=O)OCCCC)3,179.3274167006569,0,1,1.0,145.27777777777774,144.54722595214844,3.4527740478515625,0.02332955437737542
134,"Donnerstag, 13. Februar 2020 14:20:14",B3 1,25.0,146.2,0.091,419.6,149.9,158.8,117.7,VAN057_P3(TS-010c)_1.txt,VAN57_P3,P15,methacrylate,Poly-butyl MA,C=C(C)C(=O)OCCCC,[CH2][C](C)(C(=O)OCCCC),25500.0,1.26,SEC13,20.0,2020-02-13 00:00:00,None,3,142.19799999999995,C3[C](C)(C(=O)OCCCC)[CH2][C](C)(C(=O)OCCCC)[CH2][C](C)(C(=O)OCCCC)[CH2][C](C)(C(=O)OCCCC)[CH2][C](C)(C(=O)OCCCC)[CH2][C](C)(C(=O)OCCCC)[CH2][C](C)(C(=O)OCCCC)[CH2][C](C)(C(=O)OCCCC)[CH2][C](C)(C(=O)OCCCC)[CH2][C](C)(C(=O)OCCCC)3,179.3274167006569,0,1,1.0,145.27777777777774,144.54722595214844,1.6527740478515511,0.011304884048232225
135,"Donnerstag, 13. Februar 2020 14:20:25",B3 2,25.0,146.0,0.006,547.9,146.3,152.7,122.7,VAN057_P3(TS-010c)_1.txt,VAN57_P3,P15,methacrylate,Poly-butyl MA,C=C(C)C(=O)OCCCC,[CH2][C](C)(C(=O)OCCCC),25500.0,1.26,SEC13,20.0,2020-02-13 00:00:00,None,3,142.19799999999995,C3[C](C)(C(=O)OCCCC)[CH2][C](C)(C(=O)OCCCC)[CH2][C](C)(C(=O)OCCCC)[CH2][C](C)(C(=O)OCCCC)[CH2][C](C)(C(=O)OCCCC)[CH2][C](C)(C(=O)OCCCC)[CH2][C](C)(C(=O)OCCCC)[CH2][C](C)(C(=O)OCCCC)[CH2][C](C)(C(=O)OCCCC)[CH2][C](C)(C(=O)OCCCC)3,179.3274167006569,0,1,1.0,145.27777777777774,144.54722595214844,1.4527740478515625,0.009950507177065497
136,"Donnerstag, 13. Februar 2020 14:20:36",B3 3,25.0,148.1,0.040999999999999995,560.6,150.3,158.1,120.6,VAN057_P3(TS-010c)_1.txt,VAN57_P3,P15,methacrylate,Poly-butyl MA,C=C(C)C(=O)OCCCC,[CH2][C](C)(C(=O)OCCCC),25500.0,1.26,SEC13,20.0,2020-02-13 00:00:00,None,3,142.19799999999995,C3[C](C)(C(=O)OCCCC)[CH2][C](C)(C(=O)OCCCC)[CH2][C](C)(C(=O)OCCCC)[CH2][C](C)(C(=O)OCCCC)[CH2][C](C)(C(=O)OCCCC)[CH2][C](C)(C(=O)OCCCC)[CH2][C](C)(C(=O)OCCCC)[CH2][C](C)(C(=O)OCCCC)[CH2][C](C)(C(=O)OCCCC)[CH2][C](C)(C(=O)OCCCC)3,179.3274167006569,0,1,1.0,145.27777777777774,144.54722595214844,3.552774047851557,0.023989021254905853
137,"Donnerstag, 13. Februar 2020 14:21:22",B4 1,25.0,227.8,0.065,240.4,247.7,243.7,203.0,VAN057_P3(TS-010c)_1.txt,VAN57_P3,P15,methacrylate,Poly-butyl MA,C=C(C)C(=O)OCCCC,[CH2][C](C)(C(=O)OCCCC),25500.0,1.26,SEC13,20.0,2020-02-13 00:00:00,PVA,3,142.19799999999995,C3[C](C)(C(=O)OCCCC)[CH2][C](C)(C(=O)OCCCC)[CH2][C](C)(C(=O)OCCCC)[CH2][C](C)(C(=O)OCCCC)[CH2][C](C)(C(=O)OCCCC)[CH2][C](C)(C(=O)OCCCC)[CH2][C](C)(C(=O)OCCCC)[CH2][C](C)(C(=O)OCCCC)[CH2][C](C)(C(=O)OCCCC)[CH2][C](C)(C(=O)OCCCC)3,179.3274167006569,1,1,1.0,238.9111111111111,235.31405639648438,7.514056396484364,0.03298532219703408
138,"Donnerstag, 13. Februar 2020 14:21:33",B4 2,25.0,241.7,0.018000000000000002,243.9,258.3,254.4,218.0,VAN057_P3(TS-010c)_1.txt,VAN57_P3,P15,methacrylate,Poly-butyl MA,C=C(C)C(=O)OCCCC,[CH2][C](C)(C(=O)OCCCC),25500.0,1.26,SEC13,20.0,2020-02-13 00:00:00,PVA,3,142.19799999999995,C3[C](C)(C(=O)OCCCC)[CH2][C](C)(C(=O)OCCCC)[CH2][C](C)(C(=O)OCCCC)[CH2][C](C)(C(=O)OCCCC)[CH2][C](C)(C(=O)OCCCC)[CH2][C](C)(C(=O)OCCCC)[CH2][C](C)(C(=O)OCCCC)[CH2][C](C)(C(=O)OCCCC)[CH2][C](C)(C(=O)OCCCC)[CH2][C](C)(C(=O)OCCCC)3,179.3274167006569,1,1,1.0,238.9111111111111,235.31405639648438,6.385943603515614,0.026420949952484955
139,"Donnerstag, 13. Februar 2020 14:21:44",B4 3,25.0,221.5,0.002,239.3,230.7,229.0,208.2,VAN057_P3(TS-010c)_1.txt,VAN57_P3,P15,methacrylate,Poly-butyl MA,C=C(C)C(=O)OCCCC,[CH2][C](C)(C(=O)OCCCC),25500.0,1.26,SEC13,20.0,2020-02-13 00:00:00,PVA,3,142.19799999999995,C3[C](C)(C(=O)OCCCC)[CH2][C](C)(C(=O)OCCCC)[CH2][C](C)(C(=O)OCCCC)[CH2][C](C)(C(=O)OCCCC)[CH2][C](C)(C(=O)OCCCC)[CH2][C](C)(C(=O)OCCCC)[CH2][C](C)(C(=O)OCCCC)[CH2][C](C)(C(=O)OCCCC)[CH2][C](C)(C(=O)OCCCC)[CH2][C](C)(C(=O)OCCCC)3,179.3274167006569,1,1,1.0,238.9111111111111,235.31405639648438,13.814056396484375,0.06236594309925226
140,"Donnerstag, 13. Februar 2020 14:22:23",B5 1,25.0,251.0,0.002,221.7,264.7,260.7,228.3,VAN057_P3(TS-010c)_1.txt,VAN57_P3,P15,methacrylate,Poly-butyl MA,C=C(C)C(=O)OCCCC,[CH2][C](C)(C(=O)OCCCC),25500.0,1.26,SEC13,20.0,2020-02-13 00:00:00,PVA,3,142.19799999999995,C3[C](C)(C(=O)OCCCC)[CH2][C](C)(C(=O)OCCCC)[CH2][C](C)(C(=O)OCCCC)[CH2][C](C)(C(=O)OCCCC)[CH2][C](C)(C(=O)OCCCC)[CH2][C](C)(C(=O)OCCCC)[CH2][C](C)(C(=O)OCCCC)[CH2][C](C)(C(=O)OCCCC)[CH2][C](C)(C(=O)OCCCC)[CH2][C](C)(C(=O)OCCCC)3,179.3274167006569,1,1,1.0,238.9111111111111,235.31399536132812,15.686004638671875,0.062494042385146914
141,"Donnerstag, 13. Februar 2020 14:22:34",B5 2,25.0,246.9,0.08,224.4,277.1,269.1,215.0,VAN057_P3(TS-010c)_1.txt,VAN57_P3,P15,methacrylate,Poly-butyl MA,C=C(C)C(=O)OCCCC,[CH2][C](C)(C(=O)OCCCC),25500.0,1.26,SEC13,20.0,2020-02-13 00:00:00,PVA,3,142.19799999999995,C3[C](C)(C(=O)OCCCC)[CH2][C](C)(C(=O)OCCCC)[CH2][C](C)(C(=O)OCCCC)[CH2][C](C)(C(=O)OCCCC)[CH2][C](C)(C(=O)OCCCC)[CH2][C](C)(C(=O)OCCCC)[CH2][C](C)(C(=O)OCCCC)[CH2][C](C)(C(=O)OCCCC)[CH2][C](C)(C(=O)OCCCC)[CH2][C](C)(C(=O)OCCCC)3,179.3274167006569,1,1,1.0,238.9111111111111,235.31407165527344,11.585928344726568,0.0469255907036313
142,"Donnerstag, 13. Februar 2020 14:22:45",B5 3,25.0,245.6,0.049,224.1,261.5,257.9,228.3,VAN057_P3(TS-010c)_1.txt,VAN57_P3,P15,methacrylate,Poly-butyl MA,C=C(C)C(=O)OCCCC,[CH2][C](C)(C(=O)OCCCC),25500.0,1.26,SEC13,20.0,2020-02-13 00:00:00,PVA,3,142.19799999999995,C3[C](C)(C(=O)OCCCC)[CH2][C](C)(C(=O)OCCCC)[CH2][C](C)(C(=O)OCCCC)[CH2][C](C)(C(=O)OCCCC)[CH2][C](C)(C(=O)OCCCC)[CH2][C](C)(C(=O)OCCCC)[CH2][C](C)(C(=O)OCCCC)[CH2][C](C)(C(=O)OCCCC)[CH2][C](C)(C(=O)OCCCC)[CH2][C](C)(C(=O)OCCCC)3,179.3274167006569,1,1,1.0,238.9111111111111,235.31402587890625,10.285974121093744,0.0418810021217172
143,"Donnerstag, 13. Februar 2020 14:23:23",B6 1,25.0,236.8,0.132,237.1,263.1,258.0,216.7,VAN057_P3(TS-010c)_1.txt,VAN57_P3,P15,methacrylate,Poly-butyl MA,C=C(C)C(=O)OCCCC,[CH2][C](C)(C(=O)OCCCC),25500.0,1.26,SEC13,20.0,2020-02-13 00:00:00,PVA,3,142.19799999999995,C3[C](C)(C(=O)OCCCC)[CH2][C](C)(C(=O)OCCCC)[CH2][C](C)(C(=O)OCCCC)[CH2][C](C)(C(=O)OCCCC)[CH2][C](C)(C(=O)OCCCC)[CH2][C](C)(C(=O)OCCCC)[CH2][C](C)(C(=O)OCCCC)[CH2][C](C)(C(=O)OCCCC)[CH2][C](C)(C(=O)OCCCC)[CH2][C](C)(C(=O)OCCCC)3,179.3274167006569,1,1,1.0,238.9111111111111,235.31407165527344,1.4859283447265739,0.006275035239554788
144,"Donnerstag, 13. Februar 2020 14:23:34",B6 2,25.0,246.7,0.027999999999999997,239.3,256.8,253.8,226.8,VAN057_P3(TS-010c)_1.txt,VAN57_P3,P15,methacrylate,Poly-butyl MA,C=C(C)C(=O)OCCCC,[CH2][C](C)(C(=O)OCCCC),25500.0,1.26,SEC13,20.0,2020-02-13 00:00:00,PVA,3,142.19799999999995,C3[C](C)(C(=O)OCCCC)[CH2][C](C)(C(=O)OCCCC)[CH2][C](C)(C(=O)OCCCC)[CH2][C](C)(C(=O)OCCCC)[CH2][C](C)(C(=O)OCCCC)[CH2][C](C)(C(=O)OCCCC)[CH2][C](C)(C(=O)OCCCC)[CH2][C](C)(C(=O)OCCCC)[CH2][C](C)(C(=O)OCCCC)[CH2][C](C)(C(=O)OCCCC)3,179.3274167006569,1,1,1.0,238.9111111111111,235.31405639648438,11.385943603515614,0.04615299393399114
145,"Donnerstag, 13. Februar 2020 14:23:44",B6 3,25.0,232.2,0.147,232.5,273.1,262.9,180.0,VAN057_P3(TS-010c)_1.txt,VAN57_P3,P15,methacrylate,Poly-butyl MA,C=C(C)C(=O)OCCCC,[CH2][C](C)(C(=O)OCCCC),25500.0,1.26,SEC13,20.0,2020-02-13 00:00:00,PVA,3,142.19799999999995,C3[C](C)(C(=O)OCCCC)[CH2][C](C)(C(=O)OCCCC)[CH2][C](C)(C(=O)OCCCC)[CH2][C](C)(C(=O)OCCCC)[CH2][C](C)(C(=O)OCCCC)[CH2][C](C)(C(=O)OCCCC)[CH2][C](C)(C(=O)OCCCC)[CH2][C](C)(C(=O)OCCCC)[CH2][C](C)(C(=O)OCCCC)[CH2][C](C)(C(=O)OCCCC)3,179.3274167006569,1,1,1.0,238.9111111111111,235.31402587890625,3.1140258789062614,0.013410964164109654
146,"Donnerstag, 13. Februar 2020 14:24:30",C1 1,25.0,170.6,0.022000000000000002,237.8,176.9,179.9,145.7,VAN057_P3(TS-010c)_1.txt,VAN57_P3,P15,methacrylate,Poly-butyl MA,C=C(C)C(=O)OCCCC,[CH2][C](C)(C(=O)OCCCC),25500.0,1.26,SEC13,20.0,2020-02-13 00:00:00,None,5,142.19799999999995,C3[C](C)(C(=O)OCCCC)[CH2][C](C)(C(=O)OCCCC)[CH2][C](C)(C(=O)OCCCC)[CH2][C](C)(C(=O)OCCCC)[CH2][C](C)(C(=O)OCCCC)[CH2][C](C)(C(=O)OCCCC)[CH2][C](C)(C(=O)OCCCC)[CH2][C](C)(C(=O)OCCCC)[CH2][C](C)(C(=O)OCCCC)[CH2][C](C)(C(=O)OCCCC)3,179.3274167006569,0,1,0.9722222222222222,161.75555555555556,161.88821411132812,8.71178588867187,0.05106556792890896
147,"Donnerstag, 13. Februar 2020 14:24:41",C1 2,25.0,165.3,0.06,213.0,172.8,177.6,136.7,VAN057_P3(TS-010c)_1.txt,VAN57_P3,P15,methacrylate,Poly-butyl MA,C=C(C)C(=O)OCCCC,[CH2][C](C)(C(=O)OCCCC),25500.0,1.26,SEC13,20.0,2020-02-13 00:00:00,None,5,142.19799999999995,C3[C](C)(C(=O)OCCCC)[CH2][C](C)(C(=O)OCCCC)[CH2][C](C)(C(=O)OCCCC)[CH2][C](C)(C(=O)OCCCC)[CH2][C](C)(C(=O)OCCCC)[CH2][C](C)(C(=O)OCCCC)[CH2][C](C)(C(=O)OCCCC)[CH2][C](C)(C(=O)OCCCC)[CH2][C](C)(C(=O)OCCCC)[CH2][C](C)(C(=O)OCCCC)3,179.3274167006569,0,1,0.9722222222222222,161.75555555555556,161.88821411132812,3.4117858886718864,0.020639963028868034
148,"Donnerstag, 13. Februar 2020 14:24:52",C1 3,25.0,163.0,0.095,226.3,171.9,176.4,137.6,VAN057_P3(TS-010c)_1.txt,VAN57_P3,P15,methacrylate,Poly-butyl MA,C=C(C)C(=O)OCCCC,[CH2][C](C)(C(=O)OCCCC),25500.0,1.26,SEC13,20.0,2020-02-13 00:00:00,None,5,142.19799999999995,C3[C](C)(C(=O)OCCCC)[CH2][C](C)(C(=O)OCCCC)[CH2][C](C)(C(=O)OCCCC)[CH2][C](C)(C(=O)OCCCC)[CH2][C](C)(C(=O)OCCCC)[CH2][C](C)(C(=O)OCCCC)[CH2][C](C)(C(=O)OCCCC)[CH2][C](C)(C(=O)OCCCC)[CH2][C](C)(C(=O)OCCCC)[CH2][C](C)(C(=O)OCCCC)3,179.3274167006569,0,1,0.9722222222222222,161.75555555555556,161.88821411132812,1.111785888671875,0.0068207723231403375
149,"Donnerstag, 13. Februar 2020 14:25:34",C2 1,25.0,162.6,0.128,226.0,166.8,172.6,131.7,VAN057_P3(TS-010c)_1.txt,VAN57_P3,P15,methacrylate,Poly-butyl MA,C=C(C)C(=O)OCCCC,[CH2][C](C)(C(=O)OCCCC),25500.0,1.26,SEC13,20.0,2020-02-13 00:00:00,None,5,142.19799999999995,C3[C](C)(C(=O)OCCCC)[CH2][C](C)(C(=O)OCCCC)[CH2][C](C)(C(=O)OCCCC)[CH2][C](C)(C(=O)OCCCC)[CH2][C](C)(C(=O)OCCCC)[CH2][C](C)(C(=O)OCCCC)[CH2][C](C)(C(=O)OCCCC)[CH2][C](C)(C(=O)OCCCC)[CH2][C](C)(C(=O)OCCCC)[CH2][C](C)(C(=O)OCCCC)3,179.3274167006569,0,1,0.9722222222222222,161.75555555555556,161.88819885253906,0.7118011474609318,0.004377620833093062
150,"Donnerstag, 13. Februar 2020 14:25:45",C2 2,25.0,156.6,0.11900000000000001,222.5,159.7,167.8,122.9,VAN057_P3(TS-010c)_1.txt,VAN57_P3,P15,methacrylate,Poly-butyl MA,C=C(C)C(=O)OCCCC,[CH2][C](C)(C(=O)OCCCC),25500.0,1.26,SEC13,20.0,2020-02-13 00:00:00,None,5,142.19799999999995,C3[C](C)(C(=O)OCCCC)[CH2][C](C)(C(=O)OCCCC)[CH2][C](C)(C(=O)OCCCC)[CH2][C](C)(C(=O)OCCCC)[CH2][C](C)(C(=O)OCCCC)[CH2][C](C)(C(=O)OCCCC)[CH2][C](C)(C(=O)OCCCC)[CH2][C](C)(C(=O)OCCCC)[CH2][C](C)(C(=O)OCCCC)[CH2][C](C)(C(=O)OCCCC)3,179.3274167006569,0,1,0.9722222222222222,161.75555555555556,161.88821411132812,5.288214111328131,0.03376892791397274
151,"Donnerstag, 13. Februar 2020 14:25:56",C2 3,25.0,158.1,0.08199999999999999,224.3,165.0,172.2,127.3,VAN057_P3(TS-010c)_1.txt,VAN57_P3,P15,methacrylate,Poly-butyl MA,C=C(C)C(=O)OCCCC,[CH2][C](C)(C(=O)OCCCC),25500.0,1.26,SEC13,20.0,2020-02-13 00:00:00,None,5,142.19799999999995,C3[C](C)(C(=O)OCCCC)[CH2][C](C)(C(=O)OCCCC)[CH2][C](C)(C(=O)OCCCC)[CH2][C](C)(C(=O)OCCCC)[CH2][C](C)(C(=O)OCCCC)[CH2][C](C)(C(=O)OCCCC)[CH2][C](C)(C(=O)OCCCC)[CH2][C](C)(C(=O)OCCCC)[CH2][C](C)(C(=O)OCCCC)[CH2][C](C)(C(=O)OCCCC)3,179.3274167006569,0,1,0.9722222222222222,161.75555555555556,161.88821411132812,3.7882141113281307,0.023960873569437893
152,"Donnerstag, 13. Februar 2020 14:26:44",C3 1,25.0,160.8,0.036000000000000004,227.9,165.9,169.2,140.3,VAN057_P3(TS-010c)_1.txt,VAN57_P3,P15,methacrylate,Poly-butyl MA,C=C(C)C(=O)OCCCC,[CH2][C](C)(C(=O)OCCCC),25500.0,1.26,SEC13,20.0,2020-02-13 00:00:00,None,5,142.19799999999995,C3[C](C)(C(=O)OCCCC)[CH2][C](C)(C(=O)OCCCC)[CH2][C](C)(C(=O)OCCCC)[CH2][C](C)(C(=O)OCCCC)[CH2][C](C)(C(=O)OCCCC)[CH2][C](C)(C(=O)OCCCC)[CH2][C](C)(C(=O)OCCCC)[CH2][C](C)(C(=O)OCCCC)[CH2][C](C)(C(=O)OCCCC)[CH2][C](C)(C(=O)OCCCC)3,179.3274167006569,0,1,0.9722222222222222,161.75555555555556,161.88821411132812,1.0882141113281136,0.006767500692339014
153,"Donnerstag, 13. Februar 2020 14:26:55",C3 2,25.0,163.5,0.071,228.0,170.9,176.8,132.5,VAN057_P3(TS-010c)_1.txt,VAN57_P3,P15,methacrylate,Poly-butyl MA,C=C(C)C(=O)OCCCC,[CH2][C](C)(C(=O)OCCCC),25500.0,1.26,SEC13,20.0,2020-02-13 00:00:00,None,5,142.19799999999995,C3[C](C)(C(=O)OCCCC)[CH2][C](C)(C(=O)OCCCC)[CH2][C](C)(C(=O)OCCCC)[CH2][C](C)(C(=O)OCCCC)[CH2][C](C)(C(=O)OCCCC)[CH2][C](C)(C(=O)OCCCC)[CH2][C](C)(C(=O)OCCCC)[CH2][C](C)(C(=O)OCCCC)[CH2][C](C)(C(=O)OCCCC)[CH2][C](C)(C(=O)OCCCC)3,179.3274167006569,0,1,0.9722222222222222,161.75555555555556,161.88821411132812,1.611785888671875,0.00985801766771789
154,"Donnerstag, 13. Februar 2020 14:27:06",C3 3,25.0,155.3,0.10099999999999999,229.7,162.4,169.1,128.1,VAN057_P3(TS-010c)_1.txt,VAN57_P3,P15,methacrylate,Poly-butyl MA,C=C(C)C(=O)OCCCC,[CH2][C](C)(C(=O)OCCCC),25500.0,1.26,SEC13,20.0,2020-02-13 00:00:00,None,5,142.19799999999995,C3[C](C)(C(=O)OCCCC)[CH2][C](C)(C(=O)OCCCC)[CH2][C](C)(C(=O)OCCCC)[CH2][C](C)(C(=O)OCCCC)[CH2][C](C)(C(=O)OCCCC)[CH2][C](C)(C(=O)OCCCC)[CH2][C](C)(C(=O)OCCCC)[CH2][C](C)(C(=O)OCCCC)[CH2][C](C)(C(=O)OCCCC)[CH2][C](C)(C(=O)OCCCC)3,179.3274167006569,0,1,0.9722222222222222,161.75555555555556,161.88819885253906,6.588198852539051,0.04242240085343883
155,"Donnerstag, 13. Februar 2020 14:27:59",C4 1,25.0,261.3,0.015,194.9,273.7,269.6,239.5,VAN057_P3(TS-010c)_1.txt,VAN57_P3,P15,methacrylate,Poly-butyl MA,C=C(C)C(=O)OCCCC,[CH2][C](C)(C(=O)OCCCC),25500.0,1.26,SEC13,20.0,2020-02-13 00:00:00,PVA,5,142.19799999999995,C3[C](C)(C(=O)OCCCC)[CH2][C](C)(C(=O)OCCCC)[CH2][C](C)(C(=O)OCCCC)[CH2][C](C)(C(=O)OCCCC)[CH2][C](C)(C(=O)OCCCC)[CH2][C](C)(C(=O)OCCCC)[CH2][C](C)(C(=O)OCCCC)[CH2][C](C)(C(=O)OCCCC)[CH2][C](C)(C(=O)OCCCC)[CH2][C](C)(C(=O)OCCCC)3,179.3274167006569,1,1,0.9166666666666666,256.1111111111111,250.30078125,10.999218750000011,0.04209421641791049
156,"Donnerstag, 13. Februar 2020 14:28:10",C4 2,25.0,260.7,0.053,193.6,285.7,278.2,232.2,VAN057_P3(TS-010c)_1.txt,VAN57_P3,P15,methacrylate,Poly-butyl MA,C=C(C)C(=O)OCCCC,[CH2][C](C)(C(=O)OCCCC),25500.0,1.26,SEC13,20.0,2020-02-13 00:00:00,PVA,5,142.19799999999995,C3[C](C)(C(=O)OCCCC)[CH2][C](C)(C(=O)OCCCC)[CH2][C](C)(C(=O)OCCCC)[CH2][C](C)(C(=O)OCCCC)[CH2][C](C)(C(=O)OCCCC)[CH2][C](C)(C(=O)OCCCC)[CH2][C](C)(C(=O)OCCCC)[CH2][C](C)(C(=O)OCCCC)[CH2][C](C)(C(=O)OCCCC)[CH2][C](C)(C(=O)OCCCC)3,179.3274167006569,1,1,0.9166666666666666,256.1111111111111,250.30078125,10.399218749999989,0.03988960011507476
157,"Donnerstag, 13. Februar 2020 14:28:21",C4 3,25.0,263.1,0.043,197.3,283.7,277.9,241.0,VAN057_P3(TS-010c)_1.txt,VAN57_P3,P15,methacrylate,Poly-butyl MA,C=C(C)C(=O)OCCCC,[CH2][C](C)(C(=O)OCCCC),25500.0,1.26,SEC13,20.0,2020-02-13 00:00:00,PVA,5,142.19799999999995,C3[C](C)(C(=O)OCCCC)[CH2][C](C)(C(=O)OCCCC)[CH2][C](C)(C(=O)OCCCC)[CH2][C](C)(C(=O)OCCCC)[CH2][C](C)(C(=O)OCCCC)[CH2][C](C)(C(=O)OCCCC)[CH2][C](C)(C(=O)OCCCC)[CH2][C](C)(C(=O)OCCCC)[CH2][C](C)(C(=O)OCCCC)[CH2][C](C)(C(=O)OCCCC)3,179.3274167006569,1,1,0.9166666666666666,256.1111111111111,250.30078125,12.799218750000023,0.04864773375142539
158,"Donnerstag, 13. Februar 2020 14:29:44",C5 1,25.0,256.0,0.006999999999999999,209.8,267.4,264.0,237.9,VAN057_P3(TS-010c)_1.txt,VAN57_P3,P15,methacrylate,Poly-butyl MA,C=C(C)C(=O)OCCCC,[CH2][C](C)(C(=O)OCCCC),25500.0,1.26,SEC13,20.0,2020-02-13 00:00:00,PVA,5,142.19799999999995,C3[C](C)(C(=O)OCCCC)[CH2][C](C)(C(=O)OCCCC)[CH2][C](C)(C(=O)OCCCC)[CH2][C](C)(C(=O)OCCCC)[CH2][C](C)(C(=O)OCCCC)[CH2][C](C)(C(=O)OCCCC)[CH2][C](C)(C(=O)OCCCC)[CH2][C](C)(C(=O)OCCCC)[CH2][C](C)(C(=O)OCCCC)[CH2][C](C)(C(=O)OCCCC)3,179.3274167006569,1,1,0.9166666666666666,256.1111111111111,250.30075073242188,5.699249267578125,0.02226269245147705
159,"Donnerstag, 13. Februar 2020 14:29:54",C5 2,25.0,261.6,0.002,208.5,276.3,271.8,240.1,VAN057_P3(TS-010c)_1.txt,VAN57_P3,P15,methacrylate,Poly-butyl MA,C=C(C)C(=O)OCCCC,[CH2][C](C)(C(=O)OCCCC),25500.0,1.26,SEC13,20.0,2020-02-13 00:00:00,PVA,5,142.19799999999995,C3[C](C)(C(=O)OCCCC)[CH2][C](C)(C(=O)OCCCC)[CH2][C](C)(C(=O)OCCCC)[CH2][C](C)(C(=O)OCCCC)[CH2][C](C)(C(=O)OCCCC)[CH2][C](C)(C(=O)OCCCC)[CH2][C](C)(C(=O)OCCCC)[CH2][C](C)(C(=O)OCCCC)[CH2][C](C)(C(=O)OCCCC)[CH2][C](C)(C(=O)OCCCC)3,179.3274167006569,1,1,0.9166666666666666,256.1111111111111,250.30075073242188,11.299249267578148,0.04319284888217946
160,"Donnerstag, 13. Februar 2020 14:30:05",C5 3,25.0,254.3,0.027000000000000003,209.1,264.8,261.4,234.1,VAN057_P3(TS-010c)_1.txt,VAN57_P3,P15,methacrylate,Poly-butyl MA,C=C(C)C(=O)OCCCC,[CH2][C](C)(C(=O)OCCCC),25500.0,1.26,SEC13,20.0,2020-02-13 00:00:00,PVA,5,142.19799999999995,C3[C](C)(C(=O)OCCCC)[CH2][C](C)(C(=O)OCCCC)[CH2][C](C)(C(=O)OCCCC)[CH2][C](C)(C(=O)OCCCC)[CH2][C](C)(C(=O)OCCCC)[CH2][C](C)(C(=O)OCCCC)[CH2][C](C)(C(=O)OCCCC)[CH2][C](C)(C(=O)OCCCC)[CH2][C](C)(C(=O)OCCCC)[CH2][C](C)(C(=O)OCCCC)3,179.3274167006569,1,1,0.9166666666666666,256.1111111111111,250.30075073242188,3.9992492675781364,0.015726501248832625
161,"Donnerstag, 13. Februar 2020 14:30:43",C6 1,25.0,253.2,0.026000000000000002,197.2,265.2,261.5,231.2,VAN057_P3(TS-010c)_1.txt,VAN57_P3,P15,methacrylate,Poly-butyl MA,C=C(C)C(=O)OCCCC,[CH2][C](C)(C(=O)OCCCC),25500.0,1.26,SEC13,20.0,2020-02-13 00:00:00,PVA,5,142.19799999999995,C3[C](C)(C(=O)OCCCC)[CH2][C](C)(C(=O)OCCCC)[CH2][C](C)(C(=O)OCCCC)[CH2][C](C)(C(=O)OCCCC)[CH2][C](C)(C(=O)OCCCC)[CH2][C](C)(C(=O)OCCCC)[CH2][C](C)(C(=O)OCCCC)[CH2][C](C)(C(=O)OCCCC)[CH2][C](C)(C(=O)OCCCC)[CH2][C](C)(C(=O)OCCCC)3,179.3274167006569,1,1,0.9166666666666666,256.1111111111111,250.30078125,2.8992187499999886,0.011450311018957302
162,"Donnerstag, 13. Februar 2020 14:30:54",C6 2,25.0,249.1,0.016,194.3,263.4,259.6,228.9,VAN057_P3(TS-010c)_1.txt,VAN57_P3,P15,methacrylate,Poly-butyl MA,C=C(C)C(=O)OCCCC,[CH2][C](C)(C(=O)OCCCC),25500.0,1.26,SEC13,20.0,2020-02-13 00:00:00,PVA,5,142.19799999999995,C3[C](C)(C(=O)OCCCC)[CH2][C](C)(C(=O)OCCCC)[CH2][C](C)(C(=O)OCCCC)[CH2][C](C)(C(=O)OCCCC)[CH2][C](C)(C(=O)OCCCC)[CH2][C](C)(C(=O)OCCCC)[CH2][C](C)(C(=O)OCCCC)[CH2][C](C)(C(=O)OCCCC)[CH2][C](C)(C(=O)OCCCC)[CH2][C](C)(C(=O)OCCCC)3,179.3274167006569,1,1,0.9166666666666666,256.1111111111111,250.30078125,1.2007812500000057,0.004820478723404278
163,"Donnerstag, 13. Februar 2020 14:31:05",C6 3,25.0,245.7,0.087,197.0,263.9,260.3,231.7,VAN057_P3(TS-010c)_1.txt,VAN57_P3,P15,methacrylate,Poly-butyl MA,C=C(C)C(=O)OCCCC,[CH2][C](C)(C(=O)OCCCC),25500.0,1.26,SEC13,20.0,2020-02-13 00:00:00,PVA,5,142.19799999999995,C3[C](C)(C(=O)OCCCC)[CH2][C](C)(C(=O)OCCCC)[CH2][C](C)(C(=O)OCCCC)[CH2][C](C)(C(=O)OCCCC)[CH2][C](C)(C(=O)OCCCC)[CH2][C](C)(C(=O)OCCCC)[CH2][C](C)(C(=O)OCCCC)[CH2][C](C)(C(=O)OCCCC)[CH2][C](C)(C(=O)OCCCC)[CH2][C](C)(C(=O)OCCCC)3,179.3274167006569,1,1,0.9166666666666666,256.1111111111111,250.30075073242188,4.600750732421886,0.018725074206031284
164,"Donnerstag, 13. Februar 2020 14:31:46",D1 1,25.0,184.7,0.125,417.2,200.0,202.0,151.7,VAN057_P3(TS-010c)_1.txt,VAN57_P3,P15,methacrylate,Poly-butyl MA,C=C(C)C(=O)OCCCC,[CH2][C](C)(C(=O)OCCCC),25500.0,1.26,SEC13,20.0,2020-02-13 00:00:00,None,8,142.19799999999995,C3[C](C)(C(=O)OCCCC)[CH2][C](C)(C(=O)OCCCC)[CH2][C](C)(C(=O)OCCCC)[CH2][C](C)(C(=O)OCCCC)[CH2][C](C)(C(=O)OCCCC)[CH2][C](C)(C(=O)OCCCC)[CH2][C](C)(C(=O)OCCCC)[CH2][C](C)(C(=O)OCCCC)[CH2][C](C)(C(=O)OCCCC)[CH2][C](C)(C(=O)OCCCC)3,179.3274167006569,0,1,0.9722222222222222,183.925,184.51499938964844,0.18500061035155113,0.0010016275601058536
165,"Donnerstag, 13. Februar 2020 14:31:57",D1 2,25.0,186.4,0.092,432.9,203.5,206.4,146.5,VAN057_P3(TS-010c)_1.txt,VAN57_P3,P15,methacrylate,Poly-butyl MA,C=C(C)C(=O)OCCCC,[CH2][C](C)(C(=O)OCCCC),25500.0,1.26,SEC13,20.0,2020-02-13 00:00:00,None,8,142.19799999999995,C3[C](C)(C(=O)OCCCC)[CH2][C](C)(C(=O)OCCCC)[CH2][C](C)(C(=O)OCCCC)[CH2][C](C)(C(=O)OCCCC)[CH2][C](C)(C(=O)OCCCC)[CH2][C](C)(C(=O)OCCCC)[CH2][C](C)(C(=O)OCCCC)[CH2][C](C)(C(=O)OCCCC)[CH2][C](C)(C(=O)OCCCC)[CH2][C](C)(C(=O)OCCCC)3,179.3274167006569,0,1,0.9722222222222222,183.925,184.5150146484375,1.8849853515625057,0.010112582358167949
166,"Donnerstag, 13. Februar 2020 14:32:07",D1 3,25.0,187.1,0.025,441.2,195.8,195.8,168.1,VAN057_P3(TS-010c)_1.txt,VAN57_P3,P15,methacrylate,Poly-butyl MA,C=C(C)C(=O)OCCCC,[CH2][C](C)(C(=O)OCCCC),25500.0,1.26,SEC13,20.0,2020-02-13 00:00:00,None,8,142.19799999999995,C3[C](C)(C(=O)OCCCC)[CH2][C](C)(C(=O)OCCCC)[CH2][C](C)(C(=O)OCCCC)[CH2][C](C)(C(=O)OCCCC)[CH2][C](C)(C(=O)OCCCC)[CH2][C](C)(C(=O)OCCCC)[CH2][C](C)(C(=O)OCCCC)[CH2][C](C)(C(=O)OCCCC)[CH2][C](C)(C(=O)OCCCC)[CH2][C](C)(C(=O)OCCCC)3,179.3274167006569,0,1,0.9722222222222222,183.925,184.5150146484375,2.5849853515624943,0.013816062808992488
167,"Donnerstag, 13. Februar 2020 14:32:45",D2 1,25.0,179.8,0.079,377.5,191.2,192.7,156.5,VAN057_P3(TS-010c)_1.txt,VAN57_P3,P15,methacrylate,Poly-butyl MA,C=C(C)C(=O)OCCCC,[CH2][C](C)(C(=O)OCCCC),25500.0,1.26,SEC13,20.0,2020-02-13 00:00:00,None,8,142.19799999999995,C3[C](C)(C(=O)OCCCC)[CH2][C](C)(C(=O)OCCCC)[CH2][C](C)(C(=O)OCCCC)[CH2][C](C)(C(=O)OCCCC)[CH2][C](C)(C(=O)OCCCC)[CH2][C](C)(C(=O)OCCCC)[CH2][C](C)(C(=O)OCCCC)[CH2][C](C)(C(=O)OCCCC)[CH2][C](C)(C(=O)OCCCC)[CH2][C](C)(C(=O)OCCCC)3,179.3274167006569,0,1,0.9722222222222222,183.925,184.5150146484375,4.715014648437489,0.026223663228239647
