Repository: JulianKimmig/nanoparticle_size_prediction

File: pretrained/np_model_14/evaluation/train_df.csv (part 4 of 37)
index,measurment_data,sample,temperature,z_average,dispersity,mean_count_rate,volume_mean,intensity_mean,number_mean,file,np_formulation,substance_code,polymer_class,polymer,smiles_monomer,smiles_ru,mn,pdi,mn_method,tg,date,additive,polymer_concentration,mass_ru,circular_smiles_10,dp,with_pva,valid,roll_valid,mean_z_average,predicted_z_average,error,rel_error
168,"Donnerstag, 13. Februar 2020 14:32:56",D2 2,25.0,182.8,0.11800000000000001,378.0,193.7,195.5,153.9,VAN057_P3(TS-010c)_1.txt,VAN57_P3,P15,methacrylate,Poly-butyl MA,C=C(C)C(=O)OCCCC,[CH2][C](C)(C(=O)OCCCC),25500.0,1.26,SEC13,20.0,2020-02-13 00:00:00,None,8,142.19799999999995,C3[C](C)(C(=O)OCCCC)[CH2][C](C)(C(=O)OCCCC)[CH2][C](C)(C(=O)OCCCC)[CH2][C](C)(C(=O)OCCCC)[CH2][C](C)(C(=O)OCCCC)[CH2][C](C)(C(=O)OCCCC)[CH2][C](C)(C(=O)OCCCC)[CH2][C](C)(C(=O)OCCCC)[CH2][C](C)(C(=O)OCCCC)[CH2][C](C)(C(=O)OCCCC)3,179.3274167006569,0,1,0.9722222222222222,183.925,184.5150146484375,1.7150146484374886,0.009381918208082542
169,"Donnerstag, 13. Februar 2020 14:33:42",D3 1,25.0,187.9,0.09,365.8,202.9,203.6,161.0,VAN057_P3(TS-010c)_1.txt,VAN57_P3,P15,methacrylate,Poly-butyl MA,C=C(C)C(=O)OCCCC,[CH2][C](C)(C(=O)OCCCC),25500.0,1.26,SEC13,20.0,2020-02-13 00:00:00,None,8,142.19799999999995,C3[C](C)(C(=O)OCCCC)[CH2][C](C)(C(=O)OCCCC)[CH2][C](C)(C(=O)OCCCC)[CH2][C](C)(C(=O)OCCCC)[CH2][C](C)(C(=O)OCCCC)[CH2][C](C)(C(=O)OCCCC)[CH2][C](C)(C(=O)OCCCC)[CH2][C](C)(C(=O)OCCCC)[CH2][C](C)(C(=O)OCCCC)[CH2][C](C)(C(=O)OCCCC)3,179.3274167006569,0,1,0.9722222222222222,183.925,184.5150146484375,3.3849853515625057,0.01801482358468603
170,"Donnerstag, 13. Februar 2020 14:33:53",D3 2,25.0,181.3,0.044000000000000004,356.4,190.1,190.4,164.0,VAN057_P3(TS-010c)_1.txt,VAN57_P3,P15,methacrylate,Poly-butyl MA,C=C(C)C(=O)OCCCC,[CH2][C](C)(C(=O)OCCCC),25500.0,1.26,SEC13,20.0,2020-02-13 00:00:00,None,8,142.19799999999995,C3[C](C)(C(=O)OCCCC)[CH2][C](C)(C(=O)OCCCC)[CH2][C](C)(C(=O)OCCCC)[CH2][C](C)(C(=O)OCCCC)[CH2][C](C)(C(=O)OCCCC)[CH2][C](C)(C(=O)OCCCC)[CH2][C](C)(C(=O)OCCCC)[CH2][C](C)(C(=O)OCCCC)[CH2][C](C)(C(=O)OCCCC)[CH2][C](C)(C(=O)OCCCC)3,179.3274167006569,0,1,0.9722222222222222,183.925,184.5150146484375,3.2150146484374886,0.017733119958287306
171,"Donnerstag, 13. Februar 2020 14:34:04",D3 3,25.0,181.4,0.105,343.1,196.0,197.3,158.1,VAN057_P3(TS-010c)_1.txt,VAN57_P3,P15,methacrylate,Poly-butyl MA,C=C(C)C(=O)OCCCC,[CH2][C](C)(C(=O)OCCCC),25500.0,1.26,SEC13,20.0,2020-02-13 00:00:00,None,8,142.19799999999995,C3[C](C)(C(=O)OCCCC)[CH2][C](C)(C(=O)OCCCC)[CH2][C](C)(C(=O)OCCCC)[CH2][C](C)(C(=O)OCCCC)[CH2][C](C)(C(=O)OCCCC)[CH2][C](C)(C(=O)OCCCC)[CH2][C](C)(C(=O)OCCCC)[CH2][C](C)(C(=O)OCCCC)[CH2][C](C)(C(=O)OCCCC)[CH2][C](C)(C(=O)OCCCC)3,179.3274167006569,0,1,0.9722222222222222,183.925,184.5150146484375,3.1150146484374943,0.0171720763419928
172,"Donnerstag, 13. Februar 2020 14:34:42",D4 1,25.0,267.8,0.125,424.8,283.4,276.3,231.8,VAN057_P3(TS-010c)_1.txt,VAN57_P3,P15,methacrylate,Poly-butyl MA,C=C(C)C(=O)OCCCC,[CH2][C](C)(C(=O)OCCCC),25500.0,1.26,SEC13,20.0,2020-02-13 00:00:00,PVA,8,142.19799999999995,C3[C](C)(C(=O)OCCCC)[CH2][C](C)(C(=O)OCCCC)[CH2][C](C)(C(=O)OCCCC)[CH2][C](C)(C(=O)OCCCC)[CH2][C](C)(C(=O)OCCCC)[CH2][C](C)(C(=O)OCCCC)[CH2][C](C)(C(=O)OCCCC)[CH2][C](C)(C(=O)OCCCC)[CH2][C](C)(C(=O)OCCCC)[CH2][C](C)(C(=O)OCCCC)3,179.3274167006569,1,1,0.9166666666666666,267.03333333333336,268.2337646484375,0.43376464843748863,0.0016197335639936096
173,"Donnerstag, 13. Februar 2020 14:34:53",D4 2,25.0,268.1,0.034,425.9,293.7,285.8,240.8,VAN057_P3(TS-010c)_1.txt,VAN57_P3,P15,methacrylate,Poly-butyl MA,C=C(C)C(=O)OCCCC,[CH2][C](C)(C(=O)OCCCC),25500.0,1.26,SEC13,20.0,2020-02-13 00:00:00,PVA,8,142.19799999999995,C3[C](C)(C(=O)OCCCC)[CH2][C](C)(C(=O)OCCCC)[CH2][C](C)(C(=O)OCCCC)[CH2][C](C)(C(=O)OCCCC)[CH2][C](C)(C(=O)OCCCC)[CH2][C](C)(C(=O)OCCCC)[CH2][C](C)(C(=O)OCCCC)[CH2][C](C)(C(=O)OCCCC)[CH2][C](C)(C(=O)OCCCC)[CH2][C](C)(C(=O)OCCCC)3,179.3274167006569,1,1,0.9166666666666666,267.03333333333336,268.2337646484375,0.13376464843747726,0.0004989356525083075
174,"Donnerstag, 13. Februar 2020 14:35:04",D4 3,25.0,267.2,0.051,416.4,297.3,287.6,232.1,VAN057_P3(TS-010c)_1.txt,VAN57_P3,P15,methacrylate,Poly-butyl MA,C=C(C)C(=O)OCCCC,[CH2][C](C)(C(=O)OCCCC),25500.0,1.26,SEC13,20.0,2020-02-13 00:00:00,PVA,8,142.19799999999995,C3[C](C)(C(=O)OCCCC)[CH2][C](C)(C(=O)OCCCC)[CH2][C](C)(C(=O)OCCCC)[CH2][C](C)(C(=O)OCCCC)[CH2][C](C)(C(=O)OCCCC)[CH2][C](C)(C(=O)OCCCC)[CH2][C](C)(C(=O)OCCCC)[CH2][C](C)(C(=O)OCCCC)[CH2][C](C)(C(=O)OCCCC)[CH2][C](C)(C(=O)OCCCC)3,179.3274167006569,1,1,0.9166666666666666,267.03333333333336,268.2337951660156,1.0337951660156364,0.0038689938847890583
175,"Donnerstag, 13. Februar 2020 14:36:22",D5 1,25.0,265.8,0.077,249.2,290.2,283.5,243.6,VAN057_P3(TS-010c)_1.txt,VAN57_P3,P15,methacrylate,Poly-butyl MA,C=C(C)C(=O)OCCCC,[CH2][C](C)(C(=O)OCCCC),25500.0,1.26,SEC13,20.0,2020-02-13 00:00:00,PVA,8,142.19799999999995,C3[C](C)(C(=O)OCCCC)[CH2][C](C)(C(=O)OCCCC)[CH2][C](C)(C(=O)OCCCC)[CH2][C](C)(C(=O)OCCCC)[CH2][C](C)(C(=O)OCCCC)[CH2][C](C)(C(=O)OCCCC)[CH2][C](C)(C(=O)OCCCC)[CH2][C](C)(C(=O)OCCCC)[CH2][C](C)(C(=O)OCCCC)[CH2][C](C)(C(=O)OCCCC)3,179.3274167006569,1,1,0.9166666666666666,267.03333333333336,268.2337646484375,2.4337646484374886,0.009156375652511244
176,"Donnerstag, 13. Februar 2020 14:36:43",D5 3,25.0,264.8,0.17600000000000002,254.3,278.2,271.6,227.9,VAN057_P3(TS-010c)_1.txt,VAN57_P3,P15,methacrylate,Poly-butyl MA,C=C(C)C(=O)OCCCC,[CH2][C](C)(C(=O)OCCCC),25500.0,1.26,SEC13,20.0,2020-02-13 00:00:00,PVA,8,142.19799999999995,C3[C](C)(C(=O)OCCCC)[CH2][C](C)(C(=O)OCCCC)[CH2][C](C)(C(=O)OCCCC)[CH2][C](C)(C(=O)OCCCC)[CH2][C](C)(C(=O)OCCCC)[CH2][C](C)(C(=O)OCCCC)[CH2][C](C)(C(=O)OCCCC)[CH2][C](C)(C(=O)OCCCC)[CH2][C](C)(C(=O)OCCCC)[CH2][C](C)(C(=O)OCCCC)3,179.3274167006569,1,1,0.9166666666666666,267.03333333333336,268.2337951660156,3.4337951660156136,0.012967504403382226
177,"Donnerstag, 13. Februar 2020 14:37:28",D6 2,25.0,268.5,0.08800000000000001,315.6,300.0,290.5,240.6,VAN057_P3(TS-010c)_1.txt,VAN57_P3,P15,methacrylate,Poly-butyl MA,C=C(C)C(=O)OCCCC,[CH2][C](C)(C(=O)OCCCC),25500.0,1.26,SEC13,20.0,2020-02-13 00:00:00,PVA,8,142.19799999999995,C3[C](C)(C(=O)OCCCC)[CH2][C](C)(C(=O)OCCCC)[CH2][C](C)(C(=O)OCCCC)[CH2][C](C)(C(=O)OCCCC)[CH2][C](C)(C(=O)OCCCC)[CH2][C](C)(C(=O)OCCCC)[CH2][C](C)(C(=O)OCCCC)[CH2][C](C)(C(=O)OCCCC)[CH2][C](C)(C(=O)OCCCC)[CH2][C](C)(C(=O)OCCCC)3,179.3274167006569,1,1,0.9166666666666666,267.03333333333336,268.2337646484375,0.2662353515625,0.0009915655551675977
178,"Donnerstag, 13. Februar 2020 14:38:13",E1 1,25.0,187.1,0.102,330.7,203.6,204.7,157.9,VAN057_P3(TS-010c)_1.txt,VAN57_P3,P15,methacrylate,Poly-butyl MA,C=C(C)C(=O)OCCCC,[CH2][C](C)(C(=O)OCCCC),25500.0,1.26,SEC13,20.0,2020-02-13 00:00:00,None,10,142.19799999999995,C3[C](C)(C(=O)OCCCC)[CH2][C](C)(C(=O)OCCCC)[CH2][C](C)(C(=O)OCCCC)[CH2][C](C)(C(=O)OCCCC)[CH2][C](C)(C(=O)OCCCC)[CH2][C](C)(C(=O)OCCCC)[CH2][C](C)(C(=O)OCCCC)[CH2][C](C)(C(=O)OCCCC)[CH2][C](C)(C(=O)OCCCC)[CH2][C](C)(C(=O)OCCCC)3,179.3274167006569,0,1,0.9722222222222222,196.17777777777775,199.27944946289062,12.17944946289063,0.06509593513036147
179,"Donnerstag, 13. Februar 2020 14:38:24",E1 2,25.0,198.7,0.028999999999999998,315.0,204.9,203.9,183.1,VAN057_P3(TS-010c)_1.txt,VAN57_P3,P15,methacrylate,Poly-butyl MA,C=C(C)C(=O)OCCCC,[CH2][C](C)(C(=O)OCCCC),25500.0,1.26,SEC13,20.0,2020-02-13 00:00:00,None,10,142.19799999999995,C3[C](C)(C(=O)OCCCC)[CH2][C](C)(C(=O)OCCCC)[CH2][C](C)(C(=O)OCCCC)[CH2][C](C)(C(=O)OCCCC)[CH2][C](C)(C(=O)OCCCC)[CH2][C](C)(C(=O)OCCCC)[CH2][C](C)(C(=O)OCCCC)[CH2][C](C)(C(=O)OCCCC)[CH2][C](C)(C(=O)OCCCC)[CH2][C](C)(C(=O)OCCCC)3,179.3274167006569,0,1,0.9722222222222222,196.17777777777775,199.27944946289062,0.5794494628906364,0.002916202631558311
180,"Donnerstag, 13. Februar 2020 14:38:35",E1 3,25.0,185.9,0.085,320.6,201.4,202.8,155.2,VAN057_P3(TS-010c)_1.txt,VAN57_P3,P15,methacrylate,Poly-butyl MA,C=C(C)C(=O)OCCCC,[CH2][C](C)(C(=O)OCCCC),25500.0,1.26,SEC13,20.0,2020-02-13 00:00:00,None,10,142.19799999999995,C3[C](C)(C(=O)OCCCC)[CH2][C](C)(C(=O)OCCCC)[CH2][C](C)(C(=O)OCCCC)[CH2][C](C)(C(=O)OCCCC)[CH2][C](C)(C(=O)OCCCC)[CH2][C](C)(C(=O)OCCCC)[CH2][C](C)(C(=O)OCCCC)[CH2][C](C)(C(=O)OCCCC)[CH2][C](C)(C(=O)OCCCC)[CH2][C](C)(C(=O)OCCCC)3,179.3274167006569,0,1,0.9722222222222222,196.17777777777775,199.27944946289062,13.37944946289062,0.0719712181973675
181,"Donnerstag, 13. Februar 2020 14:39:13",E2 1,25.0,192.9,0.172,323.4,197.2,198.6,158.1,VAN057_P3(TS-010c)_1.txt,VAN57_P3,P15,methacrylate,Poly-butyl MA,C=C(C)C(=O)OCCCC,[CH2][C](C)(C(=O)OCCCC),25500.0,1.26,SEC13,20.0,2020-02-13 00:00:00,None,10,142.19799999999995,C3[C](C)(C(=O)OCCCC)[CH2][C](C)(C(=O)OCCCC)[CH2][C](C)(C(=O)OCCCC)[CH2][C](C)(C(=O)OCCCC)[CH2][C](C)(C(=O)OCCCC)[CH2][C](C)(C(=O)OCCCC)[CH2][C](C)(C(=O)OCCCC)[CH2][C](C)(C(=O)OCCCC)[CH2][C](C)(C(=O)OCCCC)[CH2][C](C)(C(=O)OCCCC)3,179.3274167006569,0,1,0.9722222222222222,196.17777777777775,199.27944946289062,6.379449462890619,0.03307127767180207
182,"Donnerstag, 13. Februar 2020 14:39:23",E2 2,25.0,202.8,0.109,326.4,221.9,222.0,154.0,VAN057_P3(TS-010c)_1.txt,VAN57_P3,P15,methacrylate,Poly-butyl MA,C=C(C)C(=O)OCCCC,[CH2][C](C)(C(=O)OCCCC),25500.0,1.26,SEC13,20.0,2020-02-13 00:00:00,None,10,142.19799999999995,C3[C](C)(C(=O)OCCCC)[CH2][C](C)(C(=O)OCCCC)[CH2][C](C)(C(=O)OCCCC)[CH2][C](C)(C(=O)OCCCC)[CH2][C](C)(C(=O)OCCCC)[CH2][C](C)(C(=O)OCCCC)[CH2][C](C)(C(=O)OCCCC)[CH2][C](C)(C(=O)OCCCC)[CH2][C](C)(C(=O)OCCCC)[CH2][C](C)(C(=O)OCCCC)3,179.3274167006569,0,1,0.9722222222222222,196.17777777777775,199.27944946289062,3.5205505371093864,0.017359716652413145
183,"Donnerstag, 13. Februar 2020 14:39:34",E2 3,25.0,200.8,0.081,340.2,202.7,202.6,170.1,VAN057_P3(TS-010c)_1.txt,VAN57_P3,P15,methacrylate,Poly-butyl MA,C=C(C)C(=O)OCCCC,[CH2][C](C)(C(=O)OCCCC),25500.0,1.26,SEC13,20.0,2020-02-13 00:00:00,None,10,142.19799999999995,C3[C](C)(C(=O)OCCCC)[CH2][C](C)(C(=O)OCCCC)[CH2][C](C)(C(=O)OCCCC)[CH2][C](C)(C(=O)OCCCC)[CH2][C](C)(C(=O)OCCCC)[CH2][C](C)(C(=O)OCCCC)[CH2][C](C)(C(=O)OCCCC)[CH2][C](C)(C(=O)OCCCC)[CH2][C](C)(C(=O)OCCCC)[CH2][C](C)(C(=O)OCCCC)3,179.3274167006569,0,1,0.9722222222222222,196.17777777777775,199.27944946289062,1.5205505371093864,0.007572462834210091
184,"Donnerstag, 13. Februar 2020 14:40:40",E3 1,25.0,198.1,0.15,305.9,209.1,209.6,160.7,VAN057_P3(TS-010c)_1.txt,VAN57_P3,P15,methacrylate,Poly-butyl MA,C=C(C)C(=O)OCCCC,[CH2][C](C)(C(=O)OCCCC),25500.0,1.26,SEC13,20.0,2020-02-13 00:00:00,None,10,142.19799999999995,C3[C](C)(C(=O)OCCCC)[CH2][C](C)(C(=O)OCCCC)[CH2][C](C)(C(=O)OCCCC)[CH2][C](C)(C(=O)OCCCC)[CH2][C](C)(C(=O)OCCCC)[CH2][C](C)(C(=O)OCCCC)[CH2][C](C)(C(=O)OCCCC)[CH2][C](C)(C(=O)OCCCC)[CH2][C](C)(C(=O)OCCCC)[CH2][C](C)(C(=O)OCCCC)3,179.3274167006569,0,1,0.9722222222222222,196.17777777777775,199.27944946289062,1.1794494628906307,0.005953808495157147
185,"Donnerstag, 13. Februar 2020 14:40:51",E3 2,25.0,198.8,0.129,305.4,220.9,230.8,79.54,VAN057_P3(TS-010c)_1.txt,VAN57_P3,P15,methacrylate,Poly-butyl MA,C=C(C)C(=O)OCCCC,[CH2][C](C)(C(=O)OCCCC),25500.0,1.26,SEC13,20.0,2020-02-13 00:00:00,None,10,142.19799999999995,C3[C](C)(C(=O)OCCCC)[CH2][C](C)(C(=O)OCCCC)[CH2][C](C)(C(=O)OCCCC)[CH2][C](C)(C(=O)OCCCC)[CH2][C](C)(C(=O)OCCCC)[CH2][C](C)(C(=O)OCCCC)[CH2][C](C)(C(=O)OCCCC)[CH2][C](C)(C(=O)OCCCC)[CH2][C](C)(C(=O)OCCCC)[CH2][C](C)(C(=O)OCCCC)3,179.3274167006569,0,1,0.9722222222222222,196.17777777777775,199.27944946289062,0.47944946289061363,0.002411717620174113
186,"Donnerstag, 13. Februar 2020 14:41:01",E3 3,25.0,200.5,0.086,303.4,221.8,221.0,162.4,VAN057_P3(TS-010c)_1.txt,VAN57_P3,P15,methacrylate,Poly-butyl MA,C=C(C)C(=O)OCCCC,[CH2][C](C)(C(=O)OCCCC),25500.0,1.26,SEC13,20.0,2020-02-13 00:00:00,None,10,142.19799999999995,C3[C](C)(C(=O)OCCCC)[CH2][C](C)(C(=O)OCCCC)[CH2][C](C)(C(=O)OCCCC)[CH2][C](C)(C(=O)OCCCC)[CH2][C](C)(C(=O)OCCCC)[CH2][C](C)(C(=O)OCCCC)[CH2][C](C)(C(=O)OCCCC)[CH2][C](C)(C(=O)OCCCC)[CH2][C](C)(C(=O)OCCCC)[CH2][C](C)(C(=O)OCCCC)3,179.3274167006569,0,1,0.9722222222222222,196.17777777777775,199.27944946289062,1.220550537109375,0.006087533850919576
187,"Donnerstag, 13. Februar 2020 14:41:36",E4 1,25.0,293.9,0.05,253.0,306.5,300.5,274.3,VAN057_P3(TS-010c)_1.txt,VAN57_P3,P15,methacrylate,Poly-butyl MA,C=C(C)C(=O)OCCCC,[CH2][C](C)(C(=O)OCCCC),25500.0,1.26,SEC13,20.0,2020-02-13 00:00:00,PVA,10,142.19799999999995,C3[C](C)(C(=O)OCCCC)[CH2][C](C)(C(=O)OCCCC)[CH2][C](C)(C(=O)OCCCC)[CH2][C](C)(C(=O)OCCCC)[CH2][C](C)(C(=O)OCCCC)[CH2][C](C)(C(=O)OCCCC)[CH2][C](C)(C(=O)OCCCC)[CH2][C](C)(C(=O)OCCCC)[CH2][C](C)(C(=O)OCCCC)[CH2][C](C)(C(=O)OCCCC)3,179.3274167006569,1,1,0.9166666666666666,289.35555555555555,280.74169921875,13.158300781249977,0.04477135345780871
188,"Donnerstag, 13. Februar 2020 14:41:47",E4 2,25.0,294.0,0.028999999999999998,253.2,307.3,301.4,276.3,VAN057_P3(TS-010c)_1.txt,VAN57_P3,P15,methacrylate,Poly-butyl MA,C=C(C)C(=O)OCCCC,[CH2][C](C)(C(=O)OCCCC),25500.0,1.26,SEC13,20.0,2020-02-13 00:00:00,PVA,10,142.19799999999995,C3[C](C)(C(=O)OCCCC)[CH2][C](C)(C(=O)OCCCC)[CH2][C](C)(C(=O)OCCCC)[CH2][C](C)(C(=O)OCCCC)[CH2][C](C)(C(=O)OCCCC)[CH2][C](C)(C(=O)OCCCC)[CH2][C](C)(C(=O)OCCCC)[CH2][C](C)(C(=O)OCCCC)[CH2][C](C)(C(=O)OCCCC)[CH2][C](C)(C(=O)OCCCC)3,179.3274167006569,1,1,0.9166666666666666,289.35555555555555,280.74169921875,13.25830078125,0.04509626116071429
189,"Donnerstag, 13. Februar 2020 14:41:58",E4 3,25.0,294.8,0.121,249.6,336.6,319.6,255.3,VAN057_P3(TS-010c)_1.txt,VAN57_P3,P15,methacrylate,Poly-butyl MA,C=C(C)C(=O)OCCCC,[CH2][C](C)(C(=O)OCCCC),25500.0,1.26,SEC13,20.0,2020-02-13 00:00:00,PVA,10,142.19799999999995,C3[C](C)(C(=O)OCCCC)[CH2][C](C)(C(=O)OCCCC)[CH2][C](C)(C(=O)OCCCC)[CH2][C](C)(C(=O)OCCCC)[CH2][C](C)(C(=O)OCCCC)[CH2][C](C)(C(=O)OCCCC)[CH2][C](C)(C(=O)OCCCC)[CH2][C](C)(C(=O)OCCCC)[CH2][C](C)(C(=O)OCCCC)[CH2][C](C)(C(=O)OCCCC)3,179.3274167006569,1,1,0.9166666666666666,289.35555555555555,280.7416687011719,14.058331298828136,0.0476876909729584
190,"Donnerstag, 13. Februar 2020 14:42:34",E5 1,25.0,277.7,0.16699999999999998,239.0,294.1,287.4,250.2,VAN057_P3(TS-010c)_1.txt,VAN57_P3,P15,methacrylate,Poly-butyl MA,C=C(C)C(=O)OCCCC,[CH2][C](C)(C(=O)OCCCC),25500.0,1.26,SEC13,20.0,2020-02-13 00:00:00,PVA,10,142.19799999999995,C3[C](C)(C(=O)OCCCC)[CH2][C](C)(C(=O)OCCCC)[CH2][C](C)(C(=O)OCCCC)[CH2][C](C)(C(=O)OCCCC)[CH2][C](C)(C(=O)OCCCC)[CH2][C](C)(C(=O)OCCCC)[CH2][C](C)(C(=O)OCCCC)[CH2][C](C)(C(=O)OCCCC)[CH2][C](C)(C(=O)OCCCC)[CH2][C](C)(C(=O)OCCCC)3,179.3274167006569,1,1,0.9166666666666666,289.35555555555555,280.7416687011719,3.0416687011718864,0.010953074184990589
191,"Donnerstag, 13. Februar 2020 14:42:45",E5 2,25.0,282.8,0.18899999999999997,257.6,345.1,321.0,229.0,VAN057_P3(TS-010c)_1.txt,VAN57_P3,P15,methacrylate,Poly-butyl MA,C=C(C)C(=O)OCCCC,[CH2][C](C)(C(=O)OCCCC),25500.0,1.26,SEC13,20.0,2020-02-13 00:00:00,PVA,10,142.19799999999995,C3[C](C)(C(=O)OCCCC)[CH2][C](C)(C(=O)OCCCC)[CH2][C](C)(C(=O)OCCCC)[CH2][C](C)(C(=O)OCCCC)[CH2][C](C)(C(=O)OCCCC)[CH2][C](C)(C(=O)OCCCC)[CH2][C](C)(C(=O)OCCCC)[CH2][C](C)(C(=O)OCCCC)[CH2][C](C)(C(=O)OCCCC)[CH2][C](C)(C(=O)OCCCC)3,179.3274167006569,1,1,0.9166666666666666,289.35555555555555,280.7416687011719,2.0583312988281364,0.007278399217921274
192,"Donnerstag, 13. Februar 2020 14:42:56",E5 3,25.0,280.5,0.046,243.5,302.3,295.3,260.1,VAN057_P3(TS-010c)_1.txt,VAN57_P3,P15,methacrylate,Poly-butyl MA,C=C(C)C(=O)OCCCC,[CH2][C](C)(C(=O)OCCCC),25500.0,1.26,SEC13,20.0,2020-02-13 00:00:00,PVA,10,142.19799999999995,C3[C](C)(C(=O)OCCCC)[CH2][C](C)(C(=O)OCCCC)[CH2][C](C)(C(=O)OCCCC)[CH2][C](C)(C(=O)OCCCC)[CH2][C](C)(C(=O)OCCCC)[CH2][C](C)(C(=O)OCCCC)[CH2][C](C)(C(=O)OCCCC)[CH2][C](C)(C(=O)OCCCC)[CH2][C](C)(C(=O)OCCCC)[CH2][C](C)(C(=O)OCCCC)3,179.3274167006569,1,1,0.9166666666666666,289.35555555555555,280.74169921875,0.24169921875,0.000861672794117647
193,"Donnerstag, 13. Februar 2020 14:43:59",E6 1,25.0,302.4,0.063,257.9,345.0,328.6,265.5,VAN057_P3(TS-010c)_1.txt,VAN57_P3,P15,methacrylate,Poly-butyl MA,C=C(C)C(=O)OCCCC,[CH2][C](C)(C(=O)OCCCC),25500.0,1.26,SEC13,20.0,2020-02-13 00:00:00,PVA,10,142.19799999999995,C3[C](C)(C(=O)OCCCC)[CH2][C](C)(C(=O)OCCCC)[CH2][C](C)(C(=O)OCCCC)[CH2][C](C)(C(=O)OCCCC)[CH2][C](C)(C(=O)OCCCC)[CH2][C](C)(C(=O)OCCCC)[CH2][C](C)(C(=O)OCCCC)[CH2][C](C)(C(=O)OCCCC)[CH2][C](C)(C(=O)OCCCC)[CH2][C](C)(C(=O)OCCCC)3,179.3274167006569,1,1,0.9166666666666666,289.35555555555555,280.7416687011719,21.658331298828102,0.07162146593527813
194,"Donnerstag, 13. Februar 2020 14:44:10",E6 2,25.0,292.6,0.107,255.9,330.3,314.5,248.7,VAN057_P3(TS-010c)_1.txt,VAN57_P3,P15,methacrylate,Poly-butyl MA,C=C(C)C(=O)OCCCC,[CH2][C](C)(C(=O)OCCCC),25500.0,1.26,SEC13,20.0,2020-02-13 00:00:00,PVA,10,142.19799999999995,C3[C](C)(C(=O)OCCCC)[CH2][C](C)(C(=O)OCCCC)[CH2][C](C)(C(=O)OCCCC)[CH2][C](C)(C(=O)OCCCC)[CH2][C](C)(C(=O)OCCCC)[CH2][C](C)(C(=O)OCCCC)[CH2][C](C)(C(=O)OCCCC)[CH2][C](C)(C(=O)OCCCC)[CH2][C](C)(C(=O)OCCCC)[CH2][C](C)(C(=O)OCCCC)3,179.3274167006569,1,1,0.9166666666666666,289.35555555555555,280.7416687011719,11.858331298828148,0.04052744804794309
195,"Donnerstag, 13. Februar 2020 14:44:21",E6 3,25.0,285.5,0.027999999999999997,254.5,313.8,303.7,254.2,VAN057_P3(TS-010c)_1.txt,VAN57_P3,P15,methacrylate,Poly-butyl MA,C=C(C)C(=O)OCCCC,[CH2][C](C)(C(=O)OCCCC),25500.0,1.26,SEC13,20.0,2020-02-13 00:00:00,PVA,10,142.19799999999995,C3[C](C)(C(=O)OCCCC)[CH2][C](C)(C(=O)OCCCC)[CH2][C](C)(C(=O)OCCCC)[CH2][C](C)(C(=O)OCCCC)[CH2][C](C)(C(=O)OCCCC)[CH2][C](C)(C(=O)OCCCC)[CH2][C](C)(C(=O)OCCCC)[CH2][C](C)(C(=O)OCCCC)[CH2][C](C)(C(=O)OCCCC)[CH2][C](C)(C(=O)OCCCC)3,179.3274167006569,1,1,0.9166666666666666,289.35555555555555,280.7416687011719,4.758331298828125,0.016666659540553852
196,"Donnerstag, 13. Februar 2020 14:45:35",F1 1,25.0,221.8,0.185,423.6,382.5,290.1,145.9,VAN057_P3(TS-010c)_1.txt,VAN57_P3,P15,methacrylate,Poly-butyl MA,C=C(C)C(=O)OCCCC,[CH2][C](C)(C(=O)OCCCC),25500.0,1.26,SEC13,20.0,2020-02-13 00:00:00,None,15,142.19799999999995,C3[C](C)(C(=O)OCCCC)[CH2][C](C)(C(=O)OCCCC)[CH2][C](C)(C(=O)OCCCC)[CH2][C](C)(C(=O)OCCCC)[CH2][C](C)(C(=O)OCCCC)[CH2][C](C)(C(=O)OCCCC)[CH2][C](C)(C(=O)OCCCC)[CH2][C](C)(C(=O)OCCCC)[CH2][C](C)(C(=O)OCCCC)[CH2][C](C)(C(=O)OCCCC)3,179.3274167006569,0,1,0.9444444444444444,215.85555555555558,223.5723876953125,1.7723876953124886,0.007990927390949
197,"Donnerstag, 13. Februar 2020 14:45:46",F1 2,25.0,221.3,0.146,425.5,245.2,240.5,175.3,VAN057_P3(TS-010c)_1.txt,VAN57_P3,P15,methacrylate,Poly-butyl MA,C=C(C)C(=O)OCCCC,[CH2][C](C)(C(=O)OCCCC),25500.0,1.26,SEC13,20.0,2020-02-13 00:00:00,None,15,142.19799999999995,C3[C](C)(C(=O)OCCCC)[CH2][C](C)(C(=O)OCCCC)[CH2][C](C)(C(=O)OCCCC)[CH2][C](C)(C(=O)OCCCC)[CH2][C](C)(C(=O)OCCCC)[CH2][C](C)(C(=O)OCCCC)[CH2][C](C)(C(=O)OCCCC)[CH2][C](C)(C(=O)OCCCC)[CH2][C](C)(C(=O)OCCCC)[CH2][C](C)(C(=O)OCCCC)3,179.3274167006569,0,1,0.9444444444444444,215.85555555555558,223.57240295410156,2.272402954101551,0.010268427266613426
198,"Donnerstag, 13. Februar 2020 14:45:57",F1 3,25.0,214.5,0.185,430.8,510.0,359.3,146.8,VAN057_P3(TS-010c)_1.txt,VAN57_P3,P15,methacrylate,Poly-butyl MA,C=C(C)C(=O)OCCCC,[CH2][C](C)(C(=O)OCCCC),25500.0,1.26,SEC13,20.0,2020-02-13 00:00:00,None,15,142.19799999999995,C3[C](C)(C(=O)OCCCC)[CH2][C](C)(C(=O)OCCCC)[CH2][C](C)(C(=O)OCCCC)[CH2][C](C)(C(=O)OCCCC)[CH2][C](C)(C(=O)OCCCC)[CH2][C](C)(C(=O)OCCCC)[CH2][C](C)(C(=O)OCCCC)[CH2][C](C)(C(=O)OCCCC)[CH2][C](C)(C(=O)OCCCC)[CH2][C](C)(C(=O)OCCCC)3,179.3274167006569,0,1,0.9444444444444444,215.85555555555558,223.57240295410156,9.072402954101562,0.04229558486760635
199,"Donnerstag, 13. Februar 2020 14:46:33",F2 1,25.0,211.8,0.17,424.2,278.8,258.5,142.6,VAN057_P3(TS-010c)_1.txt,VAN57_P3,P15,methacrylate,Poly-butyl MA,C=C(C)C(=O)OCCCC,[CH2][C](C)(C(=O)OCCCC),25500.0,1.26,SEC13,20.0,2020-02-13 00:00:00,None,15,142.19799999999995,C3[C](C)(C(=O)OCCCC)[CH2][C](C)(C(=O)OCCCC)[CH2][C](C)(C(=O)OCCCC)[CH2][C](C)(C(=O)OCCCC)[CH2][C](C)(C(=O)OCCCC)[CH2][C](C)(C(=O)OCCCC)[CH2][C](C)(C(=O)OCCCC)[CH2][C](C)(C(=O)OCCCC)[CH2][C](C)(C(=O)OCCCC)[CH2][C](C)(C(=O)OCCCC)3,179.3274167006569,0,1,0.9444444444444444,215.85555555555558,223.5723876953125,11.772387695312489,0.05558256702224971
200,"Donnerstag, 13. Februar 2020 14:46:43",F2 2,25.0,210.0,0.201,418.4,223.9,222.1,180.5,VAN057_P3(TS-010c)_1.txt,VAN57_P3,P15,methacrylate,Poly-butyl MA,C=C(C)C(=O)OCCCC,[CH2][C](C)(C(=O)OCCCC),25500.0,1.26,SEC13,20.0,2020-02-13 00:00:00,None,15,142.19799999999995,C3[C](C)(C(=O)OCCCC)[CH2][C](C)(C(=O)OCCCC)[CH2][C](C)(C(=O)OCCCC)[CH2][C](C)(C(=O)OCCCC)[CH2][C](C)(C(=O)OCCCC)[CH2][C](C)(C(=O)OCCCC)[CH2][C](C)(C(=O)OCCCC)[CH2][C](C)(C(=O)OCCCC)[CH2][C](C)(C(=O)OCCCC)[CH2][C](C)(C(=O)OCCCC)3,179.3274167006569,0,1,0.9444444444444444,215.85555555555558,223.57240295410156,13.572402954101562,0.06463049025762649
201,"Donnerstag, 13. Februar 2020 14:46:54",F2 3,25.0,216.3,0.114,416.2,224.8,223.0,181.8,VAN057_P3(TS-010c)_1.txt,VAN57_P3,P15,methacrylate,Poly-butyl MA,C=C(C)C(=O)OCCCC,[CH2][C](C)(C(=O)OCCCC),25500.0,1.26,SEC13,20.0,2020-02-13 00:00:00,None,15,142.19799999999995,C3[C](C)(C(=O)OCCCC)[CH2][C](C)(C(=O)OCCCC)[CH2][C](C)(C(=O)OCCCC)[CH2][C](C)(C(=O)OCCCC)[CH2][C](C)(C(=O)OCCCC)[CH2][C](C)(C(=O)OCCCC)[CH2][C](C)(C(=O)OCCCC)[CH2][C](C)(C(=O)OCCCC)[CH2][C](C)(C(=O)OCCCC)[CH2][C](C)(C(=O)OCCCC)3,179.3274167006569,0,1,0.9444444444444444,215.85555555555558,223.5723876953125,7.272387695312489,0.03362176465701566
202,"Donnerstag, 13. Februar 2020 14:47:33",F3 1,25.0,220.2,0.185,419.8,278.1,274.3,111.9,VAN057_P3(TS-010c)_1.txt,VAN57_P3,P15,methacrylate,Poly-butyl MA,C=C(C)C(=O)OCCCC,[CH2][C](C)(C(=O)OCCCC),25500.0,1.26,SEC13,20.0,2020-02-13 00:00:00,None,15,142.19799999999995,C3[C](C)(C(=O)OCCCC)[CH2][C](C)(C(=O)OCCCC)[CH2][C](C)(C(=O)OCCCC)[CH2][C](C)(C(=O)OCCCC)[CH2][C](C)(C(=O)OCCCC)[CH2][C](C)(C(=O)OCCCC)[CH2][C](C)(C(=O)OCCCC)[CH2][C](C)(C(=O)OCCCC)[CH2][C](C)(C(=O)OCCCC)[CH2][C](C)(C(=O)OCCCC)3,179.3274167006569,0,1,0.9444444444444444,215.85555555555558,223.57240295410156,3.372402954101574,0.01531518144460297
203,"Donnerstag, 13. Februar 2020 14:47:44",F3 2,25.0,216.8,0.153,433.4,261.9,251.8,149.9,VAN057_P3(TS-010c)_1.txt,VAN57_P3,P15,methacrylate,Poly-butyl MA,C=C(C)C(=O)OCCCC,[CH2][C](C)(C(=O)OCCCC),25500.0,1.26,SEC13,20.0,2020-02-13 00:00:00,None,15,142.19799999999995,C3[C](C)(C(=O)OCCCC)[CH2][C](C)(C(=O)OCCCC)[CH2][C](C)(C(=O)OCCCC)[CH2][C](C)(C(=O)OCCCC)[CH2][C](C)(C(=O)OCCCC)[CH2][C](C)(C(=O)OCCCC)[CH2][C](C)(C(=O)OCCCC)[CH2][C](C)(C(=O)OCCCC)[CH2][C](C)(C(=O)OCCCC)[CH2][C](C)(C(=O)OCCCC)3,179.3274167006569,0,1,0.9444444444444444,215.85555555555558,223.57240295410156,6.772402954101551,0.031238021006003463
204,"Donnerstag, 13. Februar 2020 14:47:55",F3 3,25.0,210.0,0.08900000000000001,426.6,230.9,228.4,181.9,VAN057_P3(TS-010c)_1.txt,VAN57_P3,P15,methacrylate,Poly-butyl MA,C=C(C)C(=O)OCCCC,[CH2][C](C)(C(=O)OCCCC),25500.0,1.26,SEC13,20.0,2020-02-13 00:00:00,None,15,142.19799999999995,C3[C](C)(C(=O)OCCCC)[CH2][C](C)(C(=O)OCCCC)[CH2][C](C)(C(=O)OCCCC)[CH2][C](C)(C(=O)OCCCC)[CH2][C](C)(C(=O)OCCCC)[CH2][C](C)(C(=O)OCCCC)[CH2][C](C)(C(=O)OCCCC)[CH2][C](C)(C(=O)OCCCC)[CH2][C](C)(C(=O)OCCCC)[CH2][C](C)(C(=O)OCCCC)3,179.3274167006569,0,1,0.9444444444444444,215.85555555555558,223.57241821289062,13.572418212890625,0.06463056291852678
205,"Donnerstag, 13. Februar 2020 14:48:28",F4 1,25.0,321.9,0.027000000000000003,169.1,348.2,336.9,298.8,VAN057_P3(TS-010c)_1.txt,VAN57_P3,P15,methacrylate,Poly-butyl MA,C=C(C)C(=O)OCCCC,[CH2][C](C)(C(=O)OCCCC),25500.0,1.26,SEC13,20.0,2020-02-13 00:00:00,PVA,15,142.19799999999995,C3[C](C)(C(=O)OCCCC)[CH2][C](C)(C(=O)OCCCC)[CH2][C](C)(C(=O)OCCCC)[CH2][C](C)(C(=O)OCCCC)[CH2][C](C)(C(=O)OCCCC)[CH2][C](C)(C(=O)OCCCC)[CH2][C](C)(C(=O)OCCCC)[CH2][C](C)(C(=O)OCCCC)[CH2][C](C)(C(=O)OCCCC)[CH2][C](C)(C(=O)OCCCC)3,179.3274167006569,1,1,0.8611111111111109,306.02222222222224,312.403076171875,9.496923828124977,0.029502714594982847
206,"Donnerstag, 13. Februar 2020 14:48:39",F4 2,25.0,311.7,0.102,176.9,343.5,330.1,281.6,VAN057_P3(TS-010c)_1.txt,VAN57_P3,P15,methacrylate,Poly-butyl MA,C=C(C)C(=O)OCCCC,[CH2][C](C)(C(=O)OCCCC),25500.0,1.26,SEC13,20.0,2020-02-13 00:00:00,PVA,15,142.19799999999995,C3[C](C)(C(=O)OCCCC)[CH2][C](C)(C(=O)OCCCC)[CH2][C](C)(C(=O)OCCCC)[CH2][C](C)(C(=O)OCCCC)[CH2][C](C)(C(=O)OCCCC)[CH2][C](C)(C(=O)OCCCC)[CH2][C](C)(C(=O)OCCCC)[CH2][C](C)(C(=O)OCCCC)[CH2][C](C)(C(=O)OCCCC)[CH2][C](C)(C(=O)OCCCC)3,179.3274167006569,1,1,0.8611111111111109,306.02222222222224,312.4031066894531,0.7031066894531364,0.002255716039310672
207,"Donnerstag, 13. Februar 2020 14:48:50",F4 3,25.0,311.0,0.10800000000000001,174.9,339.7,331.7,305.7,VAN057_P3(TS-010c)_1.txt,VAN57_P3,P15,methacrylate,Poly-butyl MA,C=C(C)C(=O)OCCCC,[CH2][C](C)(C(=O)OCCCC),25500.0,1.26,SEC13,20.0,2020-02-13 00:00:00,PVA,15,142.19799999999995,C3[C](C)(C(=O)OCCCC)[CH2][C](C)(C(=O)OCCCC)[CH2][C](C)(C(=O)OCCCC)[CH2][C](C)(C(=O)OCCCC)[CH2][C](C)(C(=O)OCCCC)[CH2][C](C)(C(=O)OCCCC)[CH2][C](C)(C(=O)OCCCC)[CH2][C](C)(C(=O)OCCCC)[CH2][C](C)(C(=O)OCCCC)[CH2][C](C)(C(=O)OCCCC)3,179.3274167006569,1,1,0.8611111111111109,306.02222222222224,312.4031066894531,1.403106689453125,0.004511597072196543
208,"Donnerstag, 13. Februar 2020 14:49:26",F5 1,25.0,309.9,0.179,401.2,626.3,417.1,243.4,VAN057_P3(TS-010c)_1.txt,VAN57_P3,P15,methacrylate,Poly-butyl MA,C=C(C)C(=O)OCCCC,[CH2][C](C)(C(=O)OCCCC),25500.0,1.26,SEC13,20.0,2020-02-13 00:00:00,PVA,15,142.19799999999995,C3[C](C)(C(=O)OCCCC)[CH2][C](C)(C(=O)OCCCC)[CH2][C](C)(C(=O)OCCCC)[CH2][C](C)(C(=O)OCCCC)[CH2][C](C)(C(=O)OCCCC)[CH2][C](C)(C(=O)OCCCC)[CH2][C](C)(C(=O)OCCCC)[CH2][C](C)(C(=O)OCCCC)[CH2][C](C)(C(=O)OCCCC)[CH2][C](C)(C(=O)OCCCC)3,179.3274167006569,1,1,0.8611111111111109,306.02222222222224,312.403076171875,2.5030761718750227,0.008077044762423437
209,"Donnerstag, 13. Februar 2020 14:49:36",F5 2,25.0,310.0,0.204,378.0,947.1,538.3,244.7,VAN057_P3(TS-010c)_1.txt,VAN57_P3,P15,methacrylate,Poly-butyl MA,C=C(C)C(=O)OCCCC,[CH2][C](C)(C(=O)OCCCC),25500.0,1.26,SEC13,20.0,2020-02-13 00:00:00,PVA,15,142.19799999999995,C3[C](C)(C(=O)OCCCC)[CH2][C](C)(C(=O)OCCCC)[CH2][C](C)(C(=O)OCCCC)[CH2][C](C)(C(=O)OCCCC)[CH2][C](C)(C(=O)OCCCC)[CH2][C](C)(C(=O)OCCCC)[CH2][C](C)(C(=O)OCCCC)[CH2][C](C)(C(=O)OCCCC)[CH2][C](C)(C(=O)OCCCC)[CH2][C](C)(C(=O)OCCCC)3,179.3274167006569,1,1,0.8611111111111109,306.02222222222224,312.4031066894531,2.403106689453125,0.0077519570627520165
210,"Donnerstag, 13. Februar 2020 14:49:47",F5 3,25.0,292.6,0.12,382.3,322.5,314.0,278.6,VAN057_P3(TS-010c)_1.txt,VAN57_P3,P15,methacrylate,Poly-butyl MA,C=C(C)C(=O)OCCCC,[CH2][C](C)(C(=O)OCCCC),25500.0,1.26,SEC13,20.0,2020-02-13 00:00:00,PVA,15,142.19799999999995,C3[C](C)(C(=O)OCCCC)[CH2][C](C)(C(=O)OCCCC)[CH2][C](C)(C(=O)OCCCC)[CH2][C](C)(C(=O)OCCCC)[CH2][C](C)(C(=O)OCCCC)[CH2][C](C)(C(=O)OCCCC)[CH2][C](C)(C(=O)OCCCC)[CH2][C](C)(C(=O)OCCCC)[CH2][C](C)(C(=O)OCCCC)[CH2][C](C)(C(=O)OCCCC)3,179.3274167006569,1,1,0.8611111111111109,306.02222222222224,312.403076171875,19.803076171874977,0.06767968616498625
211,"Donnerstag, 13. Februar 2020 14:50:54",F6 1,25.0,304.1,0.075,351.5,345.0,331.2,280.5,VAN057_P3(TS-010c)_1.txt,VAN57_P3,P15,methacrylate,Poly-butyl MA,C=C(C)C(=O)OCCCC,[CH2][C](C)(C(=O)OCCCC),25500.0,1.26,SEC13,20.0,2020-02-13 00:00:00,PVA,15,142.19799999999995,C3[C](C)(C(=O)OCCCC)[CH2][C](C)(C(=O)OCCCC)[CH2][C](C)(C(=O)OCCCC)[CH2][C](C)(C(=O)OCCCC)[CH2][C](C)(C(=O)OCCCC)[CH2][C](C)(C(=O)OCCCC)[CH2][C](C)(C(=O)OCCCC)[CH2][C](C)(C(=O)OCCCC)[CH2][C](C)(C(=O)OCCCC)[CH2][C](C)(C(=O)OCCCC)3,179.3274167006569,1,1,0.8611111111111109,306.02222222222224,312.403076171875,8.303076171874977,0.027303769062397162
212,"Donnerstag, 13. Februar 2020 14:51:05",F6 2,25.0,290.7,0.163,378.5,305.9,296.1,246.4,VAN057_P3(TS-010c)_1.txt,VAN57_P3,P15,methacrylate,Poly-butyl MA,C=C(C)C(=O)OCCCC,[CH2][C](C)(C(=O)OCCCC),25500.0,1.26,SEC13,20.0,2020-02-13 00:00:00,PVA,15,142.19799999999995,C3[C](C)(C(=O)OCCCC)[CH2][C](C)(C(=O)OCCCC)[CH2][C](C)(C(=O)OCCCC)[CH2][C](C)(C(=O)OCCCC)[CH2][C](C)(C(=O)OCCCC)[CH2][C](C)(C(=O)OCCCC)[CH2][C](C)(C(=O)OCCCC)[CH2][C](C)(C(=O)OCCCC)[CH2][C](C)(C(=O)OCCCC)[CH2][C](C)(C(=O)OCCCC)3,179.3274167006569,1,1,0.8611111111111109,306.02222222222224,312.403076171875,21.70307617187501,0.0746579847673719
213,"Donnerstag, 13. Februar 2020 14:51:16",F6 3,25.0,302.3,0.16699999999999998,356.9,566.4,397.4,242.6,VAN057_P3(TS-010c)_1.txt,VAN57_P3,P15,methacrylate,Poly-butyl MA,C=C(C)C(=O)OCCCC,[CH2][C](C)(C(=O)OCCCC),25500.0,1.26,SEC13,20.0,2020-02-13 00:00:00,PVA,15,142.19799999999995,C3[C](C)(C(=O)OCCCC)[CH2][C](C)(C(=O)OCCCC)[CH2][C](C)(C(=O)OCCCC)[CH2][C](C)(C(=O)OCCCC)[CH2][C](C)(C(=O)OCCCC)[CH2][C](C)(C(=O)OCCCC)[CH2][C](C)(C(=O)OCCCC)[CH2][C](C)(C(=O)OCCCC)[CH2][C](C)(C(=O)OCCCC)[CH2][C](C)(C(=O)OCCCC)3,179.3274167006569,1,1,0.8611111111111109,306.02222222222224,312.403076171875,10.103076171874989,0.03342069524272242
214,"Donnerstag, 13. Februar 2020 14:52:02",G1 1,25.0,261.5,0.252,250.2,276.0,269.5,221.3,VAN057_P3(TS-010c)_1.txt,VAN57_P3,P15,methacrylate,Poly-butyl MA,C=C(C)C(=O)OCCCC,[CH2][C](C)(C(=O)OCCCC),25500.0,1.26,SEC13,20.0,2020-02-13 00:00:00,None,20,142.19799999999995,C3[C](C)(C(=O)OCCCC)[CH2][C](C)(C(=O)OCCCC)[CH2][C](C)(C(=O)OCCCC)[CH2][C](C)(C(=O)OCCCC)[CH2][C](C)(C(=O)OCCCC)[CH2][C](C)(C(=O)OCCCC)[CH2][C](C)(C(=O)OCCCC)[CH2][C](C)(C(=O)OCCCC)[CH2][C](C)(C(=O)OCCCC)[CH2][C](C)(C(=O)OCCCC)3,179.3274167006569,0,1,0.7222222222222222,253.3,246.01889038085938,15.481109619140625,0.059201184012010036
215,"Donnerstag, 13. Februar 2020 14:52:13",G1 2,25.0,253.5,0.157,238.0,312.9,301.2,241.0,VAN057_P3(TS-010c)_1.txt,VAN57_P3,P15,methacrylate,Poly-butyl MA,C=C(C)C(=O)OCCCC,[CH2][C](C)(C(=O)OCCCC),25500.0,1.26,SEC13,20.0,2020-02-13 00:00:00,None,20,142.19799999999995,C3[C](C)(C(=O)OCCCC)[CH2][C](C)(C(=O)OCCCC)[CH2][C](C)(C(=O)OCCCC)[CH2][C](C)(C(=O)OCCCC)[CH2][C](C)(C(=O)OCCCC)[CH2][C](C)(C(=O)OCCCC)[CH2][C](C)(C(=O)OCCCC)[CH2][C](C)(C(=O)OCCCC)[CH2][C](C)(C(=O)OCCCC)[CH2][C](C)(C(=O)OCCCC)3,179.3274167006569,0,1,0.7222222222222222,253.3,246.01889038085938,7.481109619140625,0.029511280548878204
216,"Donnerstag, 13. Februar 2020 14:52:23",G1 3,25.0,229.0,0.10099999999999999,225.3,241.0,237.5,190.5,VAN057_P3(TS-010c)_1.txt,VAN57_P3,P15,methacrylate,Poly-butyl MA,C=C(C)C(=O)OCCCC,[CH2][C](C)(C(=O)OCCCC),25500.0,1.26,SEC13,20.0,2020-02-13 00:00:00,None,20,142.19799999999995,C3[C](C)(C(=O)OCCCC)[CH2][C](C)(C(=O)OCCCC)[CH2][C](C)(C(=O)OCCCC)[CH2][C](C)(C(=O)OCCCC)[CH2][C](C)(C(=O)OCCCC)[CH2][C](C)(C(=O)OCCCC)[CH2][C](C)(C(=O)OCCCC)[CH2][C](C)(C(=O)OCCCC)[CH2][C](C)(C(=O)OCCCC)[CH2][C](C)(C(=O)OCCCC)3,179.3274167006569,0,1,0.7222222222222222,253.3,246.01889038085938,17.018890380859375,0.07431829860637282
217,"Donnerstag, 13. Februar 2020 14:53:34",G2 1,25.0,263.8,0.249,286.9,224.5,222.9,198.4,VAN057_P3(TS-010c)_1.txt,VAN57_P3,P15,methacrylate,Poly-butyl MA,C=C(C)C(=O)OCCCC,[CH2][C](C)(C(=O)OCCCC),25500.0,1.26,SEC13,20.0,2020-02-13 00:00:00,None,20,142.19799999999995,C3[C](C)(C(=O)OCCCC)[CH2][C](C)(C(=O)OCCCC)[CH2][C](C)(C(=O)OCCCC)[CH2][C](C)(C(=O)OCCCC)[CH2][C](C)(C(=O)OCCCC)[CH2][C](C)(C(=O)OCCCC)[CH2][C](C)(C(=O)OCCCC)[CH2][C](C)(C(=O)OCCCC)[CH2][C](C)(C(=O)OCCCC)[CH2][C](C)(C(=O)OCCCC)3,179.3274167006569,0,1,0.7222222222222222,253.3,246.01889038085938,17.781109619140636,0.06740375139932007
218,"Donnerstag, 13. Februar 2020 14:53:45",G2 2,25.0,265.4,0.251,265.6,240.2,237.3,202.4,VAN057_P3(TS-010c)_1.txt,VAN57_P3,P15,methacrylate,Poly-butyl MA,C=C(C)C(=O)OCCCC,[CH2][C](C)(C(=O)OCCCC),25500.0,1.26,SEC13,20.0,2020-02-13 00:00:00,None,20,142.19799999999995,C3[C](C)(C(=O)OCCCC)[CH2][C](C)(C(=O)OCCCC)[CH2][C](C)(C(=O)OCCCC)[CH2][C](C)(C(=O)OCCCC)[CH2][C](C)(C(=O)OCCCC)[CH2][C](C)(C(=O)OCCCC)[CH2][C](C)(C(=O)OCCCC)[CH2][C](C)(C(=O)OCCCC)[CH2][C](C)(C(=O)OCCCC)[CH2][C](C)(C(=O)OCCCC)3,179.3274167006569,0,1,0.7222222222222222,253.3,246.01889038085938,19.381109619140602,0.07302603473677695
219,"Donnerstag, 13. Februar 2020 14:54:52",G3 1,25.0,241.0,0.20199999999999999,233.3,214.8,275.7,53.72,VAN057_P3(TS-010c)_1.txt,VAN57_P3,P15,methacrylate,Poly-butyl MA,C=C(C)C(=O)OCCCC,[CH2][C](C)(C(=O)OCCCC),25500.0,1.26,SEC13,20.0,2020-02-13 00:00:00,None,20,142.19799999999995,C3[C](C)(C(=O)OCCCC)[CH2][C](C)(C(=O)OCCCC)[CH2][C](C)(C(=O)OCCCC)[CH2][C](C)(C(=O)OCCCC)[CH2][C](C)(C(=O)OCCCC)[CH2][C](C)(C(=O)OCCCC)[CH2][C](C)(C(=O)OCCCC)[CH2][C](C)(C(=O)OCCCC)[CH2][C](C)(C(=O)OCCCC)[CH2][C](C)(C(=O)OCCCC)3,179.3274167006569,0,1,0.7222222222222222,253.3,246.01889038085938,5.018890380859375,0.020825271289872924
220,"Donnerstag, 13. Februar 2020 14:55:03",G3 2,25.0,255.8,0.233,270.1,364.8,326.1,109.2,VAN057_P3(TS-010c)_1.txt,VAN57_P3,P15,methacrylate,Poly-butyl MA,C=C(C)C(=O)OCCCC,[CH2][C](C)(C(=O)OCCCC),25500.0,1.26,SEC13,20.0,2020-02-13 00:00:00,None,20,142.19799999999995,C3[C](C)(C(=O)OCCCC)[CH2][C](C)(C(=O)OCCCC)[CH2][C](C)(C(=O)OCCCC)[CH2][C](C)(C(=O)OCCCC)[CH2][C](C)(C(=O)OCCCC)[CH2][C](C)(C(=O)OCCCC)[CH2][C](C)(C(=O)OCCCC)[CH2][C](C)(C(=O)OCCCC)[CH2][C](C)(C(=O)OCCCC)[CH2][C](C)(C(=O)OCCCC)3,179.3274167006569,0,1,0.7222222222222222,253.3,246.01889038085938,9.781109619140636,0.0382373323656788
221,"Donnerstag, 13. Februar 2020 14:55:14",G3 3,25.0,256.4,0.188,251.0,230.9,229.1,203.0,VAN057_P3(TS-010c)_1.txt,VAN57_P3,P15,methacrylate,Poly-butyl MA,C=C(C)C(=O)OCCCC,[CH2][C](C)(C(=O)OCCCC),25500.0,1.26,SEC13,20.0,2020-02-13 00:00:00,None,20,142.19799999999995,C3[C](C)(C(=O)OCCCC)[CH2][C](C)(C(=O)OCCCC)[CH2][C](C)(C(=O)OCCCC)[CH2][C](C)(C(=O)OCCCC)[CH2][C](C)(C(=O)OCCCC)[CH2][C](C)(C(=O)OCCCC)[CH2][C](C)(C(=O)OCCCC)[CH2][C](C)(C(=O)OCCCC)[CH2][C](C)(C(=O)OCCCC)[CH2][C](C)(C(=O)OCCCC)3,179.3274167006569,0,1,0.7222222222222222,253.3,246.01889038085938,10.381109619140602,0.040487947032529656
222,"Donnerstag, 13. Februar 2020 14:55:49",G4 1,25.0,353.7,0.19899999999999998,209.7,375.2,357.7,304.9,VAN057_P3(TS-010c)_1.txt,VAN57_P3,P15,methacrylate,Poly-butyl MA,C=C(C)C(=O)OCCCC,[CH2][C](C)(C(=O)OCCCC),25500.0,1.26,SEC13,20.0,2020-02-13 00:00:00,PVA,20,142.19799999999995,C3[C](C)(C(=O)OCCCC)[CH2][C](C)(C(=O)OCCCC)[CH2][C](C)(C(=O)OCCCC)[CH2][C](C)(C(=O)OCCCC)[CH2][C](C)(C(=O)OCCCC)[CH2][C](C)(C(=O)OCCCC)[CH2][C](C)(C(=O)OCCCC)[CH2][C](C)(C(=O)OCCCC)[CH2][C](C)(C(=O)OCCCC)[CH2][C](C)(C(=O)OCCCC)3,179.3274167006569,1,1,0.8333333333333333,354.0142857142857,326.7295227050781,26.970477294921864,0.07625240965485401
223,"Donnerstag, 13. Februar 2020 14:56:10",G4 3,25.0,362.7,0.046,249.1,331.7,323.7,295.4,VAN057_P3(TS-010c)_1.txt,VAN57_P3,P15,methacrylate,Poly-butyl MA,C=C(C)C(=O)OCCCC,[CH2][C](C)(C(=O)OCCCC),25500.0,1.26,SEC13,20.0,2020-02-13 00:00:00,PVA,20,142.19799999999995,C3[C](C)(C(=O)OCCCC)[CH2][C](C)(C(=O)OCCCC)[CH2][C](C)(C(=O)OCCCC)[CH2][C](C)(C(=O)OCCCC)[CH2][C](C)(C(=O)OCCCC)[CH2][C](C)(C(=O)OCCCC)[CH2][C](C)(C(=O)OCCCC)[CH2][C](C)(C(=O)OCCCC)[CH2][C](C)(C(=O)OCCCC)[CH2][C](C)(C(=O)OCCCC)3,179.3274167006569,1,1,0.8333333333333333,354.0142857142857,326.7294921875,35.97050781249999,0.09917427023021778
224,"Donnerstag, 13. Februar 2020 14:56:59",G5 2,25.0,344.9,0.06,227.9,401.1,374.6,306.1,VAN057_P3(TS-010c)_1.txt,VAN57_P3,P15,methacrylate,Poly-butyl MA,C=C(C)C(=O)OCCCC,[CH2][C](C)(C(=O)OCCCC),25500.0,1.26,SEC13,20.0,2020-02-13 00:00:00,PVA,20,142.19799999999995,C3[C](C)(C(=O)OCCCC)[CH2][C](C)(C(=O)OCCCC)[CH2][C](C)(C(=O)OCCCC)[CH2][C](C)(C(=O)OCCCC)[CH2][C](C)(C(=O)OCCCC)[CH2][C](C)(C(=O)OCCCC)[CH2][C](C)(C(=O)OCCCC)[CH2][C](C)(C(=O)OCCCC)[CH2][C](C)(C(=O)OCCCC)[CH2][C](C)(C(=O)OCCCC)3,179.3274167006569,1,1,0.8333333333333333,354.0142857142857,326.7294921875,18.170507812499977,0.05268340914033047
225,"Donnerstag, 13. Februar 2020 14:57:10",G5 3,25.0,354.8,0.011000000000000001,233.0,365.4,353.9,319.9,VAN057_P3(TS-010c)_1.txt,VAN57_P3,P15,methacrylate,Poly-butyl MA,C=C(C)C(=O)OCCCC,[CH2][C](C)(C(=O)OCCCC),25500.0,1.26,SEC13,20.0,2020-02-13 00:00:00,PVA,20,142.19799999999995,C3[C](C)(C(=O)OCCCC)[CH2][C](C)(C(=O)OCCCC)[CH2][C](C)(C(=O)OCCCC)[CH2][C](C)(C(=O)OCCCC)[CH2][C](C)(C(=O)OCCCC)[CH2][C](C)(C(=O)OCCCC)[CH2][C](C)(C(=O)OCCCC)[CH2][C](C)(C(=O)OCCCC)[CH2][C](C)(C(=O)OCCCC)[CH2][C](C)(C(=O)OCCCC)3,179.3274167006569,1,1,0.8333333333333333,354.0142857142857,326.7295227050781,28.070477294921886,0.07911633961364681
226,"Donnerstag, 13. Februar 2020 14:57:44",G6 1,25.0,332.9,0.171,203.6,337.3,325.9,280.3,VAN057_P3(TS-010c)_1.txt,VAN57_P3,P15,methacrylate,Poly-butyl MA,C=C(C)C(=O)OCCCC,[CH2][C](C)(C(=O)OCCCC),25500.0,1.26,SEC13,20.0,2020-02-13 00:00:00,PVA,20,142.19799999999995,C3[C](C)(C(=O)OCCCC)[CH2][C](C)(C(=O)OCCCC)[CH2][C](C)(C(=O)OCCCC)[CH2][C](C)(C(=O)OCCCC)[CH2][C](C)(C(=O)OCCCC)[CH2][C](C)(C(=O)OCCCC)[CH2][C](C)(C(=O)OCCCC)[CH2][C](C)(C(=O)OCCCC)[CH2][C](C)(C(=O)OCCCC)[CH2][C](C)(C(=O)OCCCC)3,179.3274167006569,1,1,0.8333333333333333,354.0142857142857,326.7294921875,6.170507812499977,0.01853561974316605
227,"Donnerstag, 13. Februar 2020 14:57:55",G6 2,25.0,370.1,0.133,224.7,338.7,330.7,303.9,VAN057_P3(TS-010c)_1.txt,VAN57_P3,P15,methacrylate,Poly-butyl MA,C=C(C)C(=O)OCCCC,[CH2][C](C)(C(=O)OCCCC),25500.0,1.26,SEC13,20.0,2020-02-13 00:00:00,PVA,20,142.19799999999995,C3[C](C)(C(=O)OCCCC)[CH2][C](C)(C(=O)OCCCC)[CH2][C](C)(C(=O)OCCCC)[CH2][C](C)(C(=O)OCCCC)[CH2][C](C)(C(=O)OCCCC)[CH2][C](C)(C(=O)OCCCC)[CH2][C](C)(C(=O)OCCCC)[CH2][C](C)(C(=O)OCCCC)[CH2][C](C)(C(=O)OCCCC)[CH2][C](C)(C(=O)OCCCC)3,179.3274167006569,1,1,0.8333333333333333,354.0142857142857,326.7295227050781,43.3704772949219,0.11718583435536853
228,"Donnerstag, 13. Februar 2020 14:58:06",G6 3,25.0,359.0,0.025,211.2,337.5,329.6,302.9,VAN057_P3(TS-010c)_1.txt,VAN57_P3,P15,methacrylate,Poly-butyl MA,C=C(C)C(=O)OCCCC,[CH2][C](C)(C(=O)OCCCC),25500.0,1.26,SEC13,20.0,2020-02-13 00:00:00,PVA,20,142.19799999999995,C3[C](C)(C(=O)OCCCC)[CH2][C](C)(C(=O)OCCCC)[CH2][C](C)(C(=O)OCCCC)[CH2][C](C)(C(=O)OCCCC)[CH2][C](C)(C(=O)OCCCC)[CH2][C](C)(C(=O)OCCCC)[CH2][C](C)(C(=O)OCCCC)[CH2][C](C)(C(=O)OCCCC)[CH2][C](C)(C(=O)OCCCC)[CH2][C](C)(C(=O)OCCCC)3,179.3274167006569,1,1,0.8333333333333333,354.0142857142857,326.7294921875,32.2705078125,0.08988999390668524
229,"Donnerstag, 13. Februar 2020 15:01:39",H4 2,25.0,375.6,0.053,190.2,344.0,334.5,303.2,VAN057_P3(TS-010c)_1.txt,VAN57_P3,P15,methacrylate,Poly-butyl MA,C=C(C)C(=O)OCCCC,[CH2][C](C)(C(=O)OCCCC),25500.0,1.26,SEC13,20.0,2020-02-13 00:00:00,PVA,30,142.19799999999995,C3[C](C)(C(=O)OCCCC)[CH2][C](C)(C(=O)OCCCC)[CH2][C](C)(C(=O)OCCCC)[CH2][C](C)(C(=O)OCCCC)[CH2][C](C)(C(=O)OCCCC)[CH2][C](C)(C(=O)OCCCC)[CH2][C](C)(C(=O)OCCCC)[CH2][C](C)(C(=O)OCCCC)[CH2][C](C)(C(=O)OCCCC)[CH2][C](C)(C(=O)OCCCC)3,179.3274167006569,1,1,0.7777777777777777,362.66,375.8007507324219,0.20075073242185226,0.0005344801182690422
230,"Donnerstag, 13. Februar 2020 15:01:50",H4 3,25.0,356.8,0.233,177.1,325.7,319.0,296.4,VAN057_P3(TS-010c)_1.txt,VAN57_P3,P15,methacrylate,Poly-butyl MA,C=C(C)C(=O)OCCCC,[CH2][C](C)(C(=O)OCCCC),25500.0,1.26,SEC13,20.0,2020-02-13 00:00:00,PVA,30,142.19799999999995,C3[C](C)(C(=O)OCCCC)[CH2][C](C)(C(=O)OCCCC)[CH2][C](C)(C(=O)OCCCC)[CH2][C](C)(C(=O)OCCCC)[CH2][C](C)(C(=O)OCCCC)[CH2][C](C)(C(=O)OCCCC)[CH2][C](C)(C(=O)OCCCC)[CH2][C](C)(C(=O)OCCCC)[CH2][C](C)(C(=O)OCCCC)[CH2][C](C)(C(=O)OCCCC)3,179.3274167006569,1,1,0.7777777777777777,362.66,375.8007507324219,19.000750732421864,0.05325322514692226
231,"Donnerstag, 13. Februar 2020 15:02:23",H5 1,25.0,338.8,0.298,172.6,679.3,455.3,70.95,VAN057_P3(TS-010c)_1.txt,VAN57_P3,P15,methacrylate,Poly-butyl MA,C=C(C)C(=O)OCCCC,[CH2][C](C)(C(=O)OCCCC),25500.0,1.26,SEC13,20.0,2020-02-13 00:00:00,PVA,30,142.19799999999995,C3[C](C)(C(=O)OCCCC)[CH2][C](C)(C(=O)OCCCC)[CH2][C](C)(C(=O)OCCCC)[CH2][C](C)(C(=O)OCCCC)[CH2][C](C)(C(=O)OCCCC)[CH2][C](C)(C(=O)OCCCC)[CH2][C](C)(C(=O)OCCCC)[CH2][C](C)(C(=O)OCCCC)[CH2][C](C)(C(=O)OCCCC)[CH2][C](C)(C(=O)OCCCC)3,179.3274167006569,1,1,0.7777777777777777,362.66,375.8007507324219,37.000750732421864,0.10921118870254387
232,"Donnerstag, 13. Februar 2020 15:02:34",H5 2,25.0,346.8,0.071,172.6,412.7,383.5,311.8,VAN057_P3(TS-010c)_1.txt,VAN57_P3,P15,methacrylate,Poly-butyl MA,C=C(C)C(=O)OCCCC,[CH2][C](C)(C(=O)OCCCC),25500.0,1.26,SEC13,20.0,2020-02-13 00:00:00,PVA,30,142.19799999999995,C3[C](C)(C(=O)OCCCC)[CH2][C](C)(C(=O)OCCCC)[CH2][C](C)(C(=O)OCCCC)[CH2][C](C)(C(=O)OCCCC)[CH2][C](C)(C(=O)OCCCC)[CH2][C](C)(C(=O)OCCCC)[CH2][C](C)(C(=O)OCCCC)[CH2][C](C)(C(=O)OCCCC)[CH2][C](C)(C(=O)OCCCC)[CH2][C](C)(C(=O)OCCCC)3,179.3274167006569,1,1,0.7777777777777777,362.66,375.8007507324219,29.000750732421864,0.0836238487094056
