Repository: JulianKimmig/nanoparticle_size_prediction

File: pretrained/np_model_14/evaluation/train_df.csv (part 5 of 37)
index,measurment_data,sample,temperature,z_average,dispersity,mean_count_rate,volume_mean,intensity_mean,number_mean,file,np_formulation,substance_code,polymer_class,polymer,smiles_monomer,smiles_ru,mn,pdi,mn_method,tg,date,additive,polymer_concentration,mass_ru,circular_smiles_10,dp,with_pva,valid,roll_valid,mean_z_average,predicted_z_average,error,rel_error
233,"Donnerstag, 13. Februar 2020 15:04:20",H6 2,25.0,395.3,0.24600000000000002,223.6,365.6,353.4,315.2,VAN057_P3(TS-010c)_1.txt,VAN57_P3,P15,methacrylate,Poly-butyl MA,C=C(C)C(=O)OCCCC,[CH2][C](C)(C(=O)OCCCC),25500.0,1.26,SEC13,20.0,2020-02-13 00:00:00,PVA,30,142.19799999999995,C3[C](C)(C(=O)OCCCC)[CH2][C](C)(C(=O)OCCCC)[CH2][C](C)(C(=O)OCCCC)[CH2][C](C)(C(=O)OCCCC)[CH2][C](C)(C(=O)OCCCC)[CH2][C](C)(C(=O)OCCCC)[CH2][C](C)(C(=O)OCCCC)[CH2][C](C)(C(=O)OCCCC)[CH2][C](C)(C(=O)OCCCC)[CH2][C](C)(C(=O)OCCCC)3,179.3274167006569,1,1,0.7777777777777777,362.66,375.80072021484375,19.49927978515626,0.04932780112612259
234,"Donnerstag, 16. Januar 2020 14:37:26",VAN 54_P2 A1 1,25.0,178.0,0.017,328.6,182.9,182.9,164.2,VAN054_P2(TS-005)_1.txt,VAN54_P2,P02,methacrylate,PMMA,C=C(C)(C(=O)OC),[CH2][C](C)(C(=O)OC),16500.0,1.15,SEC13,105.0,2020-01-16 00:00:00,None,1,100.11699999999998,C3[C](C)(C(=O)OC)[CH2][C](C)(C(=O)OC)[CH2][C](C)(C(=O)OC)[CH2][C](C)(C(=O)OC)[CH2][C](C)(C(=O)OC)[CH2][C](C)(C(=O)OC)[CH2][C](C)(C(=O)OC)[CH2][C](C)(C(=O)OC)[CH2][C](C)(C(=O)OC)[CH2][C](C)(C(=O)OC)3,164.80717560454272,0,1,1.0,189.05555555555557,182.59317016601562,4.593170166015625,0.02580432677536868
235,"Donnerstag, 16. Januar 2020 14:37:37",VAN 54_P2 A1 2,25.0,183.4,0.064,327.5,196.4,198.9,149.7,VAN054_P2(TS-005)_1.txt,VAN54_P2,P02,methacrylate,PMMA,C=C(C)(C(=O)OC),[CH2][C](C)(C(=O)OC),16500.0,1.15,SEC13,105.0,2020-01-16 00:00:00,None,1,100.11699999999998,C3[C](C)(C(=O)OC)[CH2][C](C)(C(=O)OC)[CH2][C](C)(C(=O)OC)[CH2][C](C)(C(=O)OC)[CH2][C](C)(C(=O)OC)[CH2][C](C)(C(=O)OC)[CH2][C](C)(C(=O)OC)[CH2][C](C)(C(=O)OC)[CH2][C](C)(C(=O)OC)[CH2][C](C)(C(=O)OC)3,164.80717560454272,0,1,1.0,189.05555555555557,182.5931854248047,0.8068145751953182,0.004399207062133687
236,"Donnerstag, 16. Januar 2020 14:37:48",VAN 54_P2 A1 3,25.0,183.4,0.006999999999999999,326.5,190.3,190.5,165.9,VAN054_P2(TS-005)_1.txt,VAN54_P2,P02,methacrylate,PMMA,C=C(C)(C(=O)OC),[CH2][C](C)(C(=O)OC),16500.0,1.15,SEC13,105.0,2020-01-16 00:00:00,None,1,100.11699999999998,C3[C](C)(C(=O)OC)[CH2][C](C)(C(=O)OC)[CH2][C](C)(C(=O)OC)[CH2][C](C)(C(=O)OC)[CH2][C](C)(C(=O)OC)[CH2][C](C)(C(=O)OC)[CH2][C](C)(C(=O)OC)[CH2][C](C)(C(=O)OC)[CH2][C](C)(C(=O)OC)[CH2][C](C)(C(=O)OC)3,164.80717560454272,0,1,1.0,189.05555555555557,182.59317016601562,0.8068298339843807,0.004399290261637844
237,"Donnerstag, 16. Januar 2020 14:38:20",VAN 54_P2 A2 1,25.0,197.1,0.013999999999999999,282.6,205.3,204.5,181.2,VAN054_P2(TS-005)_1.txt,VAN54_P2,P02,methacrylate,PMMA,C=C(C)(C(=O)OC),[CH2][C](C)(C(=O)OC),16500.0,1.15,SEC13,105.0,2020-01-16 00:00:00,None,1,100.11699999999998,C3[C](C)(C(=O)OC)[CH2][C](C)(C(=O)OC)[CH2][C](C)(C(=O)OC)[CH2][C](C)(C(=O)OC)[CH2][C](C)(C(=O)OC)[CH2][C](C)(C(=O)OC)[CH2][C](C)(C(=O)OC)[CH2][C](C)(C(=O)OC)[CH2][C](C)(C(=O)OC)[CH2][C](C)(C(=O)OC)3,164.80717560454272,0,1,1.0,189.05555555555557,182.59317016601562,14.50682983398437,0.07360136902072233
238,"Donnerstag, 16. Januar 2020 14:38:31",VAN 54_P2 A2 2,25.0,199.0,0.028999999999999998,293.9,205.1,204.2,183.1,VAN054_P2(TS-005)_1.txt,VAN54_P2,P02,methacrylate,PMMA,C=C(C)(C(=O)OC),[CH2][C](C)(C(=O)OC),16500.0,1.15,SEC13,105.0,2020-01-16 00:00:00,None,1,100.11699999999998,C3[C](C)(C(=O)OC)[CH2][C](C)(C(=O)OC)[CH2][C](C)(C(=O)OC)[CH2][C](C)(C(=O)OC)[CH2][C](C)(C(=O)OC)[CH2][C](C)(C(=O)OC)[CH2][C](C)(C(=O)OC)[CH2][C](C)(C(=O)OC)[CH2][C](C)(C(=O)OC)[CH2][C](C)(C(=O)OC)3,164.80717560454272,0,1,1.0,189.05555555555557,182.59317016601562,16.406829833984375,0.08244638107529836
239,"Donnerstag, 16. Januar 2020 14:38:42",VAN 54_P2 A2 3,25.0,194.0,0.12300000000000001,319.7,206.0,205.5,172.9,VAN054_P2(TS-005)_1.txt,VAN54_P2,P02,methacrylate,PMMA,C=C(C)(C(=O)OC),[CH2][C](C)(C(=O)OC),16500.0,1.15,SEC13,105.0,2020-01-16 00:00:00,None,1,100.11699999999998,C3[C](C)(C(=O)OC)[CH2][C](C)(C(=O)OC)[CH2][C](C)(C(=O)OC)[CH2][C](C)(C(=O)OC)[CH2][C](C)(C(=O)OC)[CH2][C](C)(C(=O)OC)[CH2][C](C)(C(=O)OC)[CH2][C](C)(C(=O)OC)[CH2][C](C)(C(=O)OC)[CH2][C](C)(C(=O)OC)3,164.80717560454272,0,1,1.0,189.05555555555557,182.59317016601562,11.406829833984375,0.05879809192775451
240,"Donnerstag, 16. Januar 2020 14:39:15",VAN 54_P2 A3 1,25.0,190.5,0.016,305.4,196.7,196.2,174.4,VAN054_P2(TS-005)_1.txt,VAN54_P2,P02,methacrylate,PMMA,C=C(C)(C(=O)OC),[CH2][C](C)(C(=O)OC),16500.0,1.15,SEC13,105.0,2020-01-16 00:00:00,None,1,100.11699999999998,C3[C](C)(C(=O)OC)[CH2][C](C)(C(=O)OC)[CH2][C](C)(C(=O)OC)[CH2][C](C)(C(=O)OC)[CH2][C](C)(C(=O)OC)[CH2][C](C)(C(=O)OC)[CH2][C](C)(C(=O)OC)[CH2][C](C)(C(=O)OC)[CH2][C](C)(C(=O)OC)[CH2][C](C)(C(=O)OC)3,164.80717560454272,0,1,1.0,189.05555555555557,182.59317016601562,7.906829833984375,0.041505668419865485
241,"Donnerstag, 16. Januar 2020 14:39:25",VAN 54_P2 A3 2,25.0,189.5,0.078,312.3,192.3,191.4,176.7,VAN054_P2(TS-005)_1.txt,VAN54_P2,P02,methacrylate,PMMA,C=C(C)(C(=O)OC),[CH2][C](C)(C(=O)OC),16500.0,1.15,SEC13,105.0,2020-01-16 00:00:00,None,1,100.11699999999998,C3[C](C)(C(=O)OC)[CH2][C](C)(C(=O)OC)[CH2][C](C)(C(=O)OC)[CH2][C](C)(C(=O)OC)[CH2][C](C)(C(=O)OC)[CH2][C](C)(C(=O)OC)[CH2][C](C)(C(=O)OC)[CH2][C](C)(C(=O)OC)[CH2][C](C)(C(=O)OC)[CH2][C](C)(C(=O)OC)3,164.80717560454272,0,1,1.0,189.05555555555557,182.5931854248047,6.9068145751953125,0.03644757031765337
242,"Donnerstag, 16. Januar 2020 14:39:36",VAN 54_P2 A3 3,25.0,186.6,0.247,309.1,183.4,182.7,168.7,VAN054_P2(TS-005)_1.txt,VAN54_P2,P02,methacrylate,PMMA,C=C(C)(C(=O)OC),[CH2][C](C)(C(=O)OC),16500.0,1.15,SEC13,105.0,2020-01-16 00:00:00,None,1,100.11699999999998,C3[C](C)(C(=O)OC)[CH2][C](C)(C(=O)OC)[CH2][C](C)(C(=O)OC)[CH2][C](C)(C(=O)OC)[CH2][C](C)(C(=O)OC)[CH2][C](C)(C(=O)OC)[CH2][C](C)(C(=O)OC)[CH2][C](C)(C(=O)OC)[CH2][C](C)(C(=O)OC)[CH2][C](C)(C(=O)OC)3,164.80717560454272,0,1,1.0,189.05555555555557,182.59317016601562,4.006829833984369,0.021472828692306375
243,"Donnerstag, 16. Januar 2020 14:40:10",VAN 54_P2 A4 1,25.0,287.1,0.095,366.6,319.1,309.1,264.6,VAN054_P2(TS-005)_1.txt,VAN54_P2,P02,methacrylate,PMMA,C=C(C)(C(=O)OC),[CH2][C](C)(C(=O)OC),16500.0,1.15,SEC13,105.0,2020-01-16 00:00:00,PVA,1,100.11699999999998,C3[C](C)(C(=O)OC)[CH2][C](C)(C(=O)OC)[CH2][C](C)(C(=O)OC)[CH2][C](C)(C(=O)OC)[CH2][C](C)(C(=O)OC)[CH2][C](C)(C(=O)OC)[CH2][C](C)(C(=O)OC)[CH2][C](C)(C(=O)OC)[CH2][C](C)(C(=O)OC)[CH2][C](C)(C(=O)OC)3,164.80717560454272,1,1,1.0,267.1666666666667,259.2276306152344,27.872369384765648,0.09708244299813878
244,"Donnerstag, 16. Januar 2020 14:40:21",VAN 54_P2 A4 2,25.0,278.8,0.10400000000000001,360.4,323.2,307.6,241.0,VAN054_P2(TS-005)_1.txt,VAN54_P2,P02,methacrylate,PMMA,C=C(C)(C(=O)OC),[CH2][C](C)(C(=O)OC),16500.0,1.15,SEC13,105.0,2020-01-16 00:00:00,PVA,1,100.11699999999998,C3[C](C)(C(=O)OC)[CH2][C](C)(C(=O)OC)[CH2][C](C)(C(=O)OC)[CH2][C](C)(C(=O)OC)[CH2][C](C)(C(=O)OC)[CH2][C](C)(C(=O)OC)[CH2][C](C)(C(=O)OC)[CH2][C](C)(C(=O)OC)[CH2][C](C)(C(=O)OC)[CH2][C](C)(C(=O)OC)3,164.80717560454272,1,1,1.0,267.1666666666667,259.22760009765625,19.57239990234376,0.07020229520209384
245,"Donnerstag, 16. Januar 2020 14:40:32",VAN 54_P2 A4 3,25.0,285.6,0.128,369.0,340.1,316.6,234.9,VAN054_P2(TS-005)_1.txt,VAN54_P2,P02,methacrylate,PMMA,C=C(C)(C(=O)OC),[CH2][C](C)(C(=O)OC),16500.0,1.15,SEC13,105.0,2020-01-16 00:00:00,PVA,1,100.11699999999998,C3[C](C)(C(=O)OC)[CH2][C](C)(C(=O)OC)[CH2][C](C)(C(=O)OC)[CH2][C](C)(C(=O)OC)[CH2][C](C)(C(=O)OC)[CH2][C](C)(C(=O)OC)[CH2][C](C)(C(=O)OC)[CH2][C](C)(C(=O)OC)[CH2][C](C)(C(=O)OC)[CH2][C](C)(C(=O)OC)3,164.80717560454272,1,1,1.0,267.1666666666667,259.2276306152344,26.372369384765648,0.09234022893825507
246,"Donnerstag, 16. Januar 2020 14:41:02",VAN 54_P2 A5 1,25.0,259.9,0.153,351.0,287.3,277.0,217.5,VAN054_P2(TS-005)_1.txt,VAN54_P2,P02,methacrylate,PMMA,C=C(C)(C(=O)OC),[CH2][C](C)(C(=O)OC),16500.0,1.15,SEC13,105.0,2020-01-16 00:00:00,PVA,1,100.11699999999998,C3[C](C)(C(=O)OC)[CH2][C](C)(C(=O)OC)[CH2][C](C)(C(=O)OC)[CH2][C](C)(C(=O)OC)[CH2][C](C)(C(=O)OC)[CH2][C](C)(C(=O)OC)[CH2][C](C)(C(=O)OC)[CH2][C](C)(C(=O)OC)[CH2][C](C)(C(=O)OC)[CH2][C](C)(C(=O)OC)3,164.80717560454272,1,1,1.0,267.1666666666667,259.2276306152344,0.6723693847656023,0.0025870311072166306
247,"Donnerstag, 16. Januar 2020 14:41:13",VAN 54_P2 A5 2,25.0,260.9,0.019,349.3,280.7,274.7,235.6,VAN054_P2(TS-005)_1.txt,VAN54_P2,P02,methacrylate,PMMA,C=C(C)(C(=O)OC),[CH2][C](C)(C(=O)OC),16500.0,1.15,SEC13,105.0,2020-01-16 00:00:00,PVA,1,100.11699999999998,C3[C](C)(C(=O)OC)[CH2][C](C)(C(=O)OC)[CH2][C](C)(C(=O)OC)[CH2][C](C)(C(=O)OC)[CH2][C](C)(C(=O)OC)[CH2][C](C)(C(=O)OC)[CH2][C](C)(C(=O)OC)[CH2][C](C)(C(=O)OC)[CH2][C](C)(C(=O)OC)[CH2][C](C)(C(=O)OC)3,164.80717560454272,1,1,1.0,267.1666666666667,259.2276306152344,1.6723693847656023,0.006410001474762754
248,"Donnerstag, 16. Januar 2020 14:41:24",VAN 54_P2 A5 3,25.0,260.3,0.059000000000000004,350.6,287.5,279.5,229.8,VAN054_P2(TS-005)_1.txt,VAN54_P2,P02,methacrylate,PMMA,C=C(C)(C(=O)OC),[CH2][C](C)(C(=O)OC),16500.0,1.15,SEC13,105.0,2020-01-16 00:00:00,PVA,1,100.11699999999998,C3[C](C)(C(=O)OC)[CH2][C](C)(C(=O)OC)[CH2][C](C)(C(=O)OC)[CH2][C](C)(C(=O)OC)[CH2][C](C)(C(=O)OC)[CH2][C](C)(C(=O)OC)[CH2][C](C)(C(=O)OC)[CH2][C](C)(C(=O)OC)[CH2][C](C)(C(=O)OC)[CH2][C](C)(C(=O)OC)3,164.80717560454272,1,1,1.0,267.1666666666667,259.22760009765625,1.0723999023437614,0.00411986132287269
249,"Donnerstag, 16. Januar 2020 14:41:54",VAN 54_P2 A6 1,25.0,256.4,0.133,360.3,284.7,276.2,223.8,VAN054_P2(TS-005)_1.txt,VAN54_P2,P02,methacrylate,PMMA,C=C(C)(C(=O)OC),[CH2][C](C)(C(=O)OC),16500.0,1.15,SEC13,105.0,2020-01-16 00:00:00,PVA,1,100.11699999999998,C3[C](C)(C(=O)OC)[CH2][C](C)(C(=O)OC)[CH2][C](C)(C(=O)OC)[CH2][C](C)(C(=O)OC)[CH2][C](C)(C(=O)OC)[CH2][C](C)(C(=O)OC)[CH2][C](C)(C(=O)OC)[CH2][C](C)(C(=O)OC)[CH2][C](C)(C(=O)OC)[CH2][C](C)(C(=O)OC)3,164.80717560454272,1,1,1.0,267.1666666666667,259.2276306152344,2.8276306152343977,0.01102820052743525
250,"Donnerstag, 16. Januar 2020 14:42:05",VAN 54_P2 A6 2,25.0,257.4,0.004,363.0,270.1,266.3,237.9,VAN054_P2(TS-005)_1.txt,VAN54_P2,P02,methacrylate,PMMA,C=C(C)(C(=O)OC),[CH2][C](C)(C(=O)OC),16500.0,1.15,SEC13,105.0,2020-01-16 00:00:00,PVA,1,100.11699999999998,C3[C](C)(C(=O)OC)[CH2][C](C)(C(=O)OC)[CH2][C](C)(C(=O)OC)[CH2][C](C)(C(=O)OC)[CH2][C](C)(C(=O)OC)[CH2][C](C)(C(=O)OC)[CH2][C](C)(C(=O)OC)[CH2][C](C)(C(=O)OC)[CH2][C](C)(C(=O)OC)[CH2][C](C)(C(=O)OC)3,164.80717560454272,1,1,1.0,267.1666666666667,259.2276306152344,1.8276306152343977,0.007100352040537676
251,"Donnerstag, 16. Januar 2020 14:42:16",VAN 54_P2 A6 3,25.0,258.1,0.10800000000000001,356.7,310.0,292.3,207.3,VAN054_P2(TS-005)_1.txt,VAN54_P2,P02,methacrylate,PMMA,C=C(C)(C(=O)OC),[CH2][C](C)(C(=O)OC),16500.0,1.15,SEC13,105.0,2020-01-16 00:00:00,PVA,1,100.11699999999998,C3[C](C)(C(=O)OC)[CH2][C](C)(C(=O)OC)[CH2][C](C)(C(=O)OC)[CH2][C](C)(C(=O)OC)[CH2][C](C)(C(=O)OC)[CH2][C](C)(C(=O)OC)[CH2][C](C)(C(=O)OC)[CH2][C](C)(C(=O)OC)[CH2][C](C)(C(=O)OC)[CH2][C](C)(C(=O)OC)3,164.80717560454272,1,1,1.0,267.1666666666667,259.22760009765625,1.1276000976562273,0.004368849661589412
252,"Donnerstag, 16. Januar 2020 14:42:56",VAN 54_P2 B1 1,24.9,192.5,0.026000000000000002,308.8,198.2,197.3,179.4,VAN054_P2(TS-005)_1.txt,VAN54_P2,P02,methacrylate,PMMA,C=C(C)(C(=O)OC),[CH2][C](C)(C(=O)OC),16500.0,1.15,SEC13,105.0,2020-01-16 00:00:00,None,3,100.11699999999998,C3[C](C)(C(=O)OC)[CH2][C](C)(C(=O)OC)[CH2][C](C)(C(=O)OC)[CH2][C](C)(C(=O)OC)[CH2][C](C)(C(=O)OC)[CH2][C](C)(C(=O)OC)[CH2][C](C)(C(=O)OC)[CH2][C](C)(C(=O)OC)[CH2][C](C)(C(=O)OC)[CH2][C](C)(C(=O)OC)3,164.80717560454272,0,1,0.8888888888888888,191.83333333333331,190.80606079101562,1.693939208984375,0.008799684202516233
253,"Donnerstag, 16. Januar 2020 14:43:06",VAN 54_P2 B1 2,25.0,186.8,0.063,321.1,197.8,197.8,169.0,VAN054_P2(TS-005)_1.txt,VAN54_P2,P02,methacrylate,PMMA,C=C(C)(C(=O)OC),[CH2][C](C)(C(=O)OC),16500.0,1.15,SEC13,105.0,2020-01-16 00:00:00,None,3,100.11699999999998,C3[C](C)(C(=O)OC)[CH2][C](C)(C(=O)OC)[CH2][C](C)(C(=O)OC)[CH2][C](C)(C(=O)OC)[CH2][C](C)(C(=O)OC)[CH2][C](C)(C(=O)OC)[CH2][C](C)(C(=O)OC)[CH2][C](C)(C(=O)OC)[CH2][C](C)(C(=O)OC)[CH2][C](C)(C(=O)OC)3,164.80717560454272,0,1,0.8888888888888888,191.83333333333331,190.80606079101562,4.006060791015614,0.021445721579312706
254,"Donnerstag, 16. Januar 2020 14:43:17",VAN 54_P2 B1 3,25.0,186.0,0.153,315.2,397.3,253.5,149.5,VAN054_P2(TS-005)_1.txt,VAN54_P2,P02,methacrylate,PMMA,C=C(C)(C(=O)OC),[CH2][C](C)(C(=O)OC),16500.0,1.15,SEC13,105.0,2020-01-16 00:00:00,None,3,100.11699999999998,C3[C](C)(C(=O)OC)[CH2][C](C)(C(=O)OC)[CH2][C](C)(C(=O)OC)[CH2][C](C)(C(=O)OC)[CH2][C](C)(C(=O)OC)[CH2][C](C)(C(=O)OC)[CH2][C](C)(C(=O)OC)[CH2][C](C)(C(=O)OC)[CH2][C](C)(C(=O)OC)[CH2][C](C)(C(=O)OC)3,164.80717560454272,0,1,0.8888888888888888,191.83333333333331,190.80606079101562,4.806060791015625,0.025839036510836695
255,"Donnerstag, 16. Januar 2020 14:43:44",VAN 54_P2 B2 1,25.0,190.5,0.121,299.2,204.1,204.8,159.7,VAN054_P2(TS-005)_1.txt,VAN54_P2,P02,methacrylate,PMMA,C=C(C)(C(=O)OC),[CH2][C](C)(C(=O)OC),16500.0,1.15,SEC13,105.0,2020-01-16 00:00:00,None,3,100.11699999999998,C3[C](C)(C(=O)OC)[CH2][C](C)(C(=O)OC)[CH2][C](C)(C(=O)OC)[CH2][C](C)(C(=O)OC)[CH2][C](C)(C(=O)OC)[CH2][C](C)(C(=O)OC)[CH2][C](C)(C(=O)OC)[CH2][C](C)(C(=O)OC)[CH2][C](C)(C(=O)OC)[CH2][C](C)(C(=O)OC)3,164.80717560454272,0,1,0.8888888888888888,191.83333333333331,190.80606079101562,0.306060791015625,0.0016066183255413387
256,"Donnerstag, 16. Januar 2020 14:43:55",VAN 54_P2 B2 2,25.0,191.5,0.115,301.1,214.1,220.8,121.7,VAN054_P2(TS-005)_1.txt,VAN54_P2,P02,methacrylate,PMMA,C=C(C)(C(=O)OC),[CH2][C](C)(C(=O)OC),16500.0,1.15,SEC13,105.0,2020-01-16 00:00:00,None,3,100.11699999999998,C3[C](C)(C(=O)OC)[CH2][C](C)(C(=O)OC)[CH2][C](C)(C(=O)OC)[CH2][C](C)(C(=O)OC)[CH2][C](C)(C(=O)OC)[CH2][C](C)(C(=O)OC)[CH2][C](C)(C(=O)OC)[CH2][C](C)(C(=O)OC)[CH2][C](C)(C(=O)OC)[CH2][C](C)(C(=O)OC)3,164.80717560454272,0,1,0.8888888888888888,191.83333333333331,190.80606079101562,0.693939208984375,0.003623703441171671
257,"Donnerstag, 16. Januar 2020 14:44:05",VAN 54_P2 B2 3,25.0,190.1,0.035,289.7,200.6,200.5,168.7,VAN054_P2(TS-005)_1.txt,VAN54_P2,P02,methacrylate,PMMA,C=C(C)(C(=O)OC),[CH2][C](C)(C(=O)OC),16500.0,1.15,SEC13,105.0,2020-01-16 00:00:00,None,3,100.11699999999998,C3[C](C)(C(=O)OC)[CH2][C](C)(C(=O)OC)[CH2][C](C)(C(=O)OC)[CH2][C](C)(C(=O)OC)[CH2][C](C)(C(=O)OC)[CH2][C](C)(C(=O)OC)[CH2][C](C)(C(=O)OC)[CH2][C](C)(C(=O)OC)[CH2][C](C)(C(=O)OC)[CH2][C](C)(C(=O)OC)3,164.80717560454272,0,1,0.8888888888888888,191.83333333333331,190.80606079101562,0.7060607910156307,0.003714154608183223
258,"Donnerstag, 16. Januar 2020 14:44:32",VAN 54_P2 B3 1,25.0,200.5,0.011000000000000001,322.3,208.5,207.6,181.1,VAN054_P2(TS-005)_1.txt,VAN54_P2,P02,methacrylate,PMMA,C=C(C)(C(=O)OC),[CH2][C](C)(C(=O)OC),16500.0,1.15,SEC13,105.0,2020-01-16 00:00:00,None,3,100.11699999999998,C3[C](C)(C(=O)OC)[CH2][C](C)(C(=O)OC)[CH2][C](C)(C(=O)OC)[CH2][C](C)(C(=O)OC)[CH2][C](C)(C(=O)OC)[CH2][C](C)(C(=O)OC)[CH2][C](C)(C(=O)OC)[CH2][C](C)(C(=O)OC)[CH2][C](C)(C(=O)OC)[CH2][C](C)(C(=O)OC)3,164.80717560454272,0,1,0.8888888888888888,191.83333333333331,190.80606079101562,9.693939208984375,0.048348823984959474
259,"Donnerstag, 16. Januar 2020 14:44:43",VAN 54_P2 B3 2,25.0,197.3,0.035,314.0,209.6,209.1,174.1,VAN054_P2(TS-005)_1.txt,VAN54_P2,P02,methacrylate,PMMA,C=C(C)(C(=O)OC),[CH2][C](C)(C(=O)OC),16500.0,1.15,SEC13,105.0,2020-01-16 00:00:00,None,3,100.11699999999998,C3[C](C)(C(=O)OC)[CH2][C](C)(C(=O)OC)[CH2][C](C)(C(=O)OC)[CH2][C](C)(C(=O)OC)[CH2][C](C)(C(=O)OC)[CH2][C](C)(C(=O)OC)[CH2][C](C)(C(=O)OC)[CH2][C](C)(C(=O)OC)[CH2][C](C)(C(=O)OC)[CH2][C](C)(C(=O)OC)3,164.80717560454272,0,1,0.8888888888888888,191.83333333333331,190.80606079101562,6.493939208984386,0.03291403552450271
260,"Donnerstag, 16. Januar 2020 14:44:54",VAN 54_P2 B3 3,25.0,191.3,0.114,309.9,210.6,211.4,154.2,VAN054_P2(TS-005)_1.txt,VAN54_P2,P02,methacrylate,PMMA,C=C(C)(C(=O)OC),[CH2][C](C)(C(=O)OC),16500.0,1.15,SEC13,105.0,2020-01-16 00:00:00,None,3,100.11699999999998,C3[C](C)(C(=O)OC)[CH2][C](C)(C(=O)OC)[CH2][C](C)(C(=O)OC)[CH2][C](C)(C(=O)OC)[CH2][C](C)(C(=O)OC)[CH2][C](C)(C(=O)OC)[CH2][C](C)(C(=O)OC)[CH2][C](C)(C(=O)OC)[CH2][C](C)(C(=O)OC)[CH2][C](C)(C(=O)OC)3,164.80717560454272,0,1,0.8888888888888888,191.83333333333331,190.8060760498047,0.49392395019532387,0.002581933874518159
261,"Donnerstag, 16. Januar 2020 14:45:21",VAN 54_P2 B4 1,25.0,291.9,0.179,425.6,320.5,310.6,268.5,VAN054_P2(TS-005)_1.txt,VAN54_P2,P02,methacrylate,PMMA,C=C(C)(C(=O)OC),[CH2][C](C)(C(=O)OC),16500.0,1.15,SEC13,105.0,2020-01-16 00:00:00,PVA,3,100.11699999999998,C3[C](C)(C(=O)OC)[CH2][C](C)(C(=O)OC)[CH2][C](C)(C(=O)OC)[CH2][C](C)(C(=O)OC)[CH2][C](C)(C(=O)OC)[CH2][C](C)(C(=O)OC)[CH2][C](C)(C(=O)OC)[CH2][C](C)(C(=O)OC)[CH2][C](C)(C(=O)OC)[CH2][C](C)(C(=O)OC)3,164.80717560454272,1,1,1.0,308.8111111111112,266.54998779296875,25.350012207031227,0.08684485168561572
262,"Donnerstag, 16. Januar 2020 14:45:31",VAN 54_P2 B4 2,25.0,295.8,0.124,416.9,333.1,317.6,256.7,VAN054_P2(TS-005)_1.txt,VAN54_P2,P02,methacrylate,PMMA,C=C(C)(C(=O)OC),[CH2][C](C)(C(=O)OC),16500.0,1.15,SEC13,105.0,2020-01-16 00:00:00,PVA,3,100.11699999999998,C3[C](C)(C(=O)OC)[CH2][C](C)(C(=O)OC)[CH2][C](C)(C(=O)OC)[CH2][C](C)(C(=O)OC)[CH2][C](C)(C(=O)OC)[CH2][C](C)(C(=O)OC)[CH2][C](C)(C(=O)OC)[CH2][C](C)(C(=O)OC)[CH2][C](C)(C(=O)OC)[CH2][C](C)(C(=O)OC)3,164.80717560454272,1,1,1.0,308.8111111111112,266.54998779296875,29.25001220703126,0.09888442260659655
263,"Donnerstag, 16. Januar 2020 14:45:42",VAN 54_P2 B4 3,25.0,313.6,0.106,423.1,367.2,344.4,276.2,VAN054_P2(TS-005)_1.txt,VAN54_P2,P02,methacrylate,PMMA,C=C(C)(C(=O)OC),[CH2][C](C)(C(=O)OC),16500.0,1.15,SEC13,105.0,2020-01-16 00:00:00,PVA,3,100.11699999999998,C3[C](C)(C(=O)OC)[CH2][C](C)(C(=O)OC)[CH2][C](C)(C(=O)OC)[CH2][C](C)(C(=O)OC)[CH2][C](C)(C(=O)OC)[CH2][C](C)(C(=O)OC)[CH2][C](C)(C(=O)OC)[CH2][C](C)(C(=O)OC)[CH2][C](C)(C(=O)OC)[CH2][C](C)(C(=O)OC)3,164.80717560454272,1,1,1.0,308.8111111111112,266.54998779296875,47.05001220703127,0.1500319266805844
264,"Donnerstag, 16. Januar 2020 14:46:10",VAN 54_P2 B5 1,25.0,316.4,0.156,407.5,529.2,391.5,262.3,VAN054_P2(TS-005)_1.txt,VAN54_P2,P02,methacrylate,PMMA,C=C(C)(C(=O)OC),[CH2][C](C)(C(=O)OC),16500.0,1.15,SEC13,105.0,2020-01-16 00:00:00,PVA,3,100.11699999999998,C3[C](C)(C(=O)OC)[CH2][C](C)(C(=O)OC)[CH2][C](C)(C(=O)OC)[CH2][C](C)(C(=O)OC)[CH2][C](C)(C(=O)OC)[CH2][C](C)(C(=O)OC)[CH2][C](C)(C(=O)OC)[CH2][C](C)(C(=O)OC)[CH2][C](C)(C(=O)OC)[CH2][C](C)(C(=O)OC)3,164.80717560454272,1,1,1.0,308.8111111111112,266.54998779296875,49.85001220703123,0.15755376803739327
265,"Donnerstag, 16. Januar 2020 14:46:20",VAN 54_P2 B5 2,25.0,301.8,0.165,412.1,574.2,399.1,242.9,VAN054_P2(TS-005)_1.txt,VAN54_P2,P02,methacrylate,PMMA,C=C(C)(C(=O)OC),[CH2][C](C)(C(=O)OC),16500.0,1.15,SEC13,105.0,2020-01-16 00:00:00,PVA,3,100.11699999999998,C3[C](C)(C(=O)OC)[CH2][C](C)(C(=O)OC)[CH2][C](C)(C(=O)OC)[CH2][C](C)(C(=O)OC)[CH2][C](C)(C(=O)OC)[CH2][C](C)(C(=O)OC)[CH2][C](C)(C(=O)OC)[CH2][C](C)(C(=O)OC)[CH2][C](C)(C(=O)OC)[CH2][C](C)(C(=O)OC)3,164.80717560454272,1,1,1.0,308.8111111111112,266.54998779296875,35.25001220703126,0.11679924521879145
266,"Donnerstag, 16. Januar 2020 14:46:31",VAN 54_P2 B5 3,25.0,301.6,0.113,410.0,375.4,346.6,188.9,VAN054_P2(TS-005)_1.txt,VAN54_P2,P02,methacrylate,PMMA,C=C(C)(C(=O)OC),[CH2][C](C)(C(=O)OC),16500.0,1.15,SEC13,105.0,2020-01-16 00:00:00,PVA,3,100.11699999999998,C3[C](C)(C(=O)OC)[CH2][C](C)(C(=O)OC)[CH2][C](C)(C(=O)OC)[CH2][C](C)(C(=O)OC)[CH2][C](C)(C(=O)OC)[CH2][C](C)(C(=O)OC)[CH2][C](C)(C(=O)OC)[CH2][C](C)(C(=O)OC)[CH2][C](C)(C(=O)OC)[CH2][C](C)(C(=O)OC)3,164.80717560454272,1,1,1.0,308.8111111111112,266.54998779296875,35.05001220703127,0.1162135683257005
267,"Donnerstag, 16. Januar 2020 14:46:59",VAN 54_P2 B6 1,25.0,320.0,0.053,385.4,365.7,347.0,282.8,VAN054_P2(TS-005)_1.txt,VAN54_P2,P02,methacrylate,PMMA,C=C(C)(C(=O)OC),[CH2][C](C)(C(=O)OC),16500.0,1.15,SEC13,105.0,2020-01-16 00:00:00,PVA,3,100.11699999999998,C3[C](C)(C(=O)OC)[CH2][C](C)(C(=O)OC)[CH2][C](C)(C(=O)OC)[CH2][C](C)(C(=O)OC)[CH2][C](C)(C(=O)OC)[CH2][C](C)(C(=O)OC)[CH2][C](C)(C(=O)OC)[CH2][C](C)(C(=O)OC)[CH2][C](C)(C(=O)OC)[CH2][C](C)(C(=O)OC)3,164.80717560454272,1,1,1.0,308.8111111111112,266.54998779296875,53.45001220703125,0.16703128814697266
268,"Donnerstag, 16. Januar 2020 14:47:09",VAN 54_P2 B6 2,25.0,311.4,0.012,382.1,334.3,324.6,288.0,VAN054_P2(TS-005)_1.txt,VAN54_P2,P02,methacrylate,PMMA,C=C(C)(C(=O)OC),[CH2][C](C)(C(=O)OC),16500.0,1.15,SEC13,105.0,2020-01-16 00:00:00,PVA,3,100.11699999999998,C3[C](C)(C(=O)OC)[CH2][C](C)(C(=O)OC)[CH2][C](C)(C(=O)OC)[CH2][C](C)(C(=O)OC)[CH2][C](C)(C(=O)OC)[CH2][C](C)(C(=O)OC)[CH2][C](C)(C(=O)OC)[CH2][C](C)(C(=O)OC)[CH2][C](C)(C(=O)OC)[CH2][C](C)(C(=O)OC)3,164.80717560454272,1,1,1.0,308.8111111111112,266.54998779296875,44.85001220703123,0.14402701415231609
269,"Donnerstag, 16. Januar 2020 14:47:20",VAN 54_P2 B6 3,25.0,326.8,0.098,393.8,393.8,363.4,283.1,VAN054_P2(TS-005)_1.txt,VAN54_P2,P02,methacrylate,PMMA,C=C(C)(C(=O)OC),[CH2][C](C)(C(=O)OC),16500.0,1.15,SEC13,105.0,2020-01-16 00:00:00,PVA,3,100.11699999999998,C3[C](C)(C(=O)OC)[CH2][C](C)(C(=O)OC)[CH2][C](C)(C(=O)OC)[CH2][C](C)(C(=O)OC)[CH2][C](C)(C(=O)OC)[CH2][C](C)(C(=O)OC)[CH2][C](C)(C(=O)OC)[CH2][C](C)(C(=O)OC)[CH2][C](C)(C(=O)OC)[CH2][C](C)(C(=O)OC)3,164.80717560454272,1,1,1.0,308.8111111111112,266.5499572753906,60.250042724609386,0.18436365582805808
270,"Donnerstag, 16. Januar 2020 14:48:37",VAN 54_P2 C2 1,25.0,216.2,0.051,506.7,234.1,231.6,187.4,VAN054_P2(TS-005)_1.txt,VAN54_P2,P02,methacrylate,PMMA,C=C(C)(C(=O)OC),[CH2][C](C)(C(=O)OC),16500.0,1.15,SEC13,105.0,2020-01-16 00:00:00,None,5,100.11699999999998,C3[C](C)(C(=O)OC)[CH2][C](C)(C(=O)OC)[CH2][C](C)(C(=O)OC)[CH2][C](C)(C(=O)OC)[CH2][C](C)(C(=O)OC)[CH2][C](C)(C(=O)OC)[CH2][C](C)(C(=O)OC)[CH2][C](C)(C(=O)OC)[CH2][C](C)(C(=O)OC)[CH2][C](C)(C(=O)OC)3,164.80717560454272,0,1,0.9166666666666666,211.76666666666668,196.10116577148438,20.098834228515614,0.09296408061293068
271,"Donnerstag, 16. Januar 2020 14:48:48",VAN 54_P2 C2 2,25.0,212.4,0.109,517.8,239.9,236.1,172.8,VAN054_P2(TS-005)_1.txt,VAN54_P2,P02,methacrylate,PMMA,C=C(C)(C(=O)OC),[CH2][C](C)(C(=O)OC),16500.0,1.15,SEC13,105.0,2020-01-16 00:00:00,None,5,100.11699999999998,C3[C](C)(C(=O)OC)[CH2][C](C)(C(=O)OC)[CH2][C](C)(C(=O)OC)[CH2][C](C)(C(=O)OC)[CH2][C](C)(C(=O)OC)[CH2][C](C)(C(=O)OC)[CH2][C](C)(C(=O)OC)[CH2][C](C)(C(=O)OC)[CH2][C](C)(C(=O)OC)[CH2][C](C)(C(=O)OC)3,164.80717560454272,0,1,0.9166666666666666,211.76666666666668,196.10116577148438,16.29883422851563,0.07673650766721106
272,"Donnerstag, 16. Januar 2020 14:48:59",VAN 54_P2 C2 3,25.0,209.4,0.055,510.8,227.2,225.4,179.5,VAN054_P2(TS-005)_1.txt,VAN54_P2,P02,methacrylate,PMMA,C=C(C)(C(=O)OC),[CH2][C](C)(C(=O)OC),16500.0,1.15,SEC13,105.0,2020-01-16 00:00:00,None,5,100.11699999999998,C3[C](C)(C(=O)OC)[CH2][C](C)(C(=O)OC)[CH2][C](C)(C(=O)OC)[CH2][C](C)(C(=O)OC)[CH2][C](C)(C(=O)OC)[CH2][C](C)(C(=O)OC)[CH2][C](C)(C(=O)OC)[CH2][C](C)(C(=O)OC)[CH2][C](C)(C(=O)OC)[CH2][C](C)(C(=O)OC)3,164.80717560454272,0,1,0.9166666666666666,211.76666666666668,196.10118103027344,13.298818969726568,0.06350916413431981
273,"Donnerstag, 16. Januar 2020 14:49:30",VAN 54_P2 C3 1,25.0,218.1,0.065,220.4,238.9,235.5,187.8,VAN054_P2(TS-005)_1.txt,VAN54_P2,P02,methacrylate,PMMA,C=C(C)(C(=O)OC),[CH2][C](C)(C(=O)OC),16500.0,1.15,SEC13,105.0,2020-01-16 00:00:00,None,5,100.11699999999998,C3[C](C)(C(=O)OC)[CH2][C](C)(C(=O)OC)[CH2][C](C)(C(=O)OC)[CH2][C](C)(C(=O)OC)[CH2][C](C)(C(=O)OC)[CH2][C](C)(C(=O)OC)[CH2][C](C)(C(=O)OC)[CH2][C](C)(C(=O)OC)[CH2][C](C)(C(=O)OC)[CH2][C](C)(C(=O)OC)3,164.80717560454272,0,1,0.9166666666666666,211.76666666666668,196.10116577148438,21.99883422851562,0.10086581489461541
274,"Donnerstag, 16. Januar 2020 14:49:41",VAN 54_P2 C3 2,25.0,207.6,0.17800000000000002,205.5,217.8,216.5,176.6,VAN054_P2(TS-005)_1.txt,VAN54_P2,P02,methacrylate,PMMA,C=C(C)(C(=O)OC),[CH2][C](C)(C(=O)OC),16500.0,1.15,SEC13,105.0,2020-01-16 00:00:00,None,5,100.11699999999998,C3[C](C)(C(=O)OC)[CH2][C](C)(C(=O)OC)[CH2][C](C)(C(=O)OC)[CH2][C](C)(C(=O)OC)[CH2][C](C)(C(=O)OC)[CH2][C](C)(C(=O)OC)[CH2][C](C)(C(=O)OC)[CH2][C](C)(C(=O)OC)[CH2][C](C)(C(=O)OC)[CH2][C](C)(C(=O)OC)3,164.80717560454272,0,1,0.9166666666666666,211.76666666666668,196.10116577148438,11.49883422851562,0.05538937489651069
275,"Donnerstag, 16. Januar 2020 14:49:52",VAN 54_P2 C3 3,25.0,206.9,0.039,191.0,221.9,220.5,180.5,VAN054_P2(TS-005)_1.txt,VAN54_P2,P02,methacrylate,PMMA,C=C(C)(C(=O)OC),[CH2][C](C)(C(=O)OC),16500.0,1.15,SEC13,105.0,2020-01-16 00:00:00,None,5,100.11699999999998,C3[C](C)(C(=O)OC)[CH2][C](C)(C(=O)OC)[CH2][C](C)(C(=O)OC)[CH2][C](C)(C(=O)OC)[CH2][C](C)(C(=O)OC)[CH2][C](C)(C(=O)OC)[CH2][C](C)(C(=O)OC)[CH2][C](C)(C(=O)OC)[CH2][C](C)(C(=O)OC)[CH2][C](C)(C(=O)OC)3,164.80717560454272,0,1,0.9166666666666666,211.76666666666668,196.10118103027344,10.798818969726568,0.052193421796648466
276,"Donnerstag, 16. Januar 2020 14:50:18",VAN 54_P2 C4 1,25.0,331.4,0.075,290.0,376.3,357.6,299.2,VAN054_P2(TS-005)_1.txt,VAN54_P2,P02,methacrylate,PMMA,C=C(C)(C(=O)OC),[CH2][C](C)(C(=O)OC),16500.0,1.15,SEC13,105.0,2020-01-16 00:00:00,PVA,5,100.11699999999998,C3[C](C)(C(=O)OC)[CH2][C](C)(C(=O)OC)[CH2][C](C)(C(=O)OC)[CH2][C](C)(C(=O)OC)[CH2][C](C)(C(=O)OC)[CH2][C](C)(C(=O)OC)[CH2][C](C)(C(=O)OC)[CH2][C](C)(C(=O)OC)[CH2][C](C)(C(=O)OC)[CH2][C](C)(C(=O)OC)3,164.80717560454272,1,1,0.9166666666666666,338.23333333333335,270.79925537109375,60.60074462890623,0.18286283834914374
277,"Donnerstag, 16. Januar 2020 14:50:29",VAN 54_P2 C4 2,25.0,344.6,0.033,292.7,380.0,363.8,318.7,VAN054_P2(TS-005)_1.txt,VAN54_P2,P02,methacrylate,PMMA,C=C(C)(C(=O)OC),[CH2][C](C)(C(=O)OC),16500.0,1.15,SEC13,105.0,2020-01-16 00:00:00,PVA,5,100.11699999999998,C3[C](C)(C(=O)OC)[CH2][C](C)(C(=O)OC)[CH2][C](C)(C(=O)OC)[CH2][C](C)(C(=O)OC)[CH2][C](C)(C(=O)OC)[CH2][C](C)(C(=O)OC)[CH2][C](C)(C(=O)OC)[CH2][C](C)(C(=O)OC)[CH2][C](C)(C(=O)OC)[CH2][C](C)(C(=O)OC)3,164.80717560454272,1,1,0.9166666666666666,338.23333333333335,270.79925537109375,73.80074462890627,0.2141635073386717
278,"Donnerstag, 16. Januar 2020 14:50:40",VAN 54_P2 C4 3,25.0,334.0,0.14,276.0,432.5,389.4,298.7,VAN054_P2(TS-005)_1.txt,VAN54_P2,P02,methacrylate,PMMA,C=C(C)(C(=O)OC),[CH2][C](C)(C(=O)OC),16500.0,1.15,SEC13,105.0,2020-01-16 00:00:00,PVA,5,100.11699999999998,C3[C](C)(C(=O)OC)[CH2][C](C)(C(=O)OC)[CH2][C](C)(C(=O)OC)[CH2][C](C)(C(=O)OC)[CH2][C](C)(C(=O)OC)[CH2][C](C)(C(=O)OC)[CH2][C](C)(C(=O)OC)[CH2][C](C)(C(=O)OC)[CH2][C](C)(C(=O)OC)[CH2][C](C)(C(=O)OC)3,164.80717560454272,1,1,0.9166666666666666,338.23333333333335,270.7992858886719,63.200714111328125,0.1892236949440962
279,"Donnerstag, 16. Januar 2020 14:51:06",VAN 54_P2 C5 1,25.0,343.3,0.15,262.6,388.8,363.3,296.6,VAN054_P2(TS-005)_1.txt,VAN54_P2,P02,methacrylate,PMMA,C=C(C)(C(=O)OC),[CH2][C](C)(C(=O)OC),16500.0,1.15,SEC13,105.0,2020-01-16 00:00:00,PVA,5,100.11699999999998,C3[C](C)(C(=O)OC)[CH2][C](C)(C(=O)OC)[CH2][C](C)(C(=O)OC)[CH2][C](C)(C(=O)OC)[CH2][C](C)(C(=O)OC)[CH2][C](C)(C(=O)OC)[CH2][C](C)(C(=O)OC)[CH2][C](C)(C(=O)OC)[CH2][C](C)(C(=O)OC)[CH2][C](C)(C(=O)OC)3,164.80717560454272,1,1,0.9166666666666666,338.23333333333335,270.79925537109375,72.50074462890626,0.2111877210279821
280,"Donnerstag, 16. Januar 2020 14:51:17",VAN 54_P2 C5 2,25.0,346.2,0.068,257.2,411.4,381.4,305.2,VAN054_P2(TS-005)_1.txt,VAN54_P2,P02,methacrylate,PMMA,C=C(C)(C(=O)OC),[CH2][C](C)(C(=O)OC),16500.0,1.15,SEC13,105.0,2020-01-16 00:00:00,PVA,5,100.11699999999998,C3[C](C)(C(=O)OC)[CH2][C](C)(C(=O)OC)[CH2][C](C)(C(=O)OC)[CH2][C](C)(C(=O)OC)[CH2][C](C)(C(=O)OC)[CH2][C](C)(C(=O)OC)[CH2][C](C)(C(=O)OC)[CH2][C](C)(C(=O)OC)[CH2][C](C)(C(=O)OC)[CH2][C](C)(C(=O)OC)3,164.80717560454272,1,1,0.9166666666666666,338.23333333333335,270.79925537109375,75.40074462890624,0.21779533399452988
281,"Donnerstag, 16. Januar 2020 14:51:27",VAN 54_P2 C5 3,25.0,324.0,0.155,260.2,385.7,354.9,273.1,VAN054_P2(TS-005)_1.txt,VAN54_P2,P02,methacrylate,PMMA,C=C(C)(C(=O)OC),[CH2][C](C)(C(=O)OC),16500.0,1.15,SEC13,105.0,2020-01-16 00:00:00,PVA,5,100.11699999999998,C3[C](C)(C(=O)OC)[CH2][C](C)(C(=O)OC)[CH2][C](C)(C(=O)OC)[CH2][C](C)(C(=O)OC)[CH2][C](C)(C(=O)OC)[CH2][C](C)(C(=O)OC)[CH2][C](C)(C(=O)OC)[CH2][C](C)(C(=O)OC)[CH2][C](C)(C(=O)OC)[CH2][C](C)(C(=O)OC)3,164.80717560454272,1,1,0.9166666666666666,338.23333333333335,270.7992858886719,53.200714111328125,0.16419973491150655
282,"Donnerstag, 16. Januar 2020 14:51:53",VAN 54_P2 C6 1,25.0,341.4,0.162,277.5,376.5,357.2,301.0,VAN054_P2(TS-005)_1.txt,VAN54_P2,P02,methacrylate,PMMA,C=C(C)(C(=O)OC),[CH2][C](C)(C(=O)OC),16500.0,1.15,SEC13,105.0,2020-01-16 00:00:00,PVA,5,100.11699999999998,C3[C](C)(C(=O)OC)[CH2][C](C)(C(=O)OC)[CH2][C](C)(C(=O)OC)[CH2][C](C)(C(=O)OC)[CH2][C](C)(C(=O)OC)[CH2][C](C)(C(=O)OC)[CH2][C](C)(C(=O)OC)[CH2][C](C)(C(=O)OC)[CH2][C](C)(C(=O)OC)[CH2][C](C)(C(=O)OC)3,164.80717560454272,1,1,0.9166666666666666,338.23333333333335,270.79925537109375,70.60074462890623,0.206797728848583
283,"Donnerstag, 16. Januar 2020 14:52:04",VAN 54_P2 C6 2,25.0,346.1,0.067,266.8,406.7,377.2,303.2,VAN054_P2(TS-005)_1.txt,VAN54_P2,P02,methacrylate,PMMA,C=C(C)(C(=O)OC),[CH2][C](C)(C(=O)OC),16500.0,1.15,SEC13,105.0,2020-01-16 00:00:00,PVA,5,100.11699999999998,C3[C](C)(C(=O)OC)[CH2][C](C)(C(=O)OC)[CH2][C](C)(C(=O)OC)[CH2][C](C)(C(=O)OC)[CH2][C](C)(C(=O)OC)[CH2][C](C)(C(=O)OC)[CH2][C](C)(C(=O)OC)[CH2][C](C)(C(=O)OC)[CH2][C](C)(C(=O)OC)[CH2][C](C)(C(=O)OC)3,164.80717560454272,1,1,0.9166666666666666,338.23333333333335,270.79925537109375,75.30074462890627,0.2175693286012894
284,"Donnerstag, 16. Januar 2020 14:52:15",VAN 54_P2 C6 3,25.0,333.1,0.102,263.1,386.3,363.1,300.9,VAN054_P2(TS-005)_1.txt,VAN54_P2,P02,methacrylate,PMMA,C=C(C)(C(=O)OC),[CH2][C](C)(C(=O)OC),16500.0,1.15,SEC13,105.0,2020-01-16 00:00:00,PVA,5,100.11699999999998,C3[C](C)(C(=O)OC)[CH2][C](C)(C(=O)OC)[CH2][C](C)(C(=O)OC)[CH2][C](C)(C(=O)OC)[CH2][C](C)(C(=O)OC)[CH2][C](C)(C(=O)OC)[CH2][C](C)(C(=O)OC)[CH2][C](C)(C(=O)OC)[CH2][C](C)(C(=O)OC)[CH2][C](C)(C(=O)OC)3,164.80717560454272,1,1,0.9166666666666666,338.23333333333335,270.79925537109375,62.30074462890627,0.1870331570966865
285,"Donnerstag, 16. Januar 2020 14:52:42",VAN 54_P2 D1 1,25.0,304.8,0.14300000000000002,301.5,343.9,325.7,258.5,VAN054_P2(TS-005)_1.txt,VAN54_P2,P02,methacrylate,PMMA,C=C(C)(C(=O)OC),[CH2][C](C)(C(=O)OC),16500.0,1.15,SEC13,105.0,2020-01-16 00:00:00,None,8,100.11699999999998,C3[C](C)(C(=O)OC)[CH2][C](C)(C(=O)OC)[CH2][C](C)(C(=O)OC)[CH2][C](C)(C(=O)OC)[CH2][C](C)(C(=O)OC)[CH2][C](C)(C(=O)OC)[CH2][C](C)(C(=O)OC)[CH2][C](C)(C(=O)OC)[CH2][C](C)(C(=O)OC)[CH2][C](C)(C(=O)OC)3,164.80717560454272,0,1,0.8888888888888888,275.03333333333336,199.75857543945312,105.04142456054689,0.34462409632725355
286,"Donnerstag, 16. Januar 2020 14:52:53",VAN 54_P2 D1 2,25.0,324.5,0.21100000000000002,317.9,621.6,434.9,266.0,VAN054_P2(TS-005)_1.txt,VAN54_P2,P02,methacrylate,PMMA,C=C(C)(C(=O)OC),[CH2][C](C)(C(=O)OC),16500.0,1.15,SEC13,105.0,2020-01-16 00:00:00,None,8,100.11699999999998,C3[C](C)(C(=O)OC)[CH2][C](C)(C(=O)OC)[CH2][C](C)(C(=O)OC)[CH2][C](C)(C(=O)OC)[CH2][C](C)(C(=O)OC)[CH2][C](C)(C(=O)OC)[CH2][C](C)(C(=O)OC)[CH2][C](C)(C(=O)OC)[CH2][C](C)(C(=O)OC)[CH2][C](C)(C(=O)OC)3,164.80717560454272,0,1,0.8888888888888888,275.03333333333336,199.75857543945312,124.74142456054688,0.38441116967811056
287,"Donnerstag, 16. Januar 2020 14:53:04",VAN 54_P2 D1 3,25.0,310.2,0.081,301.5,356.9,339.5,277.8,VAN054_P2(TS-005)_1.txt,VAN54_P2,P02,methacrylate,PMMA,C=C(C)(C(=O)OC),[CH2][C](C)(C(=O)OC),16500.0,1.15,SEC13,105.0,2020-01-16 00:00:00,None,8,100.11699999999998,C3[C](C)(C(=O)OC)[CH2][C](C)(C(=O)OC)[CH2][C](C)(C(=O)OC)[CH2][C](C)(C(=O)OC)[CH2][C](C)(C(=O)OC)[CH2][C](C)(C(=O)OC)[CH2][C](C)(C(=O)OC)[CH2][C](C)(C(=O)OC)[CH2][C](C)(C(=O)OC)[CH2][C](C)(C(=O)OC)3,164.80717560454272,0,1,0.8888888888888888,275.03333333333336,199.7585906982422,110.4414093017578,0.35603291199792975
288,"Donnerstag, 16. Januar 2020 14:53:27",VAN 54_P2 D2 1,25.0,263.8,0.249,423.7,1026.0,542.1,193.6,VAN054_P2(TS-005)_1.txt,VAN54_P2,P02,methacrylate,PMMA,C=C(C)(C(=O)OC),[CH2][C](C)(C(=O)OC),16500.0,1.15,SEC13,105.0,2020-01-16 00:00:00,None,8,100.11699999999998,C3[C](C)(C(=O)OC)[CH2][C](C)(C(=O)OC)[CH2][C](C)(C(=O)OC)[CH2][C](C)(C(=O)OC)[CH2][C](C)(C(=O)OC)[CH2][C](C)(C(=O)OC)[CH2][C](C)(C(=O)OC)[CH2][C](C)(C(=O)OC)[CH2][C](C)(C(=O)OC)[CH2][C](C)(C(=O)OC)3,164.80717560454272,0,1,0.8888888888888888,275.03333333333336,199.75860595703125,64.04139404296876,0.24276495088312647
289,"Donnerstag, 16. Januar 2020 14:53:38",VAN 54_P2 D2 2,25.0,273.6,0.162,445.3,352.2,326.8,236.5,VAN054_P2(TS-005)_1.txt,VAN54_P2,P02,methacrylate,PMMA,C=C(C)(C(=O)OC),[CH2][C](C)(C(=O)OC),16500.0,1.15,SEC13,105.0,2020-01-16 00:00:00,None,8,100.11699999999998,C3[C](C)(C(=O)OC)[CH2][C](C)(C(=O)OC)[CH2][C](C)(C(=O)OC)[CH2][C](C)(C(=O)OC)[CH2][C](C)(C(=O)OC)[CH2][C](C)(C(=O)OC)[CH2][C](C)(C(=O)OC)[CH2][C](C)(C(=O)OC)[CH2][C](C)(C(=O)OC)[CH2][C](C)(C(=O)OC)3,164.80717560454272,0,1,0.8888888888888888,275.03333333333336,199.75860595703125,73.84139404296877,0.2698881361219619
290,"Donnerstag, 16. Januar 2020 14:53:49",VAN 54_P2 D2 3,25.0,263.0,0.19399999999999998,428.0,361.4,320.1,163.7,VAN054_P2(TS-005)_1.txt,VAN54_P2,P02,methacrylate,PMMA,C=C(C)(C(=O)OC),[CH2][C](C)(C(=O)OC),16500.0,1.15,SEC13,105.0,2020-01-16 00:00:00,None,8,100.11699999999998,C3[C](C)(C(=O)OC)[CH2][C](C)(C(=O)OC)[CH2][C](C)(C(=O)OC)[CH2][C](C)(C(=O)OC)[CH2][C](C)(C(=O)OC)[CH2][C](C)(C(=O)OC)[CH2][C](C)(C(=O)OC)[CH2][C](C)(C(=O)OC)[CH2][C](C)(C(=O)OC)[CH2][C](C)(C(=O)OC)3,164.80717560454272,0,1,0.8888888888888888,275.03333333333336,199.75857543945312,63.241424560546875,0.2404616903442847
291,"Donnerstag, 16. Januar 2020 14:54:15",VAN 54_P2 D3 1,25.0,240.9,0.195,243.8,782.4,401.3,194.0,VAN054_P2(TS-005)_1.txt,VAN54_P2,P02,methacrylate,PMMA,C=C(C)(C(=O)OC),[CH2][C](C)(C(=O)OC),16500.0,1.15,SEC13,105.0,2020-01-16 00:00:00,None,8,100.11699999999998,C3[C](C)(C(=O)OC)[CH2][C](C)(C(=O)OC)[CH2][C](C)(C(=O)OC)[CH2][C](C)(C(=O)OC)[CH2][C](C)(C(=O)OC)[CH2][C](C)(C(=O)OC)[CH2][C](C)(C(=O)OC)[CH2][C](C)(C(=O)OC)[CH2][C](C)(C(=O)OC)[CH2][C](C)(C(=O)OC)3,164.80717560454272,0,1,0.8888888888888888,275.03333333333336,199.75857543945312,41.14142456054688,0.17078216920110784
292,"Donnerstag, 16. Januar 2020 14:54:26",VAN 54_P2 D3 2,25.0,247.8,0.16399999999999998,234.9,321.1,301.0,202.6,VAN054_P2(TS-005)_1.txt,VAN54_P2,P02,methacrylate,PMMA,C=C(C)(C(=O)OC),[CH2][C](C)(C(=O)OC),16500.0,1.15,SEC13,105.0,2020-01-16 00:00:00,None,8,100.11699999999998,C3[C](C)(C(=O)OC)[CH2][C](C)(C(=O)OC)[CH2][C](C)(C(=O)OC)[CH2][C](C)(C(=O)OC)[CH2][C](C)(C(=O)OC)[CH2][C](C)(C(=O)OC)[CH2][C](C)(C(=O)OC)[CH2][C](C)(C(=O)OC)[CH2][C](C)(C(=O)OC)[CH2][C](C)(C(=O)OC)3,164.80717560454272,0,1,0.8888888888888888,275.03333333333336,199.75857543945312,48.041424560546886,0.1938717698165734
293,"Donnerstag, 16. Januar 2020 14:54:36",VAN 54_P2 D3 3,25.0,246.7,0.153,253.3,276.5,267.8,204.6,VAN054_P2(TS-005)_1.txt,VAN54_P2,P02,methacrylate,PMMA,C=C(C)(C(=O)OC),[CH2][C](C)(C(=O)OC),16500.0,1.15,SEC13,105.0,2020-01-16 00:00:00,None,8,100.11699999999998,C3[C](C)(C(=O)OC)[CH2][C](C)(C(=O)OC)[CH2][C](C)(C(=O)OC)[CH2][C](C)(C(=O)OC)[CH2][C](C)(C(=O)OC)[CH2][C](C)(C(=O)OC)[CH2][C](C)(C(=O)OC)[CH2][C](C)(C(=O)OC)[CH2][C](C)(C(=O)OC)[CH2][C](C)(C(=O)OC)3,164.80717560454272,0,1,0.8888888888888888,275.03333333333336,199.75857543945312,46.941424560546864,0.19027735938608376
294,"Donnerstag, 16. Januar 2020 14:55:02",VAN 54_P2 D4 1,25.0,423.7,0.254,341.9,625.3,457.8,346.5,VAN054_P2(TS-005)_1.txt,VAN54_P2,P02,methacrylate,PMMA,C=C(C)(C(=O)OC),[CH2][C](C)(C(=O)OC),16500.0,1.15,SEC13,105.0,2020-01-16 00:00:00,PVA,8,100.11699999999998,C3[C](C)(C(=O)OC)[CH2][C](C)(C(=O)OC)[CH2][C](C)(C(=O)OC)[CH2][C](C)(C(=O)OC)[CH2][C](C)(C(=O)OC)[CH2][C](C)(C(=O)OC)[CH2][C](C)(C(=O)OC)[CH2][C](C)(C(=O)OC)[CH2][C](C)(C(=O)OC)[CH2][C](C)(C(=O)OC)3,164.80717560454272,1,1,0.8888888888888888,407.73333333333335,274.92681884765625,148.77318115234374,0.35112858426326116
295,"Donnerstag, 16. Januar 2020 14:55:13",VAN 54_P2 D4 2,25.0,395.8,0.235,315.3,871.3,593.1,288.0,VAN054_P2(TS-005)_1.txt,VAN54_P2,P02,methacrylate,PMMA,C=C(C)(C(=O)OC),[CH2][C](C)(C(=O)OC),16500.0,1.15,SEC13,105.0,2020-01-16 00:00:00,PVA,8,100.11699999999998,C3[C](C)(C(=O)OC)[CH2][C](C)(C(=O)OC)[CH2][C](C)(C(=O)OC)[CH2][C](C)(C(=O)OC)[CH2][C](C)(C(=O)OC)[CH2][C](C)(C(=O)OC)[CH2][C](C)(C(=O)OC)[CH2][C](C)(C(=O)OC)[CH2][C](C)(C(=O)OC)[CH2][C](C)(C(=O)OC)3,164.80717560454272,1,1,0.8888888888888888,407.73333333333335,274.92681884765625,120.87318115234376,0.30538954308323335
296,"Donnerstag, 16. Januar 2020 14:55:48",VAN 54_P2 D5 1,25.0,393.0,0.187,323.6,730.6,523.4,318.0,VAN054_P2(TS-005)_1.txt,VAN54_P2,P02,methacrylate,PMMA,C=C(C)(C(=O)OC),[CH2][C](C)(C(=O)OC),16500.0,1.15,SEC13,105.0,2020-01-16 00:00:00,PVA,8,100.11699999999998,C3[C](C)(C(=O)OC)[CH2][C](C)(C(=O)OC)[CH2][C](C)(C(=O)OC)[CH2][C](C)(C(=O)OC)[CH2][C](C)(C(=O)OC)[CH2][C](C)(C(=O)OC)[CH2][C](C)(C(=O)OC)[CH2][C](C)(C(=O)OC)[CH2][C](C)(C(=O)OC)[CH2][C](C)(C(=O)OC)3,164.80717560454272,1,1,0.8888888888888888,407.73333333333335,274.92681884765625,118.07318115234375,0.3004406645097805
297,"Donnerstag, 16. Januar 2020 14:55:59",VAN 54_P2 D5 2,25.0,410.5,0.166,327.8,601.6,497.1,381.5,VAN054_P2(TS-005)_1.txt,VAN54_P2,P02,methacrylate,PMMA,C=C(C)(C(=O)OC),[CH2][C](C)(C(=O)OC),16500.0,1.15,SEC13,105.0,2020-01-16 00:00:00,PVA,8,100.11699999999998,C3[C](C)(C(=O)OC)[CH2][C](C)(C(=O)OC)[CH2][C](C)(C(=O)OC)[CH2][C](C)(C(=O)OC)[CH2][C](C)(C(=O)OC)[CH2][C](C)(C(=O)OC)[CH2][C](C)(C(=O)OC)[CH2][C](C)(C(=O)OC)[CH2][C](C)(C(=O)OC)[CH2][C](C)(C(=O)OC)3,164.80717560454272,1,1,0.8888888888888888,407.73333333333335,274.9267883300781,135.57321166992188,0.33026360942733707
298,"Donnerstag, 16. Januar 2020 14:56:09",VAN 54_P2 D5 3,25.0,398.7,0.242,325.0,918.9,638.4,292.2,VAN054_P2(TS-005)_1.txt,VAN54_P2,P02,methacrylate,PMMA,C=C(C)(C(=O)OC),[CH2][C](C)(C(=O)OC),16500.0,1.15,SEC13,105.0,2020-01-16 00:00:00,PVA,8,100.11699999999998,C3[C](C)(C(=O)OC)[CH2][C](C)(C(=O)OC)[CH2][C](C)(C(=O)OC)[CH2][C](C)(C(=O)OC)[CH2][C](C)(C(=O)OC)[CH2][C](C)(C(=O)OC)[CH2][C](C)(C(=O)OC)[CH2][C](C)(C(=O)OC)[CH2][C](C)(C(=O)OC)[CH2][C](C)(C(=O)OC)3,164.80717560454272,1,1,0.8888888888888888,407.73333333333335,274.92681884765625,123.77318115234374,0.31044188902017494
299,"Donnerstag, 16. Januar 2020 14:56:35",VAN 54_P2 D6 1,25.0,424.7,0.217,251.8,865.6,569.0,312.3,VAN054_P2(TS-005)_1.txt,VAN54_P2,P02,methacrylate,PMMA,C=C(C)(C(=O)OC),[CH2][C](C)(C(=O)OC),16500.0,1.15,SEC13,105.0,2020-01-16 00:00:00,PVA,8,100.11699999999998,C3[C](C)(C(=O)OC)[CH2][C](C)(C(=O)OC)[CH2][C](C)(C(=O)OC)[CH2][C](C)(C(=O)OC)[CH2][C](C)(C(=O)OC)[CH2][C](C)(C(=O)OC)[CH2][C](C)(C(=O)OC)[CH2][C](C)(C(=O)OC)[CH2][C](C)(C(=O)OC)[CH2][C](C)(C(=O)OC)3,164.80717560454272,1,1,0.8888888888888888,407.73333333333335,274.9267883300781,149.77321166992186,0.3526564908639554
300,"Montag, 17. Februar 2020 12:23:07",A1 1,25.0,116.8,0.073,401.4,113.1,128.0,90.01,VAN063_P2(TS-015b)_1.txt,VAN63_P2,P08,methacrylate,Poly-Ethyl MA,C=C(C)C(=O)OCC,[CH2][C](C)(C(=O)OCC),15200.0,1.18,SEC13,65.0,2020-02-17 00:00:00,None,1,114.14399999999998,C3[C](C)(C(=O)OCC)[CH2][C](C)(C(=O)OCC)[CH2][C](C)(C(=O)OCC)[CH2][C](C)(C(=O)OCC)[CH2][C](C)(C(=O)OCC)[CH2][C](C)(C(=O)OCC)[CH2][C](C)(C(=O)OCC)[CH2][C](C)(C(=O)OCC)[CH2][C](C)(C(=O)OCC)[CH2][C](C)(C(=O)OCC)3,133.16512475469582,0,1,1.0,94.34333333333332,90.80229949951172,25.99770050048828,0.22258305223020786
301,"Montag, 17. Februar 2020 12:23:18",A1 2,25.0,115.4,0.106,406.2,108.2,130.1,78.98,VAN063_P2(TS-015b)_1.txt,VAN63_P2,P08,methacrylate,Poly-Ethyl MA,C=C(C)C(=O)OCC,[CH2][C](C)(C(=O)OCC),15200.0,1.18,SEC13,65.0,2020-02-17 00:00:00,None,1,114.14399999999998,C3[C](C)(C(=O)OCC)[CH2][C](C)(C(=O)OCC)[CH2][C](C)(C(=O)OCC)[CH2][C](C)(C(=O)OCC)[CH2][C](C)(C(=O)OCC)[CH2][C](C)(C(=O)OCC)[CH2][C](C)(C(=O)OCC)[CH2][C](C)(C(=O)OCC)[CH2][C](C)(C(=O)OCC)[CH2][C](C)(C(=O)OCC)3,133.16512475469582,0,1,1.0,94.34333333333332,90.80229187011719,24.597708129882818,0.2131517168967315
