Repository: JulianKimmig/nanoparticle_size_prediction

File: pretrained/np_model_14/evaluation/train_df.csv (part 6 of 37)
index,measurment_data,sample,temperature,z_average,dispersity,mean_count_rate,volume_mean,intensity_mean,number_mean,file,np_formulation,substance_code,polymer_class,polymer,smiles_monomer,smiles_ru,mn,pdi,mn_method,tg,date,additive,polymer_concentration,mass_ru,circular_smiles_10,dp,with_pva,valid,roll_valid,mean_z_average,predicted_z_average,error,rel_error
302,"Montag, 17. Februar 2020 12:23:29",A1 3,25.0,111.0,0.136,409.6,104.1,119.5,84.11,VAN063_P2(TS-015b)_1.txt,VAN63_P2,P08,methacrylate,Poly-Ethyl MA,C=C(C)C(=O)OCC,[CH2][C](C)(C(=O)OCC),15200.0,1.18,SEC13,65.0,2020-02-17 00:00:00,None,1,114.14399999999998,C3[C](C)(C(=O)OCC)[CH2][C](C)(C(=O)OCC)[CH2][C](C)(C(=O)OCC)[CH2][C](C)(C(=O)OCC)[CH2][C](C)(C(=O)OCC)[CH2][C](C)(C(=O)OCC)[CH2][C](C)(C(=O)OCC)[CH2][C](C)(C(=O)OCC)[CH2][C](C)(C(=O)OCC)[CH2][C](C)(C(=O)OCC)3,133.16512475469582,0,1,1.0,94.34333333333332,90.80229187011719,20.197708129882812,0.18196133450344876
303,"Montag, 17. Februar 2020 12:24:07",A2 1,25.0,86.26,0.057,199.1,80.06,91.62,68.93,VAN063_P2(TS-015b)_1.txt,VAN63_P2,P08,methacrylate,Poly-Ethyl MA,C=C(C)C(=O)OCC,[CH2][C](C)(C(=O)OCC),15200.0,1.18,SEC13,65.0,2020-02-17 00:00:00,None,1,114.14399999999998,C3[C](C)(C(=O)OCC)[CH2][C](C)(C(=O)OCC)[CH2][C](C)(C(=O)OCC)[CH2][C](C)(C(=O)OCC)[CH2][C](C)(C(=O)OCC)[CH2][C](C)(C(=O)OCC)[CH2][C](C)(C(=O)OCC)[CH2][C](C)(C(=O)OCC)[CH2][C](C)(C(=O)OCC)[CH2][C](C)(C(=O)OCC)3,133.16512475469582,0,1,1.0,94.34333333333332,90.80229187011719,4.542291870117182,0.052658148274022515
304,"Montag, 17. Februar 2020 12:24:17",A2 2,25.0,87.1,0.040999999999999995,204.0,80.61,92.05,69.45,VAN063_P2(TS-015b)_1.txt,VAN63_P2,P08,methacrylate,Poly-Ethyl MA,C=C(C)C(=O)OCC,[CH2][C](C)(C(=O)OCC),15200.0,1.18,SEC13,65.0,2020-02-17 00:00:00,None,1,114.14399999999998,C3[C](C)(C(=O)OCC)[CH2][C](C)(C(=O)OCC)[CH2][C](C)(C(=O)OCC)[CH2][C](C)(C(=O)OCC)[CH2][C](C)(C(=O)OCC)[CH2][C](C)(C(=O)OCC)[CH2][C](C)(C(=O)OCC)[CH2][C](C)(C(=O)OCC)[CH2][C](C)(C(=O)OCC)[CH2][C](C)(C(=O)OCC)3,133.16512475469582,0,1,1.0,94.34333333333332,90.80229187011719,3.702291870117193,0.04250622124129958
305,"Montag, 17. Februar 2020 12:24:28",A2 3,25.0,86.73,0.034,204.5,81.75,91.13,72.55,VAN063_P2(TS-015b)_1.txt,VAN63_P2,P08,methacrylate,Poly-Ethyl MA,C=C(C)C(=O)OCC,[CH2][C](C)(C(=O)OCC),15200.0,1.18,SEC13,65.0,2020-02-17 00:00:00,None,1,114.14399999999998,C3[C](C)(C(=O)OCC)[CH2][C](C)(C(=O)OCC)[CH2][C](C)(C(=O)OCC)[CH2][C](C)(C(=O)OCC)[CH2][C](C)(C(=O)OCC)[CH2][C](C)(C(=O)OCC)[CH2][C](C)(C(=O)OCC)[CH2][C](C)(C(=O)OCC)[CH2][C](C)(C(=O)OCC)[CH2][C](C)(C(=O)OCC)3,133.16512475469582,0,1,1.0,94.34333333333332,90.80229949951172,4.072299499511715,0.04695375878602231
306,"Montag, 17. Februar 2020 12:25:13",A3 1,25.0,82.25,0.022000000000000002,168.5,75.77,86.34,65.9,VAN063_P2(TS-015b)_1.txt,VAN63_P2,P08,methacrylate,Poly-Ethyl MA,C=C(C)C(=O)OCC,[CH2][C](C)(C(=O)OCC),15200.0,1.18,SEC13,65.0,2020-02-17 00:00:00,None,1,114.14399999999998,C3[C](C)(C(=O)OCC)[CH2][C](C)(C(=O)OCC)[CH2][C](C)(C(=O)OCC)[CH2][C](C)(C(=O)OCC)[CH2][C](C)(C(=O)OCC)[CH2][C](C)(C(=O)OCC)[CH2][C](C)(C(=O)OCC)[CH2][C](C)(C(=O)OCC)[CH2][C](C)(C(=O)OCC)[CH2][C](C)(C(=O)OCC)3,133.16512475469582,0,1,1.0,94.34333333333332,90.80229187011719,8.552291870117188,0.10397923246343085
307,"Montag, 17. Februar 2020 12:25:23",A3 2,25.0,84.22,0.106,176.4,78.24,84.86,71.41,VAN063_P2(TS-015b)_1.txt,VAN63_P2,P08,methacrylate,Poly-Ethyl MA,C=C(C)C(=O)OCC,[CH2][C](C)(C(=O)OCC),15200.0,1.18,SEC13,65.0,2020-02-17 00:00:00,None,1,114.14399999999998,C3[C](C)(C(=O)OCC)[CH2][C](C)(C(=O)OCC)[CH2][C](C)(C(=O)OCC)[CH2][C](C)(C(=O)OCC)[CH2][C](C)(C(=O)OCC)[CH2][C](C)(C(=O)OCC)[CH2][C](C)(C(=O)OCC)[CH2][C](C)(C(=O)OCC)[CH2][C](C)(C(=O)OCC)[CH2][C](C)(C(=O)OCC)3,133.16512475469582,0,1,1.0,94.34333333333332,90.80229949951172,6.58229949951172,0.0781560140051261
308,"Montag, 17. Februar 2020 12:25:34",A3 3,25.0,79.33,0.087,165.2,70.69,86.66,58.17,VAN063_P2(TS-015b)_1.txt,VAN63_P2,P08,methacrylate,Poly-Ethyl MA,C=C(C)C(=O)OCC,[CH2][C](C)(C(=O)OCC),15200.0,1.18,SEC13,65.0,2020-02-17 00:00:00,None,1,114.14399999999998,C3[C](C)(C(=O)OCC)[CH2][C](C)(C(=O)OCC)[CH2][C](C)(C(=O)OCC)[CH2][C](C)(C(=O)OCC)[CH2][C](C)(C(=O)OCC)[CH2][C](C)(C(=O)OCC)[CH2][C](C)(C(=O)OCC)[CH2][C](C)(C(=O)OCC)[CH2][C](C)(C(=O)OCC)[CH2][C](C)(C(=O)OCC)3,133.16512475469582,0,1,1.0,94.34333333333332,90.80230712890625,11.472307128906252,0.14461498964964392
309,"Montag, 17. Februar 2020 12:29:18",B1 1,25.0,139.1,0.177,451.8,144.3,156.8,107.5,VAN063_P2(TS-015b)_1.txt,VAN63_P2,P08,methacrylate,Poly-Ethyl MA,C=C(C)C(=O)OCC,[CH2][C](C)(C(=O)OCC),15200.0,1.18,SEC13,65.0,2020-02-17 00:00:00,None,3,114.14399999999998,C3[C](C)(C(=O)OCC)[CH2][C](C)(C(=O)OCC)[CH2][C](C)(C(=O)OCC)[CH2][C](C)(C(=O)OCC)[CH2][C](C)(C(=O)OCC)[CH2][C](C)(C(=O)OCC)[CH2][C](C)(C(=O)OCC)[CH2][C](C)(C(=O)OCC)[CH2][C](C)(C(=O)OCC)[CH2][C](C)(C(=O)OCC)3,133.16512475469582,0,1,1.0,133.81111111111107,133.2047882080078,5.895211791992182,0.04238110562179858
310,"Montag, 17. Februar 2020 12:29:29",B1 2,25.0,143.6,0.145,447.0,142.2,157.2,102.4,VAN063_P2(TS-015b)_1.txt,VAN63_P2,P08,methacrylate,Poly-Ethyl MA,C=C(C)C(=O)OCC,[CH2][C](C)(C(=O)OCC),15200.0,1.18,SEC13,65.0,2020-02-17 00:00:00,None,3,114.14399999999998,C3[C](C)(C(=O)OCC)[CH2][C](C)(C(=O)OCC)[CH2][C](C)(C(=O)OCC)[CH2][C](C)(C(=O)OCC)[CH2][C](C)(C(=O)OCC)[CH2][C](C)(C(=O)OCC)[CH2][C](C)(C(=O)OCC)[CH2][C](C)(C(=O)OCC)[CH2][C](C)(C(=O)OCC)[CH2][C](C)(C(=O)OCC)3,133.16512475469582,0,1,1.0,133.81111111111107,133.20481872558594,10.395181274414057,0.07238984174383048
311,"Montag, 17. Februar 2020 12:29:40",B1 3,25.0,141.3,0.081,448.1,142.6,154.2,109.3,VAN063_P2(TS-015b)_1.txt,VAN63_P2,P08,methacrylate,Poly-Ethyl MA,C=C(C)C(=O)OCC,[CH2][C](C)(C(=O)OCC),15200.0,1.18,SEC13,65.0,2020-02-17 00:00:00,None,3,114.14399999999998,C3[C](C)(C(=O)OCC)[CH2][C](C)(C(=O)OCC)[CH2][C](C)(C(=O)OCC)[CH2][C](C)(C(=O)OCC)[CH2][C](C)(C(=O)OCC)[CH2][C](C)(C(=O)OCC)[CH2][C](C)(C(=O)OCC)[CH2][C](C)(C(=O)OCC)[CH2][C](C)(C(=O)OCC)[CH2][C](C)(C(=O)OCC)3,133.16512475469582,0,1,1.0,133.81111111111107,133.20481872558594,8.095181274414074,0.05729073796471389
312,"Montag, 17. Februar 2020 12:30:15",B2 1,25.0,126.1,0.085,315.0,122.6,138.4,93.8,VAN063_P2(TS-015b)_1.txt,VAN63_P2,P08,methacrylate,Poly-Ethyl MA,C=C(C)C(=O)OCC,[CH2][C](C)(C(=O)OCC),15200.0,1.18,SEC13,65.0,2020-02-17 00:00:00,None,3,114.14399999999998,C3[C](C)(C(=O)OCC)[CH2][C](C)(C(=O)OCC)[CH2][C](C)(C(=O)OCC)[CH2][C](C)(C(=O)OCC)[CH2][C](C)(C(=O)OCC)[CH2][C](C)(C(=O)OCC)[CH2][C](C)(C(=O)OCC)[CH2][C](C)(C(=O)OCC)[CH2][C](C)(C(=O)OCC)[CH2][C](C)(C(=O)OCC)3,133.16512475469582,0,1,1.0,133.81111111111107,133.20481872558594,7.104818725585943,0.05634273374770772
313,"Montag, 17. Februar 2020 12:30:26",B2 2,25.0,130.5,0.147,312.7,94.32,152.8,34.46,VAN063_P2(TS-015b)_1.txt,VAN63_P2,P08,methacrylate,Poly-Ethyl MA,C=C(C)C(=O)OCC,[CH2][C](C)(C(=O)OCC),15200.0,1.18,SEC13,65.0,2020-02-17 00:00:00,None,3,114.14399999999998,C3[C](C)(C(=O)OCC)[CH2][C](C)(C(=O)OCC)[CH2][C](C)(C(=O)OCC)[CH2][C](C)(C(=O)OCC)[CH2][C](C)(C(=O)OCC)[CH2][C](C)(C(=O)OCC)[CH2][C](C)(C(=O)OCC)[CH2][C](C)(C(=O)OCC)[CH2][C](C)(C(=O)OCC)[CH2][C](C)(C(=O)OCC)3,133.16512475469582,0,1,1.0,133.81111111111107,133.2047882080078,2.7047882080078125,0.020726346421515805
314,"Montag, 17. Februar 2020 12:30:37",B2 3,25.0,125.8,0.145,312.3,123.1,148.7,79.58,VAN063_P2(TS-015b)_1.txt,VAN63_P2,P08,methacrylate,Poly-Ethyl MA,C=C(C)C(=O)OCC,[CH2][C](C)(C(=O)OCC),15200.0,1.18,SEC13,65.0,2020-02-17 00:00:00,None,3,114.14399999999998,C3[C](C)(C(=O)OCC)[CH2][C](C)(C(=O)OCC)[CH2][C](C)(C(=O)OCC)[CH2][C](C)(C(=O)OCC)[CH2][C](C)(C(=O)OCC)[CH2][C](C)(C(=O)OCC)[CH2][C](C)(C(=O)OCC)[CH2][C](C)(C(=O)OCC)[CH2][C](C)(C(=O)OCC)[CH2][C](C)(C(=O)OCC)3,133.16512475469582,0,1,1.0,133.81111111111107,133.20481872558594,7.40481872558594,0.058861834066660894
315,"Montag, 17. Februar 2020 12:31:16",B3 1,25.0,134.8,0.04,378.8,133.4,143.2,109.1,VAN063_P2(TS-015b)_1.txt,VAN63_P2,P08,methacrylate,Poly-Ethyl MA,C=C(C)C(=O)OCC,[CH2][C](C)(C(=O)OCC),15200.0,1.18,SEC13,65.0,2020-02-17 00:00:00,None,3,114.14399999999998,C3[C](C)(C(=O)OCC)[CH2][C](C)(C(=O)OCC)[CH2][C](C)(C(=O)OCC)[CH2][C](C)(C(=O)OCC)[CH2][C](C)(C(=O)OCC)[CH2][C](C)(C(=O)OCC)[CH2][C](C)(C(=O)OCC)[CH2][C](C)(C(=O)OCC)[CH2][C](C)(C(=O)OCC)[CH2][C](C)(C(=O)OCC)3,133.16512475469582,0,1,1.0,133.81111111111107,133.20477294921875,1.5952270507812614,0.011834028566626567
316,"Montag, 17. Februar 2020 12:31:26",B3 2,25.0,131.1,0.11,402.5,128.3,142.1,99.54,VAN063_P2(TS-015b)_1.txt,VAN63_P2,P08,methacrylate,Poly-Ethyl MA,C=C(C)C(=O)OCC,[CH2][C](C)(C(=O)OCC),15200.0,1.18,SEC13,65.0,2020-02-17 00:00:00,None,3,114.14399999999998,C3[C](C)(C(=O)OCC)[CH2][C](C)(C(=O)OCC)[CH2][C](C)(C(=O)OCC)[CH2][C](C)(C(=O)OCC)[CH2][C](C)(C(=O)OCC)[CH2][C](C)(C(=O)OCC)[CH2][C](C)(C(=O)OCC)[CH2][C](C)(C(=O)OCC)[CH2][C](C)(C(=O)OCC)[CH2][C](C)(C(=O)OCC)3,133.16512475469582,0,1,1.0,133.81111111111107,133.204833984375,2.1048339843750057,0.01605517913329524
317,"Montag, 17. Februar 2020 12:31:37",B3 3,25.0,132.0,0.11599999999999999,385.7,128.2,144.9,95.08,VAN063_P2(TS-015b)_1.txt,VAN63_P2,P08,methacrylate,Poly-Ethyl MA,C=C(C)C(=O)OCC,[CH2][C](C)(C(=O)OCC),15200.0,1.18,SEC13,65.0,2020-02-17 00:00:00,None,3,114.14399999999998,C3[C](C)(C(=O)OCC)[CH2][C](C)(C(=O)OCC)[CH2][C](C)(C(=O)OCC)[CH2][C](C)(C(=O)OCC)[CH2][C](C)(C(=O)OCC)[CH2][C](C)(C(=O)OCC)[CH2][C](C)(C(=O)OCC)[CH2][C](C)(C(=O)OCC)[CH2][C](C)(C(=O)OCC)[CH2][C](C)(C(=O)OCC)3,133.16512475469582,0,1,1.0,133.81111111111107,133.20477294921875,1.20477294921875,0.009127067797111742
318,"Montag, 17. Februar 2020 12:35:56",C1 1,25.0,201.5,0.004,396.2,212.7,211.9,179.1,VAN063_P2(TS-015b)_1.txt,VAN63_P2,P08,methacrylate,Poly-Ethyl MA,C=C(C)C(=O)OCC,[CH2][C](C)(C(=O)OCC),15200.0,1.18,SEC13,65.0,2020-02-17 00:00:00,None,5,114.14399999999998,C3[C](C)(C(=O)OCC)[CH2][C](C)(C(=O)OCC)[CH2][C](C)(C(=O)OCC)[CH2][C](C)(C(=O)OCC)[CH2][C](C)(C(=O)OCC)[CH2][C](C)(C(=O)OCC)[CH2][C](C)(C(=O)OCC)[CH2][C](C)(C(=O)OCC)[CH2][C](C)(C(=O)OCC)[CH2][C](C)(C(=O)OCC)3,133.16512475469582,0,1,1.0,168.42222222222222,162.64666748046875,38.85333251953125,0.1928205087817928
319,"Montag, 17. Februar 2020 12:36:07",C1 2,25.0,195.2,0.162,404.5,393.2,273.0,140.5,VAN063_P2(TS-015b)_1.txt,VAN63_P2,P08,methacrylate,Poly-Ethyl MA,C=C(C)C(=O)OCC,[CH2][C](C)(C(=O)OCC),15200.0,1.18,SEC13,65.0,2020-02-17 00:00:00,None,5,114.14399999999998,C3[C](C)(C(=O)OCC)[CH2][C](C)(C(=O)OCC)[CH2][C](C)(C(=O)OCC)[CH2][C](C)(C(=O)OCC)[CH2][C](C)(C(=O)OCC)[CH2][C](C)(C(=O)OCC)[CH2][C](C)(C(=O)OCC)[CH2][C](C)(C(=O)OCC)[CH2][C](C)(C(=O)OCC)[CH2][C](C)(C(=O)OCC)3,133.16512475469582,0,1,1.0,168.42222222222222,162.64662170410156,32.553378295898426,0.1667693560240698
320,"Montag, 17. Februar 2020 12:36:18",C1 3,25.0,196.3,0.121,406.8,225.0,226.9,139.4,VAN063_P2(TS-015b)_1.txt,VAN63_P2,P08,methacrylate,Poly-Ethyl MA,C=C(C)C(=O)OCC,[CH2][C](C)(C(=O)OCC),15200.0,1.18,SEC13,65.0,2020-02-17 00:00:00,None,5,114.14399999999998,C3[C](C)(C(=O)OCC)[CH2][C](C)(C(=O)OCC)[CH2][C](C)(C(=O)OCC)[CH2][C](C)(C(=O)OCC)[CH2][C](C)(C(=O)OCC)[CH2][C](C)(C(=O)OCC)[CH2][C](C)(C(=O)OCC)[CH2][C](C)(C(=O)OCC)[CH2][C](C)(C(=O)OCC)[CH2][C](C)(C(=O)OCC)3,133.16512475469582,0,1,1.0,168.42222222222222,162.64662170410156,33.65337829589845,0.1714385037997883
321,"Montag, 17. Februar 2020 12:37:02",C2 1,25.0,157.4,0.069,430.9,164.7,172.3,125.4,VAN063_P2(TS-015b)_1.txt,VAN63_P2,P08,methacrylate,Poly-Ethyl MA,C=C(C)C(=O)OCC,[CH2][C](C)(C(=O)OCC),15200.0,1.18,SEC13,65.0,2020-02-17 00:00:00,None,5,114.14399999999998,C3[C](C)(C(=O)OCC)[CH2][C](C)(C(=O)OCC)[CH2][C](C)(C(=O)OCC)[CH2][C](C)(C(=O)OCC)[CH2][C](C)(C(=O)OCC)[CH2][C](C)(C(=O)OCC)[CH2][C](C)(C(=O)OCC)[CH2][C](C)(C(=O)OCC)[CH2][C](C)(C(=O)OCC)[CH2][C](C)(C(=O)OCC)3,133.16512475469582,0,1,1.0,168.42222222222222,162.64659118652344,5.246591186523432,0.03333285378985662
322,"Montag, 17. Februar 2020 12:37:13",C2 2,25.0,152.1,0.18100000000000002,420.2,454.8,271.1,111.0,VAN063_P2(TS-015b)_1.txt,VAN63_P2,P08,methacrylate,Poly-Ethyl MA,C=C(C)C(=O)OCC,[CH2][C](C)(C(=O)OCC),15200.0,1.18,SEC13,65.0,2020-02-17 00:00:00,None,5,114.14399999999998,C3[C](C)(C(=O)OCC)[CH2][C](C)(C(=O)OCC)[CH2][C](C)(C(=O)OCC)[CH2][C](C)(C(=O)OCC)[CH2][C](C)(C(=O)OCC)[CH2][C](C)(C(=O)OCC)[CH2][C](C)(C(=O)OCC)[CH2][C](C)(C(=O)OCC)[CH2][C](C)(C(=O)OCC)[CH2][C](C)(C(=O)OCC)3,133.16512475469582,0,1,1.0,168.42222222222222,162.64662170410156,10.546621704101568,0.06934005065155535
323,"Montag, 17. Februar 2020 12:37:24",C2 3,25.0,154.6,0.17300000000000001,414.2,159.5,190.8,77.8,VAN063_P2(TS-015b)_1.txt,VAN63_P2,P08,methacrylate,Poly-Ethyl MA,C=C(C)C(=O)OCC,[CH2][C](C)(C(=O)OCC),15200.0,1.18,SEC13,65.0,2020-02-17 00:00:00,None,5,114.14399999999998,C3[C](C)(C(=O)OCC)[CH2][C](C)(C(=O)OCC)[CH2][C](C)(C(=O)OCC)[CH2][C](C)(C(=O)OCC)[CH2][C](C)(C(=O)OCC)[CH2][C](C)(C(=O)OCC)[CH2][C](C)(C(=O)OCC)[CH2][C](C)(C(=O)OCC)[CH2][C](C)(C(=O)OCC)[CH2][C](C)(C(=O)OCC)3,133.16512475469582,0,1,1.0,168.42222222222222,162.64666748046875,8.046667480468756,0.052048301943523646
324,"Montag, 17. Februar 2020 12:38:00",C3 1,25.0,153.8,0.168,431.2,162.0,173.3,115.0,VAN063_P2(TS-015b)_1.txt,VAN63_P2,P08,methacrylate,Poly-Ethyl MA,C=C(C)C(=O)OCC,[CH2][C](C)(C(=O)OCC),15200.0,1.18,SEC13,65.0,2020-02-17 00:00:00,None,5,114.14399999999998,C3[C](C)(C(=O)OCC)[CH2][C](C)(C(=O)OCC)[CH2][C](C)(C(=O)OCC)[CH2][C](C)(C(=O)OCC)[CH2][C](C)(C(=O)OCC)[CH2][C](C)(C(=O)OCC)[CH2][C](C)(C(=O)OCC)[CH2][C](C)(C(=O)OCC)[CH2][C](C)(C(=O)OCC)[CH2][C](C)(C(=O)OCC)3,133.16512475469582,0,1,1.0,168.42222222222222,162.64663696289062,8.846636962890614,0.057520396377702294
325,"Montag, 17. Februar 2020 12:38:11",C3 2,25.0,157.6,0.065,431.0,165.4,173.4,124.2,VAN063_P2(TS-015b)_1.txt,VAN63_P2,P08,methacrylate,Poly-Ethyl MA,C=C(C)C(=O)OCC,[CH2][C](C)(C(=O)OCC),15200.0,1.18,SEC13,65.0,2020-02-17 00:00:00,None,5,114.14399999999998,C3[C](C)(C(=O)OCC)[CH2][C](C)(C(=O)OCC)[CH2][C](C)(C(=O)OCC)[CH2][C](C)(C(=O)OCC)[CH2][C](C)(C(=O)OCC)[CH2][C](C)(C(=O)OCC)[CH2][C](C)(C(=O)OCC)[CH2][C](C)(C(=O)OCC)[CH2][C](C)(C(=O)OCC)[CH2][C](C)(C(=O)OCC)3,133.16512475469582,0,1,1.0,168.42222222222222,162.64662170410156,5.046621704101568,0.032021711320441425
326,"Montag, 17. Februar 2020 12:38:22",C3 3,25.0,147.3,0.132,421.6,150.6,163.9,108.0,VAN063_P2(TS-015b)_1.txt,VAN63_P2,P08,methacrylate,Poly-Ethyl MA,C=C(C)C(=O)OCC,[CH2][C](C)(C(=O)OCC),15200.0,1.18,SEC13,65.0,2020-02-17 00:00:00,None,5,114.14399999999998,C3[C](C)(C(=O)OCC)[CH2][C](C)(C(=O)OCC)[CH2][C](C)(C(=O)OCC)[CH2][C](C)(C(=O)OCC)[CH2][C](C)(C(=O)OCC)[CH2][C](C)(C(=O)OCC)[CH2][C](C)(C(=O)OCC)[CH2][C](C)(C(=O)OCC)[CH2][C](C)(C(=O)OCC)[CH2][C](C)(C(=O)OCC)3,133.16512475469582,0,1,1.0,168.42222222222222,162.64662170410156,15.346621704101551,0.10418616228174847
327,"Montag, 17. Februar 2020 12:42:29",D1 1,25.0,205.3,0.11199999999999999,291.1,228.1,226.5,168.3,VAN063_P2(TS-015b)_1.txt,VAN63_P2,P08,methacrylate,Poly-Ethyl MA,C=C(C)C(=O)OCC,[CH2][C](C)(C(=O)OCC),15200.0,1.18,SEC13,65.0,2020-02-17 00:00:00,None,8,114.14399999999998,C3[C](C)(C(=O)OCC)[CH2][C](C)(C(=O)OCC)[CH2][C](C)(C(=O)OCC)[CH2][C](C)(C(=O)OCC)[CH2][C](C)(C(=O)OCC)[CH2][C](C)(C(=O)OCC)[CH2][C](C)(C(=O)OCC)[CH2][C](C)(C(=O)OCC)[CH2][C](C)(C(=O)OCC)[CH2][C](C)(C(=O)OCC)3,133.16512475469582,0,1,1.0,193.30000000000004,186.1802978515625,19.11970214843751,0.09313055113705558
328,"Montag, 17. Februar 2020 12:42:40",D1 2,25.0,206.0,0.19,285.4,500.5,316.2,145.1,VAN063_P2(TS-015b)_1.txt,VAN63_P2,P08,methacrylate,Poly-Ethyl MA,C=C(C)C(=O)OCC,[CH2][C](C)(C(=O)OCC),15200.0,1.18,SEC13,65.0,2020-02-17 00:00:00,None,8,114.14399999999998,C3[C](C)(C(=O)OCC)[CH2][C](C)(C(=O)OCC)[CH2][C](C)(C(=O)OCC)[CH2][C](C)(C(=O)OCC)[CH2][C](C)(C(=O)OCC)[CH2][C](C)(C(=O)OCC)[CH2][C](C)(C(=O)OCC)[CH2][C](C)(C(=O)OCC)[CH2][C](C)(C(=O)OCC)[CH2][C](C)(C(=O)OCC)3,133.16512475469582,0,1,1.0,193.30000000000004,186.1802978515625,19.8197021484375,0.09621214635163836
329,"Montag, 17. Februar 2020 12:42:51",D1 3,25.0,196.6,0.096,284.9,204.8,205.1,164.7,VAN063_P2(TS-015b)_1.txt,VAN63_P2,P08,methacrylate,Poly-Ethyl MA,C=C(C)C(=O)OCC,[CH2][C](C)(C(=O)OCC),15200.0,1.18,SEC13,65.0,2020-02-17 00:00:00,None,8,114.14399999999998,C3[C](C)(C(=O)OCC)[CH2][C](C)(C(=O)OCC)[CH2][C](C)(C(=O)OCC)[CH2][C](C)(C(=O)OCC)[CH2][C](C)(C(=O)OCC)[CH2][C](C)(C(=O)OCC)[CH2][C](C)(C(=O)OCC)[CH2][C](C)(C(=O)OCC)[CH2][C](C)(C(=O)OCC)[CH2][C](C)(C(=O)OCC)3,133.16512475469582,0,1,1.0,193.30000000000004,186.18026733398438,10.41973266601562,0.05299965750770915
330,"Montag, 17. Februar 2020 12:43:24",D2 1,25.0,194.8,0.08900000000000001,328.2,211.5,210.9,173.6,VAN063_P2(TS-015b)_1.txt,VAN63_P2,P08,methacrylate,Poly-Ethyl MA,C=C(C)C(=O)OCC,[CH2][C](C)(C(=O)OCC),15200.0,1.18,SEC13,65.0,2020-02-17 00:00:00,None,8,114.14399999999998,C3[C](C)(C(=O)OCC)[CH2][C](C)(C(=O)OCC)[CH2][C](C)(C(=O)OCC)[CH2][C](C)(C(=O)OCC)[CH2][C](C)(C(=O)OCC)[CH2][C](C)(C(=O)OCC)[CH2][C](C)(C(=O)OCC)[CH2][C](C)(C(=O)OCC)[CH2][C](C)(C(=O)OCC)[CH2][C](C)(C(=O)OCC)3,133.16512475469582,0,1,1.0,193.30000000000004,186.1802978515625,8.619702148437511,0.04424898433489482
331,"Montag, 17. Februar 2020 12:43:35",D2 2,25.0,190.0,0.129,325.2,206.6,209.0,143.7,VAN063_P2(TS-015b)_1.txt,VAN63_P2,P08,methacrylate,Poly-Ethyl MA,C=C(C)C(=O)OCC,[CH2][C](C)(C(=O)OCC),15200.0,1.18,SEC13,65.0,2020-02-17 00:00:00,None,8,114.14399999999998,C3[C](C)(C(=O)OCC)[CH2][C](C)(C(=O)OCC)[CH2][C](C)(C(=O)OCC)[CH2][C](C)(C(=O)OCC)[CH2][C](C)(C(=O)OCC)[CH2][C](C)(C(=O)OCC)[CH2][C](C)(C(=O)OCC)[CH2][C](C)(C(=O)OCC)[CH2][C](C)(C(=O)OCC)[CH2][C](C)(C(=O)OCC)3,133.16512475469582,0,1,1.0,193.30000000000004,186.18028259277344,3.8197174072265625,0.020103775827508222
332,"Montag, 17. Februar 2020 12:43:45",D2 3,25.0,210.8,0.22899999999999998,339.4,167.2,168.9,147.5,VAN063_P2(TS-015b)_1.txt,VAN63_P2,P08,methacrylate,Poly-Ethyl MA,C=C(C)C(=O)OCC,[CH2][C](C)(C(=O)OCC),15200.0,1.18,SEC13,65.0,2020-02-17 00:00:00,None,8,114.14399999999998,C3[C](C)(C(=O)OCC)[CH2][C](C)(C(=O)OCC)[CH2][C](C)(C(=O)OCC)[CH2][C](C)(C(=O)OCC)[CH2][C](C)(C(=O)OCC)[CH2][C](C)(C(=O)OCC)[CH2][C](C)(C(=O)OCC)[CH2][C](C)(C(=O)OCC)[CH2][C](C)(C(=O)OCC)[CH2][C](C)(C(=O)OCC)3,133.16512475469582,0,1,1.0,193.30000000000004,186.18031311035156,24.61968688964845,0.11679168353723172
333,"Montag, 17. Februar 2020 12:44:40",D3 1,25.0,188.5,0.128,348.9,211.6,215.0,139.0,VAN063_P2(TS-015b)_1.txt,VAN63_P2,P08,methacrylate,Poly-Ethyl MA,C=C(C)C(=O)OCC,[CH2][C](C)(C(=O)OCC),15200.0,1.18,SEC13,65.0,2020-02-17 00:00:00,None,8,114.14399999999998,C3[C](C)(C(=O)OCC)[CH2][C](C)(C(=O)OCC)[CH2][C](C)(C(=O)OCC)[CH2][C](C)(C(=O)OCC)[CH2][C](C)(C(=O)OCC)[CH2][C](C)(C(=O)OCC)[CH2][C](C)(C(=O)OCC)[CH2][C](C)(C(=O)OCC)[CH2][C](C)(C(=O)OCC)[CH2][C](C)(C(=O)OCC)3,133.16512475469582,0,1,1.0,193.30000000000004,186.1802978515625,2.3197021484375,0.012306112193302387
334,"Montag, 17. Februar 2020 12:44:51",D3 2,25.0,173.8,0.17300000000000001,360.8,182.7,190.3,127.0,VAN063_P2(TS-015b)_1.txt,VAN63_P2,P08,methacrylate,Poly-Ethyl MA,C=C(C)C(=O)OCC,[CH2][C](C)(C(=O)OCC),15200.0,1.18,SEC13,65.0,2020-02-17 00:00:00,None,8,114.14399999999998,C3[C](C)(C(=O)OCC)[CH2][C](C)(C(=O)OCC)[CH2][C](C)(C(=O)OCC)[CH2][C](C)(C(=O)OCC)[CH2][C](C)(C(=O)OCC)[CH2][C](C)(C(=O)OCC)[CH2][C](C)(C(=O)OCC)[CH2][C](C)(C(=O)OCC)[CH2][C](C)(C(=O)OCC)[CH2][C](C)(C(=O)OCC)3,133.16512475469582,0,1,1.0,193.30000000000004,186.18031311035156,12.380313110351551,0.0712331019007569
335,"Montag, 17. Februar 2020 12:45:02",D3 3,25.0,173.9,0.135,347.1,185.4,189.3,142.1,VAN063_P2(TS-015b)_1.txt,VAN63_P2,P08,methacrylate,Poly-Ethyl MA,C=C(C)C(=O)OCC,[CH2][C](C)(C(=O)OCC),15200.0,1.18,SEC13,65.0,2020-02-17 00:00:00,None,8,114.14399999999998,C3[C](C)(C(=O)OCC)[CH2][C](C)(C(=O)OCC)[CH2][C](C)(C(=O)OCC)[CH2][C](C)(C(=O)OCC)[CH2][C](C)(C(=O)OCC)[CH2][C](C)(C(=O)OCC)[CH2][C](C)(C(=O)OCC)[CH2][C](C)(C(=O)OCC)[CH2][C](C)(C(=O)OCC)[CH2][C](C)(C(=O)OCC)3,133.16512475469582,0,1,1.0,193.30000000000004,186.1802978515625,12.280297851562494,0.0706170089221535
336,"Montag, 17. Februar 2020 12:49:52",E1 1,25.0,209.4,0.168,374.2,245.1,240.9,147.4,VAN063_P2(TS-015b)_1.txt,VAN63_P2,P08,methacrylate,Poly-Ethyl MA,C=C(C)C(=O)OCC,[CH2][C](C)(C(=O)OCC),15200.0,1.18,SEC13,65.0,2020-02-17 00:00:00,None,10,114.14399999999998,C3[C](C)(C(=O)OCC)[CH2][C](C)(C(=O)OCC)[CH2][C](C)(C(=O)OCC)[CH2][C](C)(C(=O)OCC)[CH2][C](C)(C(=O)OCC)[CH2][C](C)(C(=O)OCC)[CH2][C](C)(C(=O)OCC)[CH2][C](C)(C(=O)OCC)[CH2][C](C)(C(=O)OCC)[CH2][C](C)(C(=O)OCC)3,133.16512475469582,0,1,0.9166666666666666,206.87777777777782,201.216552734375,8.183447265625006,0.039080454945678154
337,"Montag, 17. Februar 2020 12:50:03",E1 2,25.0,212.9,0.183,388.9,256.4,250.0,156.9,VAN063_P2(TS-015b)_1.txt,VAN63_P2,P08,methacrylate,Poly-Ethyl MA,C=C(C)C(=O)OCC,[CH2][C](C)(C(=O)OCC),15200.0,1.18,SEC13,65.0,2020-02-17 00:00:00,None,10,114.14399999999998,C3[C](C)(C(=O)OCC)[CH2][C](C)(C(=O)OCC)[CH2][C](C)(C(=O)OCC)[CH2][C](C)(C(=O)OCC)[CH2][C](C)(C(=O)OCC)[CH2][C](C)(C(=O)OCC)[CH2][C](C)(C(=O)OCC)[CH2][C](C)(C(=O)OCC)[CH2][C](C)(C(=O)OCC)[CH2][C](C)(C(=O)OCC)3,133.16512475469582,0,1,0.9166666666666666,206.87777777777782,201.21653747558594,11.683462524414068,0.05487770091317082
338,"Montag, 17. Februar 2020 12:50:14",E1 3,25.0,212.5,0.16,388.5,253.6,247.7,172.2,VAN063_P2(TS-015b)_1.txt,VAN63_P2,P08,methacrylate,Poly-Ethyl MA,C=C(C)C(=O)OCC,[CH2][C](C)(C(=O)OCC),15200.0,1.18,SEC13,65.0,2020-02-17 00:00:00,None,10,114.14399999999998,C3[C](C)(C(=O)OCC)[CH2][C](C)(C(=O)OCC)[CH2][C](C)(C(=O)OCC)[CH2][C](C)(C(=O)OCC)[CH2][C](C)(C(=O)OCC)[CH2][C](C)(C(=O)OCC)[CH2][C](C)(C(=O)OCC)[CH2][C](C)(C(=O)OCC)[CH2][C](C)(C(=O)OCC)[CH2][C](C)(C(=O)OCC)3,133.16512475469582,0,1,0.9166666666666666,206.87777777777782,201.216552734375,11.283447265625,0.05309857536764706
339,"Montag, 17. Februar 2020 12:50:51",E2 1,25.0,205.8,0.161,485.6,408.3,308.1,143.7,VAN063_P2(TS-015b)_1.txt,VAN63_P2,P08,methacrylate,Poly-Ethyl MA,C=C(C)C(=O)OCC,[CH2][C](C)(C(=O)OCC),15200.0,1.18,SEC13,65.0,2020-02-17 00:00:00,None,10,114.14399999999998,C3[C](C)(C(=O)OCC)[CH2][C](C)(C(=O)OCC)[CH2][C](C)(C(=O)OCC)[CH2][C](C)(C(=O)OCC)[CH2][C](C)(C(=O)OCC)[CH2][C](C)(C(=O)OCC)[CH2][C](C)(C(=O)OCC)[CH2][C](C)(C(=O)OCC)[CH2][C](C)(C(=O)OCC)[CH2][C](C)(C(=O)OCC)3,133.16512475469582,0,1,0.9166666666666666,206.87777777777782,201.216552734375,4.583447265625011,0.02227136669399908
340,"Montag, 17. Februar 2020 12:51:02",E2 2,25.0,205.6,0.191,503.0,419.6,323.9,132.2,VAN063_P2(TS-015b)_1.txt,VAN63_P2,P08,methacrylate,Poly-Ethyl MA,C=C(C)C(=O)OCC,[CH2][C](C)(C(=O)OCC),15200.0,1.18,SEC13,65.0,2020-02-17 00:00:00,None,10,114.14399999999998,C3[C](C)(C(=O)OCC)[CH2][C](C)(C(=O)OCC)[CH2][C](C)(C(=O)OCC)[CH2][C](C)(C(=O)OCC)[CH2][C](C)(C(=O)OCC)[CH2][C](C)(C(=O)OCC)[CH2][C](C)(C(=O)OCC)[CH2][C](C)(C(=O)OCC)[CH2][C](C)(C(=O)OCC)[CH2][C](C)(C(=O)OCC)3,133.16512475469582,0,1,0.9166666666666666,206.87777777777782,201.216552734375,4.383447265624994,0.021320268801677988
341,"Montag, 17. Februar 2020 12:51:13",E2 3,25.0,203.9,0.107,472.8,234.0,232.4,163.2,VAN063_P2(TS-015b)_1.txt,VAN63_P2,P08,methacrylate,Poly-Ethyl MA,C=C(C)C(=O)OCC,[CH2][C](C)(C(=O)OCC),15200.0,1.18,SEC13,65.0,2020-02-17 00:00:00,None,10,114.14399999999998,C3[C](C)(C(=O)OCC)[CH2][C](C)(C(=O)OCC)[CH2][C](C)(C(=O)OCC)[CH2][C](C)(C(=O)OCC)[CH2][C](C)(C(=O)OCC)[CH2][C](C)(C(=O)OCC)[CH2][C](C)(C(=O)OCC)[CH2][C](C)(C(=O)OCC)[CH2][C](C)(C(=O)OCC)[CH2][C](C)(C(=O)OCC)3,133.16512475469582,0,1,0.9166666666666666,206.87777777777782,201.21652221679688,2.6834777832031307,0.013160754208941298
342,"Montag, 17. Februar 2020 12:51:49",E3 1,25.0,203.6,0.18899999999999997,396.4,439.6,289.3,154.3,VAN063_P2(TS-015b)_1.txt,VAN63_P2,P08,methacrylate,Poly-Ethyl MA,C=C(C)C(=O)OCC,[CH2][C](C)(C(=O)OCC),15200.0,1.18,SEC13,65.0,2020-02-17 00:00:00,None,10,114.14399999999998,C3[C](C)(C(=O)OCC)[CH2][C](C)(C(=O)OCC)[CH2][C](C)(C(=O)OCC)[CH2][C](C)(C(=O)OCC)[CH2][C](C)(C(=O)OCC)[CH2][C](C)(C(=O)OCC)[CH2][C](C)(C(=O)OCC)[CH2][C](C)(C(=O)OCC)[CH2][C](C)(C(=O)OCC)[CH2][C](C)(C(=O)OCC)3,133.16512475469582,0,1,0.9166666666666666,206.87777777777782,201.216552734375,2.3834472656249943,0.011706518986370306
343,"Montag, 17. Februar 2020 12:52:00",E3 2,25.0,199.5,0.215,397.3,618.0,322.9,155.8,VAN063_P2(TS-015b)_1.txt,VAN63_P2,P08,methacrylate,Poly-Ethyl MA,C=C(C)C(=O)OCC,[CH2][C](C)(C(=O)OCC),15200.0,1.18,SEC13,65.0,2020-02-17 00:00:00,None,10,114.14399999999998,C3[C](C)(C(=O)OCC)[CH2][C](C)(C(=O)OCC)[CH2][C](C)(C(=O)OCC)[CH2][C](C)(C(=O)OCC)[CH2][C](C)(C(=O)OCC)[CH2][C](C)(C(=O)OCC)[CH2][C](C)(C(=O)OCC)[CH2][C](C)(C(=O)OCC)[CH2][C](C)(C(=O)OCC)[CH2][C](C)(C(=O)OCC)3,133.16512475469582,0,1,0.9166666666666666,206.87777777777782,201.21652221679688,1.716522216796875,0.008604121387453008
344,"Montag, 17. Februar 2020 12:52:10",E3 3,25.0,208.7,0.09300000000000001,425.8,235.0,233.0,164.4,VAN063_P2(TS-015b)_1.txt,VAN63_P2,P08,methacrylate,Poly-Ethyl MA,C=C(C)C(=O)OCC,[CH2][C](C)(C(=O)OCC),15200.0,1.18,SEC13,65.0,2020-02-17 00:00:00,None,10,114.14399999999998,C3[C](C)(C(=O)OCC)[CH2][C](C)(C(=O)OCC)[CH2][C](C)(C(=O)OCC)[CH2][C](C)(C(=O)OCC)[CH2][C](C)(C(=O)OCC)[CH2][C](C)(C(=O)OCC)[CH2][C](C)(C(=O)OCC)[CH2][C](C)(C(=O)OCC)[CH2][C](C)(C(=O)OCC)[CH2][C](C)(C(=O)OCC)3,133.16512475469582,0,1,0.9166666666666666,206.87777777777782,201.21653747558594,7.483462524414051,0.035857510898006956
345,"Montag, 17. Februar 2020 12:55:55",F1 2,25.0,222.5,0.166,225.5,228.0,226.0,188.7,VAN063_P2(TS-015b)_1.txt,VAN63_P2,P08,methacrylate,Poly-Ethyl MA,C=C(C)C(=O)OCC,[CH2][C](C)(C(=O)OCC),15200.0,1.18,SEC13,65.0,2020-02-17 00:00:00,None,15,114.14399999999998,C3[C](C)(C(=O)OCC)[CH2][C](C)(C(=O)OCC)[CH2][C](C)(C(=O)OCC)[CH2][C](C)(C(=O)OCC)[CH2][C](C)(C(=O)OCC)[CH2][C](C)(C(=O)OCC)[CH2][C](C)(C(=O)OCC)[CH2][C](C)(C(=O)OCC)[CH2][C](C)(C(=O)OCC)[CH2][C](C)(C(=O)OCC)3,133.16512475469582,0,1,0.8888888888888888,216.13333333333333,219.33181762695312,3.168182373046875,0.01423902190133427
346,"Montag, 17. Februar 2020 12:56:06",F1 3,25.0,211.0,0.155,226.9,201.9,202.0,167.9,VAN063_P2(TS-015b)_1.txt,VAN63_P2,P08,methacrylate,Poly-Ethyl MA,C=C(C)C(=O)OCC,[CH2][C](C)(C(=O)OCC),15200.0,1.18,SEC13,65.0,2020-02-17 00:00:00,None,15,114.14399999999998,C3[C](C)(C(=O)OCC)[CH2][C](C)(C(=O)OCC)[CH2][C](C)(C(=O)OCC)[CH2][C](C)(C(=O)OCC)[CH2][C](C)(C(=O)OCC)[CH2][C](C)(C(=O)OCC)[CH2][C](C)(C(=O)OCC)[CH2][C](C)(C(=O)OCC)[CH2][C](C)(C(=O)OCC)[CH2][C](C)(C(=O)OCC)3,133.16512475469582,0,1,0.8888888888888888,216.13333333333333,219.33184814453125,8.33184814453125,0.03948743196460308
347,"Montag, 17. Februar 2020 12:56:49",F2 2,25.0,224.0,0.299,291.7,432.4,255.2,159.9,VAN063_P2(TS-015b)_1.txt,VAN63_P2,P08,methacrylate,Poly-Ethyl MA,C=C(C)C(=O)OCC,[CH2][C](C)(C(=O)OCC),15200.0,1.18,SEC13,65.0,2020-02-17 00:00:00,None,15,114.14399999999998,C3[C](C)(C(=O)OCC)[CH2][C](C)(C(=O)OCC)[CH2][C](C)(C(=O)OCC)[CH2][C](C)(C(=O)OCC)[CH2][C](C)(C(=O)OCC)[CH2][C](C)(C(=O)OCC)[CH2][C](C)(C(=O)OCC)[CH2][C](C)(C(=O)OCC)[CH2][C](C)(C(=O)OCC)[CH2][C](C)(C(=O)OCC)3,133.16512475469582,0,1,0.8888888888888888,216.13333333333333,219.33184814453125,4.66815185546875,0.02083996364048549
348,"Montag, 17. Februar 2020 12:57:33",F3 1,25.0,206.6,0.188,263.4,235.8,234.2,153.5,VAN063_P2(TS-015b)_1.txt,VAN63_P2,P08,methacrylate,Poly-Ethyl MA,C=C(C)C(=O)OCC,[CH2][C](C)(C(=O)OCC),15200.0,1.18,SEC13,65.0,2020-02-17 00:00:00,None,15,114.14399999999998,C3[C](C)(C(=O)OCC)[CH2][C](C)(C(=O)OCC)[CH2][C](C)(C(=O)OCC)[CH2][C](C)(C(=O)OCC)[CH2][C](C)(C(=O)OCC)[CH2][C](C)(C(=O)OCC)[CH2][C](C)(C(=O)OCC)[CH2][C](C)(C(=O)OCC)[CH2][C](C)(C(=O)OCC)[CH2][C](C)(C(=O)OCC)3,133.16512475469582,0,1,0.8888888888888888,216.13333333333333,219.33181762695312,12.73181762695313,0.06162544833956017
349,"Montag, 17. Februar 2020 12:57:44",F3 2,25.0,224.3,0.282,314.8,191.2,190.9,170.4,VAN063_P2(TS-015b)_1.txt,VAN63_P2,P08,methacrylate,Poly-Ethyl MA,C=C(C)C(=O)OCC,[CH2][C](C)(C(=O)OCC),15200.0,1.18,SEC13,65.0,2020-02-17 00:00:00,None,15,114.14399999999998,C3[C](C)(C(=O)OCC)[CH2][C](C)(C(=O)OCC)[CH2][C](C)(C(=O)OCC)[CH2][C](C)(C(=O)OCC)[CH2][C](C)(C(=O)OCC)[CH2][C](C)(C(=O)OCC)[CH2][C](C)(C(=O)OCC)[CH2][C](C)(C(=O)OCC)[CH2][C](C)(C(=O)OCC)[CH2][C](C)(C(=O)OCC)3,133.16512475469582,0,1,0.8888888888888888,216.13333333333333,219.33184814453125,4.968151855468761,0.02214958473236184
350,"Montag, 17. Februar 2020 12:57:55",F3 3,25.0,208.4,0.22399999999999998,300.9,178.8,179.0,160.9,VAN063_P2(TS-015b)_1.txt,VAN63_P2,P08,methacrylate,Poly-Ethyl MA,C=C(C)C(=O)OCC,[CH2][C](C)(C(=O)OCC),15200.0,1.18,SEC13,65.0,2020-02-17 00:00:00,None,15,114.14399999999998,C3[C](C)(C(=O)OCC)[CH2][C](C)(C(=O)OCC)[CH2][C](C)(C(=O)OCC)[CH2][C](C)(C(=O)OCC)[CH2][C](C)(C(=O)OCC)[CH2][C](C)(C(=O)OCC)[CH2][C](C)(C(=O)OCC)[CH2][C](C)(C(=O)OCC)[CH2][C](C)(C(=O)OCC)[CH2][C](C)(C(=O)OCC)3,133.16512475469582,0,1,0.8888888888888888,216.13333333333333,219.33181762695312,10.93181762695312,0.0524559387089881
351,"Donnerstag, 30. Januar 2020 14:40:41",A7 1,25.0,108.0,0.081,471.9,99.57,119.0,76.55,VAN054_P6(SB355)_1.txt,VAN54_P6,P06,methacrylate,PMMA,C=C(C)(C(=O)OC),[CH2][C](C)(C(=O)OC),8200.0,1.1,SEC13,105.0,2020-01-30 00:00:00,None,1,100.11699999999998,C3[C](C)(C(=O)OC)[CH2][C](C)(C(=O)OC)[CH2][C](C)(C(=O)OC)[CH2][C](C)(C(=O)OC)[CH2][C](C)(C(=O)OC)[CH2][C](C)(C(=O)OC)[CH2][C](C)(C(=O)OC)[CH2][C](C)(C(=O)OC)[CH2][C](C)(C(=O)OC)[CH2][C](C)(C(=O)OC)3,81.90417211862123,0,1,1.0,98.46666666666664,111.16155242919922,3.1615524291992188,0.02927363360369647
352,"Donnerstag, 30. Januar 2020 14:40:52",A7 2,25.0,104.8,0.129,465.8,98.0,117.1,76.61,VAN054_P6(SB355)_1.txt,VAN54_P6,P06,methacrylate,PMMA,C=C(C)(C(=O)OC),[CH2][C](C)(C(=O)OC),8200.0,1.1,SEC13,105.0,2020-01-30 00:00:00,None,1,100.11699999999998,C3[C](C)(C(=O)OC)[CH2][C](C)(C(=O)OC)[CH2][C](C)(C(=O)OC)[CH2][C](C)(C(=O)OC)[CH2][C](C)(C(=O)OC)[CH2][C](C)(C(=O)OC)[CH2][C](C)(C(=O)OC)[CH2][C](C)(C(=O)OC)[CH2][C](C)(C(=O)OC)[CH2][C](C)(C(=O)OC)3,81.90417211862123,0,1,1.0,98.46666666666664,111.16155242919922,6.361552429199222,0.06070183615648112
353,"Donnerstag, 30. Januar 2020 14:41:03",A7 3,25.0,106.2,0.131,470.6,92.75,124.5,63.08,VAN054_P6(SB355)_1.txt,VAN54_P6,P06,methacrylate,PMMA,C=C(C)(C(=O)OC),[CH2][C](C)(C(=O)OC),8200.0,1.1,SEC13,105.0,2020-01-30 00:00:00,None,1,100.11699999999998,C3[C](C)(C(=O)OC)[CH2][C](C)(C(=O)OC)[CH2][C](C)(C(=O)OC)[CH2][C](C)(C(=O)OC)[CH2][C](C)(C(=O)OC)[CH2][C](C)(C(=O)OC)[CH2][C](C)(C(=O)OC)[CH2][C](C)(C(=O)OC)[CH2][C](C)(C(=O)OC)[CH2][C](C)(C(=O)OC)3,81.90417211862123,0,1,1.0,98.46666666666664,111.16155242919922,4.961552429199216,0.04671894942748791
354,"Donnerstag, 30. Januar 2020 14:41:42",A8 1,25.0,88.69,0.115,347.5,76.74,100.7,58.92,VAN054_P6(SB355)_1.txt,VAN54_P6,P06,methacrylate,PMMA,C=C(C)(C(=O)OC),[CH2][C](C)(C(=O)OC),8200.0,1.1,SEC13,105.0,2020-01-30 00:00:00,None,1,100.11699999999998,C3[C](C)(C(=O)OC)[CH2][C](C)(C(=O)OC)[CH2][C](C)(C(=O)OC)[CH2][C](C)(C(=O)OC)[CH2][C](C)(C(=O)OC)[CH2][C](C)(C(=O)OC)[CH2][C](C)(C(=O)OC)[CH2][C](C)(C(=O)OC)[CH2][C](C)(C(=O)OC)[CH2][C](C)(C(=O)OC)3,81.90417211862123,0,1,1.0,98.46666666666664,111.16155242919922,22.47155242919922,0.25337188441988073
355,"Donnerstag, 30. Januar 2020 14:41:53",A8 2,25.0,89.04,0.129,356.3,78.64,92.77,66.16,VAN054_P6(SB355)_1.txt,VAN54_P6,P06,methacrylate,PMMA,C=C(C)(C(=O)OC),[CH2][C](C)(C(=O)OC),8200.0,1.1,SEC13,105.0,2020-01-30 00:00:00,None,1,100.11699999999998,C3[C](C)(C(=O)OC)[CH2][C](C)(C(=O)OC)[CH2][C](C)(C(=O)OC)[CH2][C](C)(C(=O)OC)[CH2][C](C)(C(=O)OC)[CH2][C](C)(C(=O)OC)[CH2][C](C)(C(=O)OC)[CH2][C](C)(C(=O)OC)[CH2][C](C)(C(=O)OC)[CH2][C](C)(C(=O)OC)3,81.90417211862123,0,1,1.0,98.46666666666664,111.16155242919922,22.121552429199212,0.24844510814464524
356,"Donnerstag, 30. Januar 2020 14:42:04",A8 3,25.0,88.99,0.07,333.4,79.12,97.31,63.36,VAN054_P6(SB355)_1.txt,VAN54_P6,P06,methacrylate,PMMA,C=C(C)(C(=O)OC),[CH2][C](C)(C(=O)OC),8200.0,1.1,SEC13,105.0,2020-01-30 00:00:00,None,1,100.11699999999998,C3[C](C)(C(=O)OC)[CH2][C](C)(C(=O)OC)[CH2][C](C)(C(=O)OC)[CH2][C](C)(C(=O)OC)[CH2][C](C)(C(=O)OC)[CH2][C](C)(C(=O)OC)[CH2][C](C)(C(=O)OC)[CH2][C](C)(C(=O)OC)[CH2][C](C)(C(=O)OC)[CH2][C](C)(C(=O)OC)3,81.90417211862123,0,1,1.0,98.46666666666664,111.16155242919922,22.171552429199224,0.24914656061579082
357,"Donnerstag, 30. Januar 2020 14:42:41",A9 1,25.0,101.7,0.125,268.3,87.21,118.1,58.68,VAN054_P6(SB355)_1.txt,VAN54_P6,P06,methacrylate,PMMA,C=C(C)(C(=O)OC),[CH2][C](C)(C(=O)OC),8200.0,1.1,SEC13,105.0,2020-01-30 00:00:00,None,1,100.11699999999998,C3[C](C)(C(=O)OC)[CH2][C](C)(C(=O)OC)[CH2][C](C)(C(=O)OC)[CH2][C](C)(C(=O)OC)[CH2][C](C)(C(=O)OC)[CH2][C](C)(C(=O)OC)[CH2][C](C)(C(=O)OC)[CH2][C](C)(C(=O)OC)[CH2][C](C)(C(=O)OC)[CH2][C](C)(C(=O)OC)3,81.90417211862123,0,1,1.0,98.46666666666664,111.16155242919922,9.461552429199216,0.09303394718976614
358,"Donnerstag, 30. Januar 2020 14:42:52",A9 2,25.0,101.9,0.013999999999999999,269.6,93.98,107.9,78.42,VAN054_P6(SB355)_1.txt,VAN54_P6,P06,methacrylate,PMMA,C=C(C)(C(=O)OC),[CH2][C](C)(C(=O)OC),8200.0,1.1,SEC13,105.0,2020-01-30 00:00:00,None,1,100.11699999999998,C3[C](C)(C(=O)OC)[CH2][C](C)(C(=O)OC)[CH2][C](C)(C(=O)OC)[CH2][C](C)(C(=O)OC)[CH2][C](C)(C(=O)OC)[CH2][C](C)(C(=O)OC)[CH2][C](C)(C(=O)OC)[CH2][C](C)(C(=O)OC)[CH2][C](C)(C(=O)OC)[CH2][C](C)(C(=O)OC)3,81.90417211862123,0,1,1.0,98.46666666666664,111.16155242919922,9.261552429199213,0.09088864012953103
359,"Donnerstag, 30. Januar 2020 14:43:02",A9 3,25.0,96.88,0.159,269.6,149.2,175.2,60.17,VAN054_P6(SB355)_1.txt,VAN54_P6,P06,methacrylate,PMMA,C=C(C)(C(=O)OC),[CH2][C](C)(C(=O)OC),8200.0,1.1,SEC13,105.0,2020-01-30 00:00:00,None,1,100.11699999999998,C3[C](C)(C(=O)OC)[CH2][C](C)(C(=O)OC)[CH2][C](C)(C(=O)OC)[CH2][C](C)(C(=O)OC)[CH2][C](C)(C(=O)OC)[CH2][C](C)(C(=O)OC)[CH2][C](C)(C(=O)OC)[CH2][C](C)(C(=O)OC)[CH2][C](C)(C(=O)OC)[CH2][C](C)(C(=O)OC)3,81.90417211862123,0,1,1.0,98.46666666666664,111.16155242919922,14.281552429199223,0.14741486817918273
360,"Donnerstag, 30. Januar 2020 14:44:02",A10 1,25.0,140.1,0.13699999999999998,381.5,136.0,153.3,96.51,VAN054_P6(SB355)_1.txt,VAN54_P6,P06,methacrylate,PMMA,C=C(C)(C(=O)OC),[CH2][C](C)(C(=O)OC),8200.0,1.1,SEC13,105.0,2020-01-30 00:00:00,PVA,1,100.11699999999998,C3[C](C)(C(=O)OC)[CH2][C](C)(C(=O)OC)[CH2][C](C)(C(=O)OC)[CH2][C](C)(C(=O)OC)[CH2][C](C)(C(=O)OC)[CH2][C](C)(C(=O)OC)[CH2][C](C)(C(=O)OC)[CH2][C](C)(C(=O)OC)[CH2][C](C)(C(=O)OC)[CH2][C](C)(C(=O)OC)3,81.90417211862123,1,1,1.0,145.0444444444444,147.1115264892578,7.011526489257818,0.05004658450576601
361,"Donnerstag, 30. Januar 2020 14:44:13",A10 2,25.0,141.9,0.10300000000000001,379.6,146.5,157.0,112.7,VAN054_P6(SB355)_1.txt,VAN54_P6,P06,methacrylate,PMMA,C=C(C)(C(=O)OC),[CH2][C](C)(C(=O)OC),8200.0,1.1,SEC13,105.0,2020-01-30 00:00:00,PVA,1,100.11699999999998,C3[C](C)(C(=O)OC)[CH2][C](C)(C(=O)OC)[CH2][C](C)(C(=O)OC)[CH2][C](C)(C(=O)OC)[CH2][C](C)(C(=O)OC)[CH2][C](C)(C(=O)OC)[CH2][C](C)(C(=O)OC)[CH2][C](C)(C(=O)OC)[CH2][C](C)(C(=O)OC)[CH2][C](C)(C(=O)OC)3,81.90417211862123,1,1,1.0,145.0444444444444,147.11151123046875,5.211511230468744,0.03672664714918072
362,"Donnerstag, 30. Januar 2020 14:44:24",A10 3,25.0,139.4,0.155,382.3,138.1,156.2,96.33,VAN054_P6(SB355)_1.txt,VAN54_P6,P06,methacrylate,PMMA,C=C(C)(C(=O)OC),[CH2][C](C)(C(=O)OC),8200.0,1.1,SEC13,105.0,2020-01-30 00:00:00,PVA,1,100.11699999999998,C3[C](C)(C(=O)OC)[CH2][C](C)(C(=O)OC)[CH2][C](C)(C(=O)OC)[CH2][C](C)(C(=O)OC)[CH2][C](C)(C(=O)OC)[CH2][C](C)(C(=O)OC)[CH2][C](C)(C(=O)OC)[CH2][C](C)(C(=O)OC)[CH2][C](C)(C(=O)OC)[CH2][C](C)(C(=O)OC)3,81.90417211862123,1,1,1.0,145.0444444444444,147.11151123046875,7.711511230468744,0.055319305813979515
363,"Donnerstag, 30. Januar 2020 14:45:01",A11 1,25.0,150.5,0.087,411.8,155.9,166.2,115.8,VAN054_P6(SB355)_1.txt,VAN54_P6,P06,methacrylate,PMMA,C=C(C)(C(=O)OC),[CH2][C](C)(C(=O)OC),8200.0,1.1,SEC13,105.0,2020-01-30 00:00:00,PVA,1,100.11699999999998,C3[C](C)(C(=O)OC)[CH2][C](C)(C(=O)OC)[CH2][C](C)(C(=O)OC)[CH2][C](C)(C(=O)OC)[CH2][C](C)(C(=O)OC)[CH2][C](C)(C(=O)OC)[CH2][C](C)(C(=O)OC)[CH2][C](C)(C(=O)OC)[CH2][C](C)(C(=O)OC)[CH2][C](C)(C(=O)OC)3,81.90417211862123,1,1,1.0,145.0444444444444,147.11151123046875,3.38848876953125,0.02251487554505814
364,"Donnerstag, 30. Januar 2020 14:45:11",A11 2,25.0,155.3,0.107,414.6,164.6,176.9,111.9,VAN054_P6(SB355)_1.txt,VAN54_P6,P06,methacrylate,PMMA,C=C(C)(C(=O)OC),[CH2][C](C)(C(=O)OC),8200.0,1.1,SEC13,105.0,2020-01-30 00:00:00,PVA,1,100.11699999999998,C3[C](C)(C(=O)OC)[CH2][C](C)(C(=O)OC)[CH2][C](C)(C(=O)OC)[CH2][C](C)(C(=O)OC)[CH2][C](C)(C(=O)OC)[CH2][C](C)(C(=O)OC)[CH2][C](C)(C(=O)OC)[CH2][C](C)(C(=O)OC)[CH2][C](C)(C(=O)OC)[CH2][C](C)(C(=O)OC)3,81.90417211862123,1,1,1.0,145.0444444444444,147.11151123046875,8.188488769531261,0.052726907723961755
365,"Donnerstag, 30. Januar 2020 14:45:22",A11 3,25.0,151.9,0.047,413.6,156.0,162.2,126.9,VAN054_P6(SB355)_1.txt,VAN54_P6,P06,methacrylate,PMMA,C=C(C)(C(=O)OC),[CH2][C](C)(C(=O)OC),8200.0,1.1,SEC13,105.0,2020-01-30 00:00:00,PVA,1,100.11699999999998,C3[C](C)(C(=O)OC)[CH2][C](C)(C(=O)OC)[CH2][C](C)(C(=O)OC)[CH2][C](C)(C(=O)OC)[CH2][C](C)(C(=O)OC)[CH2][C](C)(C(=O)OC)[CH2][C](C)(C(=O)OC)[CH2][C](C)(C(=O)OC)[CH2][C](C)(C(=O)OC)[CH2][C](C)(C(=O)OC)3,81.90417211862123,1,1,1.0,145.0444444444444,147.11151123046875,4.788488769531256,0.03152395503312216
366,"Donnerstag, 30. Januar 2020 14:46:00",A12 1,25.0,145.5,0.03,392.7,146.4,154.6,118.1,VAN054_P6(SB355)_1.txt,VAN54_P6,P06,methacrylate,PMMA,C=C(C)(C(=O)OC),[CH2][C](C)(C(=O)OC),8200.0,1.1,SEC13,105.0,2020-01-30 00:00:00,PVA,1,100.11699999999998,C3[C](C)(C(=O)OC)[CH2][C](C)(C(=O)OC)[CH2][C](C)(C(=O)OC)[CH2][C](C)(C(=O)OC)[CH2][C](C)(C(=O)OC)[CH2][C](C)(C(=O)OC)[CH2][C](C)(C(=O)OC)[CH2][C](C)(C(=O)OC)[CH2][C](C)(C(=O)OC)[CH2][C](C)(C(=O)OC)3,81.90417211862123,1,1,1.0,145.0444444444444,147.11151123046875,1.61151123046875,0.01107567855992268
367,"Donnerstag, 30. Januar 2020 14:46:11",A12 2,25.0,139.5,0.092,393.4,141.5,152.3,110.5,VAN054_P6(SB355)_1.txt,VAN54_P6,P06,methacrylate,PMMA,C=C(C)(C(=O)OC),[CH2][C](C)(C(=O)OC),8200.0,1.1,SEC13,105.0,2020-01-30 00:00:00,PVA,1,100.11699999999998,C3[C](C)(C(=O)OC)[CH2][C](C)(C(=O)OC)[CH2][C](C)(C(=O)OC)[CH2][C](C)(C(=O)OC)[CH2][C](C)(C(=O)OC)[CH2][C](C)(C(=O)OC)[CH2][C](C)(C(=O)OC)[CH2][C](C)(C(=O)OC)[CH2][C](C)(C(=O)OC)[CH2][C](C)(C(=O)OC)3,81.90417211862123,1,1,1.0,145.0444444444444,147.11151123046875,7.61151123046875,0.05456280451948925
368,"Donnerstag, 30. Januar 2020 14:46:22",A12 3,25.0,141.3,0.106,409.4,144.2,154.7,112.0,VAN054_P6(SB355)_1.txt,VAN54_P6,P06,methacrylate,PMMA,C=C(C)(C(=O)OC),[CH2][C](C)(C(=O)OC),8200.0,1.1,SEC13,105.0,2020-01-30 00:00:00,PVA,1,100.11699999999998,C3[C](C)(C(=O)OC)[CH2][C](C)(C(=O)OC)[CH2][C](C)(C(=O)OC)[CH2][C](C)(C(=O)OC)[CH2][C](C)(C(=O)OC)[CH2][C](C)(C(=O)OC)[CH2][C](C)(C(=O)OC)[CH2][C](C)(C(=O)OC)[CH2][C](C)(C(=O)OC)[CH2][C](C)(C(=O)OC)3,81.90417211862123,1,1,1.0,145.0444444444444,147.11151123046875,5.811511230468739,0.041128883442807775
369,"Donnerstag, 30. Januar 2020 14:47:05",B7 1,25.0,116.4,0.098,234.7,109.4,129.5,81.8,VAN054_P6(SB355)_1.txt,VAN54_P6,P06,methacrylate,PMMA,C=C(C)(C(=O)OC),[CH2][C](C)(C(=O)OC),8200.0,1.1,SEC13,105.0,2020-01-30 00:00:00,None,3,100.11699999999998,C3[C](C)(C(=O)OC)[CH2][C](C)(C(=O)OC)[CH2][C](C)(C(=O)OC)[CH2][C](C)(C(=O)OC)[CH2][C](C)(C(=O)OC)[CH2][C](C)(C(=O)OC)[CH2][C](C)(C(=O)OC)[CH2][C](C)(C(=O)OC)[CH2][C](C)(C(=O)OC)[CH2][C](C)(C(=O)OC)3,81.90417211862123,0,1,0.7777777777777778,110.5,111.16155242919922,5.238447570800787,0.04500384510997239
370,"Donnerstag, 30. Januar 2020 14:47:16",B7 2,25.0,114.0,0.004,233.8,109.9,118.2,97.58,VAN054_P6(SB355)_1.txt,VAN54_P6,P06,methacrylate,PMMA,C=C(C)(C(=O)OC),[CH2][C](C)(C(=O)OC),8200.0,1.1,SEC13,105.0,2020-01-30 00:00:00,None,3,100.11699999999998,C3[C](C)(C(=O)OC)[CH2][C](C)(C(=O)OC)[CH2][C](C)(C(=O)OC)[CH2][C](C)(C(=O)OC)[CH2][C](C)(C(=O)OC)[CH2][C](C)(C(=O)OC)[CH2][C](C)(C(=O)OC)[CH2][C](C)(C(=O)OC)[CH2][C](C)(C(=O)OC)[CH2][C](C)(C(=O)OC)3,81.90417211862123,0,1,0.7777777777777778,110.5,111.16155242919922,2.8384475708007812,0.02489866290176124
371,"Donnerstag, 30. Januar 2020 14:47:27",B7 3,25.0,110.7,0.11900000000000001,235.5,103.0,125.1,76.42,VAN054_P6(SB355)_1.txt,VAN54_P6,P06,methacrylate,PMMA,C=C(C)(C(=O)OC),[CH2][C](C)(C(=O)OC),8200.0,1.1,SEC13,105.0,2020-01-30 00:00:00,None,3,100.11699999999998,C3[C](C)(C(=O)OC)[CH2][C](C)(C(=O)OC)[CH2][C](C)(C(=O)OC)[CH2][C](C)(C(=O)OC)[CH2][C](C)(C(=O)OC)[CH2][C](C)(C(=O)OC)[CH2][C](C)(C(=O)OC)[CH2][C](C)(C(=O)OC)[CH2][C](C)(C(=O)OC)[CH2][C](C)(C(=O)OC)3,81.90417211862123,0,1,0.7777777777777778,110.5,111.16155242919922,0.4615524291992159,0.004169398637752628
