Repository: JulianKimmig/nanoparticle_size_prediction

File: pretrained/np_model_14/evaluation/train_df.csv (part 7 of 37)
index,measurment_data,sample,temperature,z_average,dispersity,mean_count_rate,volume_mean,intensity_mean,number_mean,file,np_formulation,substance_code,polymer_class,polymer,smiles_monomer,smiles_ru,mn,pdi,mn_method,tg,date,additive,polymer_concentration,mass_ru,circular_smiles_10,dp,with_pva,valid,roll_valid,mean_z_average,predicted_z_average,error,rel_error
372,"Donnerstag, 30. Januar 2020 14:48:10",B8 1,25.0,111.0,0.012,236.3,105.3,116.7,89.73,VAN054_P6(SB355)_1.txt,VAN54_P6,P06,methacrylate,PMMA,C=C(C)(C(=O)OC),[CH2][C](C)(C(=O)OC),8200.0,1.1,SEC13,105.0,2020-01-30 00:00:00,None,3,100.11699999999998,C3[C](C)(C(=O)OC)[CH2][C](C)(C(=O)OC)[CH2][C](C)(C(=O)OC)[CH2][C](C)(C(=O)OC)[CH2][C](C)(C(=O)OC)[CH2][C](C)(C(=O)OC)[CH2][C](C)(C(=O)OC)[CH2][C](C)(C(=O)OC)[CH2][C](C)(C(=O)OC)[CH2][C](C)(C(=O)OC)3,81.90417211862123,0,1,0.7777777777777778,110.5,111.16155242919922,0.16155242919921875,0.0014554272900830518
373,"Donnerstag, 30. Januar 2020 14:48:21",B8 2,25.0,110.1,0.099,240.0,103.2,120.8,81.32,VAN054_P6(SB355)_1.txt,VAN54_P6,P06,methacrylate,PMMA,C=C(C)(C(=O)OC),[CH2][C](C)(C(=O)OC),8200.0,1.1,SEC13,105.0,2020-01-30 00:00:00,None,3,100.11699999999998,C3[C](C)(C(=O)OC)[CH2][C](C)(C(=O)OC)[CH2][C](C)(C(=O)OC)[CH2][C](C)(C(=O)OC)[CH2][C](C)(C(=O)OC)[CH2][C](C)(C(=O)OC)[CH2][C](C)(C(=O)OC)[CH2][C](C)(C(=O)OC)[CH2][C](C)(C(=O)OC)[CH2][C](C)(C(=O)OC)3,81.90417211862123,0,1,0.7777777777777778,110.5,111.16155242919922,1.0615524291992244,0.009641711436868525
374,"Donnerstag, 30. Januar 2020 14:48:32",B8 3,25.0,105.8,0.02,236.9,101.0,110.2,88.9,VAN054_P6(SB355)_1.txt,VAN54_P6,P06,methacrylate,PMMA,C=C(C)(C(=O)OC),[CH2][C](C)(C(=O)OC),8200.0,1.1,SEC13,105.0,2020-01-30 00:00:00,None,3,100.11699999999998,C3[C](C)(C(=O)OC)[CH2][C](C)(C(=O)OC)[CH2][C](C)(C(=O)OC)[CH2][C](C)(C(=O)OC)[CH2][C](C)(C(=O)OC)[CH2][C](C)(C(=O)OC)[CH2][C](C)(C(=O)OC)[CH2][C](C)(C(=O)OC)[CH2][C](C)(C(=O)OC)[CH2][C](C)(C(=O)OC)3,81.90417211862123,0,1,0.7777777777777778,110.5,111.16155242919922,5.361552429199222,0.050676298952733664
375,"Donnerstag, 30. Januar 2020 14:49:15",B9 1,25.0,111.1,0.094,249.6,100.8,124.9,72.57,VAN054_P6(SB355)_1.txt,VAN54_P6,P06,methacrylate,PMMA,C=C(C)(C(=O)OC),[CH2][C](C)(C(=O)OC),8200.0,1.1,SEC13,105.0,2020-01-30 00:00:00,None,3,100.11699999999998,C3[C](C)(C(=O)OC)[CH2][C](C)(C(=O)OC)[CH2][C](C)(C(=O)OC)[CH2][C](C)(C(=O)OC)[CH2][C](C)(C(=O)OC)[CH2][C](C)(C(=O)OC)[CH2][C](C)(C(=O)OC)[CH2][C](C)(C(=O)OC)[CH2][C](C)(C(=O)OC)[CH2][C](C)(C(=O)OC)3,81.90417211862123,0,1,0.7777777777777778,110.5,111.16155242919922,0.061552429199224434,0.000554027265519572
376,"Donnerstag, 30. Januar 2020 14:49:26",B9 2,25.0,106.7,0.131,243.1,99.47,117.6,78.1,VAN054_P6(SB355)_1.txt,VAN54_P6,P06,methacrylate,PMMA,C=C(C)(C(=O)OC),[CH2][C](C)(C(=O)OC),8200.0,1.1,SEC13,105.0,2020-01-30 00:00:00,None,3,100.11699999999998,C3[C](C)(C(=O)OC)[CH2][C](C)(C(=O)OC)[CH2][C](C)(C(=O)OC)[CH2][C](C)(C(=O)OC)[CH2][C](C)(C(=O)OC)[CH2][C](C)(C(=O)OC)[CH2][C](C)(C(=O)OC)[CH2][C](C)(C(=O)OC)[CH2][C](C)(C(=O)OC)[CH2][C](C)(C(=O)OC)3,81.90417211862123,0,1,0.7777777777777778,110.5,111.16155242919922,4.461552429199216,0.041813987152757415
377,"Donnerstag, 30. Januar 2020 14:49:37",B9 3,25.0,108.7,0.087,243.3,101.8,118.7,80.75,VAN054_P6(SB355)_1.txt,VAN54_P6,P06,methacrylate,PMMA,C=C(C)(C(=O)OC),[CH2][C](C)(C(=O)OC),8200.0,1.1,SEC13,105.0,2020-01-30 00:00:00,None,3,100.11699999999998,C3[C](C)(C(=O)OC)[CH2][C](C)(C(=O)OC)[CH2][C](C)(C(=O)OC)[CH2][C](C)(C(=O)OC)[CH2][C](C)(C(=O)OC)[CH2][C](C)(C(=O)OC)[CH2][C](C)(C(=O)OC)[CH2][C](C)(C(=O)OC)[CH2][C](C)(C(=O)OC)[CH2][C](C)(C(=O)OC)3,81.90417211862123,0,1,0.7777777777777778,110.5,111.16155242919922,2.461552429199216,0.022645376533571442
378,"Donnerstag, 30. Januar 2020 14:50:17",B10 1,25.0,160.9,0.11199999999999999,242.0,170.1,174.3,138.6,VAN054_P6(SB355)_1.txt,VAN54_P6,P06,methacrylate,PMMA,C=C(C)(C(=O)OC),[CH2][C](C)(C(=O)OC),8200.0,1.1,SEC13,105.0,2020-01-30 00:00:00,PVA,3,100.11699999999998,C3[C](C)(C(=O)OC)[CH2][C](C)(C(=O)OC)[CH2][C](C)(C(=O)OC)[CH2][C](C)(C(=O)OC)[CH2][C](C)(C(=O)OC)[CH2][C](C)(C(=O)OC)[CH2][C](C)(C(=O)OC)[CH2][C](C)(C(=O)OC)[CH2][C](C)(C(=O)OC)[CH2][C](C)(C(=O)OC)3,81.90417211862123,1,1,1.0,159.9333333333333,164.09500122070312,3.1950012207031193,0.01985706165757066
379,"Donnerstag, 30. Januar 2020 14:50:28",B10 2,25.0,159.6,0.053,241.2,167.0,171.8,135.4,VAN054_P6(SB355)_1.txt,VAN54_P6,P06,methacrylate,PMMA,C=C(C)(C(=O)OC),[CH2][C](C)(C(=O)OC),8200.0,1.1,SEC13,105.0,2020-01-30 00:00:00,PVA,3,100.11699999999998,C3[C](C)(C(=O)OC)[CH2][C](C)(C(=O)OC)[CH2][C](C)(C(=O)OC)[CH2][C](C)(C(=O)OC)[CH2][C](C)(C(=O)OC)[CH2][C](C)(C(=O)OC)[CH2][C](C)(C(=O)OC)[CH2][C](C)(C(=O)OC)[CH2][C](C)(C(=O)OC)[CH2][C](C)(C(=O)OC)3,81.90417211862123,1,1,1.0,159.9333333333333,164.094970703125,4.494970703125006,0.028163976836622844
380,"Donnerstag, 30. Januar 2020 14:50:39",B10 3,25.0,161.6,0.08800000000000001,239.1,171.2,178.2,128.8,VAN054_P6(SB355)_1.txt,VAN54_P6,P06,methacrylate,PMMA,C=C(C)(C(=O)OC),[CH2][C](C)(C(=O)OC),8200.0,1.1,SEC13,105.0,2020-01-30 00:00:00,PVA,3,100.11699999999998,C3[C](C)(C(=O)OC)[CH2][C](C)(C(=O)OC)[CH2][C](C)(C(=O)OC)[CH2][C](C)(C(=O)OC)[CH2][C](C)(C(=O)OC)[CH2][C](C)(C(=O)OC)[CH2][C](C)(C(=O)OC)[CH2][C](C)(C(=O)OC)[CH2][C](C)(C(=O)OC)[CH2][C](C)(C(=O)OC)3,81.90417211862123,1,1,1.0,159.9333333333333,164.09500122070312,2.4950012207031307,0.015439363989499572
381,"Donnerstag, 30. Januar 2020 14:51:20",B11 1,25.0,160.8,0.153,256.3,164.1,171.2,127.0,VAN054_P6(SB355)_1.txt,VAN54_P6,P06,methacrylate,PMMA,C=C(C)(C(=O)OC),[CH2][C](C)(C(=O)OC),8200.0,1.1,SEC13,105.0,2020-01-30 00:00:00,PVA,3,100.11699999999998,C3[C](C)(C(=O)OC)[CH2][C](C)(C(=O)OC)[CH2][C](C)(C(=O)OC)[CH2][C](C)(C(=O)OC)[CH2][C](C)(C(=O)OC)[CH2][C](C)(C(=O)OC)[CH2][C](C)(C(=O)OC)[CH2][C](C)(C(=O)OC)[CH2][C](C)(C(=O)OC)[CH2][C](C)(C(=O)OC)3,81.90417211862123,1,1,1.0,159.9333333333333,164.09500122070312,3.2950012207031136,0.02049130112377558
382,"Donnerstag, 30. Januar 2020 14:51:31",B11 2,25.0,160.7,0.113,257.4,167.3,173.8,129.6,VAN054_P6(SB355)_1.txt,VAN54_P6,P06,methacrylate,PMMA,C=C(C)(C(=O)OC),[CH2][C](C)(C(=O)OC),8200.0,1.1,SEC13,105.0,2020-01-30 00:00:00,PVA,3,100.11699999999998,C3[C](C)(C(=O)OC)[CH2][C](C)(C(=O)OC)[CH2][C](C)(C(=O)OC)[CH2][C](C)(C(=O)OC)[CH2][C](C)(C(=O)OC)[CH2][C](C)(C(=O)OC)[CH2][C](C)(C(=O)OC)[CH2][C](C)(C(=O)OC)[CH2][C](C)(C(=O)OC)[CH2][C](C)(C(=O)OC)3,81.90417211862123,1,1,1.0,159.9333333333333,164.09500122070312,3.3950012207031364,0.02112632993592493
383,"Donnerstag, 30. Januar 2020 14:51:42",B11 3,25.0,165.4,0.091,258.4,174.8,180.5,133.8,VAN054_P6(SB355)_1.txt,VAN54_P6,P06,methacrylate,PMMA,C=C(C)(C(=O)OC),[CH2][C](C)(C(=O)OC),8200.0,1.1,SEC13,105.0,2020-01-30 00:00:00,PVA,3,100.11699999999998,C3[C](C)(C(=O)OC)[CH2][C](C)(C(=O)OC)[CH2][C](C)(C(=O)OC)[CH2][C](C)(C(=O)OC)[CH2][C](C)(C(=O)OC)[CH2][C](C)(C(=O)OC)[CH2][C](C)(C(=O)OC)[CH2][C](C)(C(=O)OC)[CH2][C](C)(C(=O)OC)[CH2][C](C)(C(=O)OC)3,81.90417211862123,1,1,1.0,159.9333333333333,164.09500122070312,1.3049987792968807,0.007889956343995651
384,"Donnerstag, 30. Januar 2020 14:52:22",B12 1,25.0,155.9,0.10099999999999999,246.7,163.7,170.9,126.7,VAN054_P6(SB355)_1.txt,VAN54_P6,P06,methacrylate,PMMA,C=C(C)(C(=O)OC),[CH2][C](C)(C(=O)OC),8200.0,1.1,SEC13,105.0,2020-01-30 00:00:00,PVA,3,100.11699999999998,C3[C](C)(C(=O)OC)[CH2][C](C)(C(=O)OC)[CH2][C](C)(C(=O)OC)[CH2][C](C)(C(=O)OC)[CH2][C](C)(C(=O)OC)[CH2][C](C)(C(=O)OC)[CH2][C](C)(C(=O)OC)[CH2][C](C)(C(=O)OC)[CH2][C](C)(C(=O)OC)[CH2][C](C)(C(=O)OC)3,81.90417211862123,1,1,1.0,159.9333333333333,164.09500122070312,8.19500122070312,0.05256575510393277
385,"Donnerstag, 30. Januar 2020 14:52:33",B12 2,25.0,156.2,0.068,248.9,162.7,169.0,129.0,VAN054_P6(SB355)_1.txt,VAN54_P6,P06,methacrylate,PMMA,C=C(C)(C(=O)OC),[CH2][C](C)(C(=O)OC),8200.0,1.1,SEC13,105.0,2020-01-30 00:00:00,PVA,3,100.11699999999998,C3[C](C)(C(=O)OC)[CH2][C](C)(C(=O)OC)[CH2][C](C)(C(=O)OC)[CH2][C](C)(C(=O)OC)[CH2][C](C)(C(=O)OC)[CH2][C](C)(C(=O)OC)[CH2][C](C)(C(=O)OC)[CH2][C](C)(C(=O)OC)[CH2][C](C)(C(=O)OC)[CH2][C](C)(C(=O)OC)3,81.90417211862123,1,1,1.0,159.9333333333333,164.09500122070312,7.895001220703136,0.050544181950724305
386,"Donnerstag, 30. Januar 2020 14:52:44",B12 3,25.0,158.3,0.08199999999999999,248.7,165.5,172.7,127.1,VAN054_P6(SB355)_1.txt,VAN54_P6,P06,methacrylate,PMMA,C=C(C)(C(=O)OC),[CH2][C](C)(C(=O)OC),8200.0,1.1,SEC13,105.0,2020-01-30 00:00:00,PVA,3,100.11699999999998,C3[C](C)(C(=O)OC)[CH2][C](C)(C(=O)OC)[CH2][C](C)(C(=O)OC)[CH2][C](C)(C(=O)OC)[CH2][C](C)(C(=O)OC)[CH2][C](C)(C(=O)OC)[CH2][C](C)(C(=O)OC)[CH2][C](C)(C(=O)OC)[CH2][C](C)(C(=O)OC)[CH2][C](C)(C(=O)OC)3,81.90417211862123,1,1,1.0,159.9333333333333,164.09498596191406,5.794985961914051,0.03660761820539514
387,"Donnerstag, 30. Januar 2020 14:53:29",C7 1,25.0,118.8,0.04,222.6,115.3,125.1,99.18,VAN054_P6(SB355)_1.txt,VAN54_P6,P06,methacrylate,PMMA,C=C(C)(C(=O)OC),[CH2][C](C)(C(=O)OC),8200.0,1.1,SEC13,105.0,2020-01-30 00:00:00,None,5,100.11699999999998,C3[C](C)(C(=O)OC)[CH2][C](C)(C(=O)OC)[CH2][C](C)(C(=O)OC)[CH2][C](C)(C(=O)OC)[CH2][C](C)(C(=O)OC)[CH2][C](C)(C(=O)OC)[CH2][C](C)(C(=O)OC)[CH2][C](C)(C(=O)OC)[CH2][C](C)(C(=O)OC)[CH2][C](C)(C(=O)OC)3,81.90417211862123,0,1,0.8333333333333334,121.06666666666666,124.42339324951172,5.623393249511722,0.04733496001272493
388,"Donnerstag, 30. Januar 2020 14:53:40",C7 2,25.0,123.9,0.027999999999999997,227.7,119.6,127.4,105.1,VAN054_P6(SB355)_1.txt,VAN54_P6,P06,methacrylate,PMMA,C=C(C)(C(=O)OC),[CH2][C](C)(C(=O)OC),8200.0,1.1,SEC13,105.0,2020-01-30 00:00:00,None,5,100.11699999999998,C3[C](C)(C(=O)OC)[CH2][C](C)(C(=O)OC)[CH2][C](C)(C(=O)OC)[CH2][C](C)(C(=O)OC)[CH2][C](C)(C(=O)OC)[CH2][C](C)(C(=O)OC)[CH2][C](C)(C(=O)OC)[CH2][C](C)(C(=O)OC)[CH2][C](C)(C(=O)OC)[CH2][C](C)(C(=O)OC)3,81.90417211862123,0,1,0.8333333333333334,121.06666666666666,124.42340850830078,0.5234085083007756,0.004224443166269375
389,"Donnerstag, 30. Januar 2020 14:53:51",C7 3,25.0,120.5,0.002,226.5,116.1,125.2,100.8,VAN054_P6(SB355)_1.txt,VAN54_P6,P06,methacrylate,PMMA,C=C(C)(C(=O)OC),[CH2][C](C)(C(=O)OC),8200.0,1.1,SEC13,105.0,2020-01-30 00:00:00,None,5,100.11699999999998,C3[C](C)(C(=O)OC)[CH2][C](C)(C(=O)OC)[CH2][C](C)(C(=O)OC)[CH2][C](C)(C(=O)OC)[CH2][C](C)(C(=O)OC)[CH2][C](C)(C(=O)OC)[CH2][C](C)(C(=O)OC)[CH2][C](C)(C(=O)OC)[CH2][C](C)(C(=O)OC)[CH2][C](C)(C(=O)OC)3,81.90417211862123,0,1,0.8333333333333334,121.06666666666666,124.42338562011719,3.9233856201171875,0.032559216764457985
390,"Donnerstag, 30. Januar 2020 14:56:48",C10 1,25.0,166.3,0.045,211.0,172.8,174.9,147.9,VAN054_P6(SB355)_1.txt,VAN54_P6,P06,methacrylate,PMMA,C=C(C)(C(=O)OC),[CH2][C](C)(C(=O)OC),8200.0,1.1,SEC13,105.0,2020-01-30 00:00:00,PVA,5,100.11699999999998,C3[C](C)(C(=O)OC)[CH2][C](C)(C(=O)OC)[CH2][C](C)(C(=O)OC)[CH2][C](C)(C(=O)OC)[CH2][C](C)(C(=O)OC)[CH2][C](C)(C(=O)OC)[CH2][C](C)(C(=O)OC)[CH2][C](C)(C(=O)OC)[CH2][C](C)(C(=O)OC)[CH2][C](C)(C(=O)OC)3,81.90417211862123,1,1,1.0,170.1222222222222,183.43118286132812,17.131182861328114,0.10301372736817867
391,"Donnerstag, 30. Januar 2020 14:56:59",C10 2,25.0,168.6,0.105,215.5,178.5,181.8,144.0,VAN054_P6(SB355)_1.txt,VAN54_P6,P06,methacrylate,PMMA,C=C(C)(C(=O)OC),[CH2][C](C)(C(=O)OC),8200.0,1.1,SEC13,105.0,2020-01-30 00:00:00,PVA,5,100.11699999999998,C3[C](C)(C(=O)OC)[CH2][C](C)(C(=O)OC)[CH2][C](C)(C(=O)OC)[CH2][C](C)(C(=O)OC)[CH2][C](C)(C(=O)OC)[CH2][C](C)(C(=O)OC)[CH2][C](C)(C(=O)OC)[CH2][C](C)(C(=O)OC)[CH2][C](C)(C(=O)OC)[CH2][C](C)(C(=O)OC)3,81.90417211862123,1,1,1.0,170.1222222222222,183.43118286132812,14.83118286132813,0.08796668363777065
392,"Donnerstag, 30. Januar 2020 14:57:10",C10 3,25.0,167.1,0.161,220.8,173.1,179.8,129.9,VAN054_P6(SB355)_1.txt,VAN54_P6,P06,methacrylate,PMMA,C=C(C)(C(=O)OC),[CH2][C](C)(C(=O)OC),8200.0,1.1,SEC13,105.0,2020-01-30 00:00:00,PVA,5,100.11699999999998,C3[C](C)(C(=O)OC)[CH2][C](C)(C(=O)OC)[CH2][C](C)(C(=O)OC)[CH2][C](C)(C(=O)OC)[CH2][C](C)(C(=O)OC)[CH2][C](C)(C(=O)OC)[CH2][C](C)(C(=O)OC)[CH2][C](C)(C(=O)OC)[CH2][C](C)(C(=O)OC)[CH2][C](C)(C(=O)OC)3,81.90417211862123,1,1,1.0,170.1222222222222,183.43118286132812,16.33118286132813,0.09773299139035387
393,"Donnerstag, 30. Januar 2020 14:57:53",C11 1,25.0,168.2,0.10800000000000001,209.2,180.2,186.3,132.9,VAN054_P6(SB355)_1.txt,VAN54_P6,P06,methacrylate,PMMA,C=C(C)(C(=O)OC),[CH2][C](C)(C(=O)OC),8200.0,1.1,SEC13,105.0,2020-01-30 00:00:00,PVA,5,100.11699999999998,C3[C](C)(C(=O)OC)[CH2][C](C)(C(=O)OC)[CH2][C](C)(C(=O)OC)[CH2][C](C)(C(=O)OC)[CH2][C](C)(C(=O)OC)[CH2][C](C)(C(=O)OC)[CH2][C](C)(C(=O)OC)[CH2][C](C)(C(=O)OC)[CH2][C](C)(C(=O)OC)[CH2][C](C)(C(=O)OC)3,81.90417211862123,1,1,1.0,170.1222222222222,183.43115234375,15.231152343750011,0.09055381892835918
394,"Donnerstag, 30. Januar 2020 14:58:04",C11 2,25.0,170.1,0.028999999999999998,212.7,176.7,179.2,147.8,VAN054_P6(SB355)_1.txt,VAN54_P6,P06,methacrylate,PMMA,C=C(C)(C(=O)OC),[CH2][C](C)(C(=O)OC),8200.0,1.1,SEC13,105.0,2020-01-30 00:00:00,PVA,5,100.11699999999998,C3[C](C)(C(=O)OC)[CH2][C](C)(C(=O)OC)[CH2][C](C)(C(=O)OC)[CH2][C](C)(C(=O)OC)[CH2][C](C)(C(=O)OC)[CH2][C](C)(C(=O)OC)[CH2][C](C)(C(=O)OC)[CH2][C](C)(C(=O)OC)[CH2][C](C)(C(=O)OC)[CH2][C](C)(C(=O)OC)3,81.90417211862123,1,1,1.0,170.1222222222222,183.43116760253906,13.331167602539068,0.07837253146701392
395,"Donnerstag, 30. Januar 2020 14:58:15",C11 3,25.0,167.0,0.127,210.9,181.7,191.3,120.2,VAN054_P6(SB355)_1.txt,VAN54_P6,P06,methacrylate,PMMA,C=C(C)(C(=O)OC),[CH2][C](C)(C(=O)OC),8200.0,1.1,SEC13,105.0,2020-01-30 00:00:00,PVA,5,100.11699999999998,C3[C](C)(C(=O)OC)[CH2][C](C)(C(=O)OC)[CH2][C](C)(C(=O)OC)[CH2][C](C)(C(=O)OC)[CH2][C](C)(C(=O)OC)[CH2][C](C)(C(=O)OC)[CH2][C](C)(C(=O)OC)[CH2][C](C)(C(=O)OC)[CH2][C](C)(C(=O)OC)[CH2][C](C)(C(=O)OC)3,81.90417211862123,1,1,1.0,170.1222222222222,183.43116760253906,16.431167602539062,0.09839022516490456
396,"Donnerstag, 30. Januar 2020 14:58:58",C12 1,25.0,176.3,0.064,226.5,186.5,188.3,153.8,VAN054_P6(SB355)_1.txt,VAN54_P6,P06,methacrylate,PMMA,C=C(C)(C(=O)OC),[CH2][C](C)(C(=O)OC),8200.0,1.1,SEC13,105.0,2020-01-30 00:00:00,PVA,5,100.11699999999998,C3[C](C)(C(=O)OC)[CH2][C](C)(C(=O)OC)[CH2][C](C)(C(=O)OC)[CH2][C](C)(C(=O)OC)[CH2][C](C)(C(=O)OC)[CH2][C](C)(C(=O)OC)[CH2][C](C)(C(=O)OC)[CH2][C](C)(C(=O)OC)[CH2][C](C)(C(=O)OC)[CH2][C](C)(C(=O)OC)3,81.90417211862123,1,1,1.0,170.1222222222222,183.43118286132812,7.131182861328114,0.04044913704667109
397,"Donnerstag, 30. Januar 2020 14:59:09",C12 2,25.0,171.4,0.115,230.1,186.9,196.2,120.5,VAN054_P6(SB355)_1.txt,VAN54_P6,P06,methacrylate,PMMA,C=C(C)(C(=O)OC),[CH2][C](C)(C(=O)OC),8200.0,1.1,SEC13,105.0,2020-01-30 00:00:00,PVA,5,100.11699999999998,C3[C](C)(C(=O)OC)[CH2][C](C)(C(=O)OC)[CH2][C](C)(C(=O)OC)[CH2][C](C)(C(=O)OC)[CH2][C](C)(C(=O)OC)[CH2][C](C)(C(=O)OC)[CH2][C](C)(C(=O)OC)[CH2][C](C)(C(=O)OC)[CH2][C](C)(C(=O)OC)[CH2][C](C)(C(=O)OC)3,81.90417211862123,1,1,1.0,170.1222222222222,183.43116760253906,12.031167602539057,0.07019350993313335
398,"Donnerstag, 30. Januar 2020 14:59:20",C12 3,25.0,176.1,0.08,231.8,188.7,192.6,142.9,VAN054_P6(SB355)_1.txt,VAN54_P6,P06,methacrylate,PMMA,C=C(C)(C(=O)OC),[CH2][C](C)(C(=O)OC),8200.0,1.1,SEC13,105.0,2020-01-30 00:00:00,PVA,5,100.11699999999998,C3[C](C)(C(=O)OC)[CH2][C](C)(C(=O)OC)[CH2][C](C)(C(=O)OC)[CH2][C](C)(C(=O)OC)[CH2][C](C)(C(=O)OC)[CH2][C](C)(C(=O)OC)[CH2][C](C)(C(=O)OC)[CH2][C](C)(C(=O)OC)[CH2][C](C)(C(=O)OC)[CH2][C](C)(C(=O)OC)3,81.90417211862123,1,1,1.0,170.1222222222222,183.43118286132812,7.331182861328131,0.04163079421537837
399,"Donnerstag, 30. Januar 2020 15:00:00",D7 1,25.0,165.0,0.2,295.2,650.1,368.5,115.8,VAN054_P6(SB355)_1.txt,VAN54_P6,P06,methacrylate,PMMA,C=C(C)(C(=O)OC),[CH2][C](C)(C(=O)OC),8200.0,1.1,SEC13,105.0,2020-01-30 00:00:00,None,8,100.11699999999998,C3[C](C)(C(=O)OC)[CH2][C](C)(C(=O)OC)[CH2][C](C)(C(=O)OC)[CH2][C](C)(C(=O)OC)[CH2][C](C)(C(=O)OC)[CH2][C](C)(C(=O)OC)[CH2][C](C)(C(=O)OC)[CH2][C](C)(C(=O)OC)[CH2][C](C)(C(=O)OC)[CH2][C](C)(C(=O)OC)3,81.90417211862123,0,1,0.8333333333333333,162.63333333333333,154.651611328125,10.348388671875,0.06271750710227272
400,"Donnerstag, 30. Januar 2020 15:00:11",D7 2,25.0,164.3,0.057,302.9,171.2,177.2,132.5,VAN054_P6(SB355)_1.txt,VAN54_P6,P06,methacrylate,PMMA,C=C(C)(C(=O)OC),[CH2][C](C)(C(=O)OC),8200.0,1.1,SEC13,105.0,2020-01-30 00:00:00,None,8,100.11699999999998,C3[C](C)(C(=O)OC)[CH2][C](C)(C(=O)OC)[CH2][C](C)(C(=O)OC)[CH2][C](C)(C(=O)OC)[CH2][C](C)(C(=O)OC)[CH2][C](C)(C(=O)OC)[CH2][C](C)(C(=O)OC)[CH2][C](C)(C(=O)OC)[CH2][C](C)(C(=O)OC)[CH2][C](C)(C(=O)OC)3,81.90417211862123,0,1,0.8333333333333333,162.63333333333333,154.651611328125,9.648388671875011,0.058724215896987286
401,"Donnerstag, 30. Januar 2020 15:00:22",D7 3,25.0,160.5,0.04,293.8,165.4,170.6,133.2,VAN054_P6(SB355)_1.txt,VAN54_P6,P06,methacrylate,PMMA,C=C(C)(C(=O)OC),[CH2][C](C)(C(=O)OC),8200.0,1.1,SEC13,105.0,2020-01-30 00:00:00,None,8,100.11699999999998,C3[C](C)(C(=O)OC)[CH2][C](C)(C(=O)OC)[CH2][C](C)(C(=O)OC)[CH2][C](C)(C(=O)OC)[CH2][C](C)(C(=O)OC)[CH2][C](C)(C(=O)OC)[CH2][C](C)(C(=O)OC)[CH2][C](C)(C(=O)OC)[CH2][C](C)(C(=O)OC)[CH2][C](C)(C(=O)OC)3,81.90417211862123,0,1,0.8333333333333333,162.63333333333333,154.651611328125,5.848388671875,0.03643855870327103
402,"Donnerstag, 30. Januar 2020 15:01:01",D8 1,25.0,167.5,0.064,284.1,176.2,182.9,130.9,VAN054_P6(SB355)_1.txt,VAN54_P6,P06,methacrylate,PMMA,C=C(C)(C(=O)OC),[CH2][C](C)(C(=O)OC),8200.0,1.1,SEC13,105.0,2020-01-30 00:00:00,None,8,100.11699999999998,C3[C](C)(C(=O)OC)[CH2][C](C)(C(=O)OC)[CH2][C](C)(C(=O)OC)[CH2][C](C)(C(=O)OC)[CH2][C](C)(C(=O)OC)[CH2][C](C)(C(=O)OC)[CH2][C](C)(C(=O)OC)[CH2][C](C)(C(=O)OC)[CH2][C](C)(C(=O)OC)[CH2][C](C)(C(=O)OC)3,81.90417211862123,0,1,0.8333333333333333,162.63333333333333,154.65162658691406,12.848373413085938,0.07670670694379664
403,"Donnerstag, 30. Januar 2020 15:01:12",D8 2,25.0,157.0,0.207,283.4,487.9,268.8,119.7,VAN054_P6(SB355)_1.txt,VAN54_P6,P06,methacrylate,PMMA,C=C(C)(C(=O)OC),[CH2][C](C)(C(=O)OC),8200.0,1.1,SEC13,105.0,2020-01-30 00:00:00,None,8,100.11699999999998,C3[C](C)(C(=O)OC)[CH2][C](C)(C(=O)OC)[CH2][C](C)(C(=O)OC)[CH2][C](C)(C(=O)OC)[CH2][C](C)(C(=O)OC)[CH2][C](C)(C(=O)OC)[CH2][C](C)(C(=O)OC)[CH2][C](C)(C(=O)OC)[CH2][C](C)(C(=O)OC)[CH2][C](C)(C(=O)OC)3,81.90417211862123,0,1,0.8333333333333333,162.63333333333333,154.65159606933594,2.3484039306640625,0.014957986819516322
404,"Donnerstag, 30. Januar 2020 15:01:23",D8 3,25.0,161.1,0.061,278.3,168.8,174.9,131.4,VAN054_P6(SB355)_1.txt,VAN54_P6,P06,methacrylate,PMMA,C=C(C)(C(=O)OC),[CH2][C](C)(C(=O)OC),8200.0,1.1,SEC13,105.0,2020-01-30 00:00:00,None,8,100.11699999999998,C3[C](C)(C(=O)OC)[CH2][C](C)(C(=O)OC)[CH2][C](C)(C(=O)OC)[CH2][C](C)(C(=O)OC)[CH2][C](C)(C(=O)OC)[CH2][C](C)(C(=O)OC)[CH2][C](C)(C(=O)OC)[CH2][C](C)(C(=O)OC)[CH2][C](C)(C(=O)OC)[CH2][C](C)(C(=O)OC)3,81.90417211862123,0,1,0.8333333333333333,162.63333333333333,154.65162658691406,6.448373413085932,0.04002714719482267
405,"Donnerstag, 30. Januar 2020 15:02:06",D9 1,25.0,165.0,0.115,249.1,175.6,179.7,139.8,VAN054_P6(SB355)_1.txt,VAN54_P6,P06,methacrylate,PMMA,C=C(C)(C(=O)OC),[CH2][C](C)(C(=O)OC),8200.0,1.1,SEC13,105.0,2020-01-30 00:00:00,None,8,100.11699999999998,C3[C](C)(C(=O)OC)[CH2][C](C)(C(=O)OC)[CH2][C](C)(C(=O)OC)[CH2][C](C)(C(=O)OC)[CH2][C](C)(C(=O)OC)[CH2][C](C)(C(=O)OC)[CH2][C](C)(C(=O)OC)[CH2][C](C)(C(=O)OC)[CH2][C](C)(C(=O)OC)[CH2][C](C)(C(=O)OC)3,81.90417211862123,0,1,0.8333333333333333,162.63333333333333,154.651611328125,10.348388671875,0.06271750710227272
406,"Donnerstag, 30. Januar 2020 15:02:17",D9 2,25.0,165.4,0.16699999999999998,249.8,394.2,240.5,129.3,VAN054_P6(SB355)_1.txt,VAN54_P6,P06,methacrylate,PMMA,C=C(C)(C(=O)OC),[CH2][C](C)(C(=O)OC),8200.0,1.1,SEC13,105.0,2020-01-30 00:00:00,None,8,100.11699999999998,C3[C](C)(C(=O)OC)[CH2][C](C)(C(=O)OC)[CH2][C](C)(C(=O)OC)[CH2][C](C)(C(=O)OC)[CH2][C](C)(C(=O)OC)[CH2][C](C)(C(=O)OC)[CH2][C](C)(C(=O)OC)[CH2][C](C)(C(=O)OC)[CH2][C](C)(C(=O)OC)[CH2][C](C)(C(=O)OC)3,81.90417211862123,0,1,0.8333333333333333,162.63333333333333,154.651611328125,10.748388671875006,0.06498421204277512
407,"Donnerstag, 30. Januar 2020 15:02:28",D9 3,25.0,157.9,0.11599999999999999,253.8,163.3,168.1,133.9,VAN054_P6(SB355)_1.txt,VAN54_P6,P06,methacrylate,PMMA,C=C(C)(C(=O)OC),[CH2][C](C)(C(=O)OC),8200.0,1.1,SEC13,105.0,2020-01-30 00:00:00,None,8,100.11699999999998,C3[C](C)(C(=O)OC)[CH2][C](C)(C(=O)OC)[CH2][C](C)(C(=O)OC)[CH2][C](C)(C(=O)OC)[CH2][C](C)(C(=O)OC)[CH2][C](C)(C(=O)OC)[CH2][C](C)(C(=O)OC)[CH2][C](C)(C(=O)OC)[CH2][C](C)(C(=O)OC)[CH2][C](C)(C(=O)OC)3,81.90417211862123,0,1,0.8333333333333333,162.63333333333333,154.651611328125,3.2483886718750057,0.020572442507124797
408,"Donnerstag, 30. Januar 2020 15:03:05",D10 1,25.0,216.6,0.134,312.6,226.2,224.4,172.9,VAN054_P6(SB355)_1.txt,VAN54_P6,P06,methacrylate,PMMA,C=C(C)(C(=O)OC),[CH2][C](C)(C(=O)OC),8200.0,1.1,SEC13,105.0,2020-01-30 00:00:00,PVA,8,100.11699999999998,C3[C](C)(C(=O)OC)[CH2][C](C)(C(=O)OC)[CH2][C](C)(C(=O)OC)[CH2][C](C)(C(=O)OC)[CH2][C](C)(C(=O)OC)[CH2][C](C)(C(=O)OC)[CH2][C](C)(C(=O)OC)[CH2][C](C)(C(=O)OC)[CH2][C](C)(C(=O)OC)[CH2][C](C)(C(=O)OC)3,81.90417211862123,1,1,1.0,218.82222222222225,212.43954467773438,4.160455322265619,0.019208011644808953
409,"Donnerstag, 30. Januar 2020 15:03:16",D10 2,25.0,218.5,0.067,314.7,242.0,238.4,184.8,VAN054_P6(SB355)_1.txt,VAN54_P6,P06,methacrylate,PMMA,C=C(C)(C(=O)OC),[CH2][C](C)(C(=O)OC),8200.0,1.1,SEC13,105.0,2020-01-30 00:00:00,PVA,8,100.11699999999998,C3[C](C)(C(=O)OC)[CH2][C](C)(C(=O)OC)[CH2][C](C)(C(=O)OC)[CH2][C](C)(C(=O)OC)[CH2][C](C)(C(=O)OC)[CH2][C](C)(C(=O)OC)[CH2][C](C)(C(=O)OC)[CH2][C](C)(C(=O)OC)[CH2][C](C)(C(=O)OC)[CH2][C](C)(C(=O)OC)3,81.90417211862123,1,1,1.0,218.82222222222225,212.4395751953125,6.0604248046875,0.02773649796195652
410,"Donnerstag, 30. Januar 2020 15:03:27",D10 3,25.0,221.6,0.085,321.8,250.8,246.2,180.7,VAN054_P6(SB355)_1.txt,VAN54_P6,P06,methacrylate,PMMA,C=C(C)(C(=O)OC),[CH2][C](C)(C(=O)OC),8200.0,1.1,SEC13,105.0,2020-01-30 00:00:00,PVA,8,100.11699999999998,C3[C](C)(C(=O)OC)[CH2][C](C)(C(=O)OC)[CH2][C](C)(C(=O)OC)[CH2][C](C)(C(=O)OC)[CH2][C](C)(C(=O)OC)[CH2][C](C)(C(=O)OC)[CH2][C](C)(C(=O)OC)[CH2][C](C)(C(=O)OC)[CH2][C](C)(C(=O)OC)[CH2][C](C)(C(=O)OC)3,81.90417211862123,1,1,1.0,218.82222222222225,212.4395751953125,9.160424804687494,0.04133765706086415
411,"Donnerstag, 30. Januar 2020 15:04:06",D11 1,25.0,213.5,0.09300000000000001,306.3,233.5,231.0,188.3,VAN054_P6(SB355)_1.txt,VAN54_P6,P06,methacrylate,PMMA,C=C(C)(C(=O)OC),[CH2][C](C)(C(=O)OC),8200.0,1.1,SEC13,105.0,2020-01-30 00:00:00,PVA,8,100.11699999999998,C3[C](C)(C(=O)OC)[CH2][C](C)(C(=O)OC)[CH2][C](C)(C(=O)OC)[CH2][C](C)(C(=O)OC)[CH2][C](C)(C(=O)OC)[CH2][C](C)(C(=O)OC)[CH2][C](C)(C(=O)OC)[CH2][C](C)(C(=O)OC)[CH2][C](C)(C(=O)OC)[CH2][C](C)(C(=O)OC)3,81.90417211862123,1,1,1.0,218.82222222222225,212.4395751953125,1.0604248046875,0.004966860911885246
412,"Donnerstag, 30. Januar 2020 15:04:17",D11 2,25.0,226.2,0.044000000000000004,313.0,233.4,231.6,208.9,VAN054_P6(SB355)_1.txt,VAN54_P6,P06,methacrylate,PMMA,C=C(C)(C(=O)OC),[CH2][C](C)(C(=O)OC),8200.0,1.1,SEC13,105.0,2020-01-30 00:00:00,PVA,8,100.11699999999998,C3[C](C)(C(=O)OC)[CH2][C](C)(C(=O)OC)[CH2][C](C)(C(=O)OC)[CH2][C](C)(C(=O)OC)[CH2][C](C)(C(=O)OC)[CH2][C](C)(C(=O)OC)[CH2][C](C)(C(=O)OC)[CH2][C](C)(C(=O)OC)[CH2][C](C)(C(=O)OC)[CH2][C](C)(C(=O)OC)3,81.90417211862123,1,1,1.0,218.82222222222225,212.4395751953125,13.760424804687489,0.06083300090489606
413,"Donnerstag, 30. Januar 2020 15:04:28",D11 3,25.0,217.0,0.046,308.8,224.1,222.5,197.5,VAN054_P6(SB355)_1.txt,VAN54_P6,P06,methacrylate,PMMA,C=C(C)(C(=O)OC),[CH2][C](C)(C(=O)OC),8200.0,1.1,SEC13,105.0,2020-01-30 00:00:00,PVA,8,100.11699999999998,C3[C](C)(C(=O)OC)[CH2][C](C)(C(=O)OC)[CH2][C](C)(C(=O)OC)[CH2][C](C)(C(=O)OC)[CH2][C](C)(C(=O)OC)[CH2][C](C)(C(=O)OC)[CH2][C](C)(C(=O)OC)[CH2][C](C)(C(=O)OC)[CH2][C](C)(C(=O)OC)[CH2][C](C)(C(=O)OC)3,81.90417211862123,1,1,1.0,218.82222222222225,212.4395751953125,4.5604248046875,0.021015782510080645
414,"Donnerstag, 30. Januar 2020 15:05:04",D12 1,25.0,219.8,0.1,338.6,253.7,248.1,170.0,VAN054_P6(SB355)_1.txt,VAN54_P6,P06,methacrylate,PMMA,C=C(C)(C(=O)OC),[CH2][C](C)(C(=O)OC),8200.0,1.1,SEC13,105.0,2020-01-30 00:00:00,PVA,8,100.11699999999998,C3[C](C)(C(=O)OC)[CH2][C](C)(C(=O)OC)[CH2][C](C)(C(=O)OC)[CH2][C](C)(C(=O)OC)[CH2][C](C)(C(=O)OC)[CH2][C](C)(C(=O)OC)[CH2][C](C)(C(=O)OC)[CH2][C](C)(C(=O)OC)[CH2][C](C)(C(=O)OC)[CH2][C](C)(C(=O)OC)3,81.90417211862123,1,1,1.0,218.82222222222225,212.43955993652344,7.360440063476574,0.03348698845985702
415,"Donnerstag, 30. Januar 2020 15:05:15",D12 2,25.0,220.4,0.087,335.9,239.4,236.3,199.1,VAN054_P6(SB355)_1.txt,VAN54_P6,P06,methacrylate,PMMA,C=C(C)(C(=O)OC),[CH2][C](C)(C(=O)OC),8200.0,1.1,SEC13,105.0,2020-01-30 00:00:00,PVA,8,100.11699999999998,C3[C](C)(C(=O)OC)[CH2][C](C)(C(=O)OC)[CH2][C](C)(C(=O)OC)[CH2][C](C)(C(=O)OC)[CH2][C](C)(C(=O)OC)[CH2][C](C)(C(=O)OC)[CH2][C](C)(C(=O)OC)[CH2][C](C)(C(=O)OC)[CH2][C](C)(C(=O)OC)[CH2][C](C)(C(=O)OC)3,81.90417211862123,1,1,1.0,218.82222222222225,212.4395751953125,7.960424804687506,0.03611807987607761
416,"Donnerstag, 30. Januar 2020 15:05:26",D12 3,25.0,215.8,0.049,323.0,231.5,229.2,192.1,VAN054_P6(SB355)_1.txt,VAN54_P6,P06,methacrylate,PMMA,C=C(C)(C(=O)OC),[CH2][C](C)(C(=O)OC),8200.0,1.1,SEC13,105.0,2020-01-30 00:00:00,PVA,8,100.11699999999998,C3[C](C)(C(=O)OC)[CH2][C](C)(C(=O)OC)[CH2][C](C)(C(=O)OC)[CH2][C](C)(C(=O)OC)[CH2][C](C)(C(=O)OC)[CH2][C](C)(C(=O)OC)[CH2][C](C)(C(=O)OC)[CH2][C](C)(C(=O)OC)[CH2][C](C)(C(=O)OC)[CH2][C](C)(C(=O)OC)3,81.90417211862123,1,1,1.0,218.82222222222225,212.4395751953125,3.3604248046875114,0.015571940707541757
417,"Donnerstag, 30. Januar 2020 15:06:10",E7 1,25.0,175.7,0.162,192.3,180.2,183.6,143.8,VAN054_P6(SB355)_1.txt,VAN54_P6,P06,methacrylate,PMMA,C=C(C)(C(=O)OC),[CH2][C](C)(C(=O)OC),8200.0,1.1,SEC13,105.0,2020-01-30 00:00:00,None,10,100.11699999999998,C3[C](C)(C(=O)OC)[CH2][C](C)(C(=O)OC)[CH2][C](C)(C(=O)OC)[CH2][C](C)(C(=O)OC)[CH2][C](C)(C(=O)OC)[CH2][C](C)(C(=O)OC)[CH2][C](C)(C(=O)OC)[CH2][C](C)(C(=O)OC)[CH2][C](C)(C(=O)OC)[CH2][C](C)(C(=O)OC)3,81.90417211862123,0,1,0.8333333333333333,181.05555555555557,175.12887573242188,0.5711242675781136,0.0032505649833700265
418,"Donnerstag, 30. Januar 2020 15:06:21",E7 2,25.0,180.3,0.106,193.8,194.2,197.5,144.4,VAN054_P6(SB355)_1.txt,VAN54_P6,P06,methacrylate,PMMA,C=C(C)(C(=O)OC),[CH2][C](C)(C(=O)OC),8200.0,1.1,SEC13,105.0,2020-01-30 00:00:00,None,10,100.11699999999998,C3[C](C)(C(=O)OC)[CH2][C](C)(C(=O)OC)[CH2][C](C)(C(=O)OC)[CH2][C](C)(C(=O)OC)[CH2][C](C)(C(=O)OC)[CH2][C](C)(C(=O)OC)[CH2][C](C)(C(=O)OC)[CH2][C](C)(C(=O)OC)[CH2][C](C)(C(=O)OC)[CH2][C](C)(C(=O)OC)3,81.90417211862123,0,1,0.8333333333333333,181.05555555555557,175.12887573242188,5.171124267578136,0.028680667041476073
419,"Donnerstag, 30. Januar 2020 15:06:31",E7 3,25.0,181.8,0.155,197.6,211.2,218.6,114.5,VAN054_P6(SB355)_1.txt,VAN54_P6,P06,methacrylate,PMMA,C=C(C)(C(=O)OC),[CH2][C](C)(C(=O)OC),8200.0,1.1,SEC13,105.0,2020-01-30 00:00:00,None,10,100.11699999999998,C3[C](C)(C(=O)OC)[CH2][C](C)(C(=O)OC)[CH2][C](C)(C(=O)OC)[CH2][C](C)(C(=O)OC)[CH2][C](C)(C(=O)OC)[CH2][C](C)(C(=O)OC)[CH2][C](C)(C(=O)OC)[CH2][C](C)(C(=O)OC)[CH2][C](C)(C(=O)OC)[CH2][C](C)(C(=O)OC)3,81.90417211862123,0,1,0.8333333333333333,181.05555555555557,175.12887573242188,6.671124267578136,0.03669485295697544
420,"Donnerstag, 30. Januar 2020 15:07:16",E8 1,25.0,176.9,0.138,187.6,184.8,187.6,147.7,VAN054_P6(SB355)_1.txt,VAN54_P6,P06,methacrylate,PMMA,C=C(C)(C(=O)OC),[CH2][C](C)(C(=O)OC),8200.0,1.1,SEC13,105.0,2020-01-30 00:00:00,None,10,100.11699999999998,C3[C](C)(C(=O)OC)[CH2][C](C)(C(=O)OC)[CH2][C](C)(C(=O)OC)[CH2][C](C)(C(=O)OC)[CH2][C](C)(C(=O)OC)[CH2][C](C)(C(=O)OC)[CH2][C](C)(C(=O)OC)[CH2][C](C)(C(=O)OC)[CH2][C](C)(C(=O)OC)[CH2][C](C)(C(=O)OC)3,81.90417211862123,0,1,0.8333333333333333,181.05555555555557,175.12887573242188,1.7711242675781307,0.010012008296088924
421,"Donnerstag, 30. Januar 2020 15:07:27",E8 2,25.0,183.1,0.102,212.2,190.4,192.1,154.5,VAN054_P6(SB355)_1.txt,VAN54_P6,P06,methacrylate,PMMA,C=C(C)(C(=O)OC),[CH2][C](C)(C(=O)OC),8200.0,1.1,SEC13,105.0,2020-01-30 00:00:00,None,10,100.11699999999998,C3[C](C)(C(=O)OC)[CH2][C](C)(C(=O)OC)[CH2][C](C)(C(=O)OC)[CH2][C](C)(C(=O)OC)[CH2][C](C)(C(=O)OC)[CH2][C](C)(C(=O)OC)[CH2][C](C)(C(=O)OC)[CH2][C](C)(C(=O)OC)[CH2][C](C)(C(=O)OC)[CH2][C](C)(C(=O)OC)3,81.90417211862123,0,1,0.8333333333333333,181.05555555555557,175.12890625,7.971093749999994,0.043534100218459826
422,"Donnerstag, 30. Januar 2020 15:07:38",E8 3,25.0,187.0,0.114,208.1,209.9,213.2,137.5,VAN054_P6(SB355)_1.txt,VAN54_P6,P06,methacrylate,PMMA,C=C(C)(C(=O)OC),[CH2][C](C)(C(=O)OC),8200.0,1.1,SEC13,105.0,2020-01-30 00:00:00,None,10,100.11699999999998,C3[C](C)(C(=O)OC)[CH2][C](C)(C(=O)OC)[CH2][C](C)(C(=O)OC)[CH2][C](C)(C(=O)OC)[CH2][C](C)(C(=O)OC)[CH2][C](C)(C(=O)OC)[CH2][C](C)(C(=O)OC)[CH2][C](C)(C(=O)OC)[CH2][C](C)(C(=O)OC)[CH2][C](C)(C(=O)OC)3,81.90417211862123,0,1,0.8333333333333333,181.05555555555557,175.12887573242188,11.871124267578125,0.06348194795496323
423,"Donnerstag, 30. Januar 2020 15:08:25",E9 1,25.0,178.7,0.059000000000000004,214.3,188.2,189.2,159.5,VAN054_P6(SB355)_1.txt,VAN54_P6,P06,methacrylate,PMMA,C=C(C)(C(=O)OC),[CH2][C](C)(C(=O)OC),8200.0,1.1,SEC13,105.0,2020-01-30 00:00:00,None,10,100.11699999999998,C3[C](C)(C(=O)OC)[CH2][C](C)(C(=O)OC)[CH2][C](C)(C(=O)OC)[CH2][C](C)(C(=O)OC)[CH2][C](C)(C(=O)OC)[CH2][C](C)(C(=O)OC)[CH2][C](C)(C(=O)OC)[CH2][C](C)(C(=O)OC)[CH2][C](C)(C(=O)OC)[CH2][C](C)(C(=O)OC)3,81.90417211862123,0,1,0.8333333333333333,181.05555555555557,175.12887573242188,3.5711242675781136,0.0199839074850482
424,"Donnerstag, 30. Januar 2020 15:08:35",E9 2,25.0,186.6,0.006,210.6,195.6,196.6,160.7,VAN054_P6(SB355)_1.txt,VAN54_P6,P06,methacrylate,PMMA,C=C(C)(C(=O)OC),[CH2][C](C)(C(=O)OC),8200.0,1.1,SEC13,105.0,2020-01-30 00:00:00,None,10,100.11699999999998,C3[C](C)(C(=O)OC)[CH2][C](C)(C(=O)OC)[CH2][C](C)(C(=O)OC)[CH2][C](C)(C(=O)OC)[CH2][C](C)(C(=O)OC)[CH2][C](C)(C(=O)OC)[CH2][C](C)(C(=O)OC)[CH2][C](C)(C(=O)OC)[CH2][C](C)(C(=O)OC)[CH2][C](C)(C(=O)OC)3,81.90417211862123,0,1,0.8333333333333333,181.05555555555557,175.12890625,11.471093749999994,0.06147424303322612
425,"Donnerstag, 30. Januar 2020 15:08:46",E9 3,25.0,179.4,0.068,206.1,190.9,193.4,150.5,VAN054_P6(SB355)_1.txt,VAN54_P6,P06,methacrylate,PMMA,C=C(C)(C(=O)OC),[CH2][C](C)(C(=O)OC),8200.0,1.1,SEC13,105.0,2020-01-30 00:00:00,None,10,100.11699999999998,C3[C](C)(C(=O)OC)[CH2][C](C)(C(=O)OC)[CH2][C](C)(C(=O)OC)[CH2][C](C)(C(=O)OC)[CH2][C](C)(C(=O)OC)[CH2][C](C)(C(=O)OC)[CH2][C](C)(C(=O)OC)[CH2][C](C)(C(=O)OC)[CH2][C](C)(C(=O)OC)[CH2][C](C)(C(=O)OC)3,81.90417211862123,0,1,0.8333333333333333,181.05555555555557,175.12887573242188,4.271124267578131,0.023807827578473415
426,"Donnerstag, 30. Januar 2020 15:09:39",E10 1,25.0,241.4,0.109,240.4,267.9,260.9,210.2,VAN054_P6(SB355)_1.txt,VAN54_P6,P06,methacrylate,PMMA,C=C(C)(C(=O)OC),[CH2][C](C)(C(=O)OC),8200.0,1.1,SEC13,105.0,2020-01-30 00:00:00,PVA,10,100.11699999999998,C3[C](C)(C(=O)OC)[CH2][C](C)(C(=O)OC)[CH2][C](C)(C(=O)OC)[CH2][C](C)(C(=O)OC)[CH2][C](C)(C(=O)OC)[CH2][C](C)(C(=O)OC)[CH2][C](C)(C(=O)OC)[CH2][C](C)(C(=O)OC)[CH2][C](C)(C(=O)OC)[CH2][C](C)(C(=O)OC)3,81.90417211862123,1,1,1.0,239.06666666666663,232.59194946289062,8.80805053710938,0.036487367593659406
427,"Donnerstag, 30. Januar 2020 15:09:50",E10 2,25.0,238.3,0.21600000000000005,241.8,820.8,416.6,186.7,VAN054_P6(SB355)_1.txt,VAN54_P6,P06,methacrylate,PMMA,C=C(C)(C(=O)OC),[CH2][C](C)(C(=O)OC),8200.0,1.1,SEC13,105.0,2020-01-30 00:00:00,PVA,10,100.11699999999998,C3[C](C)(C(=O)OC)[CH2][C](C)(C(=O)OC)[CH2][C](C)(C(=O)OC)[CH2][C](C)(C(=O)OC)[CH2][C](C)(C(=O)OC)[CH2][C](C)(C(=O)OC)[CH2][C](C)(C(=O)OC)[CH2][C](C)(C(=O)OC)[CH2][C](C)(C(=O)OC)[CH2][C](C)(C(=O)OC)3,81.90417211862123,1,1,1.0,239.06666666666663,232.59194946289062,5.708050537109386,0.02395321249311534
428,"Donnerstag, 30. Januar 2020 15:10:01",E10 3,25.0,240.8,0.166,240.9,499.4,316.4,199.5,VAN054_P6(SB355)_1.txt,VAN54_P6,P06,methacrylate,PMMA,C=C(C)(C(=O)OC),[CH2][C](C)(C(=O)OC),8200.0,1.1,SEC13,105.0,2020-01-30 00:00:00,PVA,10,100.11699999999998,C3[C](C)(C(=O)OC)[CH2][C](C)(C(=O)OC)[CH2][C](C)(C(=O)OC)[CH2][C](C)(C(=O)OC)[CH2][C](C)(C(=O)OC)[CH2][C](C)(C(=O)OC)[CH2][C](C)(C(=O)OC)[CH2][C](C)(C(=O)OC)[CH2][C](C)(C(=O)OC)[CH2][C](C)(C(=O)OC)3,81.90417211862123,1,1,1.0,239.06666666666663,232.59194946289062,8.208050537109386,0.03408658860925825
429,"Donnerstag, 30. Januar 2020 15:10:46",E11 1,25.0,247.6,0.126,238.1,274.4,266.6,214.1,VAN054_P6(SB355)_1.txt,VAN54_P6,P06,methacrylate,PMMA,C=C(C)(C(=O)OC),[CH2][C](C)(C(=O)OC),8200.0,1.1,SEC13,105.0,2020-01-30 00:00:00,PVA,10,100.11699999999998,C3[C](C)(C(=O)OC)[CH2][C](C)(C(=O)OC)[CH2][C](C)(C(=O)OC)[CH2][C](C)(C(=O)OC)[CH2][C](C)(C(=O)OC)[CH2][C](C)(C(=O)OC)[CH2][C](C)(C(=O)OC)[CH2][C](C)(C(=O)OC)[CH2][C](C)(C(=O)OC)[CH2][C](C)(C(=O)OC)3,81.90417211862123,1,1,1.0,239.06666666666663,232.59194946289062,15.00805053710937,0.06061409748428663
430,"Donnerstag, 30. Januar 2020 15:10:57",E11 2,25.0,241.3,0.064,225.4,264.1,258.8,215.6,VAN054_P6(SB355)_1.txt,VAN54_P6,P06,methacrylate,PMMA,C=C(C)(C(=O)OC),[CH2][C](C)(C(=O)OC),8200.0,1.1,SEC13,105.0,2020-01-30 00:00:00,PVA,10,100.11699999999998,C3[C](C)(C(=O)OC)[CH2][C](C)(C(=O)OC)[CH2][C](C)(C(=O)OC)[CH2][C](C)(C(=O)OC)[CH2][C](C)(C(=O)OC)[CH2][C](C)(C(=O)OC)[CH2][C](C)(C(=O)OC)[CH2][C](C)(C(=O)OC)[CH2][C](C)(C(=O)OC)[CH2][C](C)(C(=O)OC)3,81.90417211862123,1,1,1.0,239.06666666666663,232.5919189453125,8.708081054687511,0.03608819334723378
431,"Donnerstag, 30. Januar 2020 15:11:08",E11 3,25.0,228.3,0.08800000000000001,230.7,251.4,246.9,202.7,VAN054_P6(SB355)_1.txt,VAN54_P6,P06,methacrylate,PMMA,C=C(C)(C(=O)OC),[CH2][C](C)(C(=O)OC),8200.0,1.1,SEC13,105.0,2020-01-30 00:00:00,PVA,10,100.11699999999998,C3[C](C)(C(=O)OC)[CH2][C](C)(C(=O)OC)[CH2][C](C)(C(=O)OC)[CH2][C](C)(C(=O)OC)[CH2][C](C)(C(=O)OC)[CH2][C](C)(C(=O)OC)[CH2][C](C)(C(=O)OC)[CH2][C](C)(C(=O)OC)[CH2][C](C)(C(=O)OC)[CH2][C](C)(C(=O)OC)3,81.90417211862123,1,1,1.0,239.06666666666663,232.5919189453125,4.291918945312489,0.018799469756077478
432,"Donnerstag, 30. Januar 2020 15:13:15",E12 1,25.0,240.1,0.17,236.3,484.3,318.6,189.0,VAN054_P6(SB355)_1.txt,VAN54_P6,P06,methacrylate,PMMA,C=C(C)(C(=O)OC),[CH2][C](C)(C(=O)OC),8200.0,1.1,SEC13,105.0,2020-01-30 00:00:00,PVA,10,100.11699999999998,C3[C](C)(C(=O)OC)[CH2][C](C)(C(=O)OC)[CH2][C](C)(C(=O)OC)[CH2][C](C)(C(=O)OC)[CH2][C](C)(C(=O)OC)[CH2][C](C)(C(=O)OC)[CH2][C](C)(C(=O)OC)[CH2][C](C)(C(=O)OC)[CH2][C](C)(C(=O)OC)[CH2][C](C)(C(=O)OC)3,81.90417211862123,1,1,1.0,239.06666666666663,232.59194946289062,7.508050537109369,0.03127051452357089
433,"Donnerstag, 30. Januar 2020 15:13:26",E12 2,25.0,240.6,0.165,236.4,460.4,298.9,203.2,VAN054_P6(SB355)_1.txt,VAN54_P6,P06,methacrylate,PMMA,C=C(C)(C(=O)OC),[CH2][C](C)(C(=O)OC),8200.0,1.1,SEC13,105.0,2020-01-30 00:00:00,PVA,10,100.11699999999998,C3[C](C)(C(=O)OC)[CH2][C](C)(C(=O)OC)[CH2][C](C)(C(=O)OC)[CH2][C](C)(C(=O)OC)[CH2][C](C)(C(=O)OC)[CH2][C](C)(C(=O)OC)[CH2][C](C)(C(=O)OC)[CH2][C](C)(C(=O)OC)[CH2][C](C)(C(=O)OC)[CH2][C](C)(C(=O)OC)3,81.90417211862123,1,1,1.0,239.06666666666663,232.5919189453125,8.008081054687494,0.03328379490726307
434,"Donnerstag, 30. Januar 2020 15:13:36",E12 3,25.0,233.2,0.14300000000000002,238.9,250.0,246.0,206.9,VAN054_P6(SB355)_1.txt,VAN54_P6,P06,methacrylate,PMMA,C=C(C)(C(=O)OC),[CH2][C](C)(C(=O)OC),8200.0,1.1,SEC13,105.0,2020-01-30 00:00:00,PVA,10,100.11699999999998,C3[C](C)(C(=O)OC)[CH2][C](C)(C(=O)OC)[CH2][C](C)(C(=O)OC)[CH2][C](C)(C(=O)OC)[CH2][C](C)(C(=O)OC)[CH2][C](C)(C(=O)OC)[CH2][C](C)(C(=O)OC)[CH2][C](C)(C(=O)OC)[CH2][C](C)(C(=O)OC)[CH2][C](C)(C(=O)OC)3,81.90417211862123,1,1,1.0,239.06666666666663,232.59194946289062,0.6080505371093636,0.0026074208280847497
435,"Donnerstag, 30. Januar 2020 15:14:17",F7 1,25.0,214.2,0.27899999999999997,433.7,1067.0,579.0,140.1,VAN054_P6(SB355)_1.txt,VAN54_P6,P06,methacrylate,PMMA,C=C(C)(C(=O)OC),[CH2][C](C)(C(=O)OC),8200.0,1.1,SEC13,105.0,2020-01-30 00:00:00,None,15,100.11699999999998,C3[C](C)(C(=O)OC)[CH2][C](C)(C(=O)OC)[CH2][C](C)(C(=O)OC)[CH2][C](C)(C(=O)OC)[CH2][C](C)(C(=O)OC)[CH2][C](C)(C(=O)OC)[CH2][C](C)(C(=O)OC)[CH2][C](C)(C(=O)OC)[CH2][C](C)(C(=O)OC)[CH2][C](C)(C(=O)OC)3,81.90417211862123,0,1,1.0,214.17777777777783,211.06924438476562,3.1307556152343636,0.014616039286808422
436,"Donnerstag, 30. Januar 2020 15:14:28",F7 2,25.0,217.9,0.278,438.5,1096.0,600.4,139.9,VAN054_P6(SB355)_1.txt,VAN54_P6,P06,methacrylate,PMMA,C=C(C)(C(=O)OC),[CH2][C](C)(C(=O)OC),8200.0,1.1,SEC13,105.0,2020-01-30 00:00:00,None,15,100.11699999999998,C3[C](C)(C(=O)OC)[CH2][C](C)(C(=O)OC)[CH2][C](C)(C(=O)OC)[CH2][C](C)(C(=O)OC)[CH2][C](C)(C(=O)OC)[CH2][C](C)(C(=O)OC)[CH2][C](C)(C(=O)OC)[CH2][C](C)(C(=O)OC)[CH2][C](C)(C(=O)OC)[CH2][C](C)(C(=O)OC)3,81.90417211862123,0,1,1.0,214.17777777777783,211.06924438476562,6.830755615234381,0.03134812122640836
437,"Donnerstag, 30. Januar 2020 15:14:39",F7 3,25.0,215.3,0.212,430.5,249.1,273.0,72.0,VAN054_P6(SB355)_1.txt,VAN54_P6,P06,methacrylate,PMMA,C=C(C)(C(=O)OC),[CH2][C](C)(C(=O)OC),8200.0,1.1,SEC13,105.0,2020-01-30 00:00:00,None,15,100.11699999999998,C3[C](C)(C(=O)OC)[CH2][C](C)(C(=O)OC)[CH2][C](C)(C(=O)OC)[CH2][C](C)(C(=O)OC)[CH2][C](C)(C(=O)OC)[CH2][C](C)(C(=O)OC)[CH2][C](C)(C(=O)OC)[CH2][C](C)(C(=O)OC)[CH2][C](C)(C(=O)OC)[CH2][C](C)(C(=O)OC)3,81.90417211862123,0,1,1.0,214.17777777777783,211.06924438476562,4.230755615234386,0.019650513772570304
438,"Donnerstag, 30. Januar 2020 15:15:15",F8 1,25.0,220.0,0.225,357.1,277.9,287.5,86.21,VAN054_P6(SB355)_1.txt,VAN54_P6,P06,methacrylate,PMMA,C=C(C)(C(=O)OC),[CH2][C](C)(C(=O)OC),8200.0,1.1,SEC13,105.0,2020-01-30 00:00:00,None,15,100.11699999999998,C3[C](C)(C(=O)OC)[CH2][C](C)(C(=O)OC)[CH2][C](C)(C(=O)OC)[CH2][C](C)(C(=O)OC)[CH2][C](C)(C(=O)OC)[CH2][C](C)(C(=O)OC)[CH2][C](C)(C(=O)OC)[CH2][C](C)(C(=O)OC)[CH2][C](C)(C(=O)OC)[CH2][C](C)(C(=O)OC)3,81.90417211862123,0,1,1.0,214.17777777777783,211.06924438476562,8.930755615234375,0.0405943437056108
439,"Donnerstag, 30. Januar 2020 15:15:26",F8 2,25.0,212.5,0.244,349.9,518.7,347.4,56.32,VAN054_P6(SB355)_1.txt,VAN54_P6,P06,methacrylate,PMMA,C=C(C)(C(=O)OC),[CH2][C](C)(C(=O)OC),8200.0,1.1,SEC13,105.0,2020-01-30 00:00:00,None,15,100.11699999999998,C3[C](C)(C(=O)OC)[CH2][C](C)(C(=O)OC)[CH2][C](C)(C(=O)OC)[CH2][C](C)(C(=O)OC)[CH2][C](C)(C(=O)OC)[CH2][C](C)(C(=O)OC)[CH2][C](C)(C(=O)OC)[CH2][C](C)(C(=O)OC)[CH2][C](C)(C(=O)OC)[CH2][C](C)(C(=O)OC)3,81.90417211862123,0,1,1.0,214.17777777777783,211.06924438476562,1.430755615234375,0.006732967601102941
440,"Donnerstag, 30. Januar 2020 15:15:37",F8 3,25.0,214.9,0.228,379.3,255.4,270.2,68.07,VAN054_P6(SB355)_1.txt,VAN54_P6,P06,methacrylate,PMMA,C=C(C)(C(=O)OC),[CH2][C](C)(C(=O)OC),8200.0,1.1,SEC13,105.0,2020-01-30 00:00:00,None,15,100.11699999999998,C3[C](C)(C(=O)OC)[CH2][C](C)(C(=O)OC)[CH2][C](C)(C(=O)OC)[CH2][C](C)(C(=O)OC)[CH2][C](C)(C(=O)OC)[CH2][C](C)(C(=O)OC)[CH2][C](C)(C(=O)OC)[CH2][C](C)(C(=O)OC)[CH2][C](C)(C(=O)OC)[CH2][C](C)(C(=O)OC)3,81.90417211862123,0,1,1.0,214.17777777777783,211.06924438476562,3.8307556152343807,0.01782575902854528
441,"Donnerstag, 30. Januar 2020 15:16:12",F9 1,25.0,209.6,0.257,468.4,873.3,524.2,134.4,VAN054_P6(SB355)_1.txt,VAN54_P6,P06,methacrylate,PMMA,C=C(C)(C(=O)OC),[CH2][C](C)(C(=O)OC),8200.0,1.1,SEC13,105.0,2020-01-30 00:00:00,None,15,100.11699999999998,C3[C](C)(C(=O)OC)[CH2][C](C)(C(=O)OC)[CH2][C](C)(C(=O)OC)[CH2][C](C)(C(=O)OC)[CH2][C](C)(C(=O)OC)[CH2][C](C)(C(=O)OC)[CH2][C](C)(C(=O)OC)[CH2][C](C)(C(=O)OC)[CH2][C](C)(C(=O)OC)[CH2][C](C)(C(=O)OC)3,81.90417211862123,0,1,1.0,214.17777777777783,211.06924438476562,1.4692443847656307,0.007009753744110833
442,"Donnerstag, 30. Januar 2020 15:16:23",F9 2,25.0,213.4,0.195,453.4,240.6,237.1,181.4,VAN054_P6(SB355)_1.txt,VAN54_P6,P06,methacrylate,PMMA,C=C(C)(C(=O)OC),[CH2][C](C)(C(=O)OC),8200.0,1.1,SEC13,105.0,2020-01-30 00:00:00,None,15,100.11699999999998,C3[C](C)(C(=O)OC)[CH2][C](C)(C(=O)OC)[CH2][C](C)(C(=O)OC)[CH2][C](C)(C(=O)OC)[CH2][C](C)(C(=O)OC)[CH2][C](C)(C(=O)OC)[CH2][C](C)(C(=O)OC)[CH2][C](C)(C(=O)OC)[CH2][C](C)(C(=O)OC)[CH2][C](C)(C(=O)OC)3,81.90417211862123,0,1,1.0,214.17777777777783,211.06924438476562,2.3307556152343807,0.010922003820217342
