Repository: JulianKimmig/nanoparticle_size_prediction

File: pretrained/np_model_14/evaluation/train_df.csv (part 8 of 37)
index,measurment_data,sample,temperature,z_average,dispersity,mean_count_rate,volume_mean,intensity_mean,number_mean,file,np_formulation,substance_code,polymer_class,polymer,smiles_monomer,smiles_ru,mn,pdi,mn_method,tg,date,additive,polymer_concentration,mass_ru,circular_smiles_10,dp,with_pva,valid,roll_valid,mean_z_average,predicted_z_average,error,rel_error
443,"Donnerstag, 30. Januar 2020 15:16:34",F9 3,25.0,209.8,0.175,453.8,263.8,257.0,153.3,VAN054_P6(SB355)_1.txt,VAN54_P6,P06,methacrylate,PMMA,C=C(C)(C(=O)OC),[CH2][C](C)(C(=O)OC),8200.0,1.1,SEC13,105.0,2020-01-30 00:00:00,None,15,100.11699999999998,C3[C](C)(C(=O)OC)[CH2][C](C)(C(=O)OC)[CH2][C](C)(C(=O)OC)[CH2][C](C)(C(=O)OC)[CH2][C](C)(C(=O)OC)[CH2][C](C)(C(=O)OC)[CH2][C](C)(C(=O)OC)[CH2][C](C)(C(=O)OC)[CH2][C](C)(C(=O)OC)[CH2][C](C)(C(=O)OC)3,81.90417211862123,0,1,1.0,214.17777777777783,211.06924438476562,1.2692443847656136,0.00604978257752914
444,"Donnerstag, 30. Januar 2020 15:17:12",F10 1,25.0,284.3,0.209,491.4,787.3,486.6,213.2,VAN054_P6(SB355)_1.txt,VAN54_P6,P06,methacrylate,PMMA,C=C(C)(C(=O)OC),[CH2][C](C)(C(=O)OC),8200.0,1.1,SEC13,105.0,2020-01-30 00:00:00,PVA,15,100.11699999999998,C3[C](C)(C(=O)OC)[CH2][C](C)(C(=O)OC)[CH2][C](C)(C(=O)OC)[CH2][C](C)(C(=O)OC)[CH2][C](C)(C(=O)OC)[CH2][C](C)(C(=O)OC)[CH2][C](C)(C(=O)OC)[CH2][C](C)(C(=O)OC)[CH2][C](C)(C(=O)OC)[CH2][C](C)(C(=O)OC)3,81.90417211862123,1,1,1.0,281.8222222222222,283.3699951171875,0.9300048828125114,0.003271209577251183
445,"Donnerstag, 30. Januar 2020 15:17:22",F10 2,25.0,280.2,0.20199999999999999,484.0,749.5,512.5,208.3,VAN054_P6(SB355)_1.txt,VAN54_P6,P06,methacrylate,PMMA,C=C(C)(C(=O)OC),[CH2][C](C)(C(=O)OC),8200.0,1.1,SEC13,105.0,2020-01-30 00:00:00,PVA,15,100.11699999999998,C3[C](C)(C(=O)OC)[CH2][C](C)(C(=O)OC)[CH2][C](C)(C(=O)OC)[CH2][C](C)(C(=O)OC)[CH2][C](C)(C(=O)OC)[CH2][C](C)(C(=O)OC)[CH2][C](C)(C(=O)OC)[CH2][C](C)(C(=O)OC)[CH2][C](C)(C(=O)OC)[CH2][C](C)(C(=O)OC)3,81.90417211862123,1,1,1.0,281.8222222222222,283.3700256347656,3.1700256347656364,0.011313439096237103
446,"Donnerstag, 30. Januar 2020 15:17:33",F10 3,25.0,272.5,0.10800000000000001,469.2,327.4,307.8,223.3,VAN054_P6(SB355)_1.txt,VAN54_P6,P06,methacrylate,PMMA,C=C(C)(C(=O)OC),[CH2][C](C)(C(=O)OC),8200.0,1.1,SEC13,105.0,2020-01-30 00:00:00,PVA,15,100.11699999999998,C3[C](C)(C(=O)OC)[CH2][C](C)(C(=O)OC)[CH2][C](C)(C(=O)OC)[CH2][C](C)(C(=O)OC)[CH2][C](C)(C(=O)OC)[CH2][C](C)(C(=O)OC)[CH2][C](C)(C(=O)OC)[CH2][C](C)(C(=O)OC)[CH2][C](C)(C(=O)OC)[CH2][C](C)(C(=O)OC)3,81.90417211862123,1,1,1.0,281.8222222222222,283.3700256347656,10.870025634765625,0.039890002329415135
447,"Donnerstag, 30. Januar 2020 15:18:14",F11 1,25.0,284.8,0.19399999999999998,252.8,326.6,311.2,243.9,VAN054_P6(SB355)_1.txt,VAN54_P6,P06,methacrylate,PMMA,C=C(C)(C(=O)OC),[CH2][C](C)(C(=O)OC),8200.0,1.1,SEC13,105.0,2020-01-30 00:00:00,PVA,15,100.11699999999998,C3[C](C)(C(=O)OC)[CH2][C](C)(C(=O)OC)[CH2][C](C)(C(=O)OC)[CH2][C](C)(C(=O)OC)[CH2][C](C)(C(=O)OC)[CH2][C](C)(C(=O)OC)[CH2][C](C)(C(=O)OC)[CH2][C](C)(C(=O)OC)[CH2][C](C)(C(=O)OC)[CH2][C](C)(C(=O)OC)3,81.90417211862123,1,1,1.0,281.8222222222222,283.3699951171875,1.4300048828125114,0.005021084560437188
448,"Donnerstag, 30. Januar 2020 15:18:25",F11 2,25.0,291.2,0.162,256.7,363.2,333.6,244.6,VAN054_P6(SB355)_1.txt,VAN54_P6,P06,methacrylate,PMMA,C=C(C)(C(=O)OC),[CH2][C](C)(C(=O)OC),8200.0,1.1,SEC13,105.0,2020-01-30 00:00:00,PVA,15,100.11699999999998,C3[C](C)(C(=O)OC)[CH2][C](C)(C(=O)OC)[CH2][C](C)(C(=O)OC)[CH2][C](C)(C(=O)OC)[CH2][C](C)(C(=O)OC)[CH2][C](C)(C(=O)OC)[CH2][C](C)(C(=O)OC)[CH2][C](C)(C(=O)OC)[CH2][C](C)(C(=O)OC)[CH2][C](C)(C(=O)OC)3,81.90417211862123,1,1,1.0,281.8222222222222,283.3700256347656,7.829974365234364,0.026888648232260864
449,"Donnerstag, 30. Januar 2020 15:18:36",F11 3,25.0,282.0,0.205,253.7,685.5,470.2,203.7,VAN054_P6(SB355)_1.txt,VAN54_P6,P06,methacrylate,PMMA,C=C(C)(C(=O)OC),[CH2][C](C)(C(=O)OC),8200.0,1.1,SEC13,105.0,2020-01-30 00:00:00,PVA,15,100.11699999999998,C3[C](C)(C(=O)OC)[CH2][C](C)(C(=O)OC)[CH2][C](C)(C(=O)OC)[CH2][C](C)(C(=O)OC)[CH2][C](C)(C(=O)OC)[CH2][C](C)(C(=O)OC)[CH2][C](C)(C(=O)OC)[CH2][C](C)(C(=O)OC)[CH2][C](C)(C(=O)OC)[CH2][C](C)(C(=O)OC)3,81.90417211862123,1,1,1.0,281.8222222222222,283.3699951171875,1.3699951171875,0.004858138713430851
450,"Donnerstag, 30. Januar 2020 15:19:11",F12 1,25.0,279.8,0.091,466.5,322.9,308.1,242.7,VAN054_P6(SB355)_1.txt,VAN54_P6,P06,methacrylate,PMMA,C=C(C)(C(=O)OC),[CH2][C](C)(C(=O)OC),8200.0,1.1,SEC13,105.0,2020-01-30 00:00:00,PVA,15,100.11699999999998,C3[C](C)(C(=O)OC)[CH2][C](C)(C(=O)OC)[CH2][C](C)(C(=O)OC)[CH2][C](C)(C(=O)OC)[CH2][C](C)(C(=O)OC)[CH2][C](C)(C(=O)OC)[CH2][C](C)(C(=O)OC)[CH2][C](C)(C(=O)OC)[CH2][C](C)(C(=O)OC)[CH2][C](C)(C(=O)OC)3,81.90417211862123,1,1,1.0,281.8222222222222,283.3700256347656,3.5700256347656136,0.012759205270784894
451,"Donnerstag, 30. Januar 2020 15:19:21",F12 2,25.0,279.9,0.12,467.7,336.6,313.3,230.3,VAN054_P6(SB355)_1.txt,VAN54_P6,P06,methacrylate,PMMA,C=C(C)(C(=O)OC),[CH2][C](C)(C(=O)OC),8200.0,1.1,SEC13,105.0,2020-01-30 00:00:00,PVA,15,100.11699999999998,C3[C](C)(C(=O)OC)[CH2][C](C)(C(=O)OC)[CH2][C](C)(C(=O)OC)[CH2][C](C)(C(=O)OC)[CH2][C](C)(C(=O)OC)[CH2][C](C)(C(=O)OC)[CH2][C](C)(C(=O)OC)[CH2][C](C)(C(=O)OC)[CH2][C](C)(C(=O)OC)[CH2][C](C)(C(=O)OC)3,81.90417211862123,1,1,1.0,281.8222222222222,283.3700256347656,3.4700256347656477,0.01239737632999517
452,"Donnerstag, 30. Januar 2020 15:19:32",F12 3,25.0,281.7,0.20600000000000002,477.6,532.4,376.0,181.9,VAN054_P6(SB355)_1.txt,VAN54_P6,P06,methacrylate,PMMA,C=C(C)(C(=O)OC),[CH2][C](C)(C(=O)OC),8200.0,1.1,SEC13,105.0,2020-01-30 00:00:00,PVA,15,100.11699999999998,C3[C](C)(C(=O)OC)[CH2][C](C)(C(=O)OC)[CH2][C](C)(C(=O)OC)[CH2][C](C)(C(=O)OC)[CH2][C](C)(C(=O)OC)[CH2][C](C)(C(=O)OC)[CH2][C](C)(C(=O)OC)[CH2][C](C)(C(=O)OC)[CH2][C](C)(C(=O)OC)[CH2][C](C)(C(=O)OC)3,81.90417211862123,1,1,1.0,281.8222222222222,283.3700256347656,1.6700256347656364,0.0059283835099951596
453,"Mittwoch, 6. Mai 2020 15:25:02",A1 1,25.0,110.5,0.10300000000000001,264.6,103.7,122.1,80.72,VAN#59_P1.txt,VAN59_P1,P16,methacrylate,Poly-i-Butyl MA,C=C(C)C(=O)OCC(C)C,[CH2][C](C)(C(=O)OCC(C)C),9500.0,1.11,SEC13,53.0,2020-05-06 00:00:00,None,1,142.19799999999995,C3[C](C)(C(=O)OCC(C)C)[CH2][C](C)(C(=O)OCC(C)C)[CH2][C](C)(C(=O)OCC(C)C)[CH2][C](C)(C(=O)OCC(C)C)[CH2][C](C)(C(=O)OCC(C)C)[CH2][C](C)(C(=O)OCC(C)C)[CH2][C](C)(C(=O)OCC(C)C)[CH2][C](C)(C(=O)OCC(C)C)[CH2][C](C)(C(=O)OCC(C)C)[CH2][C](C)(C(=O)OCC(C)C)3,66.80825328063686,0,1,1.0,104.24777777777778,111.19734954833984,0.6973495483398438,0.0063108556410845585
454,"Mittwoch, 6. Mai 2020 15:25:13",A1 2,25.0,110.1,0.018000000000000002,257.6,104.9,115.7,90.14,VAN#59_P1.txt,VAN59_P1,P16,methacrylate,Poly-i-Butyl MA,C=C(C)C(=O)OCC(C)C,[CH2][C](C)(C(=O)OCC(C)C),9500.0,1.11,SEC13,53.0,2020-05-06 00:00:00,None,1,142.19799999999995,C3[C](C)(C(=O)OCC(C)C)[CH2][C](C)(C(=O)OCC(C)C)[CH2][C](C)(C(=O)OCC(C)C)[CH2][C](C)(C(=O)OCC(C)C)[CH2][C](C)(C(=O)OCC(C)C)[CH2][C](C)(C(=O)OCC(C)C)[CH2][C](C)(C(=O)OCC(C)C)[CH2][C](C)(C(=O)OCC(C)C)[CH2][C](C)(C(=O)OCC(C)C)[CH2][C](C)(C(=O)OCC(C)C)3,66.80825328063686,0,1,1.0,104.24777777777778,111.19734954833984,1.0973495483398494,0.009966844217437326
455,"Mittwoch, 6. Mai 2020 15:25:23",A1 3,25.0,111.4,0.034,266.1,106.6,117.5,91.21,VAN#59_P1.txt,VAN59_P1,P16,methacrylate,Poly-i-Butyl MA,C=C(C)C(=O)OCC(C)C,[CH2][C](C)(C(=O)OCC(C)C),9500.0,1.11,SEC13,53.0,2020-05-06 00:00:00,None,1,142.19799999999995,C3[C](C)(C(=O)OCC(C)C)[CH2][C](C)(C(=O)OCC(C)C)[CH2][C](C)(C(=O)OCC(C)C)[CH2][C](C)(C(=O)OCC(C)C)[CH2][C](C)(C(=O)OCC(C)C)[CH2][C](C)(C(=O)OCC(C)C)[CH2][C](C)(C(=O)OCC(C)C)[CH2][C](C)(C(=O)OCC(C)C)[CH2][C](C)(C(=O)OCC(C)C)[CH2][C](C)(C(=O)OCC(C)C)3,66.80825328063686,0,1,1.0,104.24777777777778,111.19734954833984,0.20265045166016193,0.0018191243416531592
456,"Mittwoch, 6. Mai 2020 15:25:57",A2 1,25.0,107.4,0.027000000000000003,206.7,102.6,112.4,89.61,VAN#59_P1.txt,VAN59_P1,P16,methacrylate,Poly-i-Butyl MA,C=C(C)C(=O)OCC(C)C,[CH2][C](C)(C(=O)OCC(C)C),9500.0,1.11,SEC13,53.0,2020-05-06 00:00:00,None,1,142.19799999999995,C3[C](C)(C(=O)OCC(C)C)[CH2][C](C)(C(=O)OCC(C)C)[CH2][C](C)(C(=O)OCC(C)C)[CH2][C](C)(C(=O)OCC(C)C)[CH2][C](C)(C(=O)OCC(C)C)[CH2][C](C)(C(=O)OCC(C)C)[CH2][C](C)(C(=O)OCC(C)C)[CH2][C](C)(C(=O)OCC(C)C)[CH2][C](C)(C(=O)OCC(C)C)[CH2][C](C)(C(=O)OCC(C)C)3,66.80825328063686,0,1,1.0,104.24777777777778,111.19734954833984,3.797349548339838,0.03535707214469123
457,"Mittwoch, 6. Mai 2020 15:26:08",A2 2,25.0,106.0,0.08800000000000001,212.8,98.69,116.1,78.67,VAN#59_P1.txt,VAN59_P1,P16,methacrylate,Poly-i-Butyl MA,C=C(C)C(=O)OCC(C)C,[CH2][C](C)(C(=O)OCC(C)C),9500.0,1.11,SEC13,53.0,2020-05-06 00:00:00,None,1,142.19799999999995,C3[C](C)(C(=O)OCC(C)C)[CH2][C](C)(C(=O)OCC(C)C)[CH2][C](C)(C(=O)OCC(C)C)[CH2][C](C)(C(=O)OCC(C)C)[CH2][C](C)(C(=O)OCC(C)C)[CH2][C](C)(C(=O)OCC(C)C)[CH2][C](C)(C(=O)OCC(C)C)[CH2][C](C)(C(=O)OCC(C)C)[CH2][C](C)(C(=O)OCC(C)C)[CH2][C](C)(C(=O)OCC(C)C)3,66.80825328063686,0,1,1.0,104.24777777777778,111.19734954833984,5.197349548339844,0.04903159951264004
458,"Mittwoch, 6. Mai 2020 15:26:19",A2 3,25.0,103.3,0.13699999999999998,210.7,93.3,110.5,75.52,VAN#59_P1.txt,VAN59_P1,P16,methacrylate,Poly-i-Butyl MA,C=C(C)C(=O)OCC(C)C,[CH2][C](C)(C(=O)OCC(C)C),9500.0,1.11,SEC13,53.0,2020-05-06 00:00:00,None,1,142.19799999999995,C3[C](C)(C(=O)OCC(C)C)[CH2][C](C)(C(=O)OCC(C)C)[CH2][C](C)(C(=O)OCC(C)C)[CH2][C](C)(C(=O)OCC(C)C)[CH2][C](C)(C(=O)OCC(C)C)[CH2][C](C)(C(=O)OCC(C)C)[CH2][C](C)(C(=O)OCC(C)C)[CH2][C](C)(C(=O)OCC(C)C)[CH2][C](C)(C(=O)OCC(C)C)[CH2][C](C)(C(=O)OCC(C)C)3,66.80825328063686,0,1,1.0,104.24777777777778,111.19734954833984,7.897349548339847,0.07645062486292203
459,"Mittwoch, 6. Mai 2020 15:26:53",A3 1,25.0,96.43,0.033,386.1,91.0,101.2,79.54,VAN#59_P1.txt,VAN59_P1,P16,methacrylate,Poly-i-Butyl MA,C=C(C)C(=O)OCC(C)C,[CH2][C](C)(C(=O)OCC(C)C),9500.0,1.11,SEC13,53.0,2020-05-06 00:00:00,None,1,142.19799999999995,C3[C](C)(C(=O)OCC(C)C)[CH2][C](C)(C(=O)OCC(C)C)[CH2][C](C)(C(=O)OCC(C)C)[CH2][C](C)(C(=O)OCC(C)C)[CH2][C](C)(C(=O)OCC(C)C)[CH2][C](C)(C(=O)OCC(C)C)[CH2][C](C)(C(=O)OCC(C)C)[CH2][C](C)(C(=O)OCC(C)C)[CH2][C](C)(C(=O)OCC(C)C)[CH2][C](C)(C(=O)OCC(C)C)3,66.80825328063686,0,1,1.0,104.24777777777778,111.19734954833984,14.767349548339837,0.15314061545514712
460,"Mittwoch, 6. Mai 2020 15:27:04",A3 2,25.0,96.0,0.04,385.0,89.06,101.9,75.79,VAN#59_P1.txt,VAN59_P1,P16,methacrylate,Poly-i-Butyl MA,C=C(C)C(=O)OCC(C)C,[CH2][C](C)(C(=O)OCC(C)C),9500.0,1.11,SEC13,53.0,2020-05-06 00:00:00,None,1,142.19799999999995,C3[C](C)(C(=O)OCC(C)C)[CH2][C](C)(C(=O)OCC(C)C)[CH2][C](C)(C(=O)OCC(C)C)[CH2][C](C)(C(=O)OCC(C)C)[CH2][C](C)(C(=O)OCC(C)C)[CH2][C](C)(C(=O)OCC(C)C)[CH2][C](C)(C(=O)OCC(C)C)[CH2][C](C)(C(=O)OCC(C)C)[CH2][C](C)(C(=O)OCC(C)C)[CH2][C](C)(C(=O)OCC(C)C)3,66.80825328063686,0,1,1.0,104.24777777777778,111.19734954833984,15.197349548339844,0.15830572446187338
461,"Mittwoch, 6. Mai 2020 15:27:15",A3 3,25.0,97.1,0.019,388.3,90.08,100.7,78.32,VAN#59_P1.txt,VAN59_P1,P16,methacrylate,Poly-i-Butyl MA,C=C(C)C(=O)OCC(C)C,[CH2][C](C)(C(=O)OCC(C)C),9500.0,1.11,SEC13,53.0,2020-05-06 00:00:00,None,1,142.19799999999995,C3[C](C)(C(=O)OCC(C)C)[CH2][C](C)(C(=O)OCC(C)C)[CH2][C](C)(C(=O)OCC(C)C)[CH2][C](C)(C(=O)OCC(C)C)[CH2][C](C)(C(=O)OCC(C)C)[CH2][C](C)(C(=O)OCC(C)C)[CH2][C](C)(C(=O)OCC(C)C)[CH2][C](C)(C(=O)OCC(C)C)[CH2][C](C)(C(=O)OCC(C)C)[CH2][C](C)(C(=O)OCC(C)C)3,66.80825328063686,0,1,1.0,104.24777777777778,111.19734954833984,14.09734954833985,0.1451838264504619
462,"Mittwoch, 6. Mai 2020 15:27:50",A4 1,25.0,153.2,0.049,251.0,157.8,161.3,136.6,VAN#59_P1.txt,VAN59_P1,P16,methacrylate,Poly-i-Butyl MA,C=C(C)C(=O)OCC(C)C,[CH2][C](C)(C(=O)OCC(C)C),9500.0,1.11,SEC13,53.0,2020-05-06 00:00:00,PVA,1,142.19799999999995,C3[C](C)(C(=O)OCC(C)C)[CH2][C](C)(C(=O)OCC(C)C)[CH2][C](C)(C(=O)OCC(C)C)[CH2][C](C)(C(=O)OCC(C)C)[CH2][C](C)(C(=O)OCC(C)C)[CH2][C](C)(C(=O)OCC(C)C)[CH2][C](C)(C(=O)OCC(C)C)[CH2][C](C)(C(=O)OCC(C)C)[CH2][C](C)(C(=O)OCC(C)C)[CH2][C](C)(C(=O)OCC(C)C)3,66.80825328063686,1,1,1.0,153.47777777777776,161.955322265625,8.755322265625011,0.0571496231437664
463,"Mittwoch, 6. Mai 2020 15:28:01",A4 2,25.0,152.4,0.10099999999999999,248.7,149.7,158.3,118.5,VAN#59_P1.txt,VAN59_P1,P16,methacrylate,Poly-i-Butyl MA,C=C(C)C(=O)OCC(C)C,[CH2][C](C)(C(=O)OCC(C)C),9500.0,1.11,SEC13,53.0,2020-05-06 00:00:00,PVA,1,142.19799999999995,C3[C](C)(C(=O)OCC(C)C)[CH2][C](C)(C(=O)OCC(C)C)[CH2][C](C)(C(=O)OCC(C)C)[CH2][C](C)(C(=O)OCC(C)C)[CH2][C](C)(C(=O)OCC(C)C)[CH2][C](C)(C(=O)OCC(C)C)[CH2][C](C)(C(=O)OCC(C)C)[CH2][C](C)(C(=O)OCC(C)C)[CH2][C](C)(C(=O)OCC(C)C)[CH2][C](C)(C(=O)OCC(C)C)3,66.80825328063686,1,1,1.0,153.47777777777776,161.95530700683594,9.555307006835932,0.06269886487425153
464,"Mittwoch, 6. Mai 2020 15:28:12",A4 3,25.0,149.9,0.042,244.5,152.6,158.1,127.8,VAN#59_P1.txt,VAN59_P1,P16,methacrylate,Poly-i-Butyl MA,C=C(C)C(=O)OCC(C)C,[CH2][C](C)(C(=O)OCC(C)C),9500.0,1.11,SEC13,53.0,2020-05-06 00:00:00,PVA,1,142.19799999999995,C3[C](C)(C(=O)OCC(C)C)[CH2][C](C)(C(=O)OCC(C)C)[CH2][C](C)(C(=O)OCC(C)C)[CH2][C](C)(C(=O)OCC(C)C)[CH2][C](C)(C(=O)OCC(C)C)[CH2][C](C)(C(=O)OCC(C)C)[CH2][C](C)(C(=O)OCC(C)C)[CH2][C](C)(C(=O)OCC(C)C)[CH2][C](C)(C(=O)OCC(C)C)[CH2][C](C)(C(=O)OCC(C)C)3,66.80825328063686,1,1,1.0,153.47777777777776,161.95530700683594,12.055307006835932,0.08042232826441582
465,"Mittwoch, 6. Mai 2020 15:28:45",A5 1,25.0,150.5,0.08900000000000001,261.1,155.9,160.6,131.7,VAN#59_P1.txt,VAN59_P1,P16,methacrylate,Poly-i-Butyl MA,C=C(C)C(=O)OCC(C)C,[CH2][C](C)(C(=O)OCC(C)C),9500.0,1.11,SEC13,53.0,2020-05-06 00:00:00,PVA,1,142.19799999999995,C3[C](C)(C(=O)OCC(C)C)[CH2][C](C)(C(=O)OCC(C)C)[CH2][C](C)(C(=O)OCC(C)C)[CH2][C](C)(C(=O)OCC(C)C)[CH2][C](C)(C(=O)OCC(C)C)[CH2][C](C)(C(=O)OCC(C)C)[CH2][C](C)(C(=O)OCC(C)C)[CH2][C](C)(C(=O)OCC(C)C)[CH2][C](C)(C(=O)OCC(C)C)[CH2][C](C)(C(=O)OCC(C)C)3,66.80825328063686,1,1,1.0,153.47777777777776,161.95533752441406,11.455337524414062,0.07611519949776786
466,"Mittwoch, 6. Mai 2020 15:28:56",A5 2,25.0,149.5,0.102,267.9,154.5,163.7,118.5,VAN#59_P1.txt,VAN59_P1,P16,methacrylate,Poly-i-Butyl MA,C=C(C)C(=O)OCC(C)C,[CH2][C](C)(C(=O)OCC(C)C),9500.0,1.11,SEC13,53.0,2020-05-06 00:00:00,PVA,1,142.19799999999995,C3[C](C)(C(=O)OCC(C)C)[CH2][C](C)(C(=O)OCC(C)C)[CH2][C](C)(C(=O)OCC(C)C)[CH2][C](C)(C(=O)OCC(C)C)[CH2][C](C)(C(=O)OCC(C)C)[CH2][C](C)(C(=O)OCC(C)C)[CH2][C](C)(C(=O)OCC(C)C)[CH2][C](C)(C(=O)OCC(C)C)[CH2][C](C)(C(=O)OCC(C)C)[CH2][C](C)(C(=O)OCC(C)C)3,66.80825328063686,1,1,1.0,153.47777777777776,161.955322265625,12.455322265625,0.08331319241220736
467,"Mittwoch, 6. Mai 2020 15:29:07",A5 3,25.0,155.2,0.019,262.7,158.3,163.4,131.0,VAN#59_P1.txt,VAN59_P1,P16,methacrylate,Poly-i-Butyl MA,C=C(C)C(=O)OCC(C)C,[CH2][C](C)(C(=O)OCC(C)C),9500.0,1.11,SEC13,53.0,2020-05-06 00:00:00,PVA,1,142.19799999999995,C3[C](C)(C(=O)OCC(C)C)[CH2][C](C)(C(=O)OCC(C)C)[CH2][C](C)(C(=O)OCC(C)C)[CH2][C](C)(C(=O)OCC(C)C)[CH2][C](C)(C(=O)OCC(C)C)[CH2][C](C)(C(=O)OCC(C)C)[CH2][C](C)(C(=O)OCC(C)C)[CH2][C](C)(C(=O)OCC(C)C)[CH2][C](C)(C(=O)OCC(C)C)[CH2][C](C)(C(=O)OCC(C)C)3,66.80825328063686,1,1,1.0,153.47777777777776,161.95530700683594,6.755307006835949,0.04352646267291205
468,"Mittwoch, 6. Mai 2020 15:29:41",A6 1,25.0,159.7,0.018000000000000002,278.8,164.0,167.1,140.3,VAN#59_P1.txt,VAN59_P1,P16,methacrylate,Poly-i-Butyl MA,C=C(C)C(=O)OCC(C)C,[CH2][C](C)(C(=O)OCC(C)C),9500.0,1.11,SEC13,53.0,2020-05-06 00:00:00,PVA,1,142.19799999999995,C3[C](C)(C(=O)OCC(C)C)[CH2][C](C)(C(=O)OCC(C)C)[CH2][C](C)(C(=O)OCC(C)C)[CH2][C](C)(C(=O)OCC(C)C)[CH2][C](C)(C(=O)OCC(C)C)[CH2][C](C)(C(=O)OCC(C)C)[CH2][C](C)(C(=O)OCC(C)C)[CH2][C](C)(C(=O)OCC(C)C)[CH2][C](C)(C(=O)OCC(C)C)[CH2][C](C)(C(=O)OCC(C)C)3,66.80825328063686,1,1,1.0,153.47777777777776,161.95530700683594,2.255307006835949,0.014122147819886969
469,"Mittwoch, 6. Mai 2020 15:29:52",A6 2,25.0,155.3,0.057999999999999996,270.8,159.9,165.0,132.0,VAN#59_P1.txt,VAN59_P1,P16,methacrylate,Poly-i-Butyl MA,C=C(C)C(=O)OCC(C)C,[CH2][C](C)(C(=O)OCC(C)C),9500.0,1.11,SEC13,53.0,2020-05-06 00:00:00,PVA,1,142.19799999999995,C3[C](C)(C(=O)OCC(C)C)[CH2][C](C)(C(=O)OCC(C)C)[CH2][C](C)(C(=O)OCC(C)C)[CH2][C](C)(C(=O)OCC(C)C)[CH2][C](C)(C(=O)OCC(C)C)[CH2][C](C)(C(=O)OCC(C)C)[CH2][C](C)(C(=O)OCC(C)C)[CH2][C](C)(C(=O)OCC(C)C)[CH2][C](C)(C(=O)OCC(C)C)[CH2][C](C)(C(=O)OCC(C)C)3,66.80825328063686,1,1,1.0,153.47777777777776,161.955322265625,6.655322265624989,0.04285461858097223
470,"Mittwoch, 6. Mai 2020 15:30:02",A6 3,25.0,155.6,0.011000000000000001,278.5,157.8,161.0,137.3,VAN#59_P1.txt,VAN59_P1,P16,methacrylate,Poly-i-Butyl MA,C=C(C)C(=O)OCC(C)C,[CH2][C](C)(C(=O)OCC(C)C),9500.0,1.11,SEC13,53.0,2020-05-06 00:00:00,PVA,1,142.19799999999995,C3[C](C)(C(=O)OCC(C)C)[CH2][C](C)(C(=O)OCC(C)C)[CH2][C](C)(C(=O)OCC(C)C)[CH2][C](C)(C(=O)OCC(C)C)[CH2][C](C)(C(=O)OCC(C)C)[CH2][C](C)(C(=O)OCC(C)C)[CH2][C](C)(C(=O)OCC(C)C)[CH2][C](C)(C(=O)OCC(C)C)[CH2][C](C)(C(=O)OCC(C)C)[CH2][C](C)(C(=O)OCC(C)C)3,66.80825328063686,1,1,1.0,153.47777777777776,161.955322265625,6.355322265625006,0.04084397342946662
471,"Mittwoch, 6. Mai 2020 15:30:35",B1 1,25.0,127.3,0.134,470.7,121.5,140.0,89.6,VAN#59_P1.txt,VAN59_P1,P16,methacrylate,Poly-i-Butyl MA,C=C(C)C(=O)OCC(C)C,[CH2][C](C)(C(=O)OCC(C)C),9500.0,1.11,SEC13,53.0,2020-05-06 00:00:00,None,3,142.19799999999995,C3[C](C)(C(=O)OCC(C)C)[CH2][C](C)(C(=O)OCC(C)C)[CH2][C](C)(C(=O)OCC(C)C)[CH2][C](C)(C(=O)OCC(C)C)[CH2][C](C)(C(=O)OCC(C)C)[CH2][C](C)(C(=O)OCC(C)C)[CH2][C](C)(C(=O)OCC(C)C)[CH2][C](C)(C(=O)OCC(C)C)[CH2][C](C)(C(=O)OCC(C)C)[CH2][C](C)(C(=O)OCC(C)C)3,66.80825328063686,0,1,1.0,125.64444444444445,128.1014862060547,0.8014862060546903,0.006296042467043915
472,"Mittwoch, 6. Mai 2020 15:30:46",B1 2,25.0,126.6,0.151,474.2,120.3,150.3,75.86,VAN#59_P1.txt,VAN59_P1,P16,methacrylate,Poly-i-Butyl MA,C=C(C)C(=O)OCC(C)C,[CH2][C](C)(C(=O)OCC(C)C),9500.0,1.11,SEC13,53.0,2020-05-06 00:00:00,None,3,142.19799999999995,C3[C](C)(C(=O)OCC(C)C)[CH2][C](C)(C(=O)OCC(C)C)[CH2][C](C)(C(=O)OCC(C)C)[CH2][C](C)(C(=O)OCC(C)C)[CH2][C](C)(C(=O)OCC(C)C)[CH2][C](C)(C(=O)OCC(C)C)[CH2][C](C)(C(=O)OCC(C)C)[CH2][C](C)(C(=O)OCC(C)C)[CH2][C](C)(C(=O)OCC(C)C)[CH2][C](C)(C(=O)OCC(C)C)3,66.80825328063686,0,1,1.0,125.64444444444445,128.1014862060547,1.5014862060546932,0.011860080616545761
473,"Mittwoch, 6. Mai 2020 15:30:57",B1 3,25.0,128.5,0.09300000000000001,478.0,123.4,144.0,86.81,VAN#59_P1.txt,VAN59_P1,P16,methacrylate,Poly-i-Butyl MA,C=C(C)C(=O)OCC(C)C,[CH2][C](C)(C(=O)OCC(C)C),9500.0,1.11,SEC13,53.0,2020-05-06 00:00:00,None,3,142.19799999999995,C3[C](C)(C(=O)OCC(C)C)[CH2][C](C)(C(=O)OCC(C)C)[CH2][C](C)(C(=O)OCC(C)C)[CH2][C](C)(C(=O)OCC(C)C)[CH2][C](C)(C(=O)OCC(C)C)[CH2][C](C)(C(=O)OCC(C)C)[CH2][C](C)(C(=O)OCC(C)C)[CH2][C](C)(C(=O)OCC(C)C)[CH2][C](C)(C(=O)OCC(C)C)[CH2][C](C)(C(=O)OCC(C)C)3,66.80825328063686,0,1,1.0,125.64444444444445,128.1014862060547,0.3985137939453125,0.0031012746610530155
474,"Mittwoch, 6. Mai 2020 15:31:32",B2 1,25.0,128.6,0.09300000000000001,494.7,126.7,140.6,98.59,VAN#59_P1.txt,VAN59_P1,P16,methacrylate,Poly-i-Butyl MA,C=C(C)C(=O)OCC(C)C,[CH2][C](C)(C(=O)OCC(C)C),9500.0,1.11,SEC13,53.0,2020-05-06 00:00:00,None,3,142.19799999999995,C3[C](C)(C(=O)OCC(C)C)[CH2][C](C)(C(=O)OCC(C)C)[CH2][C](C)(C(=O)OCC(C)C)[CH2][C](C)(C(=O)OCC(C)C)[CH2][C](C)(C(=O)OCC(C)C)[CH2][C](C)(C(=O)OCC(C)C)[CH2][C](C)(C(=O)OCC(C)C)[CH2][C](C)(C(=O)OCC(C)C)[CH2][C](C)(C(=O)OCC(C)C)[CH2][C](C)(C(=O)OCC(C)C)3,66.80825328063686,0,1,1.0,125.64444444444445,128.10147094726562,0.4985290527343693,0.003876586724217491
475,"Mittwoch, 6. Mai 2020 15:31:43",B2 2,25.0,127.9,0.083,478.5,126.2,138.9,100.2,VAN#59_P1.txt,VAN59_P1,P16,methacrylate,Poly-i-Butyl MA,C=C(C)C(=O)OCC(C)C,[CH2][C](C)(C(=O)OCC(C)C),9500.0,1.11,SEC13,53.0,2020-05-06 00:00:00,None,3,142.19799999999995,C3[C](C)(C(=O)OCC(C)C)[CH2][C](C)(C(=O)OCC(C)C)[CH2][C](C)(C(=O)OCC(C)C)[CH2][C](C)(C(=O)OCC(C)C)[CH2][C](C)(C(=O)OCC(C)C)[CH2][C](C)(C(=O)OCC(C)C)[CH2][C](C)(C(=O)OCC(C)C)[CH2][C](C)(C(=O)OCC(C)C)[CH2][C](C)(C(=O)OCC(C)C)[CH2][C](C)(C(=O)OCC(C)C)3,66.80825328063686,0,1,1.0,125.64444444444445,128.1014862060547,0.20148620605468182,0.001575341720521359
476,"Mittwoch, 6. Mai 2020 15:31:53",B2 3,25.0,127.6,0.026000000000000002,475.7,124.4,134.5,104.0,VAN#59_P1.txt,VAN59_P1,P16,methacrylate,Poly-i-Butyl MA,C=C(C)C(=O)OCC(C)C,[CH2][C](C)(C(=O)OCC(C)C),9500.0,1.11,SEC13,53.0,2020-05-06 00:00:00,None,3,142.19799999999995,C3[C](C)(C(=O)OCC(C)C)[CH2][C](C)(C(=O)OCC(C)C)[CH2][C](C)(C(=O)OCC(C)C)[CH2][C](C)(C(=O)OCC(C)C)[CH2][C](C)(C(=O)OCC(C)C)[CH2][C](C)(C(=O)OCC(C)C)[CH2][C](C)(C(=O)OCC(C)C)[CH2][C](C)(C(=O)OCC(C)C)[CH2][C](C)(C(=O)OCC(C)C)[CH2][C](C)(C(=O)OCC(C)C)3,66.80825328063686,0,1,1.0,125.64444444444445,128.10150146484375,0.5015014648437557,0.003930262263665797
477,"Mittwoch, 6. Mai 2020 15:32:27",B3 1,25.0,124.4,0.10800000000000001,447.7,119.6,139.2,86.81,VAN#59_P1.txt,VAN59_P1,P16,methacrylate,Poly-i-Butyl MA,C=C(C)C(=O)OCC(C)C,[CH2][C](C)(C(=O)OCC(C)C),9500.0,1.11,SEC13,53.0,2020-05-06 00:00:00,None,3,142.19799999999995,C3[C](C)(C(=O)OCC(C)C)[CH2][C](C)(C(=O)OCC(C)C)[CH2][C](C)(C(=O)OCC(C)C)[CH2][C](C)(C(=O)OCC(C)C)[CH2][C](C)(C(=O)OCC(C)C)[CH2][C](C)(C(=O)OCC(C)C)[CH2][C](C)(C(=O)OCC(C)C)[CH2][C](C)(C(=O)OCC(C)C)[CH2][C](C)(C(=O)OCC(C)C)[CH2][C](C)(C(=O)OCC(C)C)3,66.80825328063686,0,1,1.0,125.64444444444445,128.1014862060547,3.701486206054682,0.029754712267320592
478,"Mittwoch, 6. Mai 2020 15:32:38",B3 2,25.0,118.3,0.105,443.5,112.6,130.6,86.18,VAN#59_P1.txt,VAN59_P1,P16,methacrylate,Poly-i-Butyl MA,C=C(C)C(=O)OCC(C)C,[CH2][C](C)(C(=O)OCC(C)C),9500.0,1.11,SEC13,53.0,2020-05-06 00:00:00,None,3,142.19799999999995,C3[C](C)(C(=O)OCC(C)C)[CH2][C](C)(C(=O)OCC(C)C)[CH2][C](C)(C(=O)OCC(C)C)[CH2][C](C)(C(=O)OCC(C)C)[CH2][C](C)(C(=O)OCC(C)C)[CH2][C](C)(C(=O)OCC(C)C)[CH2][C](C)(C(=O)OCC(C)C)[CH2][C](C)(C(=O)OCC(C)C)[CH2][C](C)(C(=O)OCC(C)C)[CH2][C](C)(C(=O)OCC(C)C)3,66.80825328063686,0,1,1.0,125.64444444444445,128.10150146484375,9.801501464843753,0.08285292869690408
479,"Mittwoch, 6. Mai 2020 15:32:49",B3 3,25.0,121.6,0.081,447.3,119.0,130.7,97.98,VAN#59_P1.txt,VAN59_P1,P16,methacrylate,Poly-i-Butyl MA,C=C(C)C(=O)OCC(C)C,[CH2][C](C)(C(=O)OCC(C)C),9500.0,1.11,SEC13,53.0,2020-05-06 00:00:00,None,3,142.19799999999995,C3[C](C)(C(=O)OCC(C)C)[CH2][C](C)(C(=O)OCC(C)C)[CH2][C](C)(C(=O)OCC(C)C)[CH2][C](C)(C(=O)OCC(C)C)[CH2][C](C)(C(=O)OCC(C)C)[CH2][C](C)(C(=O)OCC(C)C)[CH2][C](C)(C(=O)OCC(C)C)[CH2][C](C)(C(=O)OCC(C)C)[CH2][C](C)(C(=O)OCC(C)C)[CH2][C](C)(C(=O)OCC(C)C)3,66.80825328063686,0,1,1.0,125.64444444444445,128.1014862060547,6.501486206054693,0.053466169457686626
480,"Mittwoch, 6. Mai 2020 15:33:24",B4 1,25.0,189.5,0.022000000000000002,246.2,199.0,199.0,168.1,VAN#59_P1.txt,VAN59_P1,P16,methacrylate,Poly-i-Butyl MA,C=C(C)C(=O)OCC(C)C,[CH2][C](C)(C(=O)OCC(C)C),9500.0,1.11,SEC13,53.0,2020-05-06 00:00:00,PVA,3,142.19799999999995,C3[C](C)(C(=O)OCC(C)C)[CH2][C](C)(C(=O)OCC(C)C)[CH2][C](C)(C(=O)OCC(C)C)[CH2][C](C)(C(=O)OCC(C)C)[CH2][C](C)(C(=O)OCC(C)C)[CH2][C](C)(C(=O)OCC(C)C)[CH2][C](C)(C(=O)OCC(C)C)[CH2][C](C)(C(=O)OCC(C)C)[CH2][C](C)(C(=O)OCC(C)C)[CH2][C](C)(C(=O)OCC(C)C)3,66.80825328063686,1,1,1.0,185.72222222222226,182.9698944091797,6.5301055908203125,0.03445966010986972
481,"Mittwoch, 6. Mai 2020 15:33:35",B4 2,25.0,182.9,0.040999999999999995,210.5,191.9,192.3,164.4,VAN#59_P1.txt,VAN59_P1,P16,methacrylate,Poly-i-Butyl MA,C=C(C)C(=O)OCC(C)C,[CH2][C](C)(C(=O)OCC(C)C),9500.0,1.11,SEC13,53.0,2020-05-06 00:00:00,PVA,3,142.19799999999995,C3[C](C)(C(=O)OCC(C)C)[CH2][C](C)(C(=O)OCC(C)C)[CH2][C](C)(C(=O)OCC(C)C)[CH2][C](C)(C(=O)OCC(C)C)[CH2][C](C)(C(=O)OCC(C)C)[CH2][C](C)(C(=O)OCC(C)C)[CH2][C](C)(C(=O)OCC(C)C)[CH2][C](C)(C(=O)OCC(C)C)[CH2][C](C)(C(=O)OCC(C)C)[CH2][C](C)(C(=O)OCC(C)C)3,66.80825328063686,1,1,1.0,185.72222222222226,182.96987915039062,0.06987915039061932,0.00038206205790387816
482,"Mittwoch, 6. Mai 2020 15:33:45",B4 3,25.0,182.2,0.053,202.7,193.7,195.8,152.3,VAN#59_P1.txt,VAN59_P1,P16,methacrylate,Poly-i-Butyl MA,C=C(C)C(=O)OCC(C)C,[CH2][C](C)(C(=O)OCC(C)C),9500.0,1.11,SEC13,53.0,2020-05-06 00:00:00,PVA,3,142.19799999999995,C3[C](C)(C(=O)OCC(C)C)[CH2][C](C)(C(=O)OCC(C)C)[CH2][C](C)(C(=O)OCC(C)C)[CH2][C](C)(C(=O)OCC(C)C)[CH2][C](C)(C(=O)OCC(C)C)[CH2][C](C)(C(=O)OCC(C)C)[CH2][C](C)(C(=O)OCC(C)C)[CH2][C](C)(C(=O)OCC(C)C)[CH2][C](C)(C(=O)OCC(C)C)[CH2][C](C)(C(=O)OCC(C)C)3,66.80825328063686,1,1,1.0,185.72222222222226,182.9698944091797,0.7698944091796989,0.004225545604718436
483,"Mittwoch, 6. Mai 2020 15:34:23",B5 1,25.0,189.5,0.006999999999999999,210.1,198.1,198.5,165.3,VAN#59_P1.txt,VAN59_P1,P16,methacrylate,Poly-i-Butyl MA,C=C(C)C(=O)OCC(C)C,[CH2][C](C)(C(=O)OCC(C)C),9500.0,1.11,SEC13,53.0,2020-05-06 00:00:00,PVA,3,142.19799999999995,C3[C](C)(C(=O)OCC(C)C)[CH2][C](C)(C(=O)OCC(C)C)[CH2][C](C)(C(=O)OCC(C)C)[CH2][C](C)(C(=O)OCC(C)C)[CH2][C](C)(C(=O)OCC(C)C)[CH2][C](C)(C(=O)OCC(C)C)[CH2][C](C)(C(=O)OCC(C)C)[CH2][C](C)(C(=O)OCC(C)C)[CH2][C](C)(C(=O)OCC(C)C)[CH2][C](C)(C(=O)OCC(C)C)3,66.80825328063686,1,1,1.0,185.72222222222226,182.96986389160156,6.5301361083984375,0.03445982115249835
484,"Mittwoch, 6. Mai 2020 15:34:34",B5 2,25.0,183.1,0.052000000000000005,214.5,193.4,193.9,163.2,VAN#59_P1.txt,VAN59_P1,P16,methacrylate,Poly-i-Butyl MA,C=C(C)C(=O)OCC(C)C,[CH2][C](C)(C(=O)OCC(C)C),9500.0,1.11,SEC13,53.0,2020-05-06 00:00:00,PVA,3,142.19799999999995,C3[C](C)(C(=O)OCC(C)C)[CH2][C](C)(C(=O)OCC(C)C)[CH2][C](C)(C(=O)OCC(C)C)[CH2][C](C)(C(=O)OCC(C)C)[CH2][C](C)(C(=O)OCC(C)C)[CH2][C](C)(C(=O)OCC(C)C)[CH2][C](C)(C(=O)OCC(C)C)[CH2][C](C)(C(=O)OCC(C)C)[CH2][C](C)(C(=O)OCC(C)C)[CH2][C](C)(C(=O)OCC(C)C)3,66.80825328063686,1,1,1.0,185.72222222222226,182.96990966796875,0.13009033203124432,0.0007104878865715145
485,"Mittwoch, 6. Mai 2020 15:34:45",B5 3,25.0,180.4,0.134,206.9,202.7,210.3,122.3,VAN#59_P1.txt,VAN59_P1,P16,methacrylate,Poly-i-Butyl MA,C=C(C)C(=O)OCC(C)C,[CH2][C](C)(C(=O)OCC(C)C),9500.0,1.11,SEC13,53.0,2020-05-06 00:00:00,PVA,3,142.19799999999995,C3[C](C)(C(=O)OCC(C)C)[CH2][C](C)(C(=O)OCC(C)C)[CH2][C](C)(C(=O)OCC(C)C)[CH2][C](C)(C(=O)OCC(C)C)[CH2][C](C)(C(=O)OCC(C)C)[CH2][C](C)(C(=O)OCC(C)C)[CH2][C](C)(C(=O)OCC(C)C)[CH2][C](C)(C(=O)OCC(C)C)[CH2][C](C)(C(=O)OCC(C)C)[CH2][C](C)(C(=O)OCC(C)C)3,66.80825328063686,1,1,1.0,185.72222222222226,182.9698486328125,2.5698486328124943,0.014245280669692318
486,"Mittwoch, 6. Mai 2020 15:35:24",B6 1,25.0,186.7,0.099,218.3,203.3,204.9,153.7,VAN#59_P1.txt,VAN59_P1,P16,methacrylate,Poly-i-Butyl MA,C=C(C)C(=O)OCC(C)C,[CH2][C](C)(C(=O)OCC(C)C),9500.0,1.11,SEC13,53.0,2020-05-06 00:00:00,PVA,3,142.19799999999995,C3[C](C)(C(=O)OCC(C)C)[CH2][C](C)(C(=O)OCC(C)C)[CH2][C](C)(C(=O)OCC(C)C)[CH2][C](C)(C(=O)OCC(C)C)[CH2][C](C)(C(=O)OCC(C)C)[CH2][C](C)(C(=O)OCC(C)C)[CH2][C](C)(C(=O)OCC(C)C)[CH2][C](C)(C(=O)OCC(C)C)[CH2][C](C)(C(=O)OCC(C)C)[CH2][C](C)(C(=O)OCC(C)C)3,66.80825328063686,1,1,1.0,185.72222222222226,182.9698944091797,3.730105590820301,0.019979140818534018
487,"Mittwoch, 6. Mai 2020 15:35:35",B6 2,25.0,187.2,0.031,217.4,192.4,192.0,170.8,VAN#59_P1.txt,VAN59_P1,P16,methacrylate,Poly-i-Butyl MA,C=C(C)C(=O)OCC(C)C,[CH2][C](C)(C(=O)OCC(C)C),9500.0,1.11,SEC13,53.0,2020-05-06 00:00:00,PVA,3,142.19799999999995,C3[C](C)(C(=O)OCC(C)C)[CH2][C](C)(C(=O)OCC(C)C)[CH2][C](C)(C(=O)OCC(C)C)[CH2][C](C)(C(=O)OCC(C)C)[CH2][C](C)(C(=O)OCC(C)C)[CH2][C](C)(C(=O)OCC(C)C)[CH2][C](C)(C(=O)OCC(C)C)[CH2][C](C)(C(=O)OCC(C)C)[CH2][C](C)(C(=O)OCC(C)C)[CH2][C](C)(C(=O)OCC(C)C)3,66.80825328063686,1,1,1.0,185.72222222222226,182.96990966796875,4.230090332031239,0.022596636389055763
488,"Mittwoch, 6. Mai 2020 15:35:46",B6 3,25.0,190.0,0.069,220.8,203.0,203.3,166.1,VAN#59_P1.txt,VAN59_P1,P16,methacrylate,Poly-i-Butyl MA,C=C(C)C(=O)OCC(C)C,[CH2][C](C)(C(=O)OCC(C)C),9500.0,1.11,SEC13,53.0,2020-05-06 00:00:00,PVA,3,142.19799999999995,C3[C](C)(C(=O)OCC(C)C)[CH2][C](C)(C(=O)OCC(C)C)[CH2][C](C)(C(=O)OCC(C)C)[CH2][C](C)(C(=O)OCC(C)C)[CH2][C](C)(C(=O)OCC(C)C)[CH2][C](C)(C(=O)OCC(C)C)[CH2][C](C)(C(=O)OCC(C)C)[CH2][C](C)(C(=O)OCC(C)C)[CH2][C](C)(C(=O)OCC(C)C)[CH2][C](C)(C(=O)OCC(C)C)3,66.80825328063686,1,1,1.0,185.72222222222226,182.96990966796875,7.03009033203125,0.037000475431743424
489,"Mittwoch, 6. Mai 2020 15:36:24",C1 1,25.0,153.1,0.078,262.0,157.3,169.0,113.3,VAN#59_P1.txt,VAN59_P1,P16,methacrylate,Poly-i-Butyl MA,C=C(C)C(=O)OCC(C)C,[CH2][C](C)(C(=O)OCC(C)C),9500.0,1.11,SEC13,53.0,2020-05-06 00:00:00,None,5,142.19799999999995,C3[C](C)(C(=O)OCC(C)C)[CH2][C](C)(C(=O)OCC(C)C)[CH2][C](C)(C(=O)OCC(C)C)[CH2][C](C)(C(=O)OCC(C)C)[CH2][C](C)(C(=O)OCC(C)C)[CH2][C](C)(C(=O)OCC(C)C)[CH2][C](C)(C(=O)OCC(C)C)[CH2][C](C)(C(=O)OCC(C)C)[CH2][C](C)(C(=O)OCC(C)C)[CH2][C](C)(C(=O)OCC(C)C)3,66.80825328063686,0,1,1.0,147.86666666666667,152.559814453125,0.5401855468749943,0.003528318398922236
490,"Mittwoch, 6. Mai 2020 15:36:34",C1 2,25.0,144.3,0.16399999999999998,262.9,146.9,154.2,121.0,VAN#59_P1.txt,VAN59_P1,P16,methacrylate,Poly-i-Butyl MA,C=C(C)C(=O)OCC(C)C,[CH2][C](C)(C(=O)OCC(C)C),9500.0,1.11,SEC13,53.0,2020-05-06 00:00:00,None,5,142.19799999999995,C3[C](C)(C(=O)OCC(C)C)[CH2][C](C)(C(=O)OCC(C)C)[CH2][C](C)(C(=O)OCC(C)C)[CH2][C](C)(C(=O)OCC(C)C)[CH2][C](C)(C(=O)OCC(C)C)[CH2][C](C)(C(=O)OCC(C)C)[CH2][C](C)(C(=O)OCC(C)C)[CH2][C](C)(C(=O)OCC(C)C)[CH2][C](C)(C(=O)OCC(C)C)[CH2][C](C)(C(=O)OCC(C)C)3,66.80825328063686,0,1,1.0,147.86666666666667,152.559814453125,8.259814453124989,0.057240571400727566
491,"Mittwoch, 6. Mai 2020 15:36:45",C1 3,25.0,151.0,0.062,260.9,154.8,160.6,127.7,VAN#59_P1.txt,VAN59_P1,P16,methacrylate,Poly-i-Butyl MA,C=C(C)C(=O)OCC(C)C,[CH2][C](C)(C(=O)OCC(C)C),9500.0,1.11,SEC13,53.0,2020-05-06 00:00:00,None,5,142.19799999999995,C3[C](C)(C(=O)OCC(C)C)[CH2][C](C)(C(=O)OCC(C)C)[CH2][C](C)(C(=O)OCC(C)C)[CH2][C](C)(C(=O)OCC(C)C)[CH2][C](C)(C(=O)OCC(C)C)[CH2][C](C)(C(=O)OCC(C)C)[CH2][C](C)(C(=O)OCC(C)C)[CH2][C](C)(C(=O)OCC(C)C)[CH2][C](C)(C(=O)OCC(C)C)[CH2][C](C)(C(=O)OCC(C)C)3,66.80825328063686,0,1,1.0,147.86666666666667,152.559814453125,1.559814453125,0.010329897040562913
492,"Mittwoch, 6. Mai 2020 15:37:21",C2 1,25.0,145.2,0.098,282.0,148.6,161.2,109.1,VAN#59_P1.txt,VAN59_P1,P16,methacrylate,Poly-i-Butyl MA,C=C(C)C(=O)OCC(C)C,[CH2][C](C)(C(=O)OCC(C)C),9500.0,1.11,SEC13,53.0,2020-05-06 00:00:00,None,5,142.19799999999995,C3[C](C)(C(=O)OCC(C)C)[CH2][C](C)(C(=O)OCC(C)C)[CH2][C](C)(C(=O)OCC(C)C)[CH2][C](C)(C(=O)OCC(C)C)[CH2][C](C)(C(=O)OCC(C)C)[CH2][C](C)(C(=O)OCC(C)C)[CH2][C](C)(C(=O)OCC(C)C)[CH2][C](C)(C(=O)OCC(C)C)[CH2][C](C)(C(=O)OCC(C)C)[CH2][C](C)(C(=O)OCC(C)C)3,66.80825328063686,0,1,1.0,147.86666666666667,152.559814453125,7.359814453125011,0.050687427363119916
493,"Mittwoch, 6. Mai 2020 15:37:32",C2 2,25.0,145.5,0.153,282.1,145.9,165.0,96.63,VAN#59_P1.txt,VAN59_P1,P16,methacrylate,Poly-i-Butyl MA,C=C(C)C(=O)OCC(C)C,[CH2][C](C)(C(=O)OCC(C)C),9500.0,1.11,SEC13,53.0,2020-05-06 00:00:00,None,5,142.19799999999995,C3[C](C)(C(=O)OCC(C)C)[CH2][C](C)(C(=O)OCC(C)C)[CH2][C](C)(C(=O)OCC(C)C)[CH2][C](C)(C(=O)OCC(C)C)[CH2][C](C)(C(=O)OCC(C)C)[CH2][C](C)(C(=O)OCC(C)C)[CH2][C](C)(C(=O)OCC(C)C)[CH2][C](C)(C(=O)OCC(C)C)[CH2][C](C)(C(=O)OCC(C)C)[CH2][C](C)(C(=O)OCC(C)C)3,66.80825328063686,0,1,1.0,147.86666666666667,152.559814453125,7.059814453125,0.048521061533505154
494,"Mittwoch, 6. Mai 2020 15:37:43",C2 3,25.0,142.6,0.1,279.0,144.9,158.1,106.5,VAN#59_P1.txt,VAN59_P1,P16,methacrylate,Poly-i-Butyl MA,C=C(C)C(=O)OCC(C)C,[CH2][C](C)(C(=O)OCC(C)C),9500.0,1.11,SEC13,53.0,2020-05-06 00:00:00,None,5,142.19799999999995,C3[C](C)(C(=O)OCC(C)C)[CH2][C](C)(C(=O)OCC(C)C)[CH2][C](C)(C(=O)OCC(C)C)[CH2][C](C)(C(=O)OCC(C)C)[CH2][C](C)(C(=O)OCC(C)C)[CH2][C](C)(C(=O)OCC(C)C)[CH2][C](C)(C(=O)OCC(C)C)[CH2][C](C)(C(=O)OCC(C)C)[CH2][C](C)(C(=O)OCC(C)C)[CH2][C](C)(C(=O)OCC(C)C)3,66.80825328063686,0,1,1.0,147.86666666666667,152.55979919433594,9.959799194335943,0.069844314125778
495,"Mittwoch, 6. Mai 2020 15:38:15",C3 1,25.0,149.8,0.125,251.5,152.4,160.1,122.0,VAN#59_P1.txt,VAN59_P1,P16,methacrylate,Poly-i-Butyl MA,C=C(C)C(=O)OCC(C)C,[CH2][C](C)(C(=O)OCC(C)C),9500.0,1.11,SEC13,53.0,2020-05-06 00:00:00,None,5,142.19799999999995,C3[C](C)(C(=O)OCC(C)C)[CH2][C](C)(C(=O)OCC(C)C)[CH2][C](C)(C(=O)OCC(C)C)[CH2][C](C)(C(=O)OCC(C)C)[CH2][C](C)(C(=O)OCC(C)C)[CH2][C](C)(C(=O)OCC(C)C)[CH2][C](C)(C(=O)OCC(C)C)[CH2][C](C)(C(=O)OCC(C)C)[CH2][C](C)(C(=O)OCC(C)C)[CH2][C](C)(C(=O)OCC(C)C)3,66.80825328063686,0,1,1.0,147.86666666666667,152.559814453125,2.7598144531249886,0.01842332745744318
496,"Mittwoch, 6. Mai 2020 15:38:26",C3 2,25.0,151.1,0.087,255.4,154.8,167.9,109.1,VAN#59_P1.txt,VAN59_P1,P16,methacrylate,Poly-i-Butyl MA,C=C(C)C(=O)OCC(C)C,[CH2][C](C)(C(=O)OCC(C)C),9500.0,1.11,SEC13,53.0,2020-05-06 00:00:00,None,5,142.19799999999995,C3[C](C)(C(=O)OCC(C)C)[CH2][C](C)(C(=O)OCC(C)C)[CH2][C](C)(C(=O)OCC(C)C)[CH2][C](C)(C(=O)OCC(C)C)[CH2][C](C)(C(=O)OCC(C)C)[CH2][C](C)(C(=O)OCC(C)C)[CH2][C](C)(C(=O)OCC(C)C)[CH2][C](C)(C(=O)OCC(C)C)[CH2][C](C)(C(=O)OCC(C)C)[CH2][C](C)(C(=O)OCC(C)C)3,66.80825328063686,0,1,1.0,147.86666666666667,152.559814453125,1.4598144531250057,0.009661247207974889
497,"Mittwoch, 6. Mai 2020 15:38:37",C3 3,25.0,148.2,0.13699999999999998,253.7,148.0,160.4,109.7,VAN#59_P1.txt,VAN59_P1,P16,methacrylate,Poly-i-Butyl MA,C=C(C)C(=O)OCC(C)C,[CH2][C](C)(C(=O)OCC(C)C),9500.0,1.11,SEC13,53.0,2020-05-06 00:00:00,None,5,142.19799999999995,C3[C](C)(C(=O)OCC(C)C)[CH2][C](C)(C(=O)OCC(C)C)[CH2][C](C)(C(=O)OCC(C)C)[CH2][C](C)(C(=O)OCC(C)C)[CH2][C](C)(C(=O)OCC(C)C)[CH2][C](C)(C(=O)OCC(C)C)[CH2][C](C)(C(=O)OCC(C)C)[CH2][C](C)(C(=O)OCC(C)C)[CH2][C](C)(C(=O)OCC(C)C)[CH2][C](C)(C(=O)OCC(C)C)3,66.80825328063686,0,1,1.0,147.86666666666667,152.559814453125,4.359814453125011,0.029418451100708582
498,"Mittwoch, 6. Mai 2020 15:39:12",C4 1,25.0,197.3,0.023,292.8,206.7,205.9,179.8,VAN#59_P1.txt,VAN59_P1,P16,methacrylate,Poly-i-Butyl MA,C=C(C)C(=O)OCC(C)C,[CH2][C](C)(C(=O)OCC(C)C),9500.0,1.11,SEC13,53.0,2020-05-06 00:00:00,PVA,5,142.19799999999995,C3[C](C)(C(=O)OCC(C)C)[CH2][C](C)(C(=O)OCC(C)C)[CH2][C](C)(C(=O)OCC(C)C)[CH2][C](C)(C(=O)OCC(C)C)[CH2][C](C)(C(=O)OCC(C)C)[CH2][C](C)(C(=O)OCC(C)C)[CH2][C](C)(C(=O)OCC(C)C)[CH2][C](C)(C(=O)OCC(C)C)[CH2][C](C)(C(=O)OCC(C)C)[CH2][C](C)(C(=O)OCC(C)C)3,66.80825328063686,1,1,1.0,205.17777777777783,206.28732299804688,8.987322998046864,0.045551561064606505
499,"Mittwoch, 6. Mai 2020 15:39:22",C4 2,25.0,199.8,0.003,291.1,209.0,208.2,178.5,VAN#59_P1.txt,VAN59_P1,P16,methacrylate,Poly-i-Butyl MA,C=C(C)C(=O)OCC(C)C,[CH2][C](C)(C(=O)OCC(C)C),9500.0,1.11,SEC13,53.0,2020-05-06 00:00:00,PVA,5,142.19799999999995,C3[C](C)(C(=O)OCC(C)C)[CH2][C](C)(C(=O)OCC(C)C)[CH2][C](C)(C(=O)OCC(C)C)[CH2][C](C)(C(=O)OCC(C)C)[CH2][C](C)(C(=O)OCC(C)C)[CH2][C](C)(C(=O)OCC(C)C)[CH2][C](C)(C(=O)OCC(C)C)[CH2][C](C)(C(=O)OCC(C)C)[CH2][C](C)(C(=O)OCC(C)C)[CH2][C](C)(C(=O)OCC(C)C)3,66.80825328063686,1,1,1.0,205.17777777777783,206.28729248046875,6.487292480468739,0.03246893133367737
500,"Mittwoch, 6. Mai 2020 15:39:33",C4 3,25.0,191.6,0.095,288.9,207.7,207.4,168.6,VAN#59_P1.txt,VAN59_P1,P16,methacrylate,Poly-i-Butyl MA,C=C(C)C(=O)OCC(C)C,[CH2][C](C)(C(=O)OCC(C)C),9500.0,1.11,SEC13,53.0,2020-05-06 00:00:00,PVA,5,142.19799999999995,C3[C](C)(C(=O)OCC(C)C)[CH2][C](C)(C(=O)OCC(C)C)[CH2][C](C)(C(=O)OCC(C)C)[CH2][C](C)(C(=O)OCC(C)C)[CH2][C](C)(C(=O)OCC(C)C)[CH2][C](C)(C(=O)OCC(C)C)[CH2][C](C)(C(=O)OCC(C)C)[CH2][C](C)(C(=O)OCC(C)C)[CH2][C](C)(C(=O)OCC(C)C)[CH2][C](C)(C(=O)OCC(C)C)3,66.80825328063686,1,1,1.0,205.17777777777783,206.28729248046875,14.687292480468756,0.07665601503376178
501,"Mittwoch, 6. Mai 2020 15:40:12",C5 1,25.0,227.5,0.087,203.6,252.1,247.7,204.8,VAN#59_P1.txt,VAN59_P1,P16,methacrylate,Poly-i-Butyl MA,C=C(C)C(=O)OCC(C)C,[CH2][C](C)(C(=O)OCC(C)C),9500.0,1.11,SEC13,53.0,2020-05-06 00:00:00,PVA,5,142.19799999999995,C3[C](C)(C(=O)OCC(C)C)[CH2][C](C)(C(=O)OCC(C)C)[CH2][C](C)(C(=O)OCC(C)C)[CH2][C](C)(C(=O)OCC(C)C)[CH2][C](C)(C(=O)OCC(C)C)[CH2][C](C)(C(=O)OCC(C)C)[CH2][C](C)(C(=O)OCC(C)C)[CH2][C](C)(C(=O)OCC(C)C)[CH2][C](C)(C(=O)OCC(C)C)[CH2][C](C)(C(=O)OCC(C)C)3,66.80825328063686,1,1,1.0,205.17777777777783,206.287353515625,21.212646484375,0.09324240212912088
502,"Mittwoch, 6. Mai 2020 15:40:23",C5 2,25.0,225.1,0.054000000000000006,203.2,245.7,241.9,195.0,VAN#59_P1.txt,VAN59_P1,P16,methacrylate,Poly-i-Butyl MA,C=C(C)C(=O)OCC(C)C,[CH2][C](C)(C(=O)OCC(C)C),9500.0,1.11,SEC13,53.0,2020-05-06 00:00:00,PVA,5,142.19799999999995,C3[C](C)(C(=O)OCC(C)C)[CH2][C](C)(C(=O)OCC(C)C)[CH2][C](C)(C(=O)OCC(C)C)[CH2][C](C)(C(=O)OCC(C)C)[CH2][C](C)(C(=O)OCC(C)C)[CH2][C](C)(C(=O)OCC(C)C)[CH2][C](C)(C(=O)OCC(C)C)[CH2][C](C)(C(=O)OCC(C)C)[CH2][C](C)(C(=O)OCC(C)C)[CH2][C](C)(C(=O)OCC(C)C)3,66.80825328063686,1,1,1.0,205.17777777777783,206.28729248046875,18.812707519531244,0.08357488902501664
503,"Mittwoch, 6. Mai 2020 15:40:34",C5 3,25.0,209.0,0.141,201.9,224.3,222.5,183.7,VAN#59_P1.txt,VAN59_P1,P16,methacrylate,Poly-i-Butyl MA,C=C(C)C(=O)OCC(C)C,[CH2][C](C)(C(=O)OCC(C)C),9500.0,1.11,SEC13,53.0,2020-05-06 00:00:00,PVA,5,142.19799999999995,C3[C](C)(C(=O)OCC(C)C)[CH2][C](C)(C(=O)OCC(C)C)[CH2][C](C)(C(=O)OCC(C)C)[CH2][C](C)(C(=O)OCC(C)C)[CH2][C](C)(C(=O)OCC(C)C)[CH2][C](C)(C(=O)OCC(C)C)[CH2][C](C)(C(=O)OCC(C)C)[CH2][C](C)(C(=O)OCC(C)C)[CH2][C](C)(C(=O)OCC(C)C)[CH2][C](C)(C(=O)OCC(C)C)3,66.80825328063686,1,1,1.0,205.17777777777783,206.287353515625,2.712646484375,0.012979169781698564
504,"Mittwoch, 6. Mai 2020 15:41:16",C6 1,25.0,201.0,0.079,238.6,219.2,218.4,171.1,VAN#59_P1.txt,VAN59_P1,P16,methacrylate,Poly-i-Butyl MA,C=C(C)C(=O)OCC(C)C,[CH2][C](C)(C(=O)OCC(C)C),9500.0,1.11,SEC13,53.0,2020-05-06 00:00:00,PVA,5,142.19799999999995,C3[C](C)(C(=O)OCC(C)C)[CH2][C](C)(C(=O)OCC(C)C)[CH2][C](C)(C(=O)OCC(C)C)[CH2][C](C)(C(=O)OCC(C)C)[CH2][C](C)(C(=O)OCC(C)C)[CH2][C](C)(C(=O)OCC(C)C)[CH2][C](C)(C(=O)OCC(C)C)[CH2][C](C)(C(=O)OCC(C)C)[CH2][C](C)(C(=O)OCC(C)C)[CH2][C](C)(C(=O)OCC(C)C)3,66.80825328063686,1,1,1.0,205.17777777777783,206.287353515625,5.287353515625,0.026305241371268658
505,"Mittwoch, 6. Mai 2020 15:41:26",C6 2,25.0,201.4,0.005,239.6,209.3,208.3,184.0,VAN#59_P1.txt,VAN59_P1,P16,methacrylate,Poly-i-Butyl MA,C=C(C)C(=O)OCC(C)C,[CH2][C](C)(C(=O)OCC(C)C),9500.0,1.11,SEC13,53.0,2020-05-06 00:00:00,PVA,5,142.19799999999995,C3[C](C)(C(=O)OCC(C)C)[CH2][C](C)(C(=O)OCC(C)C)[CH2][C](C)(C(=O)OCC(C)C)[CH2][C](C)(C(=O)OCC(C)C)[CH2][C](C)(C(=O)OCC(C)C)[CH2][C](C)(C(=O)OCC(C)C)[CH2][C](C)(C(=O)OCC(C)C)[CH2][C](C)(C(=O)OCC(C)C)[CH2][C](C)(C(=O)OCC(C)C)[CH2][C](C)(C(=O)OCC(C)C)3,66.80825328063686,1,1,1.0,205.17777777777783,206.28732299804688,4.887322998046869,0.024266747755942748
506,"Mittwoch, 6. Mai 2020 15:41:37",C6 3,25.0,193.9,0.15,229.1,207.1,206.7,171.6,VAN#59_P1.txt,VAN59_P1,P16,methacrylate,Poly-i-Butyl MA,C=C(C)C(=O)OCC(C)C,[CH2][C](C)(C(=O)OCC(C)C),9500.0,1.11,SEC13,53.0,2020-05-06 00:00:00,PVA,5,142.19799999999995,C3[C](C)(C(=O)OCC(C)C)[CH2][C](C)(C(=O)OCC(C)C)[CH2][C](C)(C(=O)OCC(C)C)[CH2][C](C)(C(=O)OCC(C)C)[CH2][C](C)(C(=O)OCC(C)C)[CH2][C](C)(C(=O)OCC(C)C)[CH2][C](C)(C(=O)OCC(C)C)[CH2][C](C)(C(=O)OCC(C)C)[CH2][C](C)(C(=O)OCC(C)C)[CH2][C](C)(C(=O)OCC(C)C)3,66.80825328063686,1,1,1.0,205.17777777777783,206.287353515625,12.387353515624994,0.0638852682600567
507,"Mittwoch, 6. Mai 2020 15:42:16",D1 1,25.0,188.5,0.139,307.6,218.8,223.0,124.7,VAN#59_P1.txt,VAN59_P1,P16,methacrylate,Poly-i-Butyl MA,C=C(C)C(=O)OCC(C)C,[CH2][C](C)(C(=O)OCC(C)C),9500.0,1.11,SEC13,53.0,2020-05-06 00:00:00,None,8,142.19799999999995,C3[C](C)(C(=O)OCC(C)C)[CH2][C](C)(C(=O)OCC(C)C)[CH2][C](C)(C(=O)OCC(C)C)[CH2][C](C)(C(=O)OCC(C)C)[CH2][C](C)(C(=O)OCC(C)C)[CH2][C](C)(C(=O)OCC(C)C)[CH2][C](C)(C(=O)OCC(C)C)[CH2][C](C)(C(=O)OCC(C)C)[CH2][C](C)(C(=O)OCC(C)C)[CH2][C](C)(C(=O)OCC(C)C)3,66.80825328063686,0,1,1.0,190.27777777777774,191.6454620361328,3.1454620361328125,0.016686801252693964
508,"Mittwoch, 6. Mai 2020 15:42:26",D1 2,25.0,190.4,0.201,305.6,688.2,365.7,138.9,VAN#59_P1.txt,VAN59_P1,P16,methacrylate,Poly-i-Butyl MA,C=C(C)C(=O)OCC(C)C,[CH2][C](C)(C(=O)OCC(C)C),9500.0,1.11,SEC13,53.0,2020-05-06 00:00:00,None,8,142.19799999999995,C3[C](C)(C(=O)OCC(C)C)[CH2][C](C)(C(=O)OCC(C)C)[CH2][C](C)(C(=O)OCC(C)C)[CH2][C](C)(C(=O)OCC(C)C)[CH2][C](C)(C(=O)OCC(C)C)[CH2][C](C)(C(=O)OCC(C)C)[CH2][C](C)(C(=O)OCC(C)C)[CH2][C](C)(C(=O)OCC(C)C)[CH2][C](C)(C(=O)OCC(C)C)[CH2][C](C)(C(=O)OCC(C)C)3,66.80825328063686,0,1,1.0,190.27777777777774,191.64544677734375,1.2454467773437443,0.00654121206588101
