Repository: JulianKimmig/nanoparticle_size_prediction

File: pretrained/np_model_14/evaluation/train_df.csv (part 9 of 37)
index,measurment_data,sample,temperature,z_average,dispersity,mean_count_rate,volume_mean,intensity_mean,number_mean,file,np_formulation,substance_code,polymer_class,polymer,smiles_monomer,smiles_ru,mn,pdi,mn_method,tg,date,additive,polymer_concentration,mass_ru,circular_smiles_10,dp,with_pva,valid,roll_valid,mean_z_average,predicted_z_average,error,rel_error
509,"Mittwoch, 6. Mai 2020 15:42:37",D1 3,25.0,190.8,0.16699999999999998,305.1,504.1,308.9,137.5,VAN#59_P1.txt,VAN59_P1,P16,methacrylate,Poly-i-Butyl MA,C=C(C)C(=O)OCC(C)C,[CH2][C](C)(C(=O)OCC(C)C),9500.0,1.11,SEC13,53.0,2020-05-06 00:00:00,None,8,142.19799999999995,C3[C](C)(C(=O)OCC(C)C)[CH2][C](C)(C(=O)OCC(C)C)[CH2][C](C)(C(=O)OCC(C)C)[CH2][C](C)(C(=O)OCC(C)C)[CH2][C](C)(C(=O)OCC(C)C)[CH2][C](C)(C(=O)OCC(C)C)[CH2][C](C)(C(=O)OCC(C)C)[CH2][C](C)(C(=O)OCC(C)C)[CH2][C](C)(C(=O)OCC(C)C)[CH2][C](C)(C(=O)OCC(C)C)3,66.80825328063686,0,1,1.0,190.27777777777774,191.6454315185547,0.8454315185546761,0.004430982801649246
510,"Mittwoch, 6. Mai 2020 15:43:14",D2 1,25.0,187.0,0.131,291.8,201.3,204.8,140.0,VAN#59_P1.txt,VAN59_P1,P16,methacrylate,Poly-i-Butyl MA,C=C(C)C(=O)OCC(C)C,[CH2][C](C)(C(=O)OCC(C)C),9500.0,1.11,SEC13,53.0,2020-05-06 00:00:00,None,8,142.19799999999995,C3[C](C)(C(=O)OCC(C)C)[CH2][C](C)(C(=O)OCC(C)C)[CH2][C](C)(C(=O)OCC(C)C)[CH2][C](C)(C(=O)OCC(C)C)[CH2][C](C)(C(=O)OCC(C)C)[CH2][C](C)(C(=O)OCC(C)C)[CH2][C](C)(C(=O)OCC(C)C)[CH2][C](C)(C(=O)OCC(C)C)[CH2][C](C)(C(=O)OCC(C)C)[CH2][C](C)(C(=O)OCC(C)C)3,66.80825328063686,0,1,1.0,190.27777777777774,191.6454315185547,4.6454315185546875,0.024841879778367312
511,"Mittwoch, 6. Mai 2020 15:43:24",D2 2,25.0,192.9,0.14,305.1,209.7,210.2,160.6,VAN#59_P1.txt,VAN59_P1,P16,methacrylate,Poly-i-Butyl MA,C=C(C)C(=O)OCC(C)C,[CH2][C](C)(C(=O)OCC(C)C),9500.0,1.11,SEC13,53.0,2020-05-06 00:00:00,None,8,142.19799999999995,C3[C](C)(C(=O)OCC(C)C)[CH2][C](C)(C(=O)OCC(C)C)[CH2][C](C)(C(=O)OCC(C)C)[CH2][C](C)(C(=O)OCC(C)C)[CH2][C](C)(C(=O)OCC(C)C)[CH2][C](C)(C(=O)OCC(C)C)[CH2][C](C)(C(=O)OCC(C)C)[CH2][C](C)(C(=O)OCC(C)C)[CH2][C](C)(C(=O)OCC(C)C)[CH2][C](C)(C(=O)OCC(C)C)3,66.80825328063686,0,1,1.0,190.27777777777774,191.6454315185547,1.2545684814453182,0.006503724631650172
512,"Mittwoch, 6. Mai 2020 15:43:35",D2 3,25.0,188.1,0.165,302.7,194.4,196.5,152.0,VAN#59_P1.txt,VAN59_P1,P16,methacrylate,Poly-i-Butyl MA,C=C(C)C(=O)OCC(C)C,[CH2][C](C)(C(=O)OCC(C)C),9500.0,1.11,SEC13,53.0,2020-05-06 00:00:00,None,8,142.19799999999995,C3[C](C)(C(=O)OCC(C)C)[CH2][C](C)(C(=O)OCC(C)C)[CH2][C](C)(C(=O)OCC(C)C)[CH2][C](C)(C(=O)OCC(C)C)[CH2][C](C)(C(=O)OCC(C)C)[CH2][C](C)(C(=O)OCC(C)C)[CH2][C](C)(C(=O)OCC(C)C)[CH2][C](C)(C(=O)OCC(C)C)[CH2][C](C)(C(=O)OCC(C)C)[CH2][C](C)(C(=O)OCC(C)C)3,66.80825328063686,0,1,1.0,190.27777777777774,191.64541625976562,3.5454162597656307,0.018848571290620047
513,"Mittwoch, 6. Mai 2020 15:44:11",D3 1,25.0,196.3,0.225,298.9,417.6,264.9,125.9,VAN#59_P1.txt,VAN59_P1,P16,methacrylate,Poly-i-Butyl MA,C=C(C)C(=O)OCC(C)C,[CH2][C](C)(C(=O)OCC(C)C),9500.0,1.11,SEC13,53.0,2020-05-06 00:00:00,None,8,142.19799999999995,C3[C](C)(C(=O)OCC(C)C)[CH2][C](C)(C(=O)OCC(C)C)[CH2][C](C)(C(=O)OCC(C)C)[CH2][C](C)(C(=O)OCC(C)C)[CH2][C](C)(C(=O)OCC(C)C)[CH2][C](C)(C(=O)OCC(C)C)[CH2][C](C)(C(=O)OCC(C)C)[CH2][C](C)(C(=O)OCC(C)C)[CH2][C](C)(C(=O)OCC(C)C)[CH2][C](C)(C(=O)OCC(C)C)3,66.80825328063686,0,1,1.0,190.27777777777774,191.6454315185547,4.654568481445324,0.02371150525443364
514,"Mittwoch, 6. Mai 2020 15:44:22",D3 2,25.0,190.1,0.17800000000000002,275.4,498.1,288.9,146.7,VAN#59_P1.txt,VAN59_P1,P16,methacrylate,Poly-i-Butyl MA,C=C(C)C(=O)OCC(C)C,[CH2][C](C)(C(=O)OCC(C)C),9500.0,1.11,SEC13,53.0,2020-05-06 00:00:00,None,8,142.19799999999995,C3[C](C)(C(=O)OCC(C)C)[CH2][C](C)(C(=O)OCC(C)C)[CH2][C](C)(C(=O)OCC(C)C)[CH2][C](C)(C(=O)OCC(C)C)[CH2][C](C)(C(=O)OCC(C)C)[CH2][C](C)(C(=O)OCC(C)C)[CH2][C](C)(C(=O)OCC(C)C)[CH2][C](C)(C(=O)OCC(C)C)[CH2][C](C)(C(=O)OCC(C)C)[CH2][C](C)(C(=O)OCC(C)C)3,66.80825328063686,0,1,1.0,190.27777777777774,191.6454620361328,1.5454620361328182,0.00812973191021998
515,"Mittwoch, 6. Mai 2020 15:44:32",D3 3,25.0,188.4,0.171,268.7,218.7,222.6,126.8,VAN#59_P1.txt,VAN59_P1,P16,methacrylate,Poly-i-Butyl MA,C=C(C)C(=O)OCC(C)C,[CH2][C](C)(C(=O)OCC(C)C),9500.0,1.11,SEC13,53.0,2020-05-06 00:00:00,None,8,142.19799999999995,C3[C](C)(C(=O)OCC(C)C)[CH2][C](C)(C(=O)OCC(C)C)[CH2][C](C)(C(=O)OCC(C)C)[CH2][C](C)(C(=O)OCC(C)C)[CH2][C](C)(C(=O)OCC(C)C)[CH2][C](C)(C(=O)OCC(C)C)[CH2][C](C)(C(=O)OCC(C)C)[CH2][C](C)(C(=O)OCC(C)C)[CH2][C](C)(C(=O)OCC(C)C)[CH2][C](C)(C(=O)OCC(C)C)3,66.80825328063686,0,1,1.0,190.27777777777774,191.64541625976562,3.2454162597656193,0.017226200954169952
516,"Mittwoch, 6. Mai 2020 15:45:08",D4 1,25.0,258.4,0.11599999999999999,331.8,289.4,281.7,235.5,VAN#59_P1.txt,VAN59_P1,P16,methacrylate,Poly-i-Butyl MA,C=C(C)C(=O)OCC(C)C,[CH2][C](C)(C(=O)OCC(C)C),9500.0,1.11,SEC13,53.0,2020-05-06 00:00:00,PVA,8,142.19799999999995,C3[C](C)(C(=O)OCC(C)C)[CH2][C](C)(C(=O)OCC(C)C)[CH2][C](C)(C(=O)OCC(C)C)[CH2][C](C)(C(=O)OCC(C)C)[CH2][C](C)(C(=O)OCC(C)C)[CH2][C](C)(C(=O)OCC(C)C)[CH2][C](C)(C(=O)OCC(C)C)[CH2][C](C)(C(=O)OCC(C)C)[CH2][C](C)(C(=O)OCC(C)C)[CH2][C](C)(C(=O)OCC(C)C)3,66.80825328063686,1,1,1.0,246.52222222222218,242.26278686523438,16.137213134765602,0.062450515227421066
517,"Mittwoch, 6. Mai 2020 15:45:19",D4 2,25.0,245.1,0.222,330.6,530.0,314.1,207.4,VAN#59_P1.txt,VAN59_P1,P16,methacrylate,Poly-i-Butyl MA,C=C(C)C(=O)OCC(C)C,[CH2][C](C)(C(=O)OCC(C)C),9500.0,1.11,SEC13,53.0,2020-05-06 00:00:00,PVA,8,142.19799999999995,C3[C](C)(C(=O)OCC(C)C)[CH2][C](C)(C(=O)OCC(C)C)[CH2][C](C)(C(=O)OCC(C)C)[CH2][C](C)(C(=O)OCC(C)C)[CH2][C](C)(C(=O)OCC(C)C)[CH2][C](C)(C(=O)OCC(C)C)[CH2][C](C)(C(=O)OCC(C)C)[CH2][C](C)(C(=O)OCC(C)C)[CH2][C](C)(C(=O)OCC(C)C)[CH2][C](C)(C(=O)OCC(C)C)3,66.80825328063686,1,1,1.0,246.52222222222218,242.2628173828125,2.8371826171874943,0.01157561247322519
518,"Mittwoch, 6. Mai 2020 15:45:29",D4 3,25.0,246.3,0.048,289.5,273.0,265.8,212.0,VAN#59_P1.txt,VAN59_P1,P16,methacrylate,Poly-i-Butyl MA,C=C(C)C(=O)OCC(C)C,[CH2][C](C)(C(=O)OCC(C)C),9500.0,1.11,SEC13,53.0,2020-05-06 00:00:00,PVA,8,142.19799999999995,C3[C](C)(C(=O)OCC(C)C)[CH2][C](C)(C(=O)OCC(C)C)[CH2][C](C)(C(=O)OCC(C)C)[CH2][C](C)(C(=O)OCC(C)C)[CH2][C](C)(C(=O)OCC(C)C)[CH2][C](C)(C(=O)OCC(C)C)[CH2][C](C)(C(=O)OCC(C)C)[CH2][C](C)(C(=O)OCC(C)C)[CH2][C](C)(C(=O)OCC(C)C)[CH2][C](C)(C(=O)OCC(C)C)3,66.80825328063686,1,1,1.0,246.52222222222218,242.26278686523438,4.037213134765636,0.01639144593895914
519,"Mittwoch, 6. Mai 2020 15:46:07",D5 1,25.0,252.6,0.18899999999999997,343.3,267.3,260.5,204.8,VAN#59_P1.txt,VAN59_P1,P16,methacrylate,Poly-i-Butyl MA,C=C(C)C(=O)OCC(C)C,[CH2][C](C)(C(=O)OCC(C)C),9500.0,1.11,SEC13,53.0,2020-05-06 00:00:00,PVA,8,142.19799999999995,C3[C](C)(C(=O)OCC(C)C)[CH2][C](C)(C(=O)OCC(C)C)[CH2][C](C)(C(=O)OCC(C)C)[CH2][C](C)(C(=O)OCC(C)C)[CH2][C](C)(C(=O)OCC(C)C)[CH2][C](C)(C(=O)OCC(C)C)[CH2][C](C)(C(=O)OCC(C)C)[CH2][C](C)(C(=O)OCC(C)C)[CH2][C](C)(C(=O)OCC(C)C)[CH2][C](C)(C(=O)OCC(C)C)3,66.80825328063686,1,1,1.0,246.52222222222218,242.26278686523438,10.33721313476562,0.04092325073145534
520,"Mittwoch, 6. Mai 2020 15:46:17",D5 2,25.0,248.3,0.051,351.6,268.8,263.5,224.2,VAN#59_P1.txt,VAN59_P1,P16,methacrylate,Poly-i-Butyl MA,C=C(C)C(=O)OCC(C)C,[CH2][C](C)(C(=O)OCC(C)C),9500.0,1.11,SEC13,53.0,2020-05-06 00:00:00,PVA,8,142.19799999999995,C3[C](C)(C(=O)OCC(C)C)[CH2][C](C)(C(=O)OCC(C)C)[CH2][C](C)(C(=O)OCC(C)C)[CH2][C](C)(C(=O)OCC(C)C)[CH2][C](C)(C(=O)OCC(C)C)[CH2][C](C)(C(=O)OCC(C)C)[CH2][C](C)(C(=O)OCC(C)C)[CH2][C](C)(C(=O)OCC(C)C)[CH2][C](C)(C(=O)OCC(C)C)[CH2][C](C)(C(=O)OCC(C)C)3,66.80825328063686,1,1,1.0,246.52222222222218,242.2628173828125,6.037182617187511,0.024314066118354856
521,"Mittwoch, 6. Mai 2020 15:46:28",D5 3,25.0,240.9,0.102,326.0,261.1,257.3,225.3,VAN#59_P1.txt,VAN59_P1,P16,methacrylate,Poly-i-Butyl MA,C=C(C)C(=O)OCC(C)C,[CH2][C](C)(C(=O)OCC(C)C),9500.0,1.11,SEC13,53.0,2020-05-06 00:00:00,PVA,8,142.19799999999995,C3[C](C)(C(=O)OCC(C)C)[CH2][C](C)(C(=O)OCC(C)C)[CH2][C](C)(C(=O)OCC(C)C)[CH2][C](C)(C(=O)OCC(C)C)[CH2][C](C)(C(=O)OCC(C)C)[CH2][C](C)(C(=O)OCC(C)C)[CH2][C](C)(C(=O)OCC(C)C)[CH2][C](C)(C(=O)OCC(C)C)[CH2][C](C)(C(=O)OCC(C)C)[CH2][C](C)(C(=O)OCC(C)C)3,66.80825328063686,1,1,1.0,246.52222222222218,242.2628173828125,1.3628173828124943,0.005657191294364858
522,"Mittwoch, 6. Mai 2020 15:47:02",D6 1,25.0,241.1,0.134,359.6,249.3,245.9,209.4,VAN#59_P1.txt,VAN59_P1,P16,methacrylate,Poly-i-Butyl MA,C=C(C)C(=O)OCC(C)C,[CH2][C](C)(C(=O)OCC(C)C),9500.0,1.11,SEC13,53.0,2020-05-06 00:00:00,PVA,8,142.19799999999995,C3[C](C)(C(=O)OCC(C)C)[CH2][C](C)(C(=O)OCC(C)C)[CH2][C](C)(C(=O)OCC(C)C)[CH2][C](C)(C(=O)OCC(C)C)[CH2][C](C)(C(=O)OCC(C)C)[CH2][C](C)(C(=O)OCC(C)C)[CH2][C](C)(C(=O)OCC(C)C)[CH2][C](C)(C(=O)OCC(C)C)[CH2][C](C)(C(=O)OCC(C)C)[CH2][C](C)(C(=O)OCC(C)C)3,66.80825328063686,1,1,1.0,246.52222222222218,242.26278686523438,1.1627868652343807,0.004822840585791708
523,"Mittwoch, 6. Mai 2020 15:47:13",D6 2,25.0,247.9,0.021,336.9,266.2,261.3,222.2,VAN#59_P1.txt,VAN59_P1,P16,methacrylate,Poly-i-Butyl MA,C=C(C)C(=O)OCC(C)C,[CH2][C](C)(C(=O)OCC(C)C),9500.0,1.11,SEC13,53.0,2020-05-06 00:00:00,PVA,8,142.19799999999995,C3[C](C)(C(=O)OCC(C)C)[CH2][C](C)(C(=O)OCC(C)C)[CH2][C](C)(C(=O)OCC(C)C)[CH2][C](C)(C(=O)OCC(C)C)[CH2][C](C)(C(=O)OCC(C)C)[CH2][C](C)(C(=O)OCC(C)C)[CH2][C](C)(C(=O)OCC(C)C)[CH2][C](C)(C(=O)OCC(C)C)[CH2][C](C)(C(=O)OCC(C)C)[CH2][C](C)(C(=O)OCC(C)C)3,66.80825328063686,1,1,1.0,246.52222222222218,242.26278686523438,5.637213134765631,0.022739867425436187
524,"Mittwoch, 6. Mai 2020 15:47:24",D6 3,25.0,238.1,0.066,352.2,261.6,256.1,209.8,VAN#59_P1.txt,VAN59_P1,P16,methacrylate,Poly-i-Butyl MA,C=C(C)C(=O)OCC(C)C,[CH2][C](C)(C(=O)OCC(C)C),9500.0,1.11,SEC13,53.0,2020-05-06 00:00:00,PVA,8,142.19799999999995,C3[C](C)(C(=O)OCC(C)C)[CH2][C](C)(C(=O)OCC(C)C)[CH2][C](C)(C(=O)OCC(C)C)[CH2][C](C)(C(=O)OCC(C)C)[CH2][C](C)(C(=O)OCC(C)C)[CH2][C](C)(C(=O)OCC(C)C)[CH2][C](C)(C(=O)OCC(C)C)[CH2][C](C)(C(=O)OCC(C)C)[CH2][C](C)(C(=O)OCC(C)C)[CH2][C](C)(C(=O)OCC(C)C)3,66.80825328063686,1,1,1.0,246.52222222222218,242.2628173828125,4.162817382812506,0.017483483338145762
525,"Mittwoch, 6. Mai 2020 15:47:59",E1 1,25.0,205.2,0.233,436.6,544.1,349.7,101.3,VAN#59_P1.txt,VAN59_P1,P16,methacrylate,Poly-i-Butyl MA,C=C(C)C(=O)OCC(C)C,[CH2][C](C)(C(=O)OCC(C)C),9500.0,1.11,SEC13,53.0,2020-05-06 00:00:00,None,10,142.19799999999995,C3[C](C)(C(=O)OCC(C)C)[CH2][C](C)(C(=O)OCC(C)C)[CH2][C](C)(C(=O)OCC(C)C)[CH2][C](C)(C(=O)OCC(C)C)[CH2][C](C)(C(=O)OCC(C)C)[CH2][C](C)(C(=O)OCC(C)C)[CH2][C](C)(C(=O)OCC(C)C)[CH2][C](C)(C(=O)OCC(C)C)[CH2][C](C)(C(=O)OCC(C)C)[CH2][C](C)(C(=O)OCC(C)C)3,66.80825328063686,0,1,0.9166666666666666,204.34444444444446,198.78506469726562,6.414935302734364,0.031261867947048556
526,"Mittwoch, 6. Mai 2020 15:48:10",E1 2,25.0,204.4,0.165,433.2,249.3,244.5,152.2,VAN#59_P1.txt,VAN59_P1,P16,methacrylate,Poly-i-Butyl MA,C=C(C)C(=O)OCC(C)C,[CH2][C](C)(C(=O)OCC(C)C),9500.0,1.11,SEC13,53.0,2020-05-06 00:00:00,None,10,142.19799999999995,C3[C](C)(C(=O)OCC(C)C)[CH2][C](C)(C(=O)OCC(C)C)[CH2][C](C)(C(=O)OCC(C)C)[CH2][C](C)(C(=O)OCC(C)C)[CH2][C](C)(C(=O)OCC(C)C)[CH2][C](C)(C(=O)OCC(C)C)[CH2][C](C)(C(=O)OCC(C)C)[CH2][C](C)(C(=O)OCC(C)C)[CH2][C](C)(C(=O)OCC(C)C)[CH2][C](C)(C(=O)OCC(C)C)3,66.80825328063686,0,1,0.9166666666666666,204.34444444444446,198.7850799560547,5.614920043945318,0.027470254618127778
527,"Mittwoch, 6. Mai 2020 15:48:21",E1 3,25.0,205.2,0.083,434.1,223.6,221.9,178.4,VAN#59_P1.txt,VAN59_P1,P16,methacrylate,Poly-i-Butyl MA,C=C(C)C(=O)OCC(C)C,[CH2][C](C)(C(=O)OCC(C)C),9500.0,1.11,SEC13,53.0,2020-05-06 00:00:00,None,10,142.19799999999995,C3[C](C)(C(=O)OCC(C)C)[CH2][C](C)(C(=O)OCC(C)C)[CH2][C](C)(C(=O)OCC(C)C)[CH2][C](C)(C(=O)OCC(C)C)[CH2][C](C)(C(=O)OCC(C)C)[CH2][C](C)(C(=O)OCC(C)C)[CH2][C](C)(C(=O)OCC(C)C)[CH2][C](C)(C(=O)OCC(C)C)[CH2][C](C)(C(=O)OCC(C)C)[CH2][C](C)(C(=O)OCC(C)C)3,66.80825328063686,0,1,0.9166666666666666,204.34444444444446,198.78506469726562,6.414935302734364,0.031261867947048556
528,"Mittwoch, 6. Mai 2020 15:48:55",E2 1,25.0,207.2,0.14300000000000002,425.4,224.1,242.8,66.75,VAN#59_P1.txt,VAN59_P1,P16,methacrylate,Poly-i-Butyl MA,C=C(C)C(=O)OCC(C)C,[CH2][C](C)(C(=O)OCC(C)C),9500.0,1.11,SEC13,53.0,2020-05-06 00:00:00,None,10,142.19799999999995,C3[C](C)(C(=O)OCC(C)C)[CH2][C](C)(C(=O)OCC(C)C)[CH2][C](C)(C(=O)OCC(C)C)[CH2][C](C)(C(=O)OCC(C)C)[CH2][C](C)(C(=O)OCC(C)C)[CH2][C](C)(C(=O)OCC(C)C)[CH2][C](C)(C(=O)OCC(C)C)[CH2][C](C)(C(=O)OCC(C)C)[CH2][C](C)(C(=O)OCC(C)C)[CH2][C](C)(C(=O)OCC(C)C)3,66.80825328063686,0,1,0.9166666666666666,204.34444444444446,198.78506469726562,8.414935302734364,0.04061262211744384
529,"Mittwoch, 6. Mai 2020 15:49:06",E2 2,25.0,198.5,0.21,418.5,209.6,209.8,164.2,VAN#59_P1.txt,VAN59_P1,P16,methacrylate,Poly-i-Butyl MA,C=C(C)C(=O)OCC(C)C,[CH2][C](C)(C(=O)OCC(C)C),9500.0,1.11,SEC13,53.0,2020-05-06 00:00:00,None,10,142.19799999999995,C3[C](C)(C(=O)OCC(C)C)[CH2][C](C)(C(=O)OCC(C)C)[CH2][C](C)(C(=O)OCC(C)C)[CH2][C](C)(C(=O)OCC(C)C)[CH2][C](C)(C(=O)OCC(C)C)[CH2][C](C)(C(=O)OCC(C)C)[CH2][C](C)(C(=O)OCC(C)C)[CH2][C](C)(C(=O)OCC(C)C)[CH2][C](C)(C(=O)OCC(C)C)[CH2][C](C)(C(=O)OCC(C)C)3,66.80825328063686,0,1,0.9166666666666666,204.34444444444446,198.78506469726562,0.285064697265625,0.0014360941927739294
530,"Mittwoch, 6. Mai 2020 15:49:17",E2 3,25.0,209.0,0.191,435.0,203.8,203.3,175.6,VAN#59_P1.txt,VAN59_P1,P16,methacrylate,Poly-i-Butyl MA,C=C(C)C(=O)OCC(C)C,[CH2][C](C)(C(=O)OCC(C)C),9500.0,1.11,SEC13,53.0,2020-05-06 00:00:00,None,10,142.19799999999995,C3[C](C)(C(=O)OCC(C)C)[CH2][C](C)(C(=O)OCC(C)C)[CH2][C](C)(C(=O)OCC(C)C)[CH2][C](C)(C(=O)OCC(C)C)[CH2][C](C)(C(=O)OCC(C)C)[CH2][C](C)(C(=O)OCC(C)C)[CH2][C](C)(C(=O)OCC(C)C)[CH2][C](C)(C(=O)OCC(C)C)[CH2][C](C)(C(=O)OCC(C)C)[CH2][C](C)(C(=O)OCC(C)C)3,66.80825328063686,0,1,0.9166666666666666,204.34444444444446,198.78506469726562,10.214935302734375,0.048875288529829544
531,"Mittwoch, 6. Mai 2020 15:49:48",E3 1,25.0,197.4,0.139,368.7,221.7,221.0,161.6,VAN#59_P1.txt,VAN59_P1,P16,methacrylate,Poly-i-Butyl MA,C=C(C)C(=O)OCC(C)C,[CH2][C](C)(C(=O)OCC(C)C),9500.0,1.11,SEC13,53.0,2020-05-06 00:00:00,None,10,142.19799999999995,C3[C](C)(C(=O)OCC(C)C)[CH2][C](C)(C(=O)OCC(C)C)[CH2][C](C)(C(=O)OCC(C)C)[CH2][C](C)(C(=O)OCC(C)C)[CH2][C](C)(C(=O)OCC(C)C)[CH2][C](C)(C(=O)OCC(C)C)[CH2][C](C)(C(=O)OCC(C)C)[CH2][C](C)(C(=O)OCC(C)C)[CH2][C](C)(C(=O)OCC(C)C)[CH2][C](C)(C(=O)OCC(C)C)3,66.80825328063686,0,1,0.9166666666666666,204.34444444444446,198.78506469726562,1.3850646972656193,0.0070165384866546065
532,"Mittwoch, 6. Mai 2020 15:49:59",E3 2,25.0,205.5,0.14400000000000002,393.4,247.8,245.5,132.8,VAN#59_P1.txt,VAN59_P1,P16,methacrylate,Poly-i-Butyl MA,C=C(C)C(=O)OCC(C)C,[CH2][C](C)(C(=O)OCC(C)C),9500.0,1.11,SEC13,53.0,2020-05-06 00:00:00,None,10,142.19799999999995,C3[C](C)(C(=O)OCC(C)C)[CH2][C](C)(C(=O)OCC(C)C)[CH2][C](C)(C(=O)OCC(C)C)[CH2][C](C)(C(=O)OCC(C)C)[CH2][C](C)(C(=O)OCC(C)C)[CH2][C](C)(C(=O)OCC(C)C)[CH2][C](C)(C(=O)OCC(C)C)[CH2][C](C)(C(=O)OCC(C)C)[CH2][C](C)(C(=O)OCC(C)C)[CH2][C](C)(C(=O)OCC(C)C)3,66.80825328063686,0,1,0.9166666666666666,204.34444444444446,198.78506469726562,6.714935302734375,0.0326760841982208
533,"Mittwoch, 6. Mai 2020 15:50:10",E3 3,25.0,206.7,0.134,402.9,253.8,248.9,182.1,VAN#59_P1.txt,VAN59_P1,P16,methacrylate,Poly-i-Butyl MA,C=C(C)C(=O)OCC(C)C,[CH2][C](C)(C(=O)OCC(C)C),9500.0,1.11,SEC13,53.0,2020-05-06 00:00:00,None,10,142.19799999999995,C3[C](C)(C(=O)OCC(C)C)[CH2][C](C)(C(=O)OCC(C)C)[CH2][C](C)(C(=O)OCC(C)C)[CH2][C](C)(C(=O)OCC(C)C)[CH2][C](C)(C(=O)OCC(C)C)[CH2][C](C)(C(=O)OCC(C)C)[CH2][C](C)(C(=O)OCC(C)C)[CH2][C](C)(C(=O)OCC(C)C)[CH2][C](C)(C(=O)OCC(C)C)[CH2][C](C)(C(=O)OCC(C)C)3,66.80825328063686,0,1,0.9166666666666666,204.34444444444446,198.7850799560547,7.914920043945301,0.038291824111975334
534,"Mittwoch, 6. Mai 2020 15:50:42",E4 1,25.0,275.1,0.16899999999999998,379.0,332.6,316.7,250.5,VAN#59_P1.txt,VAN59_P1,P16,methacrylate,Poly-i-Butyl MA,C=C(C)C(=O)OCC(C)C,[CH2][C](C)(C(=O)OCC(C)C),9500.0,1.11,SEC13,53.0,2020-05-06 00:00:00,PVA,10,142.19799999999995,C3[C](C)(C(=O)OCC(C)C)[CH2][C](C)(C(=O)OCC(C)C)[CH2][C](C)(C(=O)OCC(C)C)[CH2][C](C)(C(=O)OCC(C)C)[CH2][C](C)(C(=O)OCC(C)C)[CH2][C](C)(C(=O)OCC(C)C)[CH2][C](C)(C(=O)OCC(C)C)[CH2][C](C)(C(=O)OCC(C)C)[CH2][C](C)(C(=O)OCC(C)C)[CH2][C](C)(C(=O)OCC(C)C)3,66.80825328063686,1,1,1.0,275.47777777777776,261.72222900390625,13.377770996093773,0.04862875680150408
535,"Mittwoch, 6. Mai 2020 15:50:53",E4 2,25.0,266.0,0.222,386.8,291.0,282.4,230.7,VAN#59_P1.txt,VAN59_P1,P16,methacrylate,Poly-i-Butyl MA,C=C(C)C(=O)OCC(C)C,[CH2][C](C)(C(=O)OCC(C)C),9500.0,1.11,SEC13,53.0,2020-05-06 00:00:00,PVA,10,142.19799999999995,C3[C](C)(C(=O)OCC(C)C)[CH2][C](C)(C(=O)OCC(C)C)[CH2][C](C)(C(=O)OCC(C)C)[CH2][C](C)(C(=O)OCC(C)C)[CH2][C](C)(C(=O)OCC(C)C)[CH2][C](C)(C(=O)OCC(C)C)[CH2][C](C)(C(=O)OCC(C)C)[CH2][C](C)(C(=O)OCC(C)C)[CH2][C](C)(C(=O)OCC(C)C)[CH2][C](C)(C(=O)OCC(C)C)3,66.80825328063686,1,1,1.0,275.47777777777776,261.72222900390625,4.27777099609375,0.016081845849976503
536,"Mittwoch, 6. Mai 2020 15:51:04",E4 3,25.0,281.0,0.21899999999999997,401.4,319.4,309.0,262.4,VAN#59_P1.txt,VAN59_P1,P16,methacrylate,Poly-i-Butyl MA,C=C(C)C(=O)OCC(C)C,[CH2][C](C)(C(=O)OCC(C)C),9500.0,1.11,SEC13,53.0,2020-05-06 00:00:00,PVA,10,142.19799999999995,C3[C](C)(C(=O)OCC(C)C)[CH2][C](C)(C(=O)OCC(C)C)[CH2][C](C)(C(=O)OCC(C)C)[CH2][C](C)(C(=O)OCC(C)C)[CH2][C](C)(C(=O)OCC(C)C)[CH2][C](C)(C(=O)OCC(C)C)[CH2][C](C)(C(=O)OCC(C)C)[CH2][C](C)(C(=O)OCC(C)C)[CH2][C](C)(C(=O)OCC(C)C)[CH2][C](C)(C(=O)OCC(C)C)3,66.80825328063686,1,1,1.0,275.47777777777776,261.72222900390625,19.27777099609375,0.06860416724588524
537,"Mittwoch, 6. Mai 2020 15:51:42",E5 1,25.0,275.5,0.11599999999999999,415.8,332.3,314.9,239.3,VAN#59_P1.txt,VAN59_P1,P16,methacrylate,Poly-i-Butyl MA,C=C(C)C(=O)OCC(C)C,[CH2][C](C)(C(=O)OCC(C)C),9500.0,1.11,SEC13,53.0,2020-05-06 00:00:00,PVA,10,142.19799999999995,C3[C](C)(C(=O)OCC(C)C)[CH2][C](C)(C(=O)OCC(C)C)[CH2][C](C)(C(=O)OCC(C)C)[CH2][C](C)(C(=O)OCC(C)C)[CH2][C](C)(C(=O)OCC(C)C)[CH2][C](C)(C(=O)OCC(C)C)[CH2][C](C)(C(=O)OCC(C)C)[CH2][C](C)(C(=O)OCC(C)C)[CH2][C](C)(C(=O)OCC(C)C)[CH2][C](C)(C(=O)OCC(C)C)3,66.80825328063686,1,1,1.0,275.47777777777776,261.72222900390625,13.77777099609375,0.05001005806204628
538,"Mittwoch, 6. Mai 2020 15:51:53",E5 2,25.0,271.2,0.127,439.3,272.6,267.0,226.4,VAN#59_P1.txt,VAN59_P1,P16,methacrylate,Poly-i-Butyl MA,C=C(C)C(=O)OCC(C)C,[CH2][C](C)(C(=O)OCC(C)C),9500.0,1.11,SEC13,53.0,2020-05-06 00:00:00,PVA,10,142.19799999999995,C3[C](C)(C(=O)OCC(C)C)[CH2][C](C)(C(=O)OCC(C)C)[CH2][C](C)(C(=O)OCC(C)C)[CH2][C](C)(C(=O)OCC(C)C)[CH2][C](C)(C(=O)OCC(C)C)[CH2][C](C)(C(=O)OCC(C)C)[CH2][C](C)(C(=O)OCC(C)C)[CH2][C](C)(C(=O)OCC(C)C)[CH2][C](C)(C(=O)OCC(C)C)[CH2][C](C)(C(=O)OCC(C)C)3,66.80825328063686,1,1,1.0,275.47777777777776,261.72222900390625,9.477770996093739,0.03494753317143709
539,"Mittwoch, 6. Mai 2020 15:52:04",E5 3,25.0,270.9,0.085,438.1,315.5,300.0,227.8,VAN#59_P1.txt,VAN59_P1,P16,methacrylate,Poly-i-Butyl MA,C=C(C)C(=O)OCC(C)C,[CH2][C](C)(C(=O)OCC(C)C),9500.0,1.11,SEC13,53.0,2020-05-06 00:00:00,PVA,10,142.19799999999995,C3[C](C)(C(=O)OCC(C)C)[CH2][C](C)(C(=O)OCC(C)C)[CH2][C](C)(C(=O)OCC(C)C)[CH2][C](C)(C(=O)OCC(C)C)[CH2][C](C)(C(=O)OCC(C)C)[CH2][C](C)(C(=O)OCC(C)C)[CH2][C](C)(C(=O)OCC(C)C)[CH2][C](C)(C(=O)OCC(C)C)[CH2][C](C)(C(=O)OCC(C)C)[CH2][C](C)(C(=O)OCC(C)C)3,66.80825328063686,1,1,1.0,275.47777777777776,261.72222900390625,9.177770996093727,0.03387881504648847
540,"Mittwoch, 6. Mai 2020 15:52:39",E6 1,25.0,280.5,0.179,400.3,387.5,344.4,100.4,VAN#59_P1.txt,VAN59_P1,P16,methacrylate,Poly-i-Butyl MA,C=C(C)C(=O)OCC(C)C,[CH2][C](C)(C(=O)OCC(C)C),9500.0,1.11,SEC13,53.0,2020-05-06 00:00:00,PVA,10,142.19799999999995,C3[C](C)(C(=O)OCC(C)C)[CH2][C](C)(C(=O)OCC(C)C)[CH2][C](C)(C(=O)OCC(C)C)[CH2][C](C)(C(=O)OCC(C)C)[CH2][C](C)(C(=O)OCC(C)C)[CH2][C](C)(C(=O)OCC(C)C)[CH2][C](C)(C(=O)OCC(C)C)[CH2][C](C)(C(=O)OCC(C)C)[CH2][C](C)(C(=O)OCC(C)C)[CH2][C](C)(C(=O)OCC(C)C)3,66.80825328063686,1,1,1.0,275.47777777777776,261.7221984863281,18.777801513671875,0.06694403391683378
541,"Mittwoch, 6. Mai 2020 15:52:50",E6 2,25.0,285.5,0.17,407.8,302.9,293.3,242.7,VAN#59_P1.txt,VAN59_P1,P16,methacrylate,Poly-i-Butyl MA,C=C(C)C(=O)OCC(C)C,[CH2][C](C)(C(=O)OCC(C)C),9500.0,1.11,SEC13,53.0,2020-05-06 00:00:00,PVA,10,142.19799999999995,C3[C](C)(C(=O)OCC(C)C)[CH2][C](C)(C(=O)OCC(C)C)[CH2][C](C)(C(=O)OCC(C)C)[CH2][C](C)(C(=O)OCC(C)C)[CH2][C](C)(C(=O)OCC(C)C)[CH2][C](C)(C(=O)OCC(C)C)[CH2][C](C)(C(=O)OCC(C)C)[CH2][C](C)(C(=O)OCC(C)C)[CH2][C](C)(C(=O)OCC(C)C)[CH2][C](C)(C(=O)OCC(C)C)3,66.80825328063686,1,1,1.0,275.47777777777776,261.7221984863281,23.777801513671875,0.08328476887450745
542,"Mittwoch, 6. Mai 2020 15:53:01",E6 3,25.0,273.6,0.135,383.3,308.5,294.7,229.2,VAN#59_P1.txt,VAN59_P1,P16,methacrylate,Poly-i-Butyl MA,C=C(C)C(=O)OCC(C)C,[CH2][C](C)(C(=O)OCC(C)C),9500.0,1.11,SEC13,53.0,2020-05-06 00:00:00,PVA,10,142.19799999999995,C3[C](C)(C(=O)OCC(C)C)[CH2][C](C)(C(=O)OCC(C)C)[CH2][C](C)(C(=O)OCC(C)C)[CH2][C](C)(C(=O)OCC(C)C)[CH2][C](C)(C(=O)OCC(C)C)[CH2][C](C)(C(=O)OCC(C)C)[CH2][C](C)(C(=O)OCC(C)C)[CH2][C](C)(C(=O)OCC(C)C)[CH2][C](C)(C(=O)OCC(C)C)[CH2][C](C)(C(=O)OCC(C)C)3,66.80825328063686,1,1,1.0,275.47777777777776,261.72222900390625,11.877770996093773,0.043412905687477236
543,"Mittwoch, 6. Mai 2020 15:53:46",F1 2,25.0,222.5,0.158,254.0,423.9,311.6,161.6,VAN#59_P1.txt,VAN59_P1,P16,methacrylate,Poly-i-Butyl MA,C=C(C)C(=O)OCC(C)C,[CH2][C](C)(C(=O)OCC(C)C),9500.0,1.11,SEC13,53.0,2020-05-06 00:00:00,None,15,142.19799999999995,C3[C](C)(C(=O)OCC(C)C)[CH2][C](C)(C(=O)OCC(C)C)[CH2][C](C)(C(=O)OCC(C)C)[CH2][C](C)(C(=O)OCC(C)C)[CH2][C](C)(C(=O)OCC(C)C)[CH2][C](C)(C(=O)OCC(C)C)[CH2][C](C)(C(=O)OCC(C)C)[CH2][C](C)(C(=O)OCC(C)C)[CH2][C](C)(C(=O)OCC(C)C)[CH2][C](C)(C(=O)OCC(C)C)3,66.80825328063686,0,1,0.6666666666666666,230.51666666666665,224.82009887695312,2.320098876953125,0.010427410682935394
544,"Mittwoch, 6. Mai 2020 15:53:57",F1 3,25.0,234.1,0.124,250.5,276.2,269.5,219.9,VAN#59_P1.txt,VAN59_P1,P16,methacrylate,Poly-i-Butyl MA,C=C(C)C(=O)OCC(C)C,[CH2][C](C)(C(=O)OCC(C)C),9500.0,1.11,SEC13,53.0,2020-05-06 00:00:00,None,15,142.19799999999995,C3[C](C)(C(=O)OCC(C)C)[CH2][C](C)(C(=O)OCC(C)C)[CH2][C](C)(C(=O)OCC(C)C)[CH2][C](C)(C(=O)OCC(C)C)[CH2][C](C)(C(=O)OCC(C)C)[CH2][C](C)(C(=O)OCC(C)C)[CH2][C](C)(C(=O)OCC(C)C)[CH2][C](C)(C(=O)OCC(C)C)[CH2][C](C)(C(=O)OCC(C)C)[CH2][C](C)(C(=O)OCC(C)C)3,66.80825328063686,0,1,0.6666666666666666,230.51666666666665,224.82009887695312,9.27990112304687,0.03964075661275895
545,"Mittwoch, 6. Mai 2020 15:54:43",F2 2,25.0,225.4,0.187,283.9,275.7,279.5,95.09,VAN#59_P1.txt,VAN59_P1,P16,methacrylate,Poly-i-Butyl MA,C=C(C)C(=O)OCC(C)C,[CH2][C](C)(C(=O)OCC(C)C),9500.0,1.11,SEC13,53.0,2020-05-06 00:00:00,None,15,142.19799999999995,C3[C](C)(C(=O)OCC(C)C)[CH2][C](C)(C(=O)OCC(C)C)[CH2][C](C)(C(=O)OCC(C)C)[CH2][C](C)(C(=O)OCC(C)C)[CH2][C](C)(C(=O)OCC(C)C)[CH2][C](C)(C(=O)OCC(C)C)[CH2][C](C)(C(=O)OCC(C)C)[CH2][C](C)(C(=O)OCC(C)C)[CH2][C](C)(C(=O)OCC(C)C)[CH2][C](C)(C(=O)OCC(C)C)3,66.80825328063686,0,1,0.6666666666666666,230.51666666666665,224.82009887695312,0.5799011230468807,0.0025727645210598077
546,"Mittwoch, 6. Mai 2020 15:54:54",F2 3,25.0,239.0,0.19699999999999998,303.4,231.1,228.8,197.0,VAN#59_P1.txt,VAN59_P1,P16,methacrylate,Poly-i-Butyl MA,C=C(C)C(=O)OCC(C)C,[CH2][C](C)(C(=O)OCC(C)C),9500.0,1.11,SEC13,53.0,2020-05-06 00:00:00,None,15,142.19799999999995,C3[C](C)(C(=O)OCC(C)C)[CH2][C](C)(C(=O)OCC(C)C)[CH2][C](C)(C(=O)OCC(C)C)[CH2][C](C)(C(=O)OCC(C)C)[CH2][C](C)(C(=O)OCC(C)C)[CH2][C](C)(C(=O)OCC(C)C)[CH2][C](C)(C(=O)OCC(C)C)[CH2][C](C)(C(=O)OCC(C)C)[CH2][C](C)(C(=O)OCC(C)C)[CH2][C](C)(C(=O)OCC(C)C)3,66.80825328063686,0,1,0.6666666666666666,230.51666666666665,224.82009887695312,14.179901123046875,0.05933013022195345
547,"Mittwoch, 6. Mai 2020 15:55:41",F3 2,25.0,231.1,0.20600000000000002,257.4,556.9,330.8,132.0,VAN#59_P1.txt,VAN59_P1,P16,methacrylate,Poly-i-Butyl MA,C=C(C)C(=O)OCC(C)C,[CH2][C](C)(C(=O)OCC(C)C),9500.0,1.11,SEC13,53.0,2020-05-06 00:00:00,None,15,142.19799999999995,C3[C](C)(C(=O)OCC(C)C)[CH2][C](C)(C(=O)OCC(C)C)[CH2][C](C)(C(=O)OCC(C)C)[CH2][C](C)(C(=O)OCC(C)C)[CH2][C](C)(C(=O)OCC(C)C)[CH2][C](C)(C(=O)OCC(C)C)[CH2][C](C)(C(=O)OCC(C)C)[CH2][C](C)(C(=O)OCC(C)C)[CH2][C](C)(C(=O)OCC(C)C)[CH2][C](C)(C(=O)OCC(C)C)3,66.80825328063686,0,1,0.6666666666666666,230.51666666666665,224.82009887695312,6.279901123046869,0.02717395553027637
548,"Mittwoch, 6. Mai 2020 15:55:51",F3 3,25.0,231.0,0.122,257.9,228.1,226.1,190.2,VAN#59_P1.txt,VAN59_P1,P16,methacrylate,Poly-i-Butyl MA,C=C(C)C(=O)OCC(C)C,[CH2][C](C)(C(=O)OCC(C)C),9500.0,1.11,SEC13,53.0,2020-05-06 00:00:00,None,15,142.19799999999995,C3[C](C)(C(=O)OCC(C)C)[CH2][C](C)(C(=O)OCC(C)C)[CH2][C](C)(C(=O)OCC(C)C)[CH2][C](C)(C(=O)OCC(C)C)[CH2][C](C)(C(=O)OCC(C)C)[CH2][C](C)(C(=O)OCC(C)C)[CH2][C](C)(C(=O)OCC(C)C)[CH2][C](C)(C(=O)OCC(C)C)[CH2][C](C)(C(=O)OCC(C)C)[CH2][C](C)(C(=O)OCC(C)C)3,66.80825328063686,0,1,0.6666666666666666,230.51666666666665,224.82009887695312,6.179901123046875,0.026752818714488636
549,"Mittwoch, 6. Mai 2020 15:56:33",F4 1,25.0,296.4,0.28,239.0,1069.0,624.3,203.5,VAN#59_P1.txt,VAN59_P1,P16,methacrylate,Poly-i-Butyl MA,C=C(C)C(=O)OCC(C)C,[CH2][C](C)(C(=O)OCC(C)C),9500.0,1.11,SEC13,53.0,2020-05-06 00:00:00,PVA,15,142.19799999999995,C3[C](C)(C(=O)OCC(C)C)[CH2][C](C)(C(=O)OCC(C)C)[CH2][C](C)(C(=O)OCC(C)C)[CH2][C](C)(C(=O)OCC(C)C)[CH2][C](C)(C(=O)OCC(C)C)[CH2][C](C)(C(=O)OCC(C)C)[CH2][C](C)(C(=O)OCC(C)C)[CH2][C](C)(C(=O)OCC(C)C)[CH2][C](C)(C(=O)OCC(C)C)[CH2][C](C)(C(=O)OCC(C)C)3,66.80825328063686,1,1,0.8333333333333334,294.4000000000001,288.38714599609375,8.012854003906227,0.027033920391046653
550,"Mittwoch, 6. Mai 2020 15:56:44",F4 2,25.0,294.7,0.21899999999999997,266.0,690.2,416.0,194.6,VAN#59_P1.txt,VAN59_P1,P16,methacrylate,Poly-i-Butyl MA,C=C(C)C(=O)OCC(C)C,[CH2][C](C)(C(=O)OCC(C)C),9500.0,1.11,SEC13,53.0,2020-05-06 00:00:00,PVA,15,142.19799999999995,C3[C](C)(C(=O)OCC(C)C)[CH2][C](C)(C(=O)OCC(C)C)[CH2][C](C)(C(=O)OCC(C)C)[CH2][C](C)(C(=O)OCC(C)C)[CH2][C](C)(C(=O)OCC(C)C)[CH2][C](C)(C(=O)OCC(C)C)[CH2][C](C)(C(=O)OCC(C)C)[CH2][C](C)(C(=O)OCC(C)C)[CH2][C](C)(C(=O)OCC(C)C)[CH2][C](C)(C(=O)OCC(C)C)3,66.80825328063686,1,1,0.8333333333333334,294.4000000000001,288.38714599609375,6.312854003906239,0.021421289460150116
551,"Mittwoch, 6. Mai 2020 15:56:55",F4 3,25.0,280.8,0.019,229.4,303.8,296.5,258.9,VAN#59_P1.txt,VAN59_P1,P16,methacrylate,Poly-i-Butyl MA,C=C(C)C(=O)OCC(C)C,[CH2][C](C)(C(=O)OCC(C)C),9500.0,1.11,SEC13,53.0,2020-05-06 00:00:00,PVA,15,142.19799999999995,C3[C](C)(C(=O)OCC(C)C)[CH2][C](C)(C(=O)OCC(C)C)[CH2][C](C)(C(=O)OCC(C)C)[CH2][C](C)(C(=O)OCC(C)C)[CH2][C](C)(C(=O)OCC(C)C)[CH2][C](C)(C(=O)OCC(C)C)[CH2][C](C)(C(=O)OCC(C)C)[CH2][C](C)(C(=O)OCC(C)C)[CH2][C](C)(C(=O)OCC(C)C)[CH2][C](C)(C(=O)OCC(C)C)3,66.80825328063686,1,1,0.8333333333333334,294.4000000000001,288.38714599609375,7.587145996093739,0.027019750698339524
552,"Mittwoch, 6. Mai 2020 15:57:29",F5 1,25.0,286.4,0.213,271.8,294.6,295.2,113.8,VAN#59_P1.txt,VAN59_P1,P16,methacrylate,Poly-i-Butyl MA,C=C(C)C(=O)OCC(C)C,[CH2][C](C)(C(=O)OCC(C)C),9500.0,1.11,SEC13,53.0,2020-05-06 00:00:00,PVA,15,142.19799999999995,C3[C](C)(C(=O)OCC(C)C)[CH2][C](C)(C(=O)OCC(C)C)[CH2][C](C)(C(=O)OCC(C)C)[CH2][C](C)(C(=O)OCC(C)C)[CH2][C](C)(C(=O)OCC(C)C)[CH2][C](C)(C(=O)OCC(C)C)[CH2][C](C)(C(=O)OCC(C)C)[CH2][C](C)(C(=O)OCC(C)C)[CH2][C](C)(C(=O)OCC(C)C)[CH2][C](C)(C(=O)OCC(C)C)3,66.80825328063686,1,1,0.8333333333333334,294.4000000000001,288.3871765136719,1.9871765136718977,0.006938465480697967
553,"Mittwoch, 6. Mai 2020 15:57:40",F5 2,25.0,309.5,0.213,275.5,313.2,303.6,257.8,VAN#59_P1.txt,VAN59_P1,P16,methacrylate,Poly-i-Butyl MA,C=C(C)C(=O)OCC(C)C,[CH2][C](C)(C(=O)OCC(C)C),9500.0,1.11,SEC13,53.0,2020-05-06 00:00:00,PVA,15,142.19799999999995,C3[C](C)(C(=O)OCC(C)C)[CH2][C](C)(C(=O)OCC(C)C)[CH2][C](C)(C(=O)OCC(C)C)[CH2][C](C)(C(=O)OCC(C)C)[CH2][C](C)(C(=O)OCC(C)C)[CH2][C](C)(C(=O)OCC(C)C)[CH2][C](C)(C(=O)OCC(C)C)[CH2][C](C)(C(=O)OCC(C)C)[CH2][C](C)(C(=O)OCC(C)C)[CH2][C](C)(C(=O)OCC(C)C)3,66.80825328063686,1,1,0.8333333333333334,294.4000000000001,288.38714599609375,21.11285400390625,0.0682160064746567
554,"Mittwoch, 6. Mai 2020 15:57:51",F5 3,25.0,295.1,0.019,266.1,326.0,315.2,268.7,VAN#59_P1.txt,VAN59_P1,P16,methacrylate,Poly-i-Butyl MA,C=C(C)C(=O)OCC(C)C,[CH2][C](C)(C(=O)OCC(C)C),9500.0,1.11,SEC13,53.0,2020-05-06 00:00:00,PVA,15,142.19799999999995,C3[C](C)(C(=O)OCC(C)C)[CH2][C](C)(C(=O)OCC(C)C)[CH2][C](C)(C(=O)OCC(C)C)[CH2][C](C)(C(=O)OCC(C)C)[CH2][C](C)(C(=O)OCC(C)C)[CH2][C](C)(C(=O)OCC(C)C)[CH2][C](C)(C(=O)OCC(C)C)[CH2][C](C)(C(=O)OCC(C)C)[CH2][C](C)(C(=O)OCC(C)C)[CH2][C](C)(C(=O)OCC(C)C)3,66.80825328063686,1,1,0.8333333333333334,294.4000000000001,288.38714599609375,6.712854003906273,0.02274772620774745
555,"Mittwoch, 6. Mai 2020 15:58:24",F6 1,25.0,292.3,0.255,242.8,923.3,596.3,196.8,VAN#59_P1.txt,VAN59_P1,P16,methacrylate,Poly-i-Butyl MA,C=C(C)C(=O)OCC(C)C,[CH2][C](C)(C(=O)OCC(C)C),9500.0,1.11,SEC13,53.0,2020-05-06 00:00:00,PVA,15,142.19799999999995,C3[C](C)(C(=O)OCC(C)C)[CH2][C](C)(C(=O)OCC(C)C)[CH2][C](C)(C(=O)OCC(C)C)[CH2][C](C)(C(=O)OCC(C)C)[CH2][C](C)(C(=O)OCC(C)C)[CH2][C](C)(C(=O)OCC(C)C)[CH2][C](C)(C(=O)OCC(C)C)[CH2][C](C)(C(=O)OCC(C)C)[CH2][C](C)(C(=O)OCC(C)C)[CH2][C](C)(C(=O)OCC(C)C)3,66.80825328063686,1,1,0.8333333333333334,294.4000000000001,288.3871765136719,3.9128234863281364,0.013386327356579323
556,"Mittwoch, 6. Mai 2020 15:58:34",F6 2,25.0,297.4,0.264,253.6,836.7,554.4,189.7,VAN#59_P1.txt,VAN59_P1,P16,methacrylate,Poly-i-Butyl MA,C=C(C)C(=O)OCC(C)C,[CH2][C](C)(C(=O)OCC(C)C),9500.0,1.11,SEC13,53.0,2020-05-06 00:00:00,PVA,15,142.19799999999995,C3[C](C)(C(=O)OCC(C)C)[CH2][C](C)(C(=O)OCC(C)C)[CH2][C](C)(C(=O)OCC(C)C)[CH2][C](C)(C(=O)OCC(C)C)[CH2][C](C)(C(=O)OCC(C)C)[CH2][C](C)(C(=O)OCC(C)C)[CH2][C](C)(C(=O)OCC(C)C)[CH2][C](C)(C(=O)OCC(C)C)[CH2][C](C)(C(=O)OCC(C)C)[CH2][C](C)(C(=O)OCC(C)C)3,66.80825328063686,1,1,0.8333333333333334,294.4000000000001,288.3871765136719,9.012823486328102,0.03030539168234063
557,"Mittwoch, 6. Mai 2020 15:58:45",F6 3,25.0,297.0,0.168,260.8,319.6,308.6,257.0,VAN#59_P1.txt,VAN59_P1,P16,methacrylate,Poly-i-Butyl MA,C=C(C)C(=O)OCC(C)C,[CH2][C](C)(C(=O)OCC(C)C),9500.0,1.11,SEC13,53.0,2020-05-06 00:00:00,PVA,15,142.19799999999995,C3[C](C)(C(=O)OCC(C)C)[CH2][C](C)(C(=O)OCC(C)C)[CH2][C](C)(C(=O)OCC(C)C)[CH2][C](C)(C(=O)OCC(C)C)[CH2][C](C)(C(=O)OCC(C)C)[CH2][C](C)(C(=O)OCC(C)C)[CH2][C](C)(C(=O)OCC(C)C)[CH2][C](C)(C(=O)OCC(C)C)[CH2][C](C)(C(=O)OCC(C)C)[CH2][C](C)(C(=O)OCC(C)C)3,66.80825328063686,1,1,0.8333333333333334,294.4000000000001,288.38714599609375,8.61285400390625,0.028999508430660775
558,"Mittwoch, 6. Mai 2020 16:02:25",G4 2,25.0,329.8,0.24100000000000002,179.4,303.7,297.0,264.2,VAN#59_P1.txt,VAN59_P1,P16,methacrylate,Poly-i-Butyl MA,C=C(C)C(=O)OCC(C)C,[CH2][C](C)(C(=O)OCC(C)C),9500.0,1.11,SEC13,53.0,2020-05-06 00:00:00,PVA,20,142.19799999999995,C3[C](C)(C(=O)OCC(C)C)[CH2][C](C)(C(=O)OCC(C)C)[CH2][C](C)(C(=O)OCC(C)C)[CH2][C](C)(C(=O)OCC(C)C)[CH2][C](C)(C(=O)OCC(C)C)[CH2][C](C)(C(=O)OCC(C)C)[CH2][C](C)(C(=O)OCC(C)C)[CH2][C](C)(C(=O)OCC(C)C)[CH2][C](C)(C(=O)OCC(C)C)[CH2][C](C)(C(=O)OCC(C)C)3,66.80825328063686,1,1,0.5833333333333334,342.9000000000001,319.87890625,9.921093750000011,0.030082152061855702
559,"Mittwoch, 6. Mai 2020 16:02:36",G4 3,25.0,334.1,0.17300000000000001,175.0,287.2,282.9,258.4,VAN#59_P1.txt,VAN59_P1,P16,methacrylate,Poly-i-Butyl MA,C=C(C)C(=O)OCC(C)C,[CH2][C](C)(C(=O)OCC(C)C),9500.0,1.11,SEC13,53.0,2020-05-06 00:00:00,PVA,20,142.19799999999995,C3[C](C)(C(=O)OCC(C)C)[CH2][C](C)(C(=O)OCC(C)C)[CH2][C](C)(C(=O)OCC(C)C)[CH2][C](C)(C(=O)OCC(C)C)[CH2][C](C)(C(=O)OCC(C)C)[CH2][C](C)(C(=O)OCC(C)C)[CH2][C](C)(C(=O)OCC(C)C)[CH2][C](C)(C(=O)OCC(C)C)[CH2][C](C)(C(=O)OCC(C)C)[CH2][C](C)(C(=O)OCC(C)C)3,66.80825328063686,1,1,0.5833333333333334,342.9000000000001,319.8789367675781,14.221063232421898,0.0425652895313436
560,"Mittwoch, 6. Mai 2020 16:04:24",G6 3,25.0,364.8,0.281,185.7,276.1,272.5,248.7,VAN#59_P1.txt,VAN59_P1,P16,methacrylate,Poly-i-Butyl MA,C=C(C)C(=O)OCC(C)C,[CH2][C](C)(C(=O)OCC(C)C),9500.0,1.11,SEC13,53.0,2020-05-06 00:00:00,PVA,20,142.19799999999995,C3[C](C)(C(=O)OCC(C)C)[CH2][C](C)(C(=O)OCC(C)C)[CH2][C](C)(C(=O)OCC(C)C)[CH2][C](C)(C(=O)OCC(C)C)[CH2][C](C)(C(=O)OCC(C)C)[CH2][C](C)(C(=O)OCC(C)C)[CH2][C](C)(C(=O)OCC(C)C)[CH2][C](C)(C(=O)OCC(C)C)[CH2][C](C)(C(=O)OCC(C)C)[CH2][C](C)(C(=O)OCC(C)C)3,66.80825328063686,1,1,0.5833333333333334,342.9000000000001,319.8789367675781,44.921063232421886,0.12313887947484069
561,"Donnerstag, 20. Februar 2020 13:29:36",A4 1,25.0,190.1,0.052000000000000005,268.2,194.4,193.6,175.3,VAN061_P1(TS-013a)_1.txt,VAN61_P1,P22,methacrylate,Poly-c-hexyl MA,C=C(C)C(=O)OC1CCCCC1,[CH2][C](C)(C(=O)OC1CCCCC1),9900.0,1.2,SEC13,92.0,2020-02-20 00:00:00,PVA,1,168.2359999999999,C3[C](C)(C(=O)OC1CCCCC1)[CH2][C](C)(C(=O)OC1CCCCC1)[CH2][C](C)(C(=O)OC1CCCCC1)[CH2][C](C)(C(=O)OC1CCCCC1)[CH2][C](C)(C(=O)OC1CCCCC1)[CH2][C](C)(C(=O)OC1CCCCC1)[CH2][C](C)(C(=O)OC1CCCCC1)[CH2][C](C)(C(=O)OC1CCCCC1)[CH2][C](C)(C(=O)OC1CCCCC1)[CH2][C](C)(C(=O)OC1CCCCC1)3,58.845906940250615,1,1,1.0,192.5777777777777,186.87625122070312,3.2237487792968693,0.016958173483939343
562,"Donnerstag, 20. Februar 2020 13:29:47",A4 2,25.0,192.3,0.011000000000000001,249.2,201.3,201.1,171.6,VAN061_P1(TS-013a)_1.txt,VAN61_P1,P22,methacrylate,Poly-c-hexyl MA,C=C(C)C(=O)OC1CCCCC1,[CH2][C](C)(C(=O)OC1CCCCC1),9900.0,1.2,SEC13,92.0,2020-02-20 00:00:00,PVA,1,168.2359999999999,C3[C](C)(C(=O)OC1CCCCC1)[CH2][C](C)(C(=O)OC1CCCCC1)[CH2][C](C)(C(=O)OC1CCCCC1)[CH2][C](C)(C(=O)OC1CCCCC1)[CH2][C](C)(C(=O)OC1CCCCC1)[CH2][C](C)(C(=O)OC1CCCCC1)[CH2][C](C)(C(=O)OC1CCCCC1)[CH2][C](C)(C(=O)OC1CCCCC1)[CH2][C](C)(C(=O)OC1CCCCC1)[CH2][C](C)(C(=O)OC1CCCCC1)3,58.845906940250615,1,1,1.0,192.5777777777777,186.87623596191406,5.423764038085949,0.028204701186094375
563,"Donnerstag, 20. Februar 2020 13:29:58",A4 3,25.0,186.9,0.08199999999999999,262.8,200.0,200.7,163.1,VAN061_P1(TS-013a)_1.txt,VAN61_P1,P22,methacrylate,Poly-c-hexyl MA,C=C(C)C(=O)OC1CCCCC1,[CH2][C](C)(C(=O)OC1CCCCC1),9900.0,1.2,SEC13,92.0,2020-02-20 00:00:00,PVA,1,168.2359999999999,C3[C](C)(C(=O)OC1CCCCC1)[CH2][C](C)(C(=O)OC1CCCCC1)[CH2][C](C)(C(=O)OC1CCCCC1)[CH2][C](C)(C(=O)OC1CCCCC1)[CH2][C](C)(C(=O)OC1CCCCC1)[CH2][C](C)(C(=O)OC1CCCCC1)[CH2][C](C)(C(=O)OC1CCCCC1)[CH2][C](C)(C(=O)OC1CCCCC1)[CH2][C](C)(C(=O)OC1CCCCC1)[CH2][C](C)(C(=O)OC1CCCCC1)3,58.845906940250615,1,1,1.0,192.5777777777777,186.87623596191406,0.023764038085943184,0.0001271484113747629
564,"Donnerstag, 20. Februar 2020 13:30:30",A5 1,25.0,188.5,0.047,243.1,202.2,203.5,158.4,VAN061_P1(TS-013a)_1.txt,VAN61_P1,P22,methacrylate,Poly-c-hexyl MA,C=C(C)C(=O)OC1CCCCC1,[CH2][C](C)(C(=O)OC1CCCCC1),9900.0,1.2,SEC13,92.0,2020-02-20 00:00:00,PVA,1,168.2359999999999,C3[C](C)(C(=O)OC1CCCCC1)[CH2][C](C)(C(=O)OC1CCCCC1)[CH2][C](C)(C(=O)OC1CCCCC1)[CH2][C](C)(C(=O)OC1CCCCC1)[CH2][C](C)(C(=O)OC1CCCCC1)[CH2][C](C)(C(=O)OC1CCCCC1)[CH2][C](C)(C(=O)OC1CCCCC1)[CH2][C](C)(C(=O)OC1CCCCC1)[CH2][C](C)(C(=O)OC1CCCCC1)[CH2][C](C)(C(=O)OC1CCCCC1)3,58.845906940250615,1,1,1.0,192.5777777777777,186.87623596191406,1.6237640380859375,0.008614132828042109
565,"Donnerstag, 20. Februar 2020 13:30:41",A5 2,25.0,189.5,0.003,236.4,196.7,196.7,169.9,VAN061_P1(TS-013a)_1.txt,VAN61_P1,P22,methacrylate,Poly-c-hexyl MA,C=C(C)C(=O)OC1CCCCC1,[CH2][C](C)(C(=O)OC1CCCCC1),9900.0,1.2,SEC13,92.0,2020-02-20 00:00:00,PVA,1,168.2359999999999,C3[C](C)(C(=O)OC1CCCCC1)[CH2][C](C)(C(=O)OC1CCCCC1)[CH2][C](C)(C(=O)OC1CCCCC1)[CH2][C](C)(C(=O)OC1CCCCC1)[CH2][C](C)(C(=O)OC1CCCCC1)[CH2][C](C)(C(=O)OC1CCCCC1)[CH2][C](C)(C(=O)OC1CCCCC1)[CH2][C](C)(C(=O)OC1CCCCC1)[CH2][C](C)(C(=O)OC1CCCCC1)[CH2][C](C)(C(=O)OC1CCCCC1)3,58.845906940250615,1,1,1.0,192.5777777777777,186.87625122070312,2.623748779296875,0.013845639996289578
566,"Donnerstag, 20. Februar 2020 13:30:52",A5 3,25.0,190.8,0.054000000000000006,229.4,202.2,202.0,170.8,VAN061_P1(TS-013a)_1.txt,VAN61_P1,P22,methacrylate,Poly-c-hexyl MA,C=C(C)C(=O)OC1CCCCC1,[CH2][C](C)(C(=O)OC1CCCCC1),9900.0,1.2,SEC13,92.0,2020-02-20 00:00:00,PVA,1,168.2359999999999,C3[C](C)(C(=O)OC1CCCCC1)[CH2][C](C)(C(=O)OC1CCCCC1)[CH2][C](C)(C(=O)OC1CCCCC1)[CH2][C](C)(C(=O)OC1CCCCC1)[CH2][C](C)(C(=O)OC1CCCCC1)[CH2][C](C)(C(=O)OC1CCCCC1)[CH2][C](C)(C(=O)OC1CCCCC1)[CH2][C](C)(C(=O)OC1CCCCC1)[CH2][C](C)(C(=O)OC1CCCCC1)[CH2][C](C)(C(=O)OC1CCCCC1)3,58.845906940250615,1,1,1.0,192.5777777777777,186.87623596191406,3.923764038085949,0.020564801038186312
567,"Donnerstag, 20. Februar 2020 13:31:44",A6 1,25.0,198.3,0.102,256.7,223.5,224.2,147.0,VAN061_P1(TS-013a)_1.txt,VAN61_P1,P22,methacrylate,Poly-c-hexyl MA,C=C(C)C(=O)OC1CCCCC1,[CH2][C](C)(C(=O)OC1CCCCC1),9900.0,1.2,SEC13,92.0,2020-02-20 00:00:00,PVA,1,168.2359999999999,C3[C](C)(C(=O)OC1CCCCC1)[CH2][C](C)(C(=O)OC1CCCCC1)[CH2][C](C)(C(=O)OC1CCCCC1)[CH2][C](C)(C(=O)OC1CCCCC1)[CH2][C](C)(C(=O)OC1CCCCC1)[CH2][C](C)(C(=O)OC1CCCCC1)[CH2][C](C)(C(=O)OC1CCCCC1)[CH2][C](C)(C(=O)OC1CCCCC1)[CH2][C](C)(C(=O)OC1CCCCC1)[CH2][C](C)(C(=O)OC1CCCCC1)3,58.845906940250615,1,1,1.0,192.5777777777777,186.87625122070312,11.423748779296886,0.05760841542761919
568,"Donnerstag, 20. Februar 2020 13:31:55",A6 2,25.0,199.7,0.075,272.3,204.0,202.9,183.5,VAN061_P1(TS-013a)_1.txt,VAN61_P1,P22,methacrylate,Poly-c-hexyl MA,C=C(C)C(=O)OC1CCCCC1,[CH2][C](C)(C(=O)OC1CCCCC1),9900.0,1.2,SEC13,92.0,2020-02-20 00:00:00,PVA,1,168.2359999999999,C3[C](C)(C(=O)OC1CCCCC1)[CH2][C](C)(C(=O)OC1CCCCC1)[CH2][C](C)(C(=O)OC1CCCCC1)[CH2][C](C)(C(=O)OC1CCCCC1)[CH2][C](C)(C(=O)OC1CCCCC1)[CH2][C](C)(C(=O)OC1CCCCC1)[CH2][C](C)(C(=O)OC1CCCCC1)[CH2][C](C)(C(=O)OC1CCCCC1)[CH2][C](C)(C(=O)OC1CCCCC1)[CH2][C](C)(C(=O)OC1CCCCC1)3,58.845906940250615,1,1,1.0,192.5777777777777,186.87625122070312,12.823748779296864,0.06421506649622867
569,"Donnerstag, 20. Februar 2020 13:32:06",A6 3,25.0,197.1,0.098,271.7,219.9,220.5,153.6,VAN061_P1(TS-013a)_1.txt,VAN61_P1,P22,methacrylate,Poly-c-hexyl MA,C=C(C)C(=O)OC1CCCCC1,[CH2][C](C)(C(=O)OC1CCCCC1),9900.0,1.2,SEC13,92.0,2020-02-20 00:00:00,PVA,1,168.2359999999999,C3[C](C)(C(=O)OC1CCCCC1)[CH2][C](C)(C(=O)OC1CCCCC1)[CH2][C](C)(C(=O)OC1CCCCC1)[CH2][C](C)(C(=O)OC1CCCCC1)[CH2][C](C)(C(=O)OC1CCCCC1)[CH2][C](C)(C(=O)OC1CCCCC1)[CH2][C](C)(C(=O)OC1CCCCC1)[CH2][C](C)(C(=O)OC1CCCCC1)[CH2][C](C)(C(=O)OC1CCCCC1)[CH2][C](C)(C(=O)OC1CCCCC1)3,58.845906940250615,1,1,1.0,192.5777777777777,186.87623596191406,10.223764038085932,0.05187094895020767
570,"Donnerstag, 20. Februar 2020 13:36:49",B4 1,25.0,214.8,0.127,311.8,228.2,226.1,182.2,VAN061_P1(TS-013a)_1.txt,VAN61_P1,P22,methacrylate,Poly-c-hexyl MA,C=C(C)C(=O)OC1CCCCC1,[CH2][C](C)(C(=O)OC1CCCCC1),9900.0,1.2,SEC13,92.0,2020-02-20 00:00:00,PVA,3,168.2359999999999,C3[C](C)(C(=O)OC1CCCCC1)[CH2][C](C)(C(=O)OC1CCCCC1)[CH2][C](C)(C(=O)OC1CCCCC1)[CH2][C](C)(C(=O)OC1CCCCC1)[CH2][C](C)(C(=O)OC1CCCCC1)[CH2][C](C)(C(=O)OC1CCCCC1)[CH2][C](C)(C(=O)OC1CCCCC1)[CH2][C](C)(C(=O)OC1CCCCC1)[CH2][C](C)(C(=O)OC1CCCCC1)[CH2][C](C)(C(=O)OC1CCCCC1)3,58.845906940250615,1,1,1.0,213.6,202.36761474609375,12.432385253906261,0.05787888851911667
571,"Donnerstag, 20. Februar 2020 13:36:59",B4 2,25.0,215.4,0.17,319.0,237.3,234.3,198.7,VAN061_P1(TS-013a)_1.txt,VAN61_P1,P22,methacrylate,Poly-c-hexyl MA,C=C(C)C(=O)OC1CCCCC1,[CH2][C](C)(C(=O)OC1CCCCC1),9900.0,1.2,SEC13,92.0,2020-02-20 00:00:00,PVA,3,168.2359999999999,C3[C](C)(C(=O)OC1CCCCC1)[CH2][C](C)(C(=O)OC1CCCCC1)[CH2][C](C)(C(=O)OC1CCCCC1)[CH2][C](C)(C(=O)OC1CCCCC1)[CH2][C](C)(C(=O)OC1CCCCC1)[CH2][C](C)(C(=O)OC1CCCCC1)[CH2][C](C)(C(=O)OC1CCCCC1)[CH2][C](C)(C(=O)OC1CCCCC1)[CH2][C](C)(C(=O)OC1CCCCC1)[CH2][C](C)(C(=O)OC1CCCCC1)3,58.845906940250615,1,1,1.0,213.6,202.36764526367188,13.03235473632813,0.06050303963012131
572,"Donnerstag, 20. Februar 2020 13:37:10",B4 3,25.0,218.4,0.040999999999999995,321.2,225.7,224.1,199.8,VAN061_P1(TS-013a)_1.txt,VAN61_P1,P22,methacrylate,Poly-c-hexyl MA,C=C(C)C(=O)OC1CCCCC1,[CH2][C](C)(C(=O)OC1CCCCC1),9900.0,1.2,SEC13,92.0,2020-02-20 00:00:00,PVA,3,168.2359999999999,C3[C](C)(C(=O)OC1CCCCC1)[CH2][C](C)(C(=O)OC1CCCCC1)[CH2][C](C)(C(=O)OC1CCCCC1)[CH2][C](C)(C(=O)OC1CCCCC1)[CH2][C](C)(C(=O)OC1CCCCC1)[CH2][C](C)(C(=O)OC1CCCCC1)[CH2][C](C)(C(=O)OC1CCCCC1)[CH2][C](C)(C(=O)OC1CCCCC1)[CH2][C](C)(C(=O)OC1CCCCC1)[CH2][C](C)(C(=O)OC1CCCCC1)3,58.845906940250615,1,1,1.0,213.6,202.36761474609375,16.032385253906256,0.07340835738968066
