Repository: JulianKimmig/nanoparticle_size_prediction

File: pretrained/np_model_14/evaluation/train_df.csv (part 10 of 37)
index,measurment_data,sample,temperature,z_average,dispersity,mean_count_rate,volume_mean,intensity_mean,number_mean,file,np_formulation,substance_code,polymer_class,polymer,smiles_monomer,smiles_ru,mn,pdi,mn_method,tg,date,additive,polymer_concentration,mass_ru,circular_smiles_10,dp,with_pva,valid,roll_valid,mean_z_average,predicted_z_average,error,rel_error
573,"Donnerstag, 20. Februar 2020 13:37:40",B5 1,25.0,220.1,0.025,323.3,228.3,226.6,202.0,VAN061_P1(TS-013a)_1.txt,VAN61_P1,P22,methacrylate,Poly-c-hexyl MA,C=C(C)C(=O)OC1CCCCC1,[CH2][C](C)(C(=O)OC1CCCCC1),9900.0,1.2,SEC13,92.0,2020-02-20 00:00:00,PVA,3,168.2359999999999,C3[C](C)(C(=O)OC1CCCCC1)[CH2][C](C)(C(=O)OC1CCCCC1)[CH2][C](C)(C(=O)OC1CCCCC1)[CH2][C](C)(C(=O)OC1CCCCC1)[CH2][C](C)(C(=O)OC1CCCCC1)[CH2][C](C)(C(=O)OC1CCCCC1)[CH2][C](C)(C(=O)OC1CCCCC1)[CH2][C](C)(C(=O)OC1CCCCC1)[CH2][C](C)(C(=O)OC1CCCCC1)[CH2][C](C)(C(=O)OC1CCCCC1)3,58.845906940250615,1,1,1.0,213.6,202.36764526367188,17.73235473632812,0.08056499198695193
574,"Donnerstag, 20. Februar 2020 13:37:51",B5 2,25.0,215.1,0.037000000000000005,321.3,228.4,226.4,196.2,VAN061_P1(TS-013a)_1.txt,VAN61_P1,P22,methacrylate,Poly-c-hexyl MA,C=C(C)C(=O)OC1CCCCC1,[CH2][C](C)(C(=O)OC1CCCCC1),9900.0,1.2,SEC13,92.0,2020-02-20 00:00:00,PVA,3,168.2359999999999,C3[C](C)(C(=O)OC1CCCCC1)[CH2][C](C)(C(=O)OC1CCCCC1)[CH2][C](C)(C(=O)OC1CCCCC1)[CH2][C](C)(C(=O)OC1CCCCC1)[CH2][C](C)(C(=O)OC1CCCCC1)[CH2][C](C)(C(=O)OC1CCCCC1)[CH2][C](C)(C(=O)OC1CCCCC1)[CH2][C](C)(C(=O)OC1CCCCC1)[CH2][C](C)(C(=O)OC1CCCCC1)[CH2][C](C)(C(=O)OC1CCCCC1)3,58.845906940250615,1,1,1.0,213.6,202.36761474609375,12.732385253906244,0.059192864964696626
575,"Donnerstag, 20. Februar 2020 13:38:02",B5 3,25.0,211.6,0.01,313.5,221.0,219.6,195.8,VAN061_P1(TS-013a)_1.txt,VAN61_P1,P22,methacrylate,Poly-c-hexyl MA,C=C(C)C(=O)OC1CCCCC1,[CH2][C](C)(C(=O)OC1CCCCC1),9900.0,1.2,SEC13,92.0,2020-02-20 00:00:00,PVA,3,168.2359999999999,C3[C](C)(C(=O)OC1CCCCC1)[CH2][C](C)(C(=O)OC1CCCCC1)[CH2][C](C)(C(=O)OC1CCCCC1)[CH2][C](C)(C(=O)OC1CCCCC1)[CH2][C](C)(C(=O)OC1CCCCC1)[CH2][C](C)(C(=O)OC1CCCCC1)[CH2][C](C)(C(=O)OC1CCCCC1)[CH2][C](C)(C(=O)OC1CCCCC1)[CH2][C](C)(C(=O)OC1CCCCC1)[CH2][C](C)(C(=O)OC1CCCCC1)3,58.845906940250615,1,1,1.0,213.6,202.36764526367188,9.23235473632812,0.0436311660507
576,"Donnerstag, 20. Februar 2020 13:38:49",B6 1,25.0,206.7,0.051,320.7,221.8,220.3,181.4,VAN061_P1(TS-013a)_1.txt,VAN61_P1,P22,methacrylate,Poly-c-hexyl MA,C=C(C)C(=O)OC1CCCCC1,[CH2][C](C)(C(=O)OC1CCCCC1),9900.0,1.2,SEC13,92.0,2020-02-20 00:00:00,PVA,3,168.2359999999999,C3[C](C)(C(=O)OC1CCCCC1)[CH2][C](C)(C(=O)OC1CCCCC1)[CH2][C](C)(C(=O)OC1CCCCC1)[CH2][C](C)(C(=O)OC1CCCCC1)[CH2][C](C)(C(=O)OC1CCCCC1)[CH2][C](C)(C(=O)OC1CCCCC1)[CH2][C](C)(C(=O)OC1CCCCC1)[CH2][C](C)(C(=O)OC1CCCCC1)[CH2][C](C)(C(=O)OC1CCCCC1)[CH2][C](C)(C(=O)OC1CCCCC1)3,58.845906940250615,1,1,1.0,213.6,202.36764526367188,4.332354736328114,0.02095962620381284
577,"Donnerstag, 20. Februar 2020 13:38:59",B6 2,25.0,208.7,0.055999999999999994,320.0,223.8,222.1,185.2,VAN061_P1(TS-013a)_1.txt,VAN61_P1,P22,methacrylate,Poly-c-hexyl MA,C=C(C)C(=O)OC1CCCCC1,[CH2][C](C)(C(=O)OC1CCCCC1),9900.0,1.2,SEC13,92.0,2020-02-20 00:00:00,PVA,3,168.2359999999999,C3[C](C)(C(=O)OC1CCCCC1)[CH2][C](C)(C(=O)OC1CCCCC1)[CH2][C](C)(C(=O)OC1CCCCC1)[CH2][C](C)(C(=O)OC1CCCCC1)[CH2][C](C)(C(=O)OC1CCCCC1)[CH2][C](C)(C(=O)OC1CCCCC1)[CH2][C](C)(C(=O)OC1CCCCC1)[CH2][C](C)(C(=O)OC1CCCCC1)[CH2][C](C)(C(=O)OC1CCCCC1)[CH2][C](C)(C(=O)OC1CCCCC1)3,58.845906940250615,1,1,1.0,213.6,202.36761474609375,6.332385253906239,0.0303420472156504
578,"Donnerstag, 20. Februar 2020 13:39:10",B6 3,25.0,211.6,0.002,324.4,221.2,219.6,194.4,VAN061_P1(TS-013a)_1.txt,VAN61_P1,P22,methacrylate,Poly-c-hexyl MA,C=C(C)C(=O)OC1CCCCC1,[CH2][C](C)(C(=O)OC1CCCCC1),9900.0,1.2,SEC13,92.0,2020-02-20 00:00:00,PVA,3,168.2359999999999,C3[C](C)(C(=O)OC1CCCCC1)[CH2][C](C)(C(=O)OC1CCCCC1)[CH2][C](C)(C(=O)OC1CCCCC1)[CH2][C](C)(C(=O)OC1CCCCC1)[CH2][C](C)(C(=O)OC1CCCCC1)[CH2][C](C)(C(=O)OC1CCCCC1)[CH2][C](C)(C(=O)OC1CCCCC1)[CH2][C](C)(C(=O)OC1CCCCC1)[CH2][C](C)(C(=O)OC1CCCCC1)[CH2][C](C)(C(=O)OC1CCCCC1)3,58.845906940250615,1,1,1.0,213.6,202.36761474609375,9.232385253906244,0.043631310273659
579,"Donnerstag, 20. Februar 2020 13:39:55",C1 1,25.0,174.3,0.10300000000000001,230.3,186.7,192.4,134.5,VAN061_P1(TS-013a)_1.txt,VAN61_P1,P22,methacrylate,Poly-c-hexyl MA,C=C(C)C(=O)OC1CCCCC1,[CH2][C](C)(C(=O)OC1CCCCC1),9900.0,1.2,SEC13,92.0,2020-02-20 00:00:00,None,5,168.2359999999999,C3[C](C)(C(=O)OC1CCCCC1)[CH2][C](C)(C(=O)OC1CCCCC1)[CH2][C](C)(C(=O)OC1CCCCC1)[CH2][C](C)(C(=O)OC1CCCCC1)[CH2][C](C)(C(=O)OC1CCCCC1)[CH2][C](C)(C(=O)OC1CCCCC1)[CH2][C](C)(C(=O)OC1CCCCC1)[CH2][C](C)(C(=O)OC1CCCCC1)[CH2][C](C)(C(=O)OC1CCCCC1)[CH2][C](C)(C(=O)OC1CCCCC1)3,58.845906940250615,0,1,0.5,167.84444444444446,165.38543701171875,8.914562988281261,0.05114493969180299
580,"Donnerstag, 20. Februar 2020 13:40:06",C1 2,25.0,174.0,0.099,230.0,187.5,192.8,136.0,VAN061_P1(TS-013a)_1.txt,VAN61_P1,P22,methacrylate,Poly-c-hexyl MA,C=C(C)C(=O)OC1CCCCC1,[CH2][C](C)(C(=O)OC1CCCCC1),9900.0,1.2,SEC13,92.0,2020-02-20 00:00:00,None,5,168.2359999999999,C3[C](C)(C(=O)OC1CCCCC1)[CH2][C](C)(C(=O)OC1CCCCC1)[CH2][C](C)(C(=O)OC1CCCCC1)[CH2][C](C)(C(=O)OC1CCCCC1)[CH2][C](C)(C(=O)OC1CCCCC1)[CH2][C](C)(C(=O)OC1CCCCC1)[CH2][C](C)(C(=O)OC1CCCCC1)[CH2][C](C)(C(=O)OC1CCCCC1)[CH2][C](C)(C(=O)OC1CCCCC1)[CH2][C](C)(C(=O)OC1CCCCC1)3,58.845906940250615,0,1,0.5,167.84444444444446,165.38543701171875,8.61456298828125,0.049508982691271554
581,"Donnerstag, 20. Februar 2020 13:40:17",C1 3,25.0,166.5,0.125,227.3,174.5,183.3,122.9,VAN061_P1(TS-013a)_1.txt,VAN61_P1,P22,methacrylate,Poly-c-hexyl MA,C=C(C)C(=O)OC1CCCCC1,[CH2][C](C)(C(=O)OC1CCCCC1),9900.0,1.2,SEC13,92.0,2020-02-20 00:00:00,None,5,168.2359999999999,C3[C](C)(C(=O)OC1CCCCC1)[CH2][C](C)(C(=O)OC1CCCCC1)[CH2][C](C)(C(=O)OC1CCCCC1)[CH2][C](C)(C(=O)OC1CCCCC1)[CH2][C](C)(C(=O)OC1CCCCC1)[CH2][C](C)(C(=O)OC1CCCCC1)[CH2][C](C)(C(=O)OC1CCCCC1)[CH2][C](C)(C(=O)OC1CCCCC1)[CH2][C](C)(C(=O)OC1CCCCC1)[CH2][C](C)(C(=O)OC1CCCCC1)3,58.845906940250615,0,1,0.5,167.84444444444446,165.38543701171875,1.11456298828125,0.006694072001689189
582,"Donnerstag, 20. Februar 2020 13:40:58",C2 1,25.0,168.3,0.09300000000000001,233.2,178.7,183.3,138.6,VAN061_P1(TS-013a)_1.txt,VAN61_P1,P22,methacrylate,Poly-c-hexyl MA,C=C(C)C(=O)OC1CCCCC1,[CH2][C](C)(C(=O)OC1CCCCC1),9900.0,1.2,SEC13,92.0,2020-02-20 00:00:00,None,5,168.2359999999999,C3[C](C)(C(=O)OC1CCCCC1)[CH2][C](C)(C(=O)OC1CCCCC1)[CH2][C](C)(C(=O)OC1CCCCC1)[CH2][C](C)(C(=O)OC1CCCCC1)[CH2][C](C)(C(=O)OC1CCCCC1)[CH2][C](C)(C(=O)OC1CCCCC1)[CH2][C](C)(C(=O)OC1CCCCC1)[CH2][C](C)(C(=O)OC1CCCCC1)[CH2][C](C)(C(=O)OC1CCCCC1)[CH2][C](C)(C(=O)OC1CCCCC1)3,58.845906940250615,0,1,0.5,167.84444444444446,165.38543701171875,2.9145629882812614,0.017317664814505414
583,"Donnerstag, 20. Februar 2020 13:41:09",C2 2,25.0,169.2,0.113,244.2,181.2,187.6,131.3,VAN061_P1(TS-013a)_1.txt,VAN61_P1,P22,methacrylate,Poly-c-hexyl MA,C=C(C)C(=O)OC1CCCCC1,[CH2][C](C)(C(=O)OC1CCCCC1),9900.0,1.2,SEC13,92.0,2020-02-20 00:00:00,None,5,168.2359999999999,C3[C](C)(C(=O)OC1CCCCC1)[CH2][C](C)(C(=O)OC1CCCCC1)[CH2][C](C)(C(=O)OC1CCCCC1)[CH2][C](C)(C(=O)OC1CCCCC1)[CH2][C](C)(C(=O)OC1CCCCC1)[CH2][C](C)(C(=O)OC1CCCCC1)[CH2][C](C)(C(=O)OC1CCCCC1)[CH2][C](C)(C(=O)OC1CCCCC1)[CH2][C](C)(C(=O)OC1CCCCC1)[CH2][C](C)(C(=O)OC1CCCCC1)3,58.845906940250615,0,1,0.5,167.84444444444446,165.38543701171875,3.8145629882812386,0.022544698512300468
584,"Donnerstag, 20. Februar 2020 13:41:19",C2 3,25.0,172.4,0.081,232.7,183.8,189.5,134.7,VAN061_P1(TS-013a)_1.txt,VAN61_P1,P22,methacrylate,Poly-c-hexyl MA,C=C(C)C(=O)OC1CCCCC1,[CH2][C](C)(C(=O)OC1CCCCC1),9900.0,1.2,SEC13,92.0,2020-02-20 00:00:00,None,5,168.2359999999999,C3[C](C)(C(=O)OC1CCCCC1)[CH2][C](C)(C(=O)OC1CCCCC1)[CH2][C](C)(C(=O)OC1CCCCC1)[CH2][C](C)(C(=O)OC1CCCCC1)[CH2][C](C)(C(=O)OC1CCCCC1)[CH2][C](C)(C(=O)OC1CCCCC1)[CH2][C](C)(C(=O)OC1CCCCC1)[CH2][C](C)(C(=O)OC1CCCCC1)[CH2][C](C)(C(=O)OC1CCCCC1)[CH2][C](C)(C(=O)OC1CCCCC1)3,58.845906940250615,0,1,0.5,167.84444444444446,165.38543701171875,7.014562988281256,0.04068772034965926
585,"Donnerstag, 20. Februar 2020 13:42:02",C3 1,25.0,162.6,0.08199999999999999,232.5,168.7,172.9,138.1,VAN061_P1(TS-013a)_1.txt,VAN61_P1,P22,methacrylate,Poly-c-hexyl MA,C=C(C)C(=O)OC1CCCCC1,[CH2][C](C)(C(=O)OC1CCCCC1),9900.0,1.2,SEC13,92.0,2020-02-20 00:00:00,None,5,168.2359999999999,C3[C](C)(C(=O)OC1CCCCC1)[CH2][C](C)(C(=O)OC1CCCCC1)[CH2][C](C)(C(=O)OC1CCCCC1)[CH2][C](C)(C(=O)OC1CCCCC1)[CH2][C](C)(C(=O)OC1CCCCC1)[CH2][C](C)(C(=O)OC1CCCCC1)[CH2][C](C)(C(=O)OC1CCCCC1)[CH2][C](C)(C(=O)OC1CCCCC1)[CH2][C](C)(C(=O)OC1CCCCC1)[CH2][C](C)(C(=O)OC1CCCCC1)3,58.845906940250615,0,1,0.5,167.84444444444446,165.38543701171875,2.7854370117187557,0.01713060892815963
586,"Donnerstag, 20. Februar 2020 13:42:13",C3 2,25.0,160.9,0.13,220.1,164.9,170.1,133.3,VAN061_P1(TS-013a)_1.txt,VAN61_P1,P22,methacrylate,Poly-c-hexyl MA,C=C(C)C(=O)OC1CCCCC1,[CH2][C](C)(C(=O)OC1CCCCC1),9900.0,1.2,SEC13,92.0,2020-02-20 00:00:00,None,5,168.2359999999999,C3[C](C)(C(=O)OC1CCCCC1)[CH2][C](C)(C(=O)OC1CCCCC1)[CH2][C](C)(C(=O)OC1CCCCC1)[CH2][C](C)(C(=O)OC1CCCCC1)[CH2][C](C)(C(=O)OC1CCCCC1)[CH2][C](C)(C(=O)OC1CCCCC1)[CH2][C](C)(C(=O)OC1CCCCC1)[CH2][C](C)(C(=O)OC1CCCCC1)[CH2][C](C)(C(=O)OC1CCCCC1)[CH2][C](C)(C(=O)OC1CCCCC1)3,58.845906940250615,0,1,0.5,167.84444444444446,165.38543701171875,4.485437011718744,0.027877172229451488
587,"Donnerstag, 20. Februar 2020 13:42:24",C3 3,25.0,162.4,0.087,230.9,170.7,175.6,136.1,VAN061_P1(TS-013a)_1.txt,VAN61_P1,P22,methacrylate,Poly-c-hexyl MA,C=C(C)C(=O)OC1CCCCC1,[CH2][C](C)(C(=O)OC1CCCCC1),9900.0,1.2,SEC13,92.0,2020-02-20 00:00:00,None,5,168.2359999999999,C3[C](C)(C(=O)OC1CCCCC1)[CH2][C](C)(C(=O)OC1CCCCC1)[CH2][C](C)(C(=O)OC1CCCCC1)[CH2][C](C)(C(=O)OC1CCCCC1)[CH2][C](C)(C(=O)OC1CCCCC1)[CH2][C](C)(C(=O)OC1CCCCC1)[CH2][C](C)(C(=O)OC1CCCCC1)[CH2][C](C)(C(=O)OC1CCCCC1)[CH2][C](C)(C(=O)OC1CCCCC1)[CH2][C](C)(C(=O)OC1CCCCC1)3,58.845906940250615,0,1,0.5,167.84444444444446,165.38543701171875,2.9854370117187443,0.018383232830780444
588,"Donnerstag, 20. Februar 2020 13:42:59",C4 1,25.0,239.9,0.017,315.7,254.4,250.9,218.6,VAN061_P1(TS-013a)_1.txt,VAN61_P1,P22,methacrylate,Poly-c-hexyl MA,C=C(C)C(=O)OC1CCCCC1,[CH2][C](C)(C(=O)OC1CCCCC1),9900.0,1.2,SEC13,92.0,2020-02-20 00:00:00,PVA,5,168.2359999999999,C3[C](C)(C(=O)OC1CCCCC1)[CH2][C](C)(C(=O)OC1CCCCC1)[CH2][C](C)(C(=O)OC1CCCCC1)[CH2][C](C)(C(=O)OC1CCCCC1)[CH2][C](C)(C(=O)OC1CCCCC1)[CH2][C](C)(C(=O)OC1CCCCC1)[CH2][C](C)(C(=O)OC1CCCCC1)[CH2][C](C)(C(=O)OC1CCCCC1)[CH2][C](C)(C(=O)OC1CCCCC1)[CH2][C](C)(C(=O)OC1CCCCC1)3,58.845906940250615,1,1,1.0,228.32222222222225,219.47357177734375,20.426428222656256,0.08514559492562007
589,"Donnerstag, 20. Februar 2020 13:43:09",C4 2,25.0,232.5,0.024,306.5,248.0,244.6,208.0,VAN061_P1(TS-013a)_1.txt,VAN61_P1,P22,methacrylate,Poly-c-hexyl MA,C=C(C)C(=O)OC1CCCCC1,[CH2][C](C)(C(=O)OC1CCCCC1),9900.0,1.2,SEC13,92.0,2020-02-20 00:00:00,PVA,5,168.2359999999999,C3[C](C)(C(=O)OC1CCCCC1)[CH2][C](C)(C(=O)OC1CCCCC1)[CH2][C](C)(C(=O)OC1CCCCC1)[CH2][C](C)(C(=O)OC1CCCCC1)[CH2][C](C)(C(=O)OC1CCCCC1)[CH2][C](C)(C(=O)OC1CCCCC1)[CH2][C](C)(C(=O)OC1CCCCC1)[CH2][C](C)(C(=O)OC1CCCCC1)[CH2][C](C)(C(=O)OC1CCCCC1)[CH2][C](C)(C(=O)OC1CCCCC1)3,58.845906940250615,1,1,1.0,228.32222222222225,219.4735565185547,13.026443481445312,0.05602771389868952
590,"Donnerstag, 20. Februar 2020 13:43:20",C4 3,25.0,235.6,0.031,312.7,255.6,251.0,208.2,VAN061_P1(TS-013a)_1.txt,VAN61_P1,P22,methacrylate,Poly-c-hexyl MA,C=C(C)C(=O)OC1CCCCC1,[CH2][C](C)(C(=O)OC1CCCCC1),9900.0,1.2,SEC13,92.0,2020-02-20 00:00:00,PVA,5,168.2359999999999,C3[C](C)(C(=O)OC1CCCCC1)[CH2][C](C)(C(=O)OC1CCCCC1)[CH2][C](C)(C(=O)OC1CCCCC1)[CH2][C](C)(C(=O)OC1CCCCC1)[CH2][C](C)(C(=O)OC1CCCCC1)[CH2][C](C)(C(=O)OC1CCCCC1)[CH2][C](C)(C(=O)OC1CCCCC1)[CH2][C](C)(C(=O)OC1CCCCC1)[CH2][C](C)(C(=O)OC1CCCCC1)[CH2][C](C)(C(=O)OC1CCCCC1)3,58.845906940250615,1,1,1.0,228.32222222222225,219.4735565185547,16.126443481445307,0.06844840187370674
591,"Donnerstag, 20. Februar 2020 13:44:47",C5 1,25.0,223.4,0.153,274.7,548.2,329.8,178.2,VAN061_P1(TS-013a)_1.txt,VAN61_P1,P22,methacrylate,Poly-c-hexyl MA,C=C(C)C(=O)OC1CCCCC1,[CH2][C](C)(C(=O)OC1CCCCC1),9900.0,1.2,SEC13,92.0,2020-02-20 00:00:00,PVA,5,168.2359999999999,C3[C](C)(C(=O)OC1CCCCC1)[CH2][C](C)(C(=O)OC1CCCCC1)[CH2][C](C)(C(=O)OC1CCCCC1)[CH2][C](C)(C(=O)OC1CCCCC1)[CH2][C](C)(C(=O)OC1CCCCC1)[CH2][C](C)(C(=O)OC1CCCCC1)[CH2][C](C)(C(=O)OC1CCCCC1)[CH2][C](C)(C(=O)OC1CCCCC1)[CH2][C](C)(C(=O)OC1CCCCC1)[CH2][C](C)(C(=O)OC1CCCCC1)3,58.845906940250615,1,1,1.0,228.32222222222225,219.47357177734375,3.9264282226562557,0.01757577539237357
592,"Donnerstag, 20. Februar 2020 13:44:57",C5 2,25.0,228.4,0.044000000000000004,269.1,244.4,241.4,207.4,VAN061_P1(TS-013a)_1.txt,VAN61_P1,P22,methacrylate,Poly-c-hexyl MA,C=C(C)C(=O)OC1CCCCC1,[CH2][C](C)(C(=O)OC1CCCCC1),9900.0,1.2,SEC13,92.0,2020-02-20 00:00:00,PVA,5,168.2359999999999,C3[C](C)(C(=O)OC1CCCCC1)[CH2][C](C)(C(=O)OC1CCCCC1)[CH2][C](C)(C(=O)OC1CCCCC1)[CH2][C](C)(C(=O)OC1CCCCC1)[CH2][C](C)(C(=O)OC1CCCCC1)[CH2][C](C)(C(=O)OC1CCCCC1)[CH2][C](C)(C(=O)OC1CCCCC1)[CH2][C](C)(C(=O)OC1CCCCC1)[CH2][C](C)(C(=O)OC1CCCCC1)[CH2][C](C)(C(=O)OC1CCCCC1)3,58.845906940250615,1,1,1.0,228.32222222222225,219.47354125976562,8.92645874023438,0.03908256891521182
593,"Donnerstag, 20. Februar 2020 13:45:08",C5 3,25.0,222.0,0.063,260.1,243.8,240.2,194.2,VAN061_P1(TS-013a)_1.txt,VAN61_P1,P22,methacrylate,Poly-c-hexyl MA,C=C(C)C(=O)OC1CCCCC1,[CH2][C](C)(C(=O)OC1CCCCC1),9900.0,1.2,SEC13,92.0,2020-02-20 00:00:00,PVA,5,168.2359999999999,C3[C](C)(C(=O)OC1CCCCC1)[CH2][C](C)(C(=O)OC1CCCCC1)[CH2][C](C)(C(=O)OC1CCCCC1)[CH2][C](C)(C(=O)OC1CCCCC1)[CH2][C](C)(C(=O)OC1CCCCC1)[CH2][C](C)(C(=O)OC1CCCCC1)[CH2][C](C)(C(=O)OC1CCCCC1)[CH2][C](C)(C(=O)OC1CCCCC1)[CH2][C](C)(C(=O)OC1CCCCC1)[CH2][C](C)(C(=O)OC1CCCCC1)3,58.845906940250615,1,1,1.0,228.32222222222225,219.4735565185547,2.5264434814453125,0.011380376042546454
594,"Donnerstag, 20. Februar 2020 13:45:42",C6 1,25.0,222.4,0.033,274.9,233.4,231.5,209.8,VAN061_P1(TS-013a)_1.txt,VAN61_P1,P22,methacrylate,Poly-c-hexyl MA,C=C(C)C(=O)OC1CCCCC1,[CH2][C](C)(C(=O)OC1CCCCC1),9900.0,1.2,SEC13,92.0,2020-02-20 00:00:00,PVA,5,168.2359999999999,C3[C](C)(C(=O)OC1CCCCC1)[CH2][C](C)(C(=O)OC1CCCCC1)[CH2][C](C)(C(=O)OC1CCCCC1)[CH2][C](C)(C(=O)OC1CCCCC1)[CH2][C](C)(C(=O)OC1CCCCC1)[CH2][C](C)(C(=O)OC1CCCCC1)[CH2][C](C)(C(=O)OC1CCCCC1)[CH2][C](C)(C(=O)OC1CCCCC1)[CH2][C](C)(C(=O)OC1CCCCC1)[CH2][C](C)(C(=O)OC1CCCCC1)3,58.845906940250615,1,1,1.0,228.32222222222225,219.4735565185547,2.926443481445318,0.013158468891390818
595,"Donnerstag, 20. Februar 2020 13:45:53",C6 2,25.0,224.7,0.036000000000000004,262.8,236.2,234.2,210.0,VAN061_P1(TS-013a)_1.txt,VAN61_P1,P22,methacrylate,Poly-c-hexyl MA,C=C(C)C(=O)OC1CCCCC1,[CH2][C](C)(C(=O)OC1CCCCC1),9900.0,1.2,SEC13,92.0,2020-02-20 00:00:00,PVA,5,168.2359999999999,C3[C](C)(C(=O)OC1CCCCC1)[CH2][C](C)(C(=O)OC1CCCCC1)[CH2][C](C)(C(=O)OC1CCCCC1)[CH2][C](C)(C(=O)OC1CCCCC1)[CH2][C](C)(C(=O)OC1CCCCC1)[CH2][C](C)(C(=O)OC1CCCCC1)[CH2][C](C)(C(=O)OC1CCCCC1)[CH2][C](C)(C(=O)OC1CCCCC1)[CH2][C](C)(C(=O)OC1CCCCC1)[CH2][C](C)(C(=O)OC1CCCCC1)3,58.845906940250615,1,1,1.0,228.32222222222225,219.47357177734375,5.226428222656239,0.023259582655345966
596,"Donnerstag, 20. Februar 2020 13:46:04",C6 3,25.0,226.0,0.008,282.0,236.2,234.2,209.0,VAN061_P1(TS-013a)_1.txt,VAN61_P1,P22,methacrylate,Poly-c-hexyl MA,C=C(C)C(=O)OC1CCCCC1,[CH2][C](C)(C(=O)OC1CCCCC1),9900.0,1.2,SEC13,92.0,2020-02-20 00:00:00,PVA,5,168.2359999999999,C3[C](C)(C(=O)OC1CCCCC1)[CH2][C](C)(C(=O)OC1CCCCC1)[CH2][C](C)(C(=O)OC1CCCCC1)[CH2][C](C)(C(=O)OC1CCCCC1)[CH2][C](C)(C(=O)OC1CCCCC1)[CH2][C](C)(C(=O)OC1CCCCC1)[CH2][C](C)(C(=O)OC1CCCCC1)[CH2][C](C)(C(=O)OC1CCCCC1)[CH2][C](C)(C(=O)OC1CCCCC1)[CH2][C](C)(C(=O)OC1CCCCC1)3,58.845906940250615,1,1,1.0,228.32222222222225,219.47357177734375,6.52642822265625,0.028878000985204644
597,"Donnerstag, 20. Februar 2020 13:48:26",D1 1,25.0,187.3,0.085,359.5,204.5,206.3,150.4,VAN061_P1(TS-013a)_1.txt,VAN61_P1,P22,methacrylate,Poly-c-hexyl MA,C=C(C)C(=O)OC1CCCCC1,[CH2][C](C)(C(=O)OC1CCCCC1),9900.0,1.2,SEC13,92.0,2020-02-20 00:00:00,None,8,168.2359999999999,C3[C](C)(C(=O)OC1CCCCC1)[CH2][C](C)(C(=O)OC1CCCCC1)[CH2][C](C)(C(=O)OC1CCCCC1)[CH2][C](C)(C(=O)OC1CCCCC1)[CH2][C](C)(C(=O)OC1CCCCC1)[CH2][C](C)(C(=O)OC1CCCCC1)[CH2][C](C)(C(=O)OC1CCCCC1)[CH2][C](C)(C(=O)OC1CCCCC1)[CH2][C](C)(C(=O)OC1CCCCC1)[CH2][C](C)(C(=O)OC1CCCCC1)3,58.845906940250615,0,1,0.75,182.41111111111115,184.13311767578125,3.1668823242187614,0.016908074341797977
598,"Donnerstag, 20. Februar 2020 13:48:37",D1 2,25.0,186.6,0.17,420.0,197.6,199.5,152.4,VAN061_P1(TS-013a)_1.txt,VAN61_P1,P22,methacrylate,Poly-c-hexyl MA,C=C(C)C(=O)OC1CCCCC1,[CH2][C](C)(C(=O)OC1CCCCC1),9900.0,1.2,SEC13,92.0,2020-02-20 00:00:00,None,8,168.2359999999999,C3[C](C)(C(=O)OC1CCCCC1)[CH2][C](C)(C(=O)OC1CCCCC1)[CH2][C](C)(C(=O)OC1CCCCC1)[CH2][C](C)(C(=O)OC1CCCCC1)[CH2][C](C)(C(=O)OC1CCCCC1)[CH2][C](C)(C(=O)OC1CCCCC1)[CH2][C](C)(C(=O)OC1CCCCC1)[CH2][C](C)(C(=O)OC1CCCCC1)[CH2][C](C)(C(=O)OC1CCCCC1)[CH2][C](C)(C(=O)OC1CCCCC1)3,58.845906940250615,0,1,0.75,182.41111111111115,184.13311767578125,2.4668823242187443,0.01322016250921085
599,"Donnerstag, 20. Februar 2020 13:48:48",D1 3,25.0,186.7,0.149,442.0,388.9,250.7,150.4,VAN061_P1(TS-013a)_1.txt,VAN61_P1,P22,methacrylate,Poly-c-hexyl MA,C=C(C)C(=O)OC1CCCCC1,[CH2][C](C)(C(=O)OC1CCCCC1),9900.0,1.2,SEC13,92.0,2020-02-20 00:00:00,None,8,168.2359999999999,C3[C](C)(C(=O)OC1CCCCC1)[CH2][C](C)(C(=O)OC1CCCCC1)[CH2][C](C)(C(=O)OC1CCCCC1)[CH2][C](C)(C(=O)OC1CCCCC1)[CH2][C](C)(C(=O)OC1CCCCC1)[CH2][C](C)(C(=O)OC1CCCCC1)[CH2][C](C)(C(=O)OC1CCCCC1)[CH2][C](C)(C(=O)OC1CCCCC1)[CH2][C](C)(C(=O)OC1CCCCC1)[CH2][C](C)(C(=O)OC1CCCCC1)3,58.845906940250615,0,1,0.75,182.41111111111115,184.1331024169922,2.566897583007801,0.013748781912200329
600,"Donnerstag, 20. Februar 2020 13:49:21",D2 1,25.0,185.8,0.149,452.0,210.7,223.6,103.7,VAN061_P1(TS-013a)_1.txt,VAN61_P1,P22,methacrylate,Poly-c-hexyl MA,C=C(C)C(=O)OC1CCCCC1,[CH2][C](C)(C(=O)OC1CCCCC1),9900.0,1.2,SEC13,92.0,2020-02-20 00:00:00,None,8,168.2359999999999,C3[C](C)(C(=O)OC1CCCCC1)[CH2][C](C)(C(=O)OC1CCCCC1)[CH2][C](C)(C(=O)OC1CCCCC1)[CH2][C](C)(C(=O)OC1CCCCC1)[CH2][C](C)(C(=O)OC1CCCCC1)[CH2][C](C)(C(=O)OC1CCCCC1)[CH2][C](C)(C(=O)OC1CCCCC1)[CH2][C](C)(C(=O)OC1CCCCC1)[CH2][C](C)(C(=O)OC1CCCCC1)[CH2][C](C)(C(=O)OC1CCCCC1)3,58.845906940250615,0,1,0.75,182.41111111111115,184.13311767578125,1.6668823242187614,0.008971379570606897
601,"Donnerstag, 20. Februar 2020 13:49:32",D2 2,25.0,178.6,0.15,438.5,382.5,254.8,133.7,VAN061_P1(TS-013a)_1.txt,VAN61_P1,P22,methacrylate,Poly-c-hexyl MA,C=C(C)C(=O)OC1CCCCC1,[CH2][C](C)(C(=O)OC1CCCCC1),9900.0,1.2,SEC13,92.0,2020-02-20 00:00:00,None,8,168.2359999999999,C3[C](C)(C(=O)OC1CCCCC1)[CH2][C](C)(C(=O)OC1CCCCC1)[CH2][C](C)(C(=O)OC1CCCCC1)[CH2][C](C)(C(=O)OC1CCCCC1)[CH2][C](C)(C(=O)OC1CCCCC1)[CH2][C](C)(C(=O)OC1CCCCC1)[CH2][C](C)(C(=O)OC1CCCCC1)[CH2][C](C)(C(=O)OC1CCCCC1)[CH2][C](C)(C(=O)OC1CCCCC1)[CH2][C](C)(C(=O)OC1CCCCC1)3,58.845906940250615,0,1,0.75,182.41111111111115,184.1331024169922,5.533102416992193,0.030980416668489323
602,"Donnerstag, 20. Februar 2020 13:49:43",D2 3,25.0,179.5,0.124,432.9,193.6,196.9,144.4,VAN061_P1(TS-013a)_1.txt,VAN61_P1,P22,methacrylate,Poly-c-hexyl MA,C=C(C)C(=O)OC1CCCCC1,[CH2][C](C)(C(=O)OC1CCCCC1),9900.0,1.2,SEC13,92.0,2020-02-20 00:00:00,None,8,168.2359999999999,C3[C](C)(C(=O)OC1CCCCC1)[CH2][C](C)(C(=O)OC1CCCCC1)[CH2][C](C)(C(=O)OC1CCCCC1)[CH2][C](C)(C(=O)OC1CCCCC1)[CH2][C](C)(C(=O)OC1CCCCC1)[CH2][C](C)(C(=O)OC1CCCCC1)[CH2][C](C)(C(=O)OC1CCCCC1)[CH2][C](C)(C(=O)OC1CCCCC1)[CH2][C](C)(C(=O)OC1CCCCC1)[CH2][C](C)(C(=O)OC1CCCCC1)3,58.845906940250615,0,1,0.75,182.41111111111115,184.13311767578125,4.63311767578125,0.025811240533600278
603,"Donnerstag, 20. Februar 2020 13:50:18",D3 1,25.0,175.7,0.14800000000000002,479.6,416.4,262.4,132.9,VAN061_P1(TS-013a)_1.txt,VAN61_P1,P22,methacrylate,Poly-c-hexyl MA,C=C(C)C(=O)OC1CCCCC1,[CH2][C](C)(C(=O)OC1CCCCC1),9900.0,1.2,SEC13,92.0,2020-02-20 00:00:00,None,8,168.2359999999999,C3[C](C)(C(=O)OC1CCCCC1)[CH2][C](C)(C(=O)OC1CCCCC1)[CH2][C](C)(C(=O)OC1CCCCC1)[CH2][C](C)(C(=O)OC1CCCCC1)[CH2][C](C)(C(=O)OC1CCCCC1)[CH2][C](C)(C(=O)OC1CCCCC1)[CH2][C](C)(C(=O)OC1CCCCC1)[CH2][C](C)(C(=O)OC1CCCCC1)[CH2][C](C)(C(=O)OC1CCCCC1)[CH2][C](C)(C(=O)OC1CCCCC1)3,58.845906940250615,0,1,0.75,182.41111111111115,184.13311767578125,8.433117675781261,0.047997254842238254
604,"Donnerstag, 20. Februar 2020 13:50:28",D3 2,25.0,177.2,0.002,483.7,183.3,184.6,156.1,VAN061_P1(TS-013a)_1.txt,VAN61_P1,P22,methacrylate,Poly-c-hexyl MA,C=C(C)C(=O)OC1CCCCC1,[CH2][C](C)(C(=O)OC1CCCCC1),9900.0,1.2,SEC13,92.0,2020-02-20 00:00:00,None,8,168.2359999999999,C3[C](C)(C(=O)OC1CCCCC1)[CH2][C](C)(C(=O)OC1CCCCC1)[CH2][C](C)(C(=O)OC1CCCCC1)[CH2][C](C)(C(=O)OC1CCCCC1)[CH2][C](C)(C(=O)OC1CCCCC1)[CH2][C](C)(C(=O)OC1CCCCC1)[CH2][C](C)(C(=O)OC1CCCCC1)[CH2][C](C)(C(=O)OC1CCCCC1)[CH2][C](C)(C(=O)OC1CCCCC1)[CH2][C](C)(C(=O)OC1CCCCC1)3,58.845906940250615,0,1,0.75,182.41111111111115,184.13311767578125,6.933117675781261,0.03912594625158726
605,"Donnerstag, 20. Februar 2020 13:50:39",D3 3,25.0,184.3,0.024,489.5,193.2,194.0,161.0,VAN061_P1(TS-013a)_1.txt,VAN61_P1,P22,methacrylate,Poly-c-hexyl MA,C=C(C)C(=O)OC1CCCCC1,[CH2][C](C)(C(=O)OC1CCCCC1),9900.0,1.2,SEC13,92.0,2020-02-20 00:00:00,None,8,168.2359999999999,C3[C](C)(C(=O)OC1CCCCC1)[CH2][C](C)(C(=O)OC1CCCCC1)[CH2][C](C)(C(=O)OC1CCCCC1)[CH2][C](C)(C(=O)OC1CCCCC1)[CH2][C](C)(C(=O)OC1CCCCC1)[CH2][C](C)(C(=O)OC1CCCCC1)[CH2][C](C)(C(=O)OC1CCCCC1)[CH2][C](C)(C(=O)OC1CCCCC1)[CH2][C](C)(C(=O)OC1CCCCC1)[CH2][C](C)(C(=O)OC1CCCCC1)3,58.845906940250615,0,1,0.75,182.41111111111115,184.13311767578125,0.16688232421876137,0.0009054928063958837
606,"Donnerstag, 20. Februar 2020 13:51:14",D4 1,25.0,262.8,0.028999999999999998,415.4,284.2,277.6,235.7,VAN061_P1(TS-013a)_1.txt,VAN61_P1,P22,methacrylate,Poly-c-hexyl MA,C=C(C)C(=O)OC1CCCCC1,[CH2][C](C)(C(=O)OC1CCCCC1),9900.0,1.2,SEC13,92.0,2020-02-20 00:00:00,PVA,8,168.2359999999999,C3[C](C)(C(=O)OC1CCCCC1)[CH2][C](C)(C(=O)OC1CCCCC1)[CH2][C](C)(C(=O)OC1CCCCC1)[CH2][C](C)(C(=O)OC1CCCCC1)[CH2][C](C)(C(=O)OC1CCCCC1)[CH2][C](C)(C(=O)OC1CCCCC1)[CH2][C](C)(C(=O)OC1CCCCC1)[CH2][C](C)(C(=O)OC1CCCCC1)[CH2][C](C)(C(=O)OC1CCCCC1)[CH2][C](C)(C(=O)OC1CCCCC1)3,58.845906940250615,1,1,1.0,261.81111111111113,245.14932250976562,17.650677490234386,0.0671639173905418
607,"Donnerstag, 20. Februar 2020 13:51:25",D4 2,25.0,276.1,0.133,424.2,354.3,321.1,215.7,VAN061_P1(TS-013a)_1.txt,VAN61_P1,P22,methacrylate,Poly-c-hexyl MA,C=C(C)C(=O)OC1CCCCC1,[CH2][C](C)(C(=O)OC1CCCCC1),9900.0,1.2,SEC13,92.0,2020-02-20 00:00:00,PVA,8,168.2359999999999,C3[C](C)(C(=O)OC1CCCCC1)[CH2][C](C)(C(=O)OC1CCCCC1)[CH2][C](C)(C(=O)OC1CCCCC1)[CH2][C](C)(C(=O)OC1CCCCC1)[CH2][C](C)(C(=O)OC1CCCCC1)[CH2][C](C)(C(=O)OC1CCCCC1)[CH2][C](C)(C(=O)OC1CCCCC1)[CH2][C](C)(C(=O)OC1CCCCC1)[CH2][C](C)(C(=O)OC1CCCCC1)[CH2][C](C)(C(=O)OC1CCCCC1)3,58.845906940250615,1,1,1.0,261.81111111111113,245.1492919921875,30.950708007812523,0.11209963059693054
608,"Donnerstag, 20. Februar 2020 13:51:36",D4 3,25.0,272.1,0.057,418.9,305.2,294.2,235.2,VAN061_P1(TS-013a)_1.txt,VAN61_P1,P22,methacrylate,Poly-c-hexyl MA,C=C(C)C(=O)OC1CCCCC1,[CH2][C](C)(C(=O)OC1CCCCC1),9900.0,1.2,SEC13,92.0,2020-02-20 00:00:00,PVA,8,168.2359999999999,C3[C](C)(C(=O)OC1CCCCC1)[CH2][C](C)(C(=O)OC1CCCCC1)[CH2][C](C)(C(=O)OC1CCCCC1)[CH2][C](C)(C(=O)OC1CCCCC1)[CH2][C](C)(C(=O)OC1CCCCC1)[CH2][C](C)(C(=O)OC1CCCCC1)[CH2][C](C)(C(=O)OC1CCCCC1)[CH2][C](C)(C(=O)OC1CCCCC1)[CH2][C](C)(C(=O)OC1CCCCC1)[CH2][C](C)(C(=O)OC1CCCCC1)3,58.845906940250615,1,1,1.0,261.81111111111113,245.1492919921875,26.950708007812523,0.09904707095851717
609,"Donnerstag, 20. Februar 2020 13:52:12",D5 1,25.0,273.2,0.109,155.4,309.8,298.8,244.4,VAN061_P1(TS-013a)_1.txt,VAN61_P1,P22,methacrylate,Poly-c-hexyl MA,C=C(C)C(=O)OC1CCCCC1,[CH2][C](C)(C(=O)OC1CCCCC1),9900.0,1.2,SEC13,92.0,2020-02-20 00:00:00,PVA,8,168.2359999999999,C3[C](C)(C(=O)OC1CCCCC1)[CH2][C](C)(C(=O)OC1CCCCC1)[CH2][C](C)(C(=O)OC1CCCCC1)[CH2][C](C)(C(=O)OC1CCCCC1)[CH2][C](C)(C(=O)OC1CCCCC1)[CH2][C](C)(C(=O)OC1CCCCC1)[CH2][C](C)(C(=O)OC1CCCCC1)[CH2][C](C)(C(=O)OC1CCCCC1)[CH2][C](C)(C(=O)OC1CCCCC1)[CH2][C](C)(C(=O)OC1CCCCC1)3,58.845906940250615,1,1,1.0,261.81111111111113,245.1492919921875,28.05070800781249,0.10267462667574118
610,"Donnerstag, 20. Februar 2020 13:52:23",D5 2,25.0,258.3,0.121,146.0,287.8,278.7,224.8,VAN061_P1(TS-013a)_1.txt,VAN61_P1,P22,methacrylate,Poly-c-hexyl MA,C=C(C)C(=O)OC1CCCCC1,[CH2][C](C)(C(=O)OC1CCCCC1),9900.0,1.2,SEC13,92.0,2020-02-20 00:00:00,PVA,8,168.2359999999999,C3[C](C)(C(=O)OC1CCCCC1)[CH2][C](C)(C(=O)OC1CCCCC1)[CH2][C](C)(C(=O)OC1CCCCC1)[CH2][C](C)(C(=O)OC1CCCCC1)[CH2][C](C)(C(=O)OC1CCCCC1)[CH2][C](C)(C(=O)OC1CCCCC1)[CH2][C](C)(C(=O)OC1CCCCC1)[CH2][C](C)(C(=O)OC1CCCCC1)[CH2][C](C)(C(=O)OC1CCCCC1)[CH2][C](C)(C(=O)OC1CCCCC1)3,58.845906940250615,1,1,1.0,261.81111111111113,245.1492919921875,13.150708007812511,0.050912535841318274
611,"Donnerstag, 20. Februar 2020 13:52:34",D5 3,25.0,257.4,0.212,148.2,276.6,269.6,221.0,VAN061_P1(TS-013a)_1.txt,VAN61_P1,P22,methacrylate,Poly-c-hexyl MA,C=C(C)C(=O)OC1CCCCC1,[CH2][C](C)(C(=O)OC1CCCCC1),9900.0,1.2,SEC13,92.0,2020-02-20 00:00:00,PVA,8,168.2359999999999,C3[C](C)(C(=O)OC1CCCCC1)[CH2][C](C)(C(=O)OC1CCCCC1)[CH2][C](C)(C(=O)OC1CCCCC1)[CH2][C](C)(C(=O)OC1CCCCC1)[CH2][C](C)(C(=O)OC1CCCCC1)[CH2][C](C)(C(=O)OC1CCCCC1)[CH2][C](C)(C(=O)OC1CCCCC1)[CH2][C](C)(C(=O)OC1CCCCC1)[CH2][C](C)(C(=O)OC1CCCCC1)[CH2][C](C)(C(=O)OC1CCCCC1)3,58.845906940250615,1,1,1.0,261.81111111111113,245.14932250976562,12.250677490234352,0.04759392964349011
612,"Donnerstag, 20. Februar 2020 13:53:06",D6 1,25.0,255.4,0.09300000000000001,441.8,293.2,281.8,214.1,VAN061_P1(TS-013a)_1.txt,VAN61_P1,P22,methacrylate,Poly-c-hexyl MA,C=C(C)C(=O)OC1CCCCC1,[CH2][C](C)(C(=O)OC1CCCCC1),9900.0,1.2,SEC13,92.0,2020-02-20 00:00:00,PVA,8,168.2359999999999,C3[C](C)(C(=O)OC1CCCCC1)[CH2][C](C)(C(=O)OC1CCCCC1)[CH2][C](C)(C(=O)OC1CCCCC1)[CH2][C](C)(C(=O)OC1CCCCC1)[CH2][C](C)(C(=O)OC1CCCCC1)[CH2][C](C)(C(=O)OC1CCCCC1)[CH2][C](C)(C(=O)OC1CCCCC1)[CH2][C](C)(C(=O)OC1CCCCC1)[CH2][C](C)(C(=O)OC1CCCCC1)[CH2][C](C)(C(=O)OC1CCCCC1)3,58.845906940250615,1,1,1.0,261.81111111111113,245.14926147460938,10.25073852539063,0.04013601615266496
613,"Donnerstag, 20. Februar 2020 13:53:17",D6 2,25.0,248.8,0.069,460.4,275.5,268.4,218.4,VAN061_P1(TS-013a)_1.txt,VAN61_P1,P22,methacrylate,Poly-c-hexyl MA,C=C(C)C(=O)OC1CCCCC1,[CH2][C](C)(C(=O)OC1CCCCC1),9900.0,1.2,SEC13,92.0,2020-02-20 00:00:00,PVA,8,168.2359999999999,C3[C](C)(C(=O)OC1CCCCC1)[CH2][C](C)(C(=O)OC1CCCCC1)[CH2][C](C)(C(=O)OC1CCCCC1)[CH2][C](C)(C(=O)OC1CCCCC1)[CH2][C](C)(C(=O)OC1CCCCC1)[CH2][C](C)(C(=O)OC1CCCCC1)[CH2][C](C)(C(=O)OC1CCCCC1)[CH2][C](C)(C(=O)OC1CCCCC1)[CH2][C](C)(C(=O)OC1CCCCC1)[CH2][C](C)(C(=O)OC1CCCCC1)3,58.845906940250615,1,1,1.0,261.81111111111113,245.14926147460938,3.6507385253906364,0.01467338635607169
614,"Donnerstag, 20. Februar 2020 13:53:28",D6 3,25.0,252.2,0.10099999999999999,448.5,282.1,274.3,224.0,VAN061_P1(TS-013a)_1.txt,VAN61_P1,P22,methacrylate,Poly-c-hexyl MA,C=C(C)C(=O)OC1CCCCC1,[CH2][C](C)(C(=O)OC1CCCCC1),9900.0,1.2,SEC13,92.0,2020-02-20 00:00:00,PVA,8,168.2359999999999,C3[C](C)(C(=O)OC1CCCCC1)[CH2][C](C)(C(=O)OC1CCCCC1)[CH2][C](C)(C(=O)OC1CCCCC1)[CH2][C](C)(C(=O)OC1CCCCC1)[CH2][C](C)(C(=O)OC1CCCCC1)[CH2][C](C)(C(=O)OC1CCCCC1)[CH2][C](C)(C(=O)OC1CCCCC1)[CH2][C](C)(C(=O)OC1CCCCC1)[CH2][C](C)(C(=O)OC1CCCCC1)[CH2][C](C)(C(=O)OC1CCCCC1)3,58.845906940250615,1,1,1.0,261.81111111111113,245.1492919921875,7.050708007812489,0.02795681208490281
615,"Donnerstag, 20. Februar 2020 13:54:03",E1 1,25.0,200.7,0.155,279.0,462.6,287.1,157.0,VAN061_P1(TS-013a)_1.txt,VAN61_P1,P22,methacrylate,Poly-c-hexyl MA,C=C(C)C(=O)OC1CCCCC1,[CH2][C](C)(C(=O)OC1CCCCC1),9900.0,1.2,SEC13,92.0,2020-02-20 00:00:00,None,10,168.2359999999999,C3[C](C)(C(=O)OC1CCCCC1)[CH2][C](C)(C(=O)OC1CCCCC1)[CH2][C](C)(C(=O)OC1CCCCC1)[CH2][C](C)(C(=O)OC1CCCCC1)[CH2][C](C)(C(=O)OC1CCCCC1)[CH2][C](C)(C(=O)OC1CCCCC1)[CH2][C](C)(C(=O)OC1CCCCC1)[CH2][C](C)(C(=O)OC1CCCCC1)[CH2][C](C)(C(=O)OC1CCCCC1)[CH2][C](C)(C(=O)OC1CCCCC1)3,58.845906940250615,0,1,0.9444444444444444,207.25555555555562,197.73773193359375,2.9622680664062386,0.014759681446966811
616,"Donnerstag, 20. Februar 2020 13:54:14",E1 2,25.0,209.3,0.212,285.9,556.2,308.8,154.3,VAN061_P1(TS-013a)_1.txt,VAN61_P1,P22,methacrylate,Poly-c-hexyl MA,C=C(C)C(=O)OC1CCCCC1,[CH2][C](C)(C(=O)OC1CCCCC1),9900.0,1.2,SEC13,92.0,2020-02-20 00:00:00,None,10,168.2359999999999,C3[C](C)(C(=O)OC1CCCCC1)[CH2][C](C)(C(=O)OC1CCCCC1)[CH2][C](C)(C(=O)OC1CCCCC1)[CH2][C](C)(C(=O)OC1CCCCC1)[CH2][C](C)(C(=O)OC1CCCCC1)[CH2][C](C)(C(=O)OC1CCCCC1)[CH2][C](C)(C(=O)OC1CCCCC1)[CH2][C](C)(C(=O)OC1CCCCC1)[CH2][C](C)(C(=O)OC1CCCCC1)[CH2][C](C)(C(=O)OC1CCCCC1)3,58.845906940250615,0,1,0.9444444444444444,207.25555555555562,197.73773193359375,11.562268066406261,0.05524256123462141
617,"Donnerstag, 20. Februar 2020 13:54:24",E1 3,25.0,203.8,0.16899999999999998,279.8,225.4,224.2,163.7,VAN061_P1(TS-013a)_1.txt,VAN61_P1,P22,methacrylate,Poly-c-hexyl MA,C=C(C)C(=O)OC1CCCCC1,[CH2][C](C)(C(=O)OC1CCCCC1),9900.0,1.2,SEC13,92.0,2020-02-20 00:00:00,None,10,168.2359999999999,C3[C](C)(C(=O)OC1CCCCC1)[CH2][C](C)(C(=O)OC1CCCCC1)[CH2][C](C)(C(=O)OC1CCCCC1)[CH2][C](C)(C(=O)OC1CCCCC1)[CH2][C](C)(C(=O)OC1CCCCC1)[CH2][C](C)(C(=O)OC1CCCCC1)[CH2][C](C)(C(=O)OC1CCCCC1)[CH2][C](C)(C(=O)OC1CCCCC1)[CH2][C](C)(C(=O)OC1CCCCC1)[CH2][C](C)(C(=O)OC1CCCCC1)3,58.845906940250615,0,1,0.9444444444444444,207.25555555555562,197.73773193359375,6.062268066406261,0.029746163230648975
618,"Donnerstag, 20. Februar 2020 13:54:58",E2 1,25.0,211.9,0.245,491.0,576.0,303.4,157.9,VAN061_P1(TS-013a)_1.txt,VAN61_P1,P22,methacrylate,Poly-c-hexyl MA,C=C(C)C(=O)OC1CCCCC1,[CH2][C](C)(C(=O)OC1CCCCC1),9900.0,1.2,SEC13,92.0,2020-02-20 00:00:00,None,10,168.2359999999999,C3[C](C)(C(=O)OC1CCCCC1)[CH2][C](C)(C(=O)OC1CCCCC1)[CH2][C](C)(C(=O)OC1CCCCC1)[CH2][C](C)(C(=O)OC1CCCCC1)[CH2][C](C)(C(=O)OC1CCCCC1)[CH2][C](C)(C(=O)OC1CCCCC1)[CH2][C](C)(C(=O)OC1CCCCC1)[CH2][C](C)(C(=O)OC1CCCCC1)[CH2][C](C)(C(=O)OC1CCCCC1)[CH2][C](C)(C(=O)OC1CCCCC1)3,58.845906940250615,0,1,0.9444444444444444,207.25555555555562,197.73773193359375,14.162268066406256,0.06683467704769351
619,"Donnerstag, 20. Februar 2020 13:55:09",E2 2,25.0,216.2,0.24100000000000002,480.8,903.4,483.2,148.9,VAN061_P1(TS-013a)_1.txt,VAN61_P1,P22,methacrylate,Poly-c-hexyl MA,C=C(C)C(=O)OC1CCCCC1,[CH2][C](C)(C(=O)OC1CCCCC1),9900.0,1.2,SEC13,92.0,2020-02-20 00:00:00,None,10,168.2359999999999,C3[C](C)(C(=O)OC1CCCCC1)[CH2][C](C)(C(=O)OC1CCCCC1)[CH2][C](C)(C(=O)OC1CCCCC1)[CH2][C](C)(C(=O)OC1CCCCC1)[CH2][C](C)(C(=O)OC1CCCCC1)[CH2][C](C)(C(=O)OC1CCCCC1)[CH2][C](C)(C(=O)OC1CCCCC1)[CH2][C](C)(C(=O)OC1CCCCC1)[CH2][C](C)(C(=O)OC1CCCCC1)[CH2][C](C)(C(=O)OC1CCCCC1)3,58.845906940250615,0,1,0.9444444444444444,207.25555555555562,197.73773193359375,18.46226806640624,0.08539439438670786
620,"Donnerstag, 20. Februar 2020 13:55:20",E2 3,25.0,208.1,0.207,480.0,509.9,314.3,153.3,VAN061_P1(TS-013a)_1.txt,VAN61_P1,P22,methacrylate,Poly-c-hexyl MA,C=C(C)C(=O)OC1CCCCC1,[CH2][C](C)(C(=O)OC1CCCCC1),9900.0,1.2,SEC13,92.0,2020-02-20 00:00:00,None,10,168.2359999999999,C3[C](C)(C(=O)OC1CCCCC1)[CH2][C](C)(C(=O)OC1CCCCC1)[CH2][C](C)(C(=O)OC1CCCCC1)[CH2][C](C)(C(=O)OC1CCCCC1)[CH2][C](C)(C(=O)OC1CCCCC1)[CH2][C](C)(C(=O)OC1CCCCC1)[CH2][C](C)(C(=O)OC1CCCCC1)[CH2][C](C)(C(=O)OC1CCCCC1)[CH2][C](C)(C(=O)OC1CCCCC1)[CH2][C](C)(C(=O)OC1CCCCC1)3,58.845906940250615,0,1,0.9444444444444444,207.25555555555562,197.73773193359375,10.362268066406244,0.049794656734292383
621,"Donnerstag, 20. Februar 2020 13:55:51",E3 1,25.0,209.4,0.204,282.1,584.2,354.2,138.4,VAN061_P1(TS-013a)_1.txt,VAN61_P1,P22,methacrylate,Poly-c-hexyl MA,C=C(C)C(=O)OC1CCCCC1,[CH2][C](C)(C(=O)OC1CCCCC1),9900.0,1.2,SEC13,92.0,2020-02-20 00:00:00,None,10,168.2359999999999,C3[C](C)(C(=O)OC1CCCCC1)[CH2][C](C)(C(=O)OC1CCCCC1)[CH2][C](C)(C(=O)OC1CCCCC1)[CH2][C](C)(C(=O)OC1CCCCC1)[CH2][C](C)(C(=O)OC1CCCCC1)[CH2][C](C)(C(=O)OC1CCCCC1)[CH2][C](C)(C(=O)OC1CCCCC1)[CH2][C](C)(C(=O)OC1CCCCC1)[CH2][C](C)(C(=O)OC1CCCCC1)[CH2][C](C)(C(=O)OC1CCCCC1)3,58.845906940250615,0,1,0.9444444444444444,207.25555555555562,197.73773193359375,11.662268066406256,0.055693734796591475
622,"Donnerstag, 20. Februar 2020 13:56:02",E3 2,25.0,203.3,0.152,282.8,275.0,252.1,137.3,VAN061_P1(TS-013a)_1.txt,VAN61_P1,P22,methacrylate,Poly-c-hexyl MA,C=C(C)C(=O)OC1CCCCC1,[CH2][C](C)(C(=O)OC1CCCCC1),9900.0,1.2,SEC13,92.0,2020-02-20 00:00:00,None,10,168.2359999999999,C3[C](C)(C(=O)OC1CCCCC1)[CH2][C](C)(C(=O)OC1CCCCC1)[CH2][C](C)(C(=O)OC1CCCCC1)[CH2][C](C)(C(=O)OC1CCCCC1)[CH2][C](C)(C(=O)OC1CCCCC1)[CH2][C](C)(C(=O)OC1CCCCC1)[CH2][C](C)(C(=O)OC1CCCCC1)[CH2][C](C)(C(=O)OC1CCCCC1)[CH2][C](C)(C(=O)OC1CCCCC1)[CH2][C](C)(C(=O)OC1CCCCC1)3,58.845906940250615,0,1,0.9444444444444444,207.25555555555562,197.73773193359375,5.562268066406261,0.02735990194985864
623,"Donnerstag, 20. Februar 2020 13:56:13",E3 3,25.0,202.6,0.126,294.5,218.9,218.2,164.2,VAN061_P1(TS-013a)_1.txt,VAN61_P1,P22,methacrylate,Poly-c-hexyl MA,C=C(C)C(=O)OC1CCCCC1,[CH2][C](C)(C(=O)OC1CCCCC1),9900.0,1.2,SEC13,92.0,2020-02-20 00:00:00,None,10,168.2359999999999,C3[C](C)(C(=O)OC1CCCCC1)[CH2][C](C)(C(=O)OC1CCCCC1)[CH2][C](C)(C(=O)OC1CCCCC1)[CH2][C](C)(C(=O)OC1CCCCC1)[CH2][C](C)(C(=O)OC1CCCCC1)[CH2][C](C)(C(=O)OC1CCCCC1)[CH2][C](C)(C(=O)OC1CCCCC1)[CH2][C](C)(C(=O)OC1CCCCC1)[CH2][C](C)(C(=O)OC1CCCCC1)[CH2][C](C)(C(=O)OC1CCCCC1)3,58.845906940250615,0,1,0.9444444444444444,207.25555555555562,197.73773193359375,4.862268066406244,0.02399934879766162
624,"Donnerstag, 20. Februar 2020 13:56:45",E4 1,25.0,262.6,0.051,418.6,293.7,284.1,227.6,VAN061_P1(TS-013a)_1.txt,VAN61_P1,P22,methacrylate,Poly-c-hexyl MA,C=C(C)C(=O)OC1CCCCC1,[CH2][C](C)(C(=O)OC1CCCCC1),9900.0,1.2,SEC13,92.0,2020-02-20 00:00:00,PVA,10,168.2359999999999,C3[C](C)(C(=O)OC1CCCCC1)[CH2][C](C)(C(=O)OC1CCCCC1)[CH2][C](C)(C(=O)OC1CCCCC1)[CH2][C](C)(C(=O)OC1CCCCC1)[CH2][C](C)(C(=O)OC1CCCCC1)[CH2][C](C)(C(=O)OC1CCCCC1)[CH2][C](C)(C(=O)OC1CCCCC1)[CH2][C](C)(C(=O)OC1CCCCC1)[CH2][C](C)(C(=O)OC1CCCCC1)[CH2][C](C)(C(=O)OC1CCCCC1)3,58.845906940250615,1,1,0.9722222222222222,260.27777777777777,262.3025207519531,0.29747924804689774,0.0011328227267589403
625,"Donnerstag, 20. Februar 2020 13:56:56",E4 2,25.0,265.1,0.107,382.0,305.5,292.7,228.9,VAN061_P1(TS-013a)_1.txt,VAN61_P1,P22,methacrylate,Poly-c-hexyl MA,C=C(C)C(=O)OC1CCCCC1,[CH2][C](C)(C(=O)OC1CCCCC1),9900.0,1.2,SEC13,92.0,2020-02-20 00:00:00,PVA,10,168.2359999999999,C3[C](C)(C(=O)OC1CCCCC1)[CH2][C](C)(C(=O)OC1CCCCC1)[CH2][C](C)(C(=O)OC1CCCCC1)[CH2][C](C)(C(=O)OC1CCCCC1)[CH2][C](C)(C(=O)OC1CCCCC1)[CH2][C](C)(C(=O)OC1CCCCC1)[CH2][C](C)(C(=O)OC1CCCCC1)[CH2][C](C)(C(=O)OC1CCCCC1)[CH2][C](C)(C(=O)OC1CCCCC1)[CH2][C](C)(C(=O)OC1CCCCC1)3,58.845906940250615,1,1,0.9722222222222222,260.27777777777777,262.3025207519531,2.7974792480468977,0.01055254337248924
626,"Donnerstag, 20. Februar 2020 13:57:07",E4 3,25.0,265.0,0.077,377.0,288.5,282.3,245.1,VAN061_P1(TS-013a)_1.txt,VAN61_P1,P22,methacrylate,Poly-c-hexyl MA,C=C(C)C(=O)OC1CCCCC1,[CH2][C](C)(C(=O)OC1CCCCC1),9900.0,1.2,SEC13,92.0,2020-02-20 00:00:00,PVA,10,168.2359999999999,C3[C](C)(C(=O)OC1CCCCC1)[CH2][C](C)(C(=O)OC1CCCCC1)[CH2][C](C)(C(=O)OC1CCCCC1)[CH2][C](C)(C(=O)OC1CCCCC1)[CH2][C](C)(C(=O)OC1CCCCC1)[CH2][C](C)(C(=O)OC1CCCCC1)[CH2][C](C)(C(=O)OC1CCCCC1)[CH2][C](C)(C(=O)OC1CCCCC1)[CH2][C](C)(C(=O)OC1CCCCC1)[CH2][C](C)(C(=O)OC1CCCCC1)3,58.845906940250615,1,1,0.9722222222222222,260.27777777777777,262.3025207519531,2.697479248046875,0.010179166973761792
627,"Donnerstag, 20. Februar 2020 13:57:37",E5 1,25.0,257.5,0.024,377.0,280.2,273.5,226.1,VAN061_P1(TS-013a)_1.txt,VAN61_P1,P22,methacrylate,Poly-c-hexyl MA,C=C(C)C(=O)OC1CCCCC1,[CH2][C](C)(C(=O)OC1CCCCC1),9900.0,1.2,SEC13,92.0,2020-02-20 00:00:00,PVA,10,168.2359999999999,C3[C](C)(C(=O)OC1CCCCC1)[CH2][C](C)(C(=O)OC1CCCCC1)[CH2][C](C)(C(=O)OC1CCCCC1)[CH2][C](C)(C(=O)OC1CCCCC1)[CH2][C](C)(C(=O)OC1CCCCC1)[CH2][C](C)(C(=O)OC1CCCCC1)[CH2][C](C)(C(=O)OC1CCCCC1)[CH2][C](C)(C(=O)OC1CCCCC1)[CH2][C](C)(C(=O)OC1CCCCC1)[CH2][C](C)(C(=O)OC1CCCCC1)3,58.845906940250615,1,1,0.9722222222222222,260.27777777777777,262.3025207519531,4.802520751953125,0.01865056602700243
628,"Donnerstag, 20. Februar 2020 13:57:48",E5 2,25.0,252.2,0.179,370.0,263.6,258.4,217.5,VAN061_P1(TS-013a)_1.txt,VAN61_P1,P22,methacrylate,Poly-c-hexyl MA,C=C(C)C(=O)OC1CCCCC1,[CH2][C](C)(C(=O)OC1CCCCC1),9900.0,1.2,SEC13,92.0,2020-02-20 00:00:00,PVA,10,168.2359999999999,C3[C](C)(C(=O)OC1CCCCC1)[CH2][C](C)(C(=O)OC1CCCCC1)[CH2][C](C)(C(=O)OC1CCCCC1)[CH2][C](C)(C(=O)OC1CCCCC1)[CH2][C](C)(C(=O)OC1CCCCC1)[CH2][C](C)(C(=O)OC1CCCCC1)[CH2][C](C)(C(=O)OC1CCCCC1)[CH2][C](C)(C(=O)OC1CCCCC1)[CH2][C](C)(C(=O)OC1CCCCC1)[CH2][C](C)(C(=O)OC1CCCCC1)3,58.845906940250615,1,1,0.9722222222222222,260.27777777777777,262.3025207519531,10.102520751953136,0.040057576336055264
629,"Donnerstag, 20. Februar 2020 13:57:59",E5 3,25.0,268.5,0.1,385.7,323.5,302.6,219.9,VAN061_P1(TS-013a)_1.txt,VAN61_P1,P22,methacrylate,Poly-c-hexyl MA,C=C(C)C(=O)OC1CCCCC1,[CH2][C](C)(C(=O)OC1CCCCC1),9900.0,1.2,SEC13,92.0,2020-02-20 00:00:00,PVA,10,168.2359999999999,C3[C](C)(C(=O)OC1CCCCC1)[CH2][C](C)(C(=O)OC1CCCCC1)[CH2][C](C)(C(=O)OC1CCCCC1)[CH2][C](C)(C(=O)OC1CCCCC1)[CH2][C](C)(C(=O)OC1CCCCC1)[CH2][C](C)(C(=O)OC1CCCCC1)[CH2][C](C)(C(=O)OC1CCCCC1)[CH2][C](C)(C(=O)OC1CCCCC1)[CH2][C](C)(C(=O)OC1CCCCC1)[CH2][C](C)(C(=O)OC1CCCCC1)3,58.845906940250615,1,1,0.9722222222222222,260.27777777777777,262.3025207519531,6.197479248046875,0.023081859396822627
630,"Donnerstag, 20. Februar 2020 13:58:52",E6 1,25.0,261.9,0.085,421.0,304.2,290.6,216.4,VAN061_P1(TS-013a)_1.txt,VAN61_P1,P22,methacrylate,Poly-c-hexyl MA,C=C(C)C(=O)OC1CCCCC1,[CH2][C](C)(C(=O)OC1CCCCC1),9900.0,1.2,SEC13,92.0,2020-02-20 00:00:00,PVA,10,168.2359999999999,C3[C](C)(C(=O)OC1CCCCC1)[CH2][C](C)(C(=O)OC1CCCCC1)[CH2][C](C)(C(=O)OC1CCCCC1)[CH2][C](C)(C(=O)OC1CCCCC1)[CH2][C](C)(C(=O)OC1CCCCC1)[CH2][C](C)(C(=O)OC1CCCCC1)[CH2][C](C)(C(=O)OC1CCCCC1)[CH2][C](C)(C(=O)OC1CCCCC1)[CH2][C](C)(C(=O)OC1CCCCC1)[CH2][C](C)(C(=O)OC1CCCCC1)3,58.845906940250615,1,1,0.9722222222222222,260.27777777777777,262.3025207519531,0.40252075195314774,0.0015369253606458487
631,"Donnerstag, 20. Februar 2020 13:59:02",E6 2,25.0,248.1,0.193,410.1,264.3,258.8,214.3,VAN061_P1(TS-013a)_1.txt,VAN61_P1,P22,methacrylate,Poly-c-hexyl MA,C=C(C)C(=O)OC1CCCCC1,[CH2][C](C)(C(=O)OC1CCCCC1),9900.0,1.2,SEC13,92.0,2020-02-20 00:00:00,PVA,10,168.2359999999999,C3[C](C)(C(=O)OC1CCCCC1)[CH2][C](C)(C(=O)OC1CCCCC1)[CH2][C](C)(C(=O)OC1CCCCC1)[CH2][C](C)(C(=O)OC1CCCCC1)[CH2][C](C)(C(=O)OC1CCCCC1)[CH2][C](C)(C(=O)OC1CCCCC1)[CH2][C](C)(C(=O)OC1CCCCC1)[CH2][C](C)(C(=O)OC1CCCCC1)[CH2][C](C)(C(=O)OC1CCCCC1)[CH2][C](C)(C(=O)OC1CCCCC1)3,58.845906940250615,1,1,0.9722222222222222,260.27777777777777,262.3025207519531,14.20252075195313,0.05724514611831169
632,"Donnerstag, 20. Februar 2020 13:59:13",E6 3,25.0,261.6,0.10099999999999999,411.2,303.0,289.7,223.8,VAN061_P1(TS-013a)_1.txt,VAN61_P1,P22,methacrylate,Poly-c-hexyl MA,C=C(C)C(=O)OC1CCCCC1,[CH2][C](C)(C(=O)OC1CCCCC1),9900.0,1.2,SEC13,92.0,2020-02-20 00:00:00,PVA,10,168.2359999999999,C3[C](C)(C(=O)OC1CCCCC1)[CH2][C](C)(C(=O)OC1CCCCC1)[CH2][C](C)(C(=O)OC1CCCCC1)[CH2][C](C)(C(=O)OC1CCCCC1)[CH2][C](C)(C(=O)OC1CCCCC1)[CH2][C](C)(C(=O)OC1CCCCC1)[CH2][C](C)(C(=O)OC1CCCCC1)[CH2][C](C)(C(=O)OC1CCCCC1)[CH2][C](C)(C(=O)OC1CCCCC1)[CH2][C](C)(C(=O)OC1CCCCC1)3,58.845906940250615,1,1,0.9722222222222222,260.27777777777777,262.3025207519531,0.7025207519531023,0.002685476880554672
633,"Donnerstag, 20. Februar 2020 13:59:59",F1 2,25.0,201.0,0.22399999999999998,281.2,517.9,278.0,156.9,VAN061_P1(TS-013a)_1.txt,VAN61_P1,P22,methacrylate,Poly-c-hexyl MA,C=C(C)C(=O)OC1CCCCC1,[CH2][C](C)(C(=O)OC1CCCCC1),9900.0,1.2,SEC13,92.0,2020-02-20 00:00:00,None,15,168.2359999999999,C3[C](C)(C(=O)OC1CCCCC1)[CH2][C](C)(C(=O)OC1CCCCC1)[CH2][C](C)(C(=O)OC1CCCCC1)[CH2][C](C)(C(=O)OC1CCCCC1)[CH2][C](C)(C(=O)OC1CCCCC1)[CH2][C](C)(C(=O)OC1CCCCC1)[CH2][C](C)(C(=O)OC1CCCCC1)[CH2][C](C)(C(=O)OC1CCCCC1)[CH2][C](C)(C(=O)OC1CCCCC1)[CH2][C](C)(C(=O)OC1CCCCC1)3,58.845906940250615,0,1,0.6944444444444444,214.68571428571425,218.4615478515625,17.4615478515625,0.08687337239583333
