Repository: JulianKimmig/nanoparticle_size_prediction

File: pretrained/np_model_14/evaluation/train_df.csv (part 11 of 37)
index,measurment_data,sample,temperature,z_average,dispersity,mean_count_rate,volume_mean,intensity_mean,number_mean,file,np_formulation,substance_code,polymer_class,polymer,smiles_monomer,smiles_ru,mn,pdi,mn_method,tg,date,additive,polymer_concentration,mass_ru,circular_smiles_10,dp,with_pva,valid,roll_valid,mean_z_average,predicted_z_average,error,rel_error
634,"Donnerstag, 20. Februar 2020 14:00:09",F1 3,25.0,182.7,0.115,234.3,203.5,208.1,136.3,VAN061_P1(TS-013a)_1.txt,VAN61_P1,P22,methacrylate,Poly-c-hexyl MA,C=C(C)C(=O)OC1CCCCC1,[CH2][C](C)(C(=O)OC1CCCCC1),9900.0,1.2,SEC13,92.0,2020-02-20 00:00:00,None,15,168.2359999999999,C3[C](C)(C(=O)OC1CCCCC1)[CH2][C](C)(C(=O)OC1CCCCC1)[CH2][C](C)(C(=O)OC1CCCCC1)[CH2][C](C)(C(=O)OC1CCCCC1)[CH2][C](C)(C(=O)OC1CCCCC1)[CH2][C](C)(C(=O)OC1CCCCC1)[CH2][C](C)(C(=O)OC1CCCCC1)[CH2][C](C)(C(=O)OC1CCCCC1)[CH2][C](C)(C(=O)OC1CCCCC1)[CH2][C](C)(C(=O)OC1CCCCC1)3,58.845906940250615,0,1,0.6944444444444444,214.68571428571425,218.46151733398438,35.761517333984386,0.19573901113291947
635,"Donnerstag, 20. Februar 2020 14:00:42",F2 1,25.0,218.4,0.289,295.7,807.6,446.0,120.8,VAN061_P1(TS-013a)_1.txt,VAN61_P1,P22,methacrylate,Poly-c-hexyl MA,C=C(C)C(=O)OC1CCCCC1,[CH2][C](C)(C(=O)OC1CCCCC1),9900.0,1.2,SEC13,92.0,2020-02-20 00:00:00,None,15,168.2359999999999,C3[C](C)(C(=O)OC1CCCCC1)[CH2][C](C)(C(=O)OC1CCCCC1)[CH2][C](C)(C(=O)OC1CCCCC1)[CH2][C](C)(C(=O)OC1CCCCC1)[CH2][C](C)(C(=O)OC1CCCCC1)[CH2][C](C)(C(=O)OC1CCCCC1)[CH2][C](C)(C(=O)OC1CCCCC1)[CH2][C](C)(C(=O)OC1CCCCC1)[CH2][C](C)(C(=O)OC1CCCCC1)[CH2][C](C)(C(=O)OC1CCCCC1)3,58.845906940250615,0,1,0.6944444444444444,214.68571428571425,218.46151733398438,0.061517333984369316,0.00028167277465370567
636,"Donnerstag, 20. Februar 2020 14:01:04",F2 3,25.0,223.5,0.207,307.9,553.5,344.2,155.7,VAN061_P1(TS-013a)_1.txt,VAN61_P1,P22,methacrylate,Poly-c-hexyl MA,C=C(C)C(=O)OC1CCCCC1,[CH2][C](C)(C(=O)OC1CCCCC1),9900.0,1.2,SEC13,92.0,2020-02-20 00:00:00,None,15,168.2359999999999,C3[C](C)(C(=O)OC1CCCCC1)[CH2][C](C)(C(=O)OC1CCCCC1)[CH2][C](C)(C(=O)OC1CCCCC1)[CH2][C](C)(C(=O)OC1CCCCC1)[CH2][C](C)(C(=O)OC1CCCCC1)[CH2][C](C)(C(=O)OC1CCCCC1)[CH2][C](C)(C(=O)OC1CCCCC1)[CH2][C](C)(C(=O)OC1CCCCC1)[CH2][C](C)(C(=O)OC1CCCCC1)[CH2][C](C)(C(=O)OC1CCCCC1)3,58.845906940250615,0,1,0.6944444444444444,214.68571428571425,218.46151733398438,5.038482666015625,0.022543546604096756
637,"Donnerstag, 20. Februar 2020 14:01:37",F3 1,25.0,220.0,0.215,307.9,234.0,231.6,199.8,VAN061_P1(TS-013a)_1.txt,VAN61_P1,P22,methacrylate,Poly-c-hexyl MA,C=C(C)C(=O)OC1CCCCC1,[CH2][C](C)(C(=O)OC1CCCCC1),9900.0,1.2,SEC13,92.0,2020-02-20 00:00:00,None,15,168.2359999999999,C3[C](C)(C(=O)OC1CCCCC1)[CH2][C](C)(C(=O)OC1CCCCC1)[CH2][C](C)(C(=O)OC1CCCCC1)[CH2][C](C)(C(=O)OC1CCCCC1)[CH2][C](C)(C(=O)OC1CCCCC1)[CH2][C](C)(C(=O)OC1CCCCC1)[CH2][C](C)(C(=O)OC1CCCCC1)[CH2][C](C)(C(=O)OC1CCCCC1)[CH2][C](C)(C(=O)OC1CCCCC1)[CH2][C](C)(C(=O)OC1CCCCC1)3,58.845906940250615,0,1,0.6944444444444444,214.68571428571425,218.4615478515625,1.5384521484375,0.006992964311079546
638,"Donnerstag, 20. Februar 2020 14:01:48",F3 2,25.0,227.5,0.16,288.6,218.2,217.1,180.7,VAN061_P1(TS-013a)_1.txt,VAN61_P1,P22,methacrylate,Poly-c-hexyl MA,C=C(C)C(=O)OC1CCCCC1,[CH2][C](C)(C(=O)OC1CCCCC1),9900.0,1.2,SEC13,92.0,2020-02-20 00:00:00,None,15,168.2359999999999,C3[C](C)(C(=O)OC1CCCCC1)[CH2][C](C)(C(=O)OC1CCCCC1)[CH2][C](C)(C(=O)OC1CCCCC1)[CH2][C](C)(C(=O)OC1CCCCC1)[CH2][C](C)(C(=O)OC1CCCCC1)[CH2][C](C)(C(=O)OC1CCCCC1)[CH2][C](C)(C(=O)OC1CCCCC1)[CH2][C](C)(C(=O)OC1CCCCC1)[CH2][C](C)(C(=O)OC1CCCCC1)[CH2][C](C)(C(=O)OC1CCCCC1)3,58.845906940250615,0,1,0.6944444444444444,214.68571428571425,218.4615478515625,9.0384521484375,0.03972945999313187
639,"Donnerstag, 20. Februar 2020 14:01:59",F3 3,25.0,229.7,0.098,255.5,263.2,257.1,199.7,VAN061_P1(TS-013a)_1.txt,VAN61_P1,P22,methacrylate,Poly-c-hexyl MA,C=C(C)C(=O)OC1CCCCC1,[CH2][C](C)(C(=O)OC1CCCCC1),9900.0,1.2,SEC13,92.0,2020-02-20 00:00:00,None,15,168.2359999999999,C3[C](C)(C(=O)OC1CCCCC1)[CH2][C](C)(C(=O)OC1CCCCC1)[CH2][C](C)(C(=O)OC1CCCCC1)[CH2][C](C)(C(=O)OC1CCCCC1)[CH2][C](C)(C(=O)OC1CCCCC1)[CH2][C](C)(C(=O)OC1CCCCC1)[CH2][C](C)(C(=O)OC1CCCCC1)[CH2][C](C)(C(=O)OC1CCCCC1)[CH2][C](C)(C(=O)OC1CCCCC1)[CH2][C](C)(C(=O)OC1CCCCC1)3,58.845906940250615,0,1,0.6944444444444444,214.68571428571425,218.4615478515625,11.238452148437489,0.04892665280120805
640,"Donnerstag, 20. Februar 2020 14:02:28",F4 1,25.0,302.4,0.261,381.9,705.3,389.2,238.2,VAN061_P1(TS-013a)_1.txt,VAN61_P1,P22,methacrylate,Poly-c-hexyl MA,C=C(C)C(=O)OC1CCCCC1,[CH2][C](C)(C(=O)OC1CCCCC1),9900.0,1.2,SEC13,92.0,2020-02-20 00:00:00,PVA,15,168.2359999999999,C3[C](C)(C(=O)OC1CCCCC1)[CH2][C](C)(C(=O)OC1CCCCC1)[CH2][C](C)(C(=O)OC1CCCCC1)[CH2][C](C)(C(=O)OC1CCCCC1)[CH2][C](C)(C(=O)OC1CCCCC1)[CH2][C](C)(C(=O)OC1CCCCC1)[CH2][C](C)(C(=O)OC1CCCCC1)[CH2][C](C)(C(=O)OC1CCCCC1)[CH2][C](C)(C(=O)OC1CCCCC1)[CH2][C](C)(C(=O)OC1CCCCC1)3,58.845906940250615,1,1,0.9166666666666666,298.725,283.524658203125,18.875341796874977,0.06241845832299927
641,"Donnerstag, 20. Februar 2020 14:02:39",F4 2,25.0,288.4,0.138,380.2,329.8,310.4,236.2,VAN061_P1(TS-013a)_1.txt,VAN61_P1,P22,methacrylate,Poly-c-hexyl MA,C=C(C)C(=O)OC1CCCCC1,[CH2][C](C)(C(=O)OC1CCCCC1),9900.0,1.2,SEC13,92.0,2020-02-20 00:00:00,PVA,15,168.2359999999999,C3[C](C)(C(=O)OC1CCCCC1)[CH2][C](C)(C(=O)OC1CCCCC1)[CH2][C](C)(C(=O)OC1CCCCC1)[CH2][C](C)(C(=O)OC1CCCCC1)[CH2][C](C)(C(=O)OC1CCCCC1)[CH2][C](C)(C(=O)OC1CCCCC1)[CH2][C](C)(C(=O)OC1CCCCC1)[CH2][C](C)(C(=O)OC1CCCCC1)[CH2][C](C)(C(=O)OC1CCCCC1)[CH2][C](C)(C(=O)OC1CCCCC1)3,58.845906940250615,1,1,0.9166666666666666,298.725,283.524658203125,4.875341796874977,0.0169047912513002
642,"Donnerstag, 20. Februar 2020 14:02:50",F4 3,25.0,308.2,0.153,389.1,398.6,371.9,300.6,VAN061_P1(TS-013a)_1.txt,VAN61_P1,P22,methacrylate,Poly-c-hexyl MA,C=C(C)C(=O)OC1CCCCC1,[CH2][C](C)(C(=O)OC1CCCCC1),9900.0,1.2,SEC13,92.0,2020-02-20 00:00:00,PVA,15,168.2359999999999,C3[C](C)(C(=O)OC1CCCCC1)[CH2][C](C)(C(=O)OC1CCCCC1)[CH2][C](C)(C(=O)OC1CCCCC1)[CH2][C](C)(C(=O)OC1CCCCC1)[CH2][C](C)(C(=O)OC1CCCCC1)[CH2][C](C)(C(=O)OC1CCCCC1)[CH2][C](C)(C(=O)OC1CCCCC1)[CH2][C](C)(C(=O)OC1CCCCC1)[CH2][C](C)(C(=O)OC1CCCCC1)[CH2][C](C)(C(=O)OC1CCCCC1)3,58.845906940250615,1,1,0.9166666666666666,298.725,283.524658203125,24.67534179687499,0.0800627572903147
643,"Donnerstag, 20. Februar 2020 14:03:23",F5 1,25.0,302.5,0.248,346.9,737.2,497.2,209.1,VAN061_P1(TS-013a)_1.txt,VAN61_P1,P22,methacrylate,Poly-c-hexyl MA,C=C(C)C(=O)OC1CCCCC1,[CH2][C](C)(C(=O)OC1CCCCC1),9900.0,1.2,SEC13,92.0,2020-02-20 00:00:00,PVA,15,168.2359999999999,C3[C](C)(C(=O)OC1CCCCC1)[CH2][C](C)(C(=O)OC1CCCCC1)[CH2][C](C)(C(=O)OC1CCCCC1)[CH2][C](C)(C(=O)OC1CCCCC1)[CH2][C](C)(C(=O)OC1CCCCC1)[CH2][C](C)(C(=O)OC1CCCCC1)[CH2][C](C)(C(=O)OC1CCCCC1)[CH2][C](C)(C(=O)OC1CCCCC1)[CH2][C](C)(C(=O)OC1CCCCC1)[CH2][C](C)(C(=O)OC1CCCCC1)3,58.845906940250615,1,1,0.9166666666666666,298.725,283.5246887207031,18.975311279296875,0.06272830174974174
644,"Donnerstag, 20. Februar 2020 14:03:34",F5 2,25.0,312.8,0.179,353.1,313.7,304.0,258.5,VAN061_P1(TS-013a)_1.txt,VAN61_P1,P22,methacrylate,Poly-c-hexyl MA,C=C(C)C(=O)OC1CCCCC1,[CH2][C](C)(C(=O)OC1CCCCC1),9900.0,1.2,SEC13,92.0,2020-02-20 00:00:00,PVA,15,168.2359999999999,C3[C](C)(C(=O)OC1CCCCC1)[CH2][C](C)(C(=O)OC1CCCCC1)[CH2][C](C)(C(=O)OC1CCCCC1)[CH2][C](C)(C(=O)OC1CCCCC1)[CH2][C](C)(C(=O)OC1CCCCC1)[CH2][C](C)(C(=O)OC1CCCCC1)[CH2][C](C)(C(=O)OC1CCCCC1)[CH2][C](C)(C(=O)OC1CCCCC1)[CH2][C](C)(C(=O)OC1CCCCC1)[CH2][C](C)(C(=O)OC1CCCCC1)3,58.845906940250615,1,1,0.9166666666666666,298.725,283.524658203125,29.27534179687501,0.09359124615369249
645,"Donnerstag, 20. Februar 2020 14:04:26",F6 1,25.0,287.3,0.062,236.1,332.4,315.2,240.5,VAN061_P1(TS-013a)_1.txt,VAN61_P1,P22,methacrylate,Poly-c-hexyl MA,C=C(C)C(=O)OC1CCCCC1,[CH2][C](C)(C(=O)OC1CCCCC1),9900.0,1.2,SEC13,92.0,2020-02-20 00:00:00,PVA,15,168.2359999999999,C3[C](C)(C(=O)OC1CCCCC1)[CH2][C](C)(C(=O)OC1CCCCC1)[CH2][C](C)(C(=O)OC1CCCCC1)[CH2][C](C)(C(=O)OC1CCCCC1)[CH2][C](C)(C(=O)OC1CCCCC1)[CH2][C](C)(C(=O)OC1CCCCC1)[CH2][C](C)(C(=O)OC1CCCCC1)[CH2][C](C)(C(=O)OC1CCCCC1)[CH2][C](C)(C(=O)OC1CCCCC1)[CH2][C](C)(C(=O)OC1CCCCC1)3,58.845906940250615,1,1,0.9166666666666666,298.725,283.5246887207031,3.7753112792968864,0.013140658821082096
646,"Donnerstag, 20. Februar 2020 14:04:37",F6 2,25.0,294.4,0.075,224.7,346.3,325.1,247.2,VAN061_P1(TS-013a)_1.txt,VAN61_P1,P22,methacrylate,Poly-c-hexyl MA,C=C(C)C(=O)OC1CCCCC1,[CH2][C](C)(C(=O)OC1CCCCC1),9900.0,1.2,SEC13,92.0,2020-02-20 00:00:00,PVA,15,168.2359999999999,C3[C](C)(C(=O)OC1CCCCC1)[CH2][C](C)(C(=O)OC1CCCCC1)[CH2][C](C)(C(=O)OC1CCCCC1)[CH2][C](C)(C(=O)OC1CCCCC1)[CH2][C](C)(C(=O)OC1CCCCC1)[CH2][C](C)(C(=O)OC1CCCCC1)[CH2][C](C)(C(=O)OC1CCCCC1)[CH2][C](C)(C(=O)OC1CCCCC1)[CH2][C](C)(C(=O)OC1CCCCC1)[CH2][C](C)(C(=O)OC1CCCCC1)3,58.845906940250615,1,1,0.9166666666666666,298.725,283.524658203125,10.875341796874977,0.03694069903829816
647,"Donnerstag, 20. Februar 2020 14:04:47",F6 3,25.0,293.8,0.10300000000000001,228.0,316.6,305.3,251.4,VAN061_P1(TS-013a)_1.txt,VAN61_P1,P22,methacrylate,Poly-c-hexyl MA,C=C(C)C(=O)OC1CCCCC1,[CH2][C](C)(C(=O)OC1CCCCC1),9900.0,1.2,SEC13,92.0,2020-02-20 00:00:00,PVA,15,168.2359999999999,C3[C](C)(C(=O)OC1CCCCC1)[CH2][C](C)(C(=O)OC1CCCCC1)[CH2][C](C)(C(=O)OC1CCCCC1)[CH2][C](C)(C(=O)OC1CCCCC1)[CH2][C](C)(C(=O)OC1CCCCC1)[CH2][C](C)(C(=O)OC1CCCCC1)[CH2][C](C)(C(=O)OC1CCCCC1)[CH2][C](C)(C(=O)OC1CCCCC1)[CH2][C](C)(C(=O)OC1CCCCC1)[CH2][C](C)(C(=O)OC1CCCCC1)3,58.845906940250615,1,1,0.9166666666666666,298.725,283.524658203125,10.275341796875011,0.03497393395804973
648,"Donnerstag, 20. Februar 2020 14:08:05",G4 2,25.0,328.5,0.244,313.5,292.6,286.8,254.8,VAN061_P1(TS-013a)_1.txt,VAN61_P1,P22,methacrylate,Poly-c-hexyl MA,C=C(C)C(=O)OC1CCCCC1,[CH2][C](C)(C(=O)OC1CCCCC1),9900.0,1.2,SEC13,92.0,2020-02-20 00:00:00,PVA,20,168.2359999999999,C3[C](C)(C(=O)OC1CCCCC1)[CH2][C](C)(C(=O)OC1CCCCC1)[CH2][C](C)(C(=O)OC1CCCCC1)[CH2][C](C)(C(=O)OC1CCCCC1)[CH2][C](C)(C(=O)OC1CCCCC1)[CH2][C](C)(C(=O)OC1CCCCC1)[CH2][C](C)(C(=O)OC1CCCCC1)[CH2][C](C)(C(=O)OC1CCCCC1)[CH2][C](C)(C(=O)OC1CCCCC1)[CH2][C](C)(C(=O)OC1CCCCC1)3,58.845906940250615,1,1,0.6666666666666666,313.15714285714284,300.7569274902344,27.743072509765625,0.0844537975944159
649,"Donnerstag, 20. Februar 2020 14:08:16",G4 3,25.0,343.2,0.175,240.0,327.0,317.1,276.6,VAN061_P1(TS-013a)_1.txt,VAN61_P1,P22,methacrylate,Poly-c-hexyl MA,C=C(C)C(=O)OC1CCCCC1,[CH2][C](C)(C(=O)OC1CCCCC1),9900.0,1.2,SEC13,92.0,2020-02-20 00:00:00,PVA,20,168.2359999999999,C3[C](C)(C(=O)OC1CCCCC1)[CH2][C](C)(C(=O)OC1CCCCC1)[CH2][C](C)(C(=O)OC1CCCCC1)[CH2][C](C)(C(=O)OC1CCCCC1)[CH2][C](C)(C(=O)OC1CCCCC1)[CH2][C](C)(C(=O)OC1CCCCC1)[CH2][C](C)(C(=O)OC1CCCCC1)[CH2][C](C)(C(=O)OC1CCCCC1)[CH2][C](C)(C(=O)OC1CCCCC1)[CH2][C](C)(C(=O)OC1CCCCC1)3,58.845906940250615,1,1,0.6666666666666666,313.15714285714284,300.7569274902344,42.443072509765614,0.12366862619395576
650,"Donnerstag, 20. Februar 2020 14:08:47",G5 1,25.0,322.8,0.18100000000000002,225.8,323.0,312.6,267.9,VAN061_P1(TS-013a)_1.txt,VAN61_P1,P22,methacrylate,Poly-c-hexyl MA,C=C(C)C(=O)OC1CCCCC1,[CH2][C](C)(C(=O)OC1CCCCC1),9900.0,1.2,SEC13,92.0,2020-02-20 00:00:00,PVA,20,168.2359999999999,C3[C](C)(C(=O)OC1CCCCC1)[CH2][C](C)(C(=O)OC1CCCCC1)[CH2][C](C)(C(=O)OC1CCCCC1)[CH2][C](C)(C(=O)OC1CCCCC1)[CH2][C](C)(C(=O)OC1CCCCC1)[CH2][C](C)(C(=O)OC1CCCCC1)[CH2][C](C)(C(=O)OC1CCCCC1)[CH2][C](C)(C(=O)OC1CCCCC1)[CH2][C](C)(C(=O)OC1CCCCC1)[CH2][C](C)(C(=O)OC1CCCCC1)3,58.845906940250615,1,1,0.6666666666666666,313.15714285714284,300.7569274902344,22.043072509765636,0.0682870895593731
651,"Donnerstag, 20. Februar 2020 14:08:58",G5 2,25.0,326.5,0.126,234.7,316.1,307.3,268.0,VAN061_P1(TS-013a)_1.txt,VAN61_P1,P22,methacrylate,Poly-c-hexyl MA,C=C(C)C(=O)OC1CCCCC1,[CH2][C](C)(C(=O)OC1CCCCC1),9900.0,1.2,SEC13,92.0,2020-02-20 00:00:00,PVA,20,168.2359999999999,C3[C](C)(C(=O)OC1CCCCC1)[CH2][C](C)(C(=O)OC1CCCCC1)[CH2][C](C)(C(=O)OC1CCCCC1)[CH2][C](C)(C(=O)OC1CCCCC1)[CH2][C](C)(C(=O)OC1CCCCC1)[CH2][C](C)(C(=O)OC1CCCCC1)[CH2][C](C)(C(=O)OC1CCCCC1)[CH2][C](C)(C(=O)OC1CCCCC1)[CH2][C](C)(C(=O)OC1CCCCC1)[CH2][C](C)(C(=O)OC1CCCCC1)3,58.845906940250615,1,1,0.6666666666666666,313.15714285714284,300.7569274902344,25.743072509765625,0.07884555133159456
652,"Donnerstag, 20. Februar 2020 14:09:09",G5 3,25.0,322.1,0.006999999999999999,232.4,352.3,340.2,298.0,VAN061_P1(TS-013a)_1.txt,VAN61_P1,P22,methacrylate,Poly-c-hexyl MA,C=C(C)C(=O)OC1CCCCC1,[CH2][C](C)(C(=O)OC1CCCCC1),9900.0,1.2,SEC13,92.0,2020-02-20 00:00:00,PVA,20,168.2359999999999,C3[C](C)(C(=O)OC1CCCCC1)[CH2][C](C)(C(=O)OC1CCCCC1)[CH2][C](C)(C(=O)OC1CCCCC1)[CH2][C](C)(C(=O)OC1CCCCC1)[CH2][C](C)(C(=O)OC1CCCCC1)[CH2][C](C)(C(=O)OC1CCCCC1)[CH2][C](C)(C(=O)OC1CCCCC1)[CH2][C](C)(C(=O)OC1CCCCC1)[CH2][C](C)(C(=O)OC1CCCCC1)[CH2][C](C)(C(=O)OC1CCCCC1)3,58.845906940250615,1,1,0.6666666666666666,313.15714285714284,300.7569274902344,21.343072509765648,0.06626225554102964
653,"Donnerstag, 20. Februar 2020 14:09:40",G6 1,25.0,266.0,0.23399999999999999,230.1,752.0,507.9,178.3,VAN061_P1(TS-013a)_1.txt,VAN61_P1,P22,methacrylate,Poly-c-hexyl MA,C=C(C)C(=O)OC1CCCCC1,[CH2][C](C)(C(=O)OC1CCCCC1),9900.0,1.2,SEC13,92.0,2020-02-20 00:00:00,PVA,20,168.2359999999999,C3[C](C)(C(=O)OC1CCCCC1)[CH2][C](C)(C(=O)OC1CCCCC1)[CH2][C](C)(C(=O)OC1CCCCC1)[CH2][C](C)(C(=O)OC1CCCCC1)[CH2][C](C)(C(=O)OC1CCCCC1)[CH2][C](C)(C(=O)OC1CCCCC1)[CH2][C](C)(C(=O)OC1CCCCC1)[CH2][C](C)(C(=O)OC1CCCCC1)[CH2][C](C)(C(=O)OC1CCCCC1)[CH2][C](C)(C(=O)OC1CCCCC1)3,58.845906940250615,1,1,0.6666666666666666,313.15714285714284,300.7569274902344,34.756927490234375,0.13066514094073073
654,"Donnerstag, 20. Februar 2020 14:09:51",G6 2,25.0,283.0,0.213,255.5,277.9,271.6,228.0,VAN061_P1(TS-013a)_1.txt,VAN61_P1,P22,methacrylate,Poly-c-hexyl MA,C=C(C)C(=O)OC1CCCCC1,[CH2][C](C)(C(=O)OC1CCCCC1),9900.0,1.2,SEC13,92.0,2020-02-20 00:00:00,PVA,20,168.2359999999999,C3[C](C)(C(=O)OC1CCCCC1)[CH2][C](C)(C(=O)OC1CCCCC1)[CH2][C](C)(C(=O)OC1CCCCC1)[CH2][C](C)(C(=O)OC1CCCCC1)[CH2][C](C)(C(=O)OC1CCCCC1)[CH2][C](C)(C(=O)OC1CCCCC1)[CH2][C](C)(C(=O)OC1CCCCC1)[CH2][C](C)(C(=O)OC1CCCCC1)[CH2][C](C)(C(=O)OC1CCCCC1)[CH2][C](C)(C(=O)OC1CCCCC1)3,58.845906940250615,1,1,0.6666666666666666,313.15714285714284,300.7569274902344,17.756927490234375,0.06274532682061616
655,"Mittwoch, 6. Mai 2020 14:40:17",A4 1,25.0,135.8,0.096,208.7,138.0,151.6,103.0,VAN#61_P3.txt,VAN61_P3,P24,methacrylate,Poly-c-hexyl MA,C=C(C)C(=O)OC1CCCCC1,[CH2][C](C)(C(=O)OC1CCCCC1),30000.0,1.33,SEC13,92.0,2020-05-06 00:00:00,PVA,1,168.2359999999999,C3[C](C)(C(=O)OC1CCCCC1)[CH2][C](C)(C(=O)OC1CCCCC1)[CH2][C](C)(C(=O)OC1CCCCC1)[CH2][C](C)(C(=O)OC1CCCCC1)[CH2][C](C)(C(=O)OC1CCCCC1)[CH2][C](C)(C(=O)OC1CCCCC1)[CH2][C](C)(C(=O)OC1CCCCC1)[CH2][C](C)(C(=O)OC1CCCCC1)[CH2][C](C)(C(=O)OC1CCCCC1)[CH2][C](C)(C(=O)OC1CCCCC1)3,178.3209301219716,1,1,1.0,139.52222222222224,138.32508850097656,2.525088500976551,0.01859417158303793
656,"Mittwoch, 6. Mai 2020 14:40:27",A4 2,25.0,140.9,0.095,204.7,142.4,154.4,108.5,VAN#61_P3.txt,VAN61_P3,P24,methacrylate,Poly-c-hexyl MA,C=C(C)C(=O)OC1CCCCC1,[CH2][C](C)(C(=O)OC1CCCCC1),30000.0,1.33,SEC13,92.0,2020-05-06 00:00:00,PVA,1,168.2359999999999,C3[C](C)(C(=O)OC1CCCCC1)[CH2][C](C)(C(=O)OC1CCCCC1)[CH2][C](C)(C(=O)OC1CCCCC1)[CH2][C](C)(C(=O)OC1CCCCC1)[CH2][C](C)(C(=O)OC1CCCCC1)[CH2][C](C)(C(=O)OC1CCCCC1)[CH2][C](C)(C(=O)OC1CCCCC1)[CH2][C](C)(C(=O)OC1CCCCC1)[CH2][C](C)(C(=O)OC1CCCCC1)[CH2][C](C)(C(=O)OC1CCCCC1)3,178.3209301219716,1,1,1.0,139.52222222222224,138.32508850097656,2.574911499023443,0.01827474449271429
657,"Mittwoch, 6. Mai 2020 14:40:38",A4 3,25.0,137.6,0.002,210.2,137.5,143.7,119.1,VAN#61_P3.txt,VAN61_P3,P24,methacrylate,Poly-c-hexyl MA,C=C(C)C(=O)OC1CCCCC1,[CH2][C](C)(C(=O)OC1CCCCC1),30000.0,1.33,SEC13,92.0,2020-05-06 00:00:00,PVA,1,168.2359999999999,C3[C](C)(C(=O)OC1CCCCC1)[CH2][C](C)(C(=O)OC1CCCCC1)[CH2][C](C)(C(=O)OC1CCCCC1)[CH2][C](C)(C(=O)OC1CCCCC1)[CH2][C](C)(C(=O)OC1CCCCC1)[CH2][C](C)(C(=O)OC1CCCCC1)[CH2][C](C)(C(=O)OC1CCCCC1)[CH2][C](C)(C(=O)OC1CCCCC1)[CH2][C](C)(C(=O)OC1CCCCC1)[CH2][C](C)(C(=O)OC1CCCCC1)3,178.3209301219716,1,1,1.0,139.52222222222224,138.32508850097656,0.7250885009765682,0.005269538524539014
658,"Mittwoch, 6. Mai 2020 14:41:08",A5 1,25.0,141.6,0.038,188.2,140.0,145.7,121.6,VAN#61_P3.txt,VAN61_P3,P24,methacrylate,Poly-c-hexyl MA,C=C(C)C(=O)OC1CCCCC1,[CH2][C](C)(C(=O)OC1CCCCC1),30000.0,1.33,SEC13,92.0,2020-05-06 00:00:00,PVA,1,168.2359999999999,C3[C](C)(C(=O)OC1CCCCC1)[CH2][C](C)(C(=O)OC1CCCCC1)[CH2][C](C)(C(=O)OC1CCCCC1)[CH2][C](C)(C(=O)OC1CCCCC1)[CH2][C](C)(C(=O)OC1CCCCC1)[CH2][C](C)(C(=O)OC1CCCCC1)[CH2][C](C)(C(=O)OC1CCCCC1)[CH2][C](C)(C(=O)OC1CCCCC1)[CH2][C](C)(C(=O)OC1CCCCC1)[CH2][C](C)(C(=O)OC1CCCCC1)3,178.3209301219716,1,1,1.0,139.52222222222224,138.32508850097656,3.274911499023432,0.023127906066549662
659,"Mittwoch, 6. Mai 2020 14:41:19",A5 2,25.0,141.9,0.016,187.7,141.1,149.6,115.2,VAN#61_P3.txt,VAN61_P3,P24,methacrylate,Poly-c-hexyl MA,C=C(C)C(=O)OC1CCCCC1,[CH2][C](C)(C(=O)OC1CCCCC1),30000.0,1.33,SEC13,92.0,2020-05-06 00:00:00,PVA,1,168.2359999999999,C3[C](C)(C(=O)OC1CCCCC1)[CH2][C](C)(C(=O)OC1CCCCC1)[CH2][C](C)(C(=O)OC1CCCCC1)[CH2][C](C)(C(=O)OC1CCCCC1)[CH2][C](C)(C(=O)OC1CCCCC1)[CH2][C](C)(C(=O)OC1CCCCC1)[CH2][C](C)(C(=O)OC1CCCCC1)[CH2][C](C)(C(=O)OC1CCCCC1)[CH2][C](C)(C(=O)OC1CCCCC1)[CH2][C](C)(C(=O)OC1CCCCC1)3,178.3209301219716,1,1,1.0,139.52222222222224,138.32510375976562,3.5748962402343807,0.025193067232095703
660,"Mittwoch, 6. Mai 2020 14:41:30",A5 3,25.0,137.7,0.045,185.5,139.0,145.9,118.4,VAN#61_P3.txt,VAN61_P3,P24,methacrylate,Poly-c-hexyl MA,C=C(C)C(=O)OC1CCCCC1,[CH2][C](C)(C(=O)OC1CCCCC1),30000.0,1.33,SEC13,92.0,2020-05-06 00:00:00,PVA,1,168.2359999999999,C3[C](C)(C(=O)OC1CCCCC1)[CH2][C](C)(C(=O)OC1CCCCC1)[CH2][C](C)(C(=O)OC1CCCCC1)[CH2][C](C)(C(=O)OC1CCCCC1)[CH2][C](C)(C(=O)OC1CCCCC1)[CH2][C](C)(C(=O)OC1CCCCC1)[CH2][C](C)(C(=O)OC1CCCCC1)[CH2][C](C)(C(=O)OC1CCCCC1)[CH2][C](C)(C(=O)OC1CCCCC1)[CH2][C](C)(C(=O)OC1CCCCC1)3,178.3209301219716,1,1,1.0,139.52222222222224,138.32508850097656,0.6250885009765739,0.004539495286685359
661,"Mittwoch, 6. Mai 2020 14:42:05",A6 1,25.0,141.4,0.005,153.8,141.1,147.7,120.0,VAN#61_P3.txt,VAN61_P3,P24,methacrylate,Poly-c-hexyl MA,C=C(C)C(=O)OC1CCCCC1,[CH2][C](C)(C(=O)OC1CCCCC1),30000.0,1.33,SEC13,92.0,2020-05-06 00:00:00,PVA,1,168.2359999999999,C3[C](C)(C(=O)OC1CCCCC1)[CH2][C](C)(C(=O)OC1CCCCC1)[CH2][C](C)(C(=O)OC1CCCCC1)[CH2][C](C)(C(=O)OC1CCCCC1)[CH2][C](C)(C(=O)OC1CCCCC1)[CH2][C](C)(C(=O)OC1CCCCC1)[CH2][C](C)(C(=O)OC1CCCCC1)[CH2][C](C)(C(=O)OC1CCCCC1)[CH2][C](C)(C(=O)OC1CCCCC1)[CH2][C](C)(C(=O)OC1CCCCC1)3,178.3209301219716,1,1,1.0,139.52222222222224,138.32508850097656,3.074911499023443,0.02174619164797343
662,"Mittwoch, 6. Mai 2020 14:42:15",A6 2,25.0,140.8,0.039,153.5,141.8,147.6,122.1,VAN#61_P3.txt,VAN61_P3,P24,methacrylate,Poly-c-hexyl MA,C=C(C)C(=O)OC1CCCCC1,[CH2][C](C)(C(=O)OC1CCCCC1),30000.0,1.33,SEC13,92.0,2020-05-06 00:00:00,PVA,1,168.2359999999999,C3[C](C)(C(=O)OC1CCCCC1)[CH2][C](C)(C(=O)OC1CCCCC1)[CH2][C](C)(C(=O)OC1CCCCC1)[CH2][C](C)(C(=O)OC1CCCCC1)[CH2][C](C)(C(=O)OC1CCCCC1)[CH2][C](C)(C(=O)OC1CCCCC1)[CH2][C](C)(C(=O)OC1CCCCC1)[CH2][C](C)(C(=O)OC1CCCCC1)[CH2][C](C)(C(=O)OC1CCCCC1)[CH2][C](C)(C(=O)OC1CCCCC1)3,178.3209301219716,1,1,1.0,139.52222222222224,138.32508850097656,2.474911499023449,0.017577496441927902
663,"Mittwoch, 6. Mai 2020 14:42:26",A6 3,25.0,138.0,0.045,148.3,137.2,147.3,110.0,VAN#61_P3.txt,VAN61_P3,P24,methacrylate,Poly-c-hexyl MA,C=C(C)C(=O)OC1CCCCC1,[CH2][C](C)(C(=O)OC1CCCCC1),30000.0,1.33,SEC13,92.0,2020-05-06 00:00:00,PVA,1,168.2359999999999,C3[C](C)(C(=O)OC1CCCCC1)[CH2][C](C)(C(=O)OC1CCCCC1)[CH2][C](C)(C(=O)OC1CCCCC1)[CH2][C](C)(C(=O)OC1CCCCC1)[CH2][C](C)(C(=O)OC1CCCCC1)[CH2][C](C)(C(=O)OC1CCCCC1)[CH2][C](C)(C(=O)OC1CCCCC1)[CH2][C](C)(C(=O)OC1CCCCC1)[CH2][C](C)(C(=O)OC1CCCCC1)[CH2][C](C)(C(=O)OC1CCCCC1)3,178.3209301219716,1,1,1.0,139.52222222222224,138.32508850097656,0.3250885009765625,0.002355713775192482
664,"Mittwoch, 6. Mai 2020 14:43:00",B1 1,25.0,85.08,0.066,389.8,77.13,92.49,63.6,VAN#61_P3.txt,VAN61_P3,P24,methacrylate,Poly-c-hexyl MA,C=C(C)C(=O)OC1CCCCC1,[CH2][C](C)(C(=O)OC1CCCCC1),30000.0,1.33,SEC13,92.0,2020-05-06 00:00:00,None,3,168.2359999999999,C3[C](C)(C(=O)OC1CCCCC1)[CH2][C](C)(C(=O)OC1CCCCC1)[CH2][C](C)(C(=O)OC1CCCCC1)[CH2][C](C)(C(=O)OC1CCCCC1)[CH2][C](C)(C(=O)OC1CCCCC1)[CH2][C](C)(C(=O)OC1CCCCC1)[CH2][C](C)(C(=O)OC1CCCCC1)[CH2][C](C)(C(=O)OC1CCCCC1)[CH2][C](C)(C(=O)OC1CCCCC1)[CH2][C](C)(C(=O)OC1CCCCC1)3,178.3209301219716,0,1,0.6666666666666666,84.05777777777777,88.64507293701172,3.5650729370117205,0.041902596814900335
665,"Mittwoch, 6. Mai 2020 14:43:10",B1 2,25.0,85.2,0.10300000000000001,392.5,74.04,95.52,58.14,VAN#61_P3.txt,VAN61_P3,P24,methacrylate,Poly-c-hexyl MA,C=C(C)C(=O)OC1CCCCC1,[CH2][C](C)(C(=O)OC1CCCCC1),30000.0,1.33,SEC13,92.0,2020-05-06 00:00:00,None,3,168.2359999999999,C3[C](C)(C(=O)OC1CCCCC1)[CH2][C](C)(C(=O)OC1CCCCC1)[CH2][C](C)(C(=O)OC1CCCCC1)[CH2][C](C)(C(=O)OC1CCCCC1)[CH2][C](C)(C(=O)OC1CCCCC1)[CH2][C](C)(C(=O)OC1CCCCC1)[CH2][C](C)(C(=O)OC1CCCCC1)[CH2][C](C)(C(=O)OC1CCCCC1)[CH2][C](C)(C(=O)OC1CCCCC1)[CH2][C](C)(C(=O)OC1CCCCC1)3,178.3209301219716,0,1,0.6666666666666666,84.05777777777777,88.64507293701172,3.445072937011716,0.04043512836868211
666,"Mittwoch, 6. Mai 2020 14:43:21",B1 3,25.0,82.74,0.127,403.6,72.76,90.19,59.19,VAN#61_P3.txt,VAN61_P3,P24,methacrylate,Poly-c-hexyl MA,C=C(C)C(=O)OC1CCCCC1,[CH2][C](C)(C(=O)OC1CCCCC1),30000.0,1.33,SEC13,92.0,2020-05-06 00:00:00,None,3,168.2359999999999,C3[C](C)(C(=O)OC1CCCCC1)[CH2][C](C)(C(=O)OC1CCCCC1)[CH2][C](C)(C(=O)OC1CCCCC1)[CH2][C](C)(C(=O)OC1CCCCC1)[CH2][C](C)(C(=O)OC1CCCCC1)[CH2][C](C)(C(=O)OC1CCCCC1)[CH2][C](C)(C(=O)OC1CCCCC1)[CH2][C](C)(C(=O)OC1CCCCC1)[CH2][C](C)(C(=O)OC1CCCCC1)[CH2][C](C)(C(=O)OC1CCCCC1)3,178.3209301219716,0,1,0.6666666666666666,84.05777777777777,88.64507293701172,5.905072937011724,0.07136902268566261
667,"Mittwoch, 6. Mai 2020 14:43:53",B2 1,25.0,82.09,0.065,378.0,74.29,88.27,62.36,VAN#61_P3.txt,VAN61_P3,P24,methacrylate,Poly-c-hexyl MA,C=C(C)C(=O)OC1CCCCC1,[CH2][C](C)(C(=O)OC1CCCCC1),30000.0,1.33,SEC13,92.0,2020-05-06 00:00:00,None,3,168.2359999999999,C3[C](C)(C(=O)OC1CCCCC1)[CH2][C](C)(C(=O)OC1CCCCC1)[CH2][C](C)(C(=O)OC1CCCCC1)[CH2][C](C)(C(=O)OC1CCCCC1)[CH2][C](C)(C(=O)OC1CCCCC1)[CH2][C](C)(C(=O)OC1CCCCC1)[CH2][C](C)(C(=O)OC1CCCCC1)[CH2][C](C)(C(=O)OC1CCCCC1)[CH2][C](C)(C(=O)OC1CCCCC1)[CH2][C](C)(C(=O)OC1CCCCC1)3,178.3209301219716,0,1,0.6666666666666666,84.05777777777777,88.64507293701172,6.555072937011715,0.0798522711293911
668,"Mittwoch, 6. Mai 2020 14:44:04",B2 2,25.0,81.91,0.027000000000000003,374.7,75.08,86.35,64.91,VAN#61_P3.txt,VAN61_P3,P24,methacrylate,Poly-c-hexyl MA,C=C(C)C(=O)OC1CCCCC1,[CH2][C](C)(C(=O)OC1CCCCC1),30000.0,1.33,SEC13,92.0,2020-05-06 00:00:00,None,3,168.2359999999999,C3[C](C)(C(=O)OC1CCCCC1)[CH2][C](C)(C(=O)OC1CCCCC1)[CH2][C](C)(C(=O)OC1CCCCC1)[CH2][C](C)(C(=O)OC1CCCCC1)[CH2][C](C)(C(=O)OC1CCCCC1)[CH2][C](C)(C(=O)OC1CCCCC1)[CH2][C](C)(C(=O)OC1CCCCC1)[CH2][C](C)(C(=O)OC1CCCCC1)[CH2][C](C)(C(=O)OC1CCCCC1)[CH2][C](C)(C(=O)OC1CCCCC1)3,178.3209301219716,0,1,0.6666666666666666,84.05777777777777,88.64507293701172,6.735072937011722,0.08222528307913225
669,"Mittwoch, 6. Mai 2020 14:44:15",B2 3,25.0,83.15,0.043,377.7,74.42,89.11,61.73,VAN#61_P3.txt,VAN61_P3,P24,methacrylate,Poly-c-hexyl MA,C=C(C)C(=O)OC1CCCCC1,[CH2][C](C)(C(=O)OC1CCCCC1),30000.0,1.33,SEC13,92.0,2020-05-06 00:00:00,None,3,168.2359999999999,C3[C](C)(C(=O)OC1CCCCC1)[CH2][C](C)(C(=O)OC1CCCCC1)[CH2][C](C)(C(=O)OC1CCCCC1)[CH2][C](C)(C(=O)OC1CCCCC1)[CH2][C](C)(C(=O)OC1CCCCC1)[CH2][C](C)(C(=O)OC1CCCCC1)[CH2][C](C)(C(=O)OC1CCCCC1)[CH2][C](C)(C(=O)OC1CCCCC1)[CH2][C](C)(C(=O)OC1CCCCC1)[CH2][C](C)(C(=O)OC1CCCCC1)3,178.3209301219716,0,1,0.6666666666666666,84.05777777777777,88.64507293701172,5.495072937011713,0.0660862650272004
670,"Mittwoch, 6. Mai 2020 14:44:50",B3 1,25.0,86.63,0.08,412.0,75.12,95.91,58.96,VAN#61_P3.txt,VAN61_P3,P24,methacrylate,Poly-c-hexyl MA,C=C(C)C(=O)OC1CCCCC1,[CH2][C](C)(C(=O)OC1CCCCC1),30000.0,1.33,SEC13,92.0,2020-05-06 00:00:00,None,3,168.2359999999999,C3[C](C)(C(=O)OC1CCCCC1)[CH2][C](C)(C(=O)OC1CCCCC1)[CH2][C](C)(C(=O)OC1CCCCC1)[CH2][C](C)(C(=O)OC1CCCCC1)[CH2][C](C)(C(=O)OC1CCCCC1)[CH2][C](C)(C(=O)OC1CCCCC1)[CH2][C](C)(C(=O)OC1CCCCC1)[CH2][C](C)(C(=O)OC1CCCCC1)[CH2][C](C)(C(=O)OC1CCCCC1)[CH2][C](C)(C(=O)OC1CCCCC1)3,178.3209301219716,0,1,0.6666666666666666,84.05777777777777,88.64507293701172,2.0150729370117233,0.023260682638944055
671,"Mittwoch, 6. Mai 2020 14:45:00",B3 2,25.0,86.29,0.002,402.2,80.89,89.55,72.32,VAN#61_P3.txt,VAN61_P3,P24,methacrylate,Poly-c-hexyl MA,C=C(C)C(=O)OC1CCCCC1,[CH2][C](C)(C(=O)OC1CCCCC1),30000.0,1.33,SEC13,92.0,2020-05-06 00:00:00,None,3,168.2359999999999,C3[C](C)(C(=O)OC1CCCCC1)[CH2][C](C)(C(=O)OC1CCCCC1)[CH2][C](C)(C(=O)OC1CCCCC1)[CH2][C](C)(C(=O)OC1CCCCC1)[CH2][C](C)(C(=O)OC1CCCCC1)[CH2][C](C)(C(=O)OC1CCCCC1)[CH2][C](C)(C(=O)OC1CCCCC1)[CH2][C](C)(C(=O)OC1CCCCC1)[CH2][C](C)(C(=O)OC1CCCCC1)[CH2][C](C)(C(=O)OC1CCCCC1)3,178.3209301219716,0,1,0.6666666666666666,84.05777777777777,88.64507293701172,2.3550729370117125,0.027292536064569616
672,"Mittwoch, 6. Mai 2020 14:45:11",B3 3,25.0,83.43,0.09699999999999999,396.8,73.87,92.04,59.59,VAN#61_P3.txt,VAN61_P3,P24,methacrylate,Poly-c-hexyl MA,C=C(C)C(=O)OC1CCCCC1,[CH2][C](C)(C(=O)OC1CCCCC1),30000.0,1.33,SEC13,92.0,2020-05-06 00:00:00,None,3,168.2359999999999,C3[C](C)(C(=O)OC1CCCCC1)[CH2][C](C)(C(=O)OC1CCCCC1)[CH2][C](C)(C(=O)OC1CCCCC1)[CH2][C](C)(C(=O)OC1CCCCC1)[CH2][C](C)(C(=O)OC1CCCCC1)[CH2][C](C)(C(=O)OC1CCCCC1)[CH2][C](C)(C(=O)OC1CCCCC1)[CH2][C](C)(C(=O)OC1CCCCC1)[CH2][C](C)(C(=O)OC1CCCCC1)[CH2][C](C)(C(=O)OC1CCCCC1)3,178.3209301219716,0,1,0.6666666666666666,84.05777777777777,88.64507293701172,5.215072937011712,0.062508365540114
673,"Mittwoch, 6. Mai 2020 14:45:50",B4 1,25.0,155.8,0.07,354.0,161.3,169.3,123.7,VAN#61_P3.txt,VAN61_P3,P24,methacrylate,Poly-c-hexyl MA,C=C(C)C(=O)OC1CCCCC1,[CH2][C](C)(C(=O)OC1CCCCC1),30000.0,1.33,SEC13,92.0,2020-05-06 00:00:00,PVA,3,168.2359999999999,C3[C](C)(C(=O)OC1CCCCC1)[CH2][C](C)(C(=O)OC1CCCCC1)[CH2][C](C)(C(=O)OC1CCCCC1)[CH2][C](C)(C(=O)OC1CCCCC1)[CH2][C](C)(C(=O)OC1CCCCC1)[CH2][C](C)(C(=O)OC1CCCCC1)[CH2][C](C)(C(=O)OC1CCCCC1)[CH2][C](C)(C(=O)OC1CCCCC1)[CH2][C](C)(C(=O)OC1CCCCC1)[CH2][C](C)(C(=O)OC1CCCCC1)3,178.3209301219716,1,1,1.0,147.53333333333333,149.53802490234375,6.261975097656261,0.04019239472179885
674,"Mittwoch, 6. Mai 2020 14:46:01",B4 2,25.0,150.2,0.182,366.6,153.1,160.4,123.4,VAN#61_P3.txt,VAN61_P3,P24,methacrylate,Poly-c-hexyl MA,C=C(C)C(=O)OC1CCCCC1,[CH2][C](C)(C(=O)OC1CCCCC1),30000.0,1.33,SEC13,92.0,2020-05-06 00:00:00,PVA,3,168.2359999999999,C3[C](C)(C(=O)OC1CCCCC1)[CH2][C](C)(C(=O)OC1CCCCC1)[CH2][C](C)(C(=O)OC1CCCCC1)[CH2][C](C)(C(=O)OC1CCCCC1)[CH2][C](C)(C(=O)OC1CCCCC1)[CH2][C](C)(C(=O)OC1CCCCC1)[CH2][C](C)(C(=O)OC1CCCCC1)[CH2][C](C)(C(=O)OC1CCCCC1)[CH2][C](C)(C(=O)OC1CCCCC1)[CH2][C](C)(C(=O)OC1CCCCC1)3,178.3209301219716,1,1,1.0,147.53333333333333,149.53802490234375,0.6619750976562386,0.004407290929801856
675,"Mittwoch, 6. Mai 2020 14:46:11",B4 3,25.0,150.8,0.040999999999999995,368.5,153.8,158.7,130.2,VAN#61_P3.txt,VAN61_P3,P24,methacrylate,Poly-c-hexyl MA,C=C(C)C(=O)OC1CCCCC1,[CH2][C](C)(C(=O)OC1CCCCC1),30000.0,1.33,SEC13,92.0,2020-05-06 00:00:00,PVA,3,168.2359999999999,C3[C](C)(C(=O)OC1CCCCC1)[CH2][C](C)(C(=O)OC1CCCCC1)[CH2][C](C)(C(=O)OC1CCCCC1)[CH2][C](C)(C(=O)OC1CCCCC1)[CH2][C](C)(C(=O)OC1CCCCC1)[CH2][C](C)(C(=O)OC1CCCCC1)[CH2][C](C)(C(=O)OC1CCCCC1)[CH2][C](C)(C(=O)OC1CCCCC1)[CH2][C](C)(C(=O)OC1CCCCC1)[CH2][C](C)(C(=O)OC1CCCCC1)3,178.3209301219716,1,1,1.0,147.53333333333333,149.5380096435547,1.2619903564453239,0.008368636315950423
676,"Mittwoch, 6. Mai 2020 14:46:45",B5 1,25.0,148.0,0.008,339.5,148.1,154.5,123.4,VAN#61_P3.txt,VAN61_P3,P24,methacrylate,Poly-c-hexyl MA,C=C(C)C(=O)OC1CCCCC1,[CH2][C](C)(C(=O)OC1CCCCC1),30000.0,1.33,SEC13,92.0,2020-05-06 00:00:00,PVA,3,168.2359999999999,C3[C](C)(C(=O)OC1CCCCC1)[CH2][C](C)(C(=O)OC1CCCCC1)[CH2][C](C)(C(=O)OC1CCCCC1)[CH2][C](C)(C(=O)OC1CCCCC1)[CH2][C](C)(C(=O)OC1CCCCC1)[CH2][C](C)(C(=O)OC1CCCCC1)[CH2][C](C)(C(=O)OC1CCCCC1)[CH2][C](C)(C(=O)OC1CCCCC1)[CH2][C](C)(C(=O)OC1CCCCC1)[CH2][C](C)(C(=O)OC1CCCCC1)3,178.3209301219716,1,1,1.0,147.53333333333333,149.53802490234375,1.53802490234375,0.010392060150971284
677,"Mittwoch, 6. Mai 2020 14:46:56",B5 2,25.0,147.7,0.040999999999999995,337.2,149.7,156.5,123.3,VAN#61_P3.txt,VAN61_P3,P24,methacrylate,Poly-c-hexyl MA,C=C(C)C(=O)OC1CCCCC1,[CH2][C](C)(C(=O)OC1CCCCC1),30000.0,1.33,SEC13,92.0,2020-05-06 00:00:00,PVA,3,168.2359999999999,C3[C](C)(C(=O)OC1CCCCC1)[CH2][C](C)(C(=O)OC1CCCCC1)[CH2][C](C)(C(=O)OC1CCCCC1)[CH2][C](C)(C(=O)OC1CCCCC1)[CH2][C](C)(C(=O)OC1CCCCC1)[CH2][C](C)(C(=O)OC1CCCCC1)[CH2][C](C)(C(=O)OC1CCCCC1)[CH2][C](C)(C(=O)OC1CCCCC1)[CH2][C](C)(C(=O)OC1CCCCC1)[CH2][C](C)(C(=O)OC1CCCCC1)3,178.3209301219716,1,1,1.0,147.53333333333333,149.53802490234375,1.8380249023437614,0.012444312135028852
678,"Mittwoch, 6. Mai 2020 14:47:07",B5 3,25.0,142.4,0.08,291.7,145.2,153.9,116.2,VAN#61_P3.txt,VAN61_P3,P24,methacrylate,Poly-c-hexyl MA,C=C(C)C(=O)OC1CCCCC1,[CH2][C](C)(C(=O)OC1CCCCC1),30000.0,1.33,SEC13,92.0,2020-05-06 00:00:00,PVA,3,168.2359999999999,C3[C](C)(C(=O)OC1CCCCC1)[CH2][C](C)(C(=O)OC1CCCCC1)[CH2][C](C)(C(=O)OC1CCCCC1)[CH2][C](C)(C(=O)OC1CCCCC1)[CH2][C](C)(C(=O)OC1CCCCC1)[CH2][C](C)(C(=O)OC1CCCCC1)[CH2][C](C)(C(=O)OC1CCCCC1)[CH2][C](C)(C(=O)OC1CCCCC1)[CH2][C](C)(C(=O)OC1CCCCC1)[CH2][C](C)(C(=O)OC1CCCCC1)3,178.3209301219716,1,1,1.0,147.53333333333333,149.53802490234375,7.138024902343744,0.05012657937039146
679,"Mittwoch, 6. Mai 2020 14:47:42",B6 1,25.0,143.9,0.011000000000000001,365.4,144.6,148.1,130.5,VAN#61_P3.txt,VAN61_P3,P24,methacrylate,Poly-c-hexyl MA,C=C(C)C(=O)OC1CCCCC1,[CH2][C](C)(C(=O)OC1CCCCC1),30000.0,1.33,SEC13,92.0,2020-05-06 00:00:00,PVA,3,168.2359999999999,C3[C](C)(C(=O)OC1CCCCC1)[CH2][C](C)(C(=O)OC1CCCCC1)[CH2][C](C)(C(=O)OC1CCCCC1)[CH2][C](C)(C(=O)OC1CCCCC1)[CH2][C](C)(C(=O)OC1CCCCC1)[CH2][C](C)(C(=O)OC1CCCCC1)[CH2][C](C)(C(=O)OC1CCCCC1)[CH2][C](C)(C(=O)OC1CCCCC1)[CH2][C](C)(C(=O)OC1CCCCC1)[CH2][C](C)(C(=O)OC1CCCCC1)3,178.3209301219716,1,1,1.0,147.53333333333333,149.53802490234375,5.638024902343744,0.039180159154577794
680,"Mittwoch, 6. Mai 2020 14:47:53",B6 2,25.0,145.2,0.061,343.2,148.3,157.3,116.7,VAN#61_P3.txt,VAN61_P3,P24,methacrylate,Poly-c-hexyl MA,C=C(C)C(=O)OC1CCCCC1,[CH2][C](C)(C(=O)OC1CCCCC1),30000.0,1.33,SEC13,92.0,2020-05-06 00:00:00,PVA,3,168.2359999999999,C3[C](C)(C(=O)OC1CCCCC1)[CH2][C](C)(C(=O)OC1CCCCC1)[CH2][C](C)(C(=O)OC1CCCCC1)[CH2][C](C)(C(=O)OC1CCCCC1)[CH2][C](C)(C(=O)OC1CCCCC1)[CH2][C](C)(C(=O)OC1CCCCC1)[CH2][C](C)(C(=O)OC1CCCCC1)[CH2][C](C)(C(=O)OC1CCCCC1)[CH2][C](C)(C(=O)OC1CCCCC1)[CH2][C](C)(C(=O)OC1CCCCC1)3,178.3209301219716,1,1,1.0,147.53333333333333,149.53802490234375,4.338024902343761,0.029876204561596155
681,"Mittwoch, 6. Mai 2020 14:48:03",B6 3,25.0,143.8,0.065,322.2,141.9,146.4,126.1,VAN#61_P3.txt,VAN61_P3,P24,methacrylate,Poly-c-hexyl MA,C=C(C)C(=O)OC1CCCCC1,[CH2][C](C)(C(=O)OC1CCCCC1),30000.0,1.33,SEC13,92.0,2020-05-06 00:00:00,PVA,3,168.2359999999999,C3[C](C)(C(=O)OC1CCCCC1)[CH2][C](C)(C(=O)OC1CCCCC1)[CH2][C](C)(C(=O)OC1CCCCC1)[CH2][C](C)(C(=O)OC1CCCCC1)[CH2][C](C)(C(=O)OC1CCCCC1)[CH2][C](C)(C(=O)OC1CCCCC1)[CH2][C](C)(C(=O)OC1CCCCC1)[CH2][C](C)(C(=O)OC1CCCCC1)[CH2][C](C)(C(=O)OC1CCCCC1)[CH2][C](C)(C(=O)OC1CCCCC1)3,178.3209301219716,1,1,1.0,147.53333333333333,149.53802490234375,5.738024902343739,0.0399028157325712
682,"Mittwoch, 6. Mai 2020 14:48:39",C1 1,25.0,107.8,0.145,350.6,97.85,116.7,77.07,VAN#61_P3.txt,VAN61_P3,P24,methacrylate,Poly-c-hexyl MA,C=C(C)C(=O)OC1CCCCC1,[CH2][C](C)(C(=O)OC1CCCCC1),30000.0,1.33,SEC13,92.0,2020-05-06 00:00:00,None,5,168.2359999999999,C3[C](C)(C(=O)OC1CCCCC1)[CH2][C](C)(C(=O)OC1CCCCC1)[CH2][C](C)(C(=O)OC1CCCCC1)[CH2][C](C)(C(=O)OC1CCCCC1)[CH2][C](C)(C(=O)OC1CCCCC1)[CH2][C](C)(C(=O)OC1CCCCC1)[CH2][C](C)(C(=O)OC1CCCCC1)[CH2][C](C)(C(=O)OC1CCCCC1)[CH2][C](C)(C(=O)OC1CCCCC1)[CH2][C](C)(C(=O)OC1CCCCC1)3,178.3209301219716,0,1,0.6666666666666666,107.14444444444445,109.18953704833984,1.3895370483398466,0.012889954066232343
683,"Mittwoch, 6. Mai 2020 14:48:50",C1 2,25.0,109.5,0.099,348.7,102.1,121.3,79.13,VAN#61_P3.txt,VAN61_P3,P24,methacrylate,Poly-c-hexyl MA,C=C(C)C(=O)OC1CCCCC1,[CH2][C](C)(C(=O)OC1CCCCC1),30000.0,1.33,SEC13,92.0,2020-05-06 00:00:00,None,5,168.2359999999999,C3[C](C)(C(=O)OC1CCCCC1)[CH2][C](C)(C(=O)OC1CCCCC1)[CH2][C](C)(C(=O)OC1CCCCC1)[CH2][C](C)(C(=O)OC1CCCCC1)[CH2][C](C)(C(=O)OC1CCCCC1)[CH2][C](C)(C(=O)OC1CCCCC1)[CH2][C](C)(C(=O)OC1CCCCC1)[CH2][C](C)(C(=O)OC1CCCCC1)[CH2][C](C)(C(=O)OC1CCCCC1)[CH2][C](C)(C(=O)OC1CCCCC1)3,178.3209301219716,0,1,0.6666666666666666,107.14444444444445,109.18953704833984,0.31046295166015625,0.002835278097353025
684,"Mittwoch, 6. Mai 2020 14:49:00",C1 3,25.0,107.8,0.17,350.3,240.7,217.8,71.71,VAN#61_P3.txt,VAN61_P3,P24,methacrylate,Poly-c-hexyl MA,C=C(C)C(=O)OC1CCCCC1,[CH2][C](C)(C(=O)OC1CCCCC1),30000.0,1.33,SEC13,92.0,2020-05-06 00:00:00,None,5,168.2359999999999,C3[C](C)(C(=O)OC1CCCCC1)[CH2][C](C)(C(=O)OC1CCCCC1)[CH2][C](C)(C(=O)OC1CCCCC1)[CH2][C](C)(C(=O)OC1CCCCC1)[CH2][C](C)(C(=O)OC1CCCCC1)[CH2][C](C)(C(=O)OC1CCCCC1)[CH2][C](C)(C(=O)OC1CCCCC1)[CH2][C](C)(C(=O)OC1CCCCC1)[CH2][C](C)(C(=O)OC1CCCCC1)[CH2][C](C)(C(=O)OC1CCCCC1)3,178.3209301219716,0,1,0.6666666666666666,107.14444444444445,109.18953704833984,1.3895370483398466,0.012889954066232343
685,"Mittwoch, 6. Mai 2020 14:49:36",C2 1,25.0,110.4,0.055,351.3,102.2,119.9,80.06,VAN#61_P3.txt,VAN61_P3,P24,methacrylate,Poly-c-hexyl MA,C=C(C)C(=O)OC1CCCCC1,[CH2][C](C)(C(=O)OC1CCCCC1),30000.0,1.33,SEC13,92.0,2020-05-06 00:00:00,None,5,168.2359999999999,C3[C](C)(C(=O)OC1CCCCC1)[CH2][C](C)(C(=O)OC1CCCCC1)[CH2][C](C)(C(=O)OC1CCCCC1)[CH2][C](C)(C(=O)OC1CCCCC1)[CH2][C](C)(C(=O)OC1CCCCC1)[CH2][C](C)(C(=O)OC1CCCCC1)[CH2][C](C)(C(=O)OC1CCCCC1)[CH2][C](C)(C(=O)OC1CCCCC1)[CH2][C](C)(C(=O)OC1CCCCC1)[CH2][C](C)(C(=O)OC1CCCCC1)3,178.3209301219716,0,1,0.6666666666666666,107.14444444444445,109.18953704833984,1.210462951660162,0.01096433833025509
686,"Mittwoch, 6. Mai 2020 14:49:47",C2 2,25.0,108.2,0.02,356.0,102.1,114.2,86.77,VAN#61_P3.txt,VAN61_P3,P24,methacrylate,Poly-c-hexyl MA,C=C(C)C(=O)OC1CCCCC1,[CH2][C](C)(C(=O)OC1CCCCC1),30000.0,1.33,SEC13,92.0,2020-05-06 00:00:00,None,5,168.2359999999999,C3[C](C)(C(=O)OC1CCCCC1)[CH2][C](C)(C(=O)OC1CCCCC1)[CH2][C](C)(C(=O)OC1CCCCC1)[CH2][C](C)(C(=O)OC1CCCCC1)[CH2][C](C)(C(=O)OC1CCCCC1)[CH2][C](C)(C(=O)OC1CCCCC1)[CH2][C](C)(C(=O)OC1CCCCC1)[CH2][C](C)(C(=O)OC1CCCCC1)[CH2][C](C)(C(=O)OC1CCCCC1)[CH2][C](C)(C(=O)OC1CCCCC1)3,178.3209301219716,0,1,0.6666666666666666,107.14444444444445,109.18953704833984,0.9895370483398409,0.009145444069684297
687,"Mittwoch, 6. Mai 2020 14:49:58",C2 3,25.0,106.1,0.125,347.1,96.45,113.9,77.42,VAN#61_P3.txt,VAN61_P3,P24,methacrylate,Poly-c-hexyl MA,C=C(C)C(=O)OC1CCCCC1,[CH2][C](C)(C(=O)OC1CCCCC1),30000.0,1.33,SEC13,92.0,2020-05-06 00:00:00,None,5,168.2359999999999,C3[C](C)(C(=O)OC1CCCCC1)[CH2][C](C)(C(=O)OC1CCCCC1)[CH2][C](C)(C(=O)OC1CCCCC1)[CH2][C](C)(C(=O)OC1CCCCC1)[CH2][C](C)(C(=O)OC1CCCCC1)[CH2][C](C)(C(=O)OC1CCCCC1)[CH2][C](C)(C(=O)OC1CCCCC1)[CH2][C](C)(C(=O)OC1CCCCC1)[CH2][C](C)(C(=O)OC1CCCCC1)[CH2][C](C)(C(=O)OC1CCCCC1)3,178.3209301219716,0,1,0.6666666666666666,107.14444444444445,109.18953704833984,3.0895370483398494,0.029119105073891136
688,"Mittwoch, 6. Mai 2020 14:50:37",C3 1,25.0,105.3,0.079,306.2,98.4,114.7,79.27,VAN#61_P3.txt,VAN61_P3,P24,methacrylate,Poly-c-hexyl MA,C=C(C)C(=O)OC1CCCCC1,[CH2][C](C)(C(=O)OC1CCCCC1),30000.0,1.33,SEC13,92.0,2020-05-06 00:00:00,None,5,168.2359999999999,C3[C](C)(C(=O)OC1CCCCC1)[CH2][C](C)(C(=O)OC1CCCCC1)[CH2][C](C)(C(=O)OC1CCCCC1)[CH2][C](C)(C(=O)OC1CCCCC1)[CH2][C](C)(C(=O)OC1CCCCC1)[CH2][C](C)(C(=O)OC1CCCCC1)[CH2][C](C)(C(=O)OC1CCCCC1)[CH2][C](C)(C(=O)OC1CCCCC1)[CH2][C](C)(C(=O)OC1CCCCC1)[CH2][C](C)(C(=O)OC1CCCCC1)3,178.3209301219716,0,1,0.6666666666666666,107.14444444444445,109.18953704833984,3.8895370483398466,0.03693767377340785
689,"Mittwoch, 6. Mai 2020 14:50:48",C3 2,25.0,105.6,0.06,318.2,97.78,114.3,78.73,VAN#61_P3.txt,VAN61_P3,P24,methacrylate,Poly-c-hexyl MA,C=C(C)C(=O)OC1CCCCC1,[CH2][C](C)(C(=O)OC1CCCCC1),30000.0,1.33,SEC13,92.0,2020-05-06 00:00:00,None,5,168.2359999999999,C3[C](C)(C(=O)OC1CCCCC1)[CH2][C](C)(C(=O)OC1CCCCC1)[CH2][C](C)(C(=O)OC1CCCCC1)[CH2][C](C)(C(=O)OC1CCCCC1)[CH2][C](C)(C(=O)OC1CCCCC1)[CH2][C](C)(C(=O)OC1CCCCC1)[CH2][C](C)(C(=O)OC1CCCCC1)[CH2][C](C)(C(=O)OC1CCCCC1)[CH2][C](C)(C(=O)OC1CCCCC1)[CH2][C](C)(C(=O)OC1CCCCC1)3,178.3209301219716,0,1,0.6666666666666666,107.14444444444445,109.18953704833984,3.5895370483398494,0.03399182810927888
690,"Mittwoch, 6. Mai 2020 14:50:59",C3 3,25.0,103.6,0.076,319.4,95.62,113.0,76.7,VAN#61_P3.txt,VAN61_P3,P24,methacrylate,Poly-c-hexyl MA,C=C(C)C(=O)OC1CCCCC1,[CH2][C](C)(C(=O)OC1CCCCC1),30000.0,1.33,SEC13,92.0,2020-05-06 00:00:00,None,5,168.2359999999999,C3[C](C)(C(=O)OC1CCCCC1)[CH2][C](C)(C(=O)OC1CCCCC1)[CH2][C](C)(C(=O)OC1CCCCC1)[CH2][C](C)(C(=O)OC1CCCCC1)[CH2][C](C)(C(=O)OC1CCCCC1)[CH2][C](C)(C(=O)OC1CCCCC1)[CH2][C](C)(C(=O)OC1CCCCC1)[CH2][C](C)(C(=O)OC1CCCCC1)[CH2][C](C)(C(=O)OC1CCCCC1)[CH2][C](C)(C(=O)OC1CCCCC1)3,178.3209301219716,0,1,0.6666666666666666,107.14444444444445,109.18953704833984,5.589537048339849,0.05395306031216071
691,"Mittwoch, 6. Mai 2020 14:51:32",C4 1,25.0,171.1,0.046,433.2,178.7,181.4,147.4,VAN#61_P3.txt,VAN61_P3,P24,methacrylate,Poly-c-hexyl MA,C=C(C)C(=O)OC1CCCCC1,[CH2][C](C)(C(=O)OC1CCCCC1),30000.0,1.33,SEC13,92.0,2020-05-06 00:00:00,PVA,5,168.2359999999999,C3[C](C)(C(=O)OC1CCCCC1)[CH2][C](C)(C(=O)OC1CCCCC1)[CH2][C](C)(C(=O)OC1CCCCC1)[CH2][C](C)(C(=O)OC1CCCCC1)[CH2][C](C)(C(=O)OC1CCCCC1)[CH2][C](C)(C(=O)OC1CCCCC1)[CH2][C](C)(C(=O)OC1CCCCC1)[CH2][C](C)(C(=O)OC1CCCCC1)[CH2][C](C)(C(=O)OC1CCCCC1)[CH2][C](C)(C(=O)OC1CCCCC1)3,178.3209301219716,1,1,1.0,166.38888888888889,172.85684204101562,1.7568420410156307,0.010267925429664704
692,"Mittwoch, 6. Mai 2020 14:51:43",C4 2,25.0,168.8,0.081,439.0,179.8,184.3,139.5,VAN#61_P3.txt,VAN61_P3,P24,methacrylate,Poly-c-hexyl MA,C=C(C)C(=O)OC1CCCCC1,[CH2][C](C)(C(=O)OC1CCCCC1),30000.0,1.33,SEC13,92.0,2020-05-06 00:00:00,PVA,5,168.2359999999999,C3[C](C)(C(=O)OC1CCCCC1)[CH2][C](C)(C(=O)OC1CCCCC1)[CH2][C](C)(C(=O)OC1CCCCC1)[CH2][C](C)(C(=O)OC1CCCCC1)[CH2][C](C)(C(=O)OC1CCCCC1)[CH2][C](C)(C(=O)OC1CCCCC1)[CH2][C](C)(C(=O)OC1CCCCC1)[CH2][C](C)(C(=O)OC1CCCCC1)[CH2][C](C)(C(=O)OC1CCCCC1)[CH2][C](C)(C(=O)OC1CCCCC1)3,178.3209301219716,1,1,1.0,166.38888888888889,172.85684204101562,4.056842041015614,0.024033424413599604
693,"Mittwoch, 6. Mai 2020 14:51:54",C4 3,25.0,167.7,0.061,434.7,175.6,178.8,144.0,VAN#61_P3.txt,VAN61_P3,P24,methacrylate,Poly-c-hexyl MA,C=C(C)C(=O)OC1CCCCC1,[CH2][C](C)(C(=O)OC1CCCCC1),30000.0,1.33,SEC13,92.0,2020-05-06 00:00:00,PVA,5,168.2359999999999,C3[C](C)(C(=O)OC1CCCCC1)[CH2][C](C)(C(=O)OC1CCCCC1)[CH2][C](C)(C(=O)OC1CCCCC1)[CH2][C](C)(C(=O)OC1CCCCC1)[CH2][C](C)(C(=O)OC1CCCCC1)[CH2][C](C)(C(=O)OC1CCCCC1)[CH2][C](C)(C(=O)OC1CCCCC1)[CH2][C](C)(C(=O)OC1CCCCC1)[CH2][C](C)(C(=O)OC1CCCCC1)[CH2][C](C)(C(=O)OC1CCCCC1)3,178.3209301219716,1,1,1.0,166.38888888888889,172.85684204101562,5.156842041015636,0.030750399767535103
694,"Mittwoch, 6. Mai 2020 14:52:34",C5 1,25.0,163.5,0.057,217.4,170.0,175.1,135.1,VAN#61_P3.txt,VAN61_P3,P24,methacrylate,Poly-c-hexyl MA,C=C(C)C(=O)OC1CCCCC1,[CH2][C](C)(C(=O)OC1CCCCC1),30000.0,1.33,SEC13,92.0,2020-05-06 00:00:00,PVA,5,168.2359999999999,C3[C](C)(C(=O)OC1CCCCC1)[CH2][C](C)(C(=O)OC1CCCCC1)[CH2][C](C)(C(=O)OC1CCCCC1)[CH2][C](C)(C(=O)OC1CCCCC1)[CH2][C](C)(C(=O)OC1CCCCC1)[CH2][C](C)(C(=O)OC1CCCCC1)[CH2][C](C)(C(=O)OC1CCCCC1)[CH2][C](C)(C(=O)OC1CCCCC1)[CH2][C](C)(C(=O)OC1CCCCC1)[CH2][C](C)(C(=O)OC1CCCCC1)3,178.3209301219716,1,1,1.0,166.38888888888889,172.85690307617188,9.356903076171875,0.05722876499187691
695,"Mittwoch, 6. Mai 2020 14:52:45",C5 2,25.0,169.0,0.10400000000000001,223.1,175.9,178.7,146.2,VAN#61_P3.txt,VAN61_P3,P24,methacrylate,Poly-c-hexyl MA,C=C(C)C(=O)OC1CCCCC1,[CH2][C](C)(C(=O)OC1CCCCC1),30000.0,1.33,SEC13,92.0,2020-05-06 00:00:00,PVA,5,168.2359999999999,C3[C](C)(C(=O)OC1CCCCC1)[CH2][C](C)(C(=O)OC1CCCCC1)[CH2][C](C)(C(=O)OC1CCCCC1)[CH2][C](C)(C(=O)OC1CCCCC1)[CH2][C](C)(C(=O)OC1CCCCC1)[CH2][C](C)(C(=O)OC1CCCCC1)[CH2][C](C)(C(=O)OC1CCCCC1)[CH2][C](C)(C(=O)OC1CCCCC1)[CH2][C](C)(C(=O)OC1CCCCC1)[CH2][C](C)(C(=O)OC1CCCCC1)3,178.3209301219716,1,1,1.0,166.38888888888889,172.8568878173828,3.8568878173828125,0.02282182140463203
