Repository: JulianKimmig/nanoparticle_size_prediction

File: pretrained/np_model_14/evaluation/train_df.csv (part 12 of 37)
index,measurment_data,sample,temperature,z_average,dispersity,mean_count_rate,volume_mean,intensity_mean,number_mean,file,np_formulation,substance_code,polymer_class,polymer,smiles_monomer,smiles_ru,mn,pdi,mn_method,tg,date,additive,polymer_concentration,mass_ru,circular_smiles_10,dp,with_pva,valid,roll_valid,mean_z_average,predicted_z_average,error,rel_error
696,"Mittwoch, 6. Mai 2020 14:52:56",C5 3,25.0,161.4,0.11599999999999999,213.7,171.1,175.9,136.0,VAN#61_P3.txt,VAN61_P3,P24,methacrylate,Poly-c-hexyl MA,C=C(C)C(=O)OC1CCCCC1,[CH2][C](C)(C(=O)OC1CCCCC1),30000.0,1.33,SEC13,92.0,2020-05-06 00:00:00,PVA,5,168.2359999999999,C3[C](C)(C(=O)OC1CCCCC1)[CH2][C](C)(C(=O)OC1CCCCC1)[CH2][C](C)(C(=O)OC1CCCCC1)[CH2][C](C)(C(=O)OC1CCCCC1)[CH2][C](C)(C(=O)OC1CCCCC1)[CH2][C](C)(C(=O)OC1CCCCC1)[CH2][C](C)(C(=O)OC1CCCCC1)[CH2][C](C)(C(=O)OC1CCCCC1)[CH2][C](C)(C(=O)OC1CCCCC1)[CH2][C](C)(C(=O)OC1CCCCC1)3,178.3209301219716,1,1,1.0,166.38888888888889,172.8568878173828,11.456887817382807,0.07098443505193808
697,"Mittwoch, 6. Mai 2020 14:53:36",C6 1,25.0,163.5,0.081,207.0,171.6,176.8,135.1,VAN#61_P3.txt,VAN61_P3,P24,methacrylate,Poly-c-hexyl MA,C=C(C)C(=O)OC1CCCCC1,[CH2][C](C)(C(=O)OC1CCCCC1),30000.0,1.33,SEC13,92.0,2020-05-06 00:00:00,PVA,5,168.2359999999999,C3[C](C)(C(=O)OC1CCCCC1)[CH2][C](C)(C(=O)OC1CCCCC1)[CH2][C](C)(C(=O)OC1CCCCC1)[CH2][C](C)(C(=O)OC1CCCCC1)[CH2][C](C)(C(=O)OC1CCCCC1)[CH2][C](C)(C(=O)OC1CCCCC1)[CH2][C](C)(C(=O)OC1CCCCC1)[CH2][C](C)(C(=O)OC1CCCCC1)[CH2][C](C)(C(=O)OC1CCCCC1)[CH2][C](C)(C(=O)OC1CCCCC1)3,178.3209301219716,1,1,1.0,166.38888888888889,172.8568878173828,9.356887817382812,0.05722867166594992
698,"Mittwoch, 6. Mai 2020 14:53:47",C6 2,25.0,167.2,0.025,203.8,172.8,175.4,145.8,VAN#61_P3.txt,VAN61_P3,P24,methacrylate,Poly-c-hexyl MA,C=C(C)C(=O)OC1CCCCC1,[CH2][C](C)(C(=O)OC1CCCCC1),30000.0,1.33,SEC13,92.0,2020-05-06 00:00:00,PVA,5,168.2359999999999,C3[C](C)(C(=O)OC1CCCCC1)[CH2][C](C)(C(=O)OC1CCCCC1)[CH2][C](C)(C(=O)OC1CCCCC1)[CH2][C](C)(C(=O)OC1CCCCC1)[CH2][C](C)(C(=O)OC1CCCCC1)[CH2][C](C)(C(=O)OC1CCCCC1)[CH2][C](C)(C(=O)OC1CCCCC1)[CH2][C](C)(C(=O)OC1CCCCC1)[CH2][C](C)(C(=O)OC1CCCCC1)[CH2][C](C)(C(=O)OC1CCCCC1)3,178.3209301219716,1,1,1.0,166.38888888888889,172.85684204101562,5.656842041015636,0.033832787326648545
699,"Mittwoch, 6. Mai 2020 14:53:58",C6 3,25.0,165.3,0.01,201.7,169.8,171.7,147.4,VAN#61_P3.txt,VAN61_P3,P24,methacrylate,Poly-c-hexyl MA,C=C(C)C(=O)OC1CCCCC1,[CH2][C](C)(C(=O)OC1CCCCC1),30000.0,1.33,SEC13,92.0,2020-05-06 00:00:00,PVA,5,168.2359999999999,C3[C](C)(C(=O)OC1CCCCC1)[CH2][C](C)(C(=O)OC1CCCCC1)[CH2][C](C)(C(=O)OC1CCCCC1)[CH2][C](C)(C(=O)OC1CCCCC1)[CH2][C](C)(C(=O)OC1CCCCC1)[CH2][C](C)(C(=O)OC1CCCCC1)[CH2][C](C)(C(=O)OC1CCCCC1)[CH2][C](C)(C(=O)OC1CCCCC1)[CH2][C](C)(C(=O)OC1CCCCC1)[CH2][C](C)(C(=O)OC1CCCCC1)3,178.3209301219716,1,1,1.0,166.38888888888889,172.85690307617188,7.556903076171864,0.0457162920518564
700,"Mittwoch, 6. Mai 2020 14:54:33",D1 1,25.0,110.6,0.152,361.7,100.4,120.6,77.06,VAN#61_P3.txt,VAN61_P3,P24,methacrylate,Poly-c-hexyl MA,C=C(C)C(=O)OC1CCCCC1,[CH2][C](C)(C(=O)OC1CCCCC1),30000.0,1.33,SEC13,92.0,2020-05-06 00:00:00,None,8,168.2359999999999,C3[C](C)(C(=O)OC1CCCCC1)[CH2][C](C)(C(=O)OC1CCCCC1)[CH2][C](C)(C(=O)OC1CCCCC1)[CH2][C](C)(C(=O)OC1CCCCC1)[CH2][C](C)(C(=O)OC1CCCCC1)[CH2][C](C)(C(=O)OC1CCCCC1)[CH2][C](C)(C(=O)OC1CCCCC1)[CH2][C](C)(C(=O)OC1CCCCC1)[CH2][C](C)(C(=O)OC1CCCCC1)[CH2][C](C)(C(=O)OC1CCCCC1)3,178.3209301219716,0,1,0.9166666666666666,114.53333333333332,120.50553131103516,9.905531311035162,0.08956176592256024
701,"Mittwoch, 6. Mai 2020 14:54:44",D1 2,25.0,111.5,0.077,364.2,104.7,121.4,82.72,VAN#61_P3.txt,VAN61_P3,P24,methacrylate,Poly-c-hexyl MA,C=C(C)C(=O)OC1CCCCC1,[CH2][C](C)(C(=O)OC1CCCCC1),30000.0,1.33,SEC13,92.0,2020-05-06 00:00:00,None,8,168.2359999999999,C3[C](C)(C(=O)OC1CCCCC1)[CH2][C](C)(C(=O)OC1CCCCC1)[CH2][C](C)(C(=O)OC1CCCCC1)[CH2][C](C)(C(=O)OC1CCCCC1)[CH2][C](C)(C(=O)OC1CCCCC1)[CH2][C](C)(C(=O)OC1CCCCC1)[CH2][C](C)(C(=O)OC1CCCCC1)[CH2][C](C)(C(=O)OC1CCCCC1)[CH2][C](C)(C(=O)OC1CCCCC1)[CH2][C](C)(C(=O)OC1CCCCC1)3,178.3209301219716,0,1,0.9166666666666666,114.53333333333332,120.50553131103516,9.005531311035156,0.08076709695995656
702,"Mittwoch, 6. Mai 2020 14:54:55",D1 3,25.0,110.9,0.11199999999999999,367.4,102.2,121.4,79.24,VAN#61_P3.txt,VAN61_P3,P24,methacrylate,Poly-c-hexyl MA,C=C(C)C(=O)OC1CCCCC1,[CH2][C](C)(C(=O)OC1CCCCC1),30000.0,1.33,SEC13,92.0,2020-05-06 00:00:00,None,8,168.2359999999999,C3[C](C)(C(=O)OC1CCCCC1)[CH2][C](C)(C(=O)OC1CCCCC1)[CH2][C](C)(C(=O)OC1CCCCC1)[CH2][C](C)(C(=O)OC1CCCCC1)[CH2][C](C)(C(=O)OC1CCCCC1)[CH2][C](C)(C(=O)OC1CCCCC1)[CH2][C](C)(C(=O)OC1CCCCC1)[CH2][C](C)(C(=O)OC1CCCCC1)[CH2][C](C)(C(=O)OC1CCCCC1)[CH2][C](C)(C(=O)OC1CCCCC1)3,178.3209301219716,0,1,0.9166666666666666,114.53333333333332,120.50552368164062,9.60552368164062,0.08661428026727339
703,"Mittwoch, 6. Mai 2020 14:56:28",D3 1,25.0,117.8,0.145,393.0,110.9,128.4,85.58,VAN#61_P3.txt,VAN61_P3,P24,methacrylate,Poly-c-hexyl MA,C=C(C)C(=O)OC1CCCCC1,[CH2][C](C)(C(=O)OC1CCCCC1),30000.0,1.33,SEC13,92.0,2020-05-06 00:00:00,None,8,168.2359999999999,C3[C](C)(C(=O)OC1CCCCC1)[CH2][C](C)(C(=O)OC1CCCCC1)[CH2][C](C)(C(=O)OC1CCCCC1)[CH2][C](C)(C(=O)OC1CCCCC1)[CH2][C](C)(C(=O)OC1CCCCC1)[CH2][C](C)(C(=O)OC1CCCCC1)[CH2][C](C)(C(=O)OC1CCCCC1)[CH2][C](C)(C(=O)OC1CCCCC1)[CH2][C](C)(C(=O)OC1CCCCC1)[CH2][C](C)(C(=O)OC1CCCCC1)3,178.3209301219716,0,1,0.9166666666666666,114.53333333333332,120.50552368164062,2.705523681640628,0.022967094071652188
704,"Mittwoch, 6. Mai 2020 14:56:39",D3 2,25.0,115.5,0.124,409.1,109.4,126.1,85.87,VAN#61_P3.txt,VAN61_P3,P24,methacrylate,Poly-c-hexyl MA,C=C(C)C(=O)OC1CCCCC1,[CH2][C](C)(C(=O)OC1CCCCC1),30000.0,1.33,SEC13,92.0,2020-05-06 00:00:00,None,8,168.2359999999999,C3[C](C)(C(=O)OC1CCCCC1)[CH2][C](C)(C(=O)OC1CCCCC1)[CH2][C](C)(C(=O)OC1CCCCC1)[CH2][C](C)(C(=O)OC1CCCCC1)[CH2][C](C)(C(=O)OC1CCCCC1)[CH2][C](C)(C(=O)OC1CCCCC1)[CH2][C](C)(C(=O)OC1CCCCC1)[CH2][C](C)(C(=O)OC1CCCCC1)[CH2][C](C)(C(=O)OC1CCCCC1)[CH2][C](C)(C(=O)OC1CCCCC1)3,178.3209301219716,0,1,0.9166666666666666,114.53333333333332,120.50552368164062,5.005523681640625,0.043337867373511904
705,"Mittwoch, 6. Mai 2020 14:56:50",D3 3,25.0,120.9,0.07,404.0,115.3,132.5,87.74,VAN#61_P3.txt,VAN61_P3,P24,methacrylate,Poly-c-hexyl MA,C=C(C)C(=O)OC1CCCCC1,[CH2][C](C)(C(=O)OC1CCCCC1),30000.0,1.33,SEC13,92.0,2020-05-06 00:00:00,None,8,168.2359999999999,C3[C](C)(C(=O)OC1CCCCC1)[CH2][C](C)(C(=O)OC1CCCCC1)[CH2][C](C)(C(=O)OC1CCCCC1)[CH2][C](C)(C(=O)OC1CCCCC1)[CH2][C](C)(C(=O)OC1CCCCC1)[CH2][C](C)(C(=O)OC1CCCCC1)[CH2][C](C)(C(=O)OC1CCCCC1)[CH2][C](C)(C(=O)OC1CCCCC1)[CH2][C](C)(C(=O)OC1CCCCC1)[CH2][C](C)(C(=O)OC1CCCCC1)3,178.3209301219716,0,1,0.9166666666666666,114.53333333333332,120.50552368164062,0.3944763183593807,0.003262831417364604
706,"Mittwoch, 6. Mai 2020 14:57:39",D4 1,25.0,183.6,0.113,269.1,199.4,200.8,155.3,VAN#61_P3.txt,VAN61_P3,P24,methacrylate,Poly-c-hexyl MA,C=C(C)C(=O)OC1CCCCC1,[CH2][C](C)(C(=O)OC1CCCCC1),30000.0,1.33,SEC13,92.0,2020-05-06 00:00:00,PVA,8,168.2359999999999,C3[C](C)(C(=O)OC1CCCCC1)[CH2][C](C)(C(=O)OC1CCCCC1)[CH2][C](C)(C(=O)OC1CCCCC1)[CH2][C](C)(C(=O)OC1CCCCC1)[CH2][C](C)(C(=O)OC1CCCCC1)[CH2][C](C)(C(=O)OC1CCCCC1)[CH2][C](C)(C(=O)OC1CCCCC1)[CH2][C](C)(C(=O)OC1CCCCC1)[CH2][C](C)(C(=O)OC1CCCCC1)[CH2][C](C)(C(=O)OC1CCCCC1)3,178.3209301219716,1,1,1.0,186.9333333333333,182.89170837402344,0.7082916259765568,0.0038577975271054292
707,"Mittwoch, 6. Mai 2020 14:57:50",D4 2,25.0,191.4,0.091,259.9,194.0,193.4,174.5,VAN#61_P3.txt,VAN61_P3,P24,methacrylate,Poly-c-hexyl MA,C=C(C)C(=O)OC1CCCCC1,[CH2][C](C)(C(=O)OC1CCCCC1),30000.0,1.33,SEC13,92.0,2020-05-06 00:00:00,PVA,8,168.2359999999999,C3[C](C)(C(=O)OC1CCCCC1)[CH2][C](C)(C(=O)OC1CCCCC1)[CH2][C](C)(C(=O)OC1CCCCC1)[CH2][C](C)(C(=O)OC1CCCCC1)[CH2][C](C)(C(=O)OC1CCCCC1)[CH2][C](C)(C(=O)OC1CCCCC1)[CH2][C](C)(C(=O)OC1CCCCC1)[CH2][C](C)(C(=O)OC1CCCCC1)[CH2][C](C)(C(=O)OC1CCCCC1)[CH2][C](C)(C(=O)OC1CCCCC1)3,178.3209301219716,1,1,1.0,186.9333333333333,182.8917236328125,8.508276367187506,0.04445285458300682
708,"Mittwoch, 6. Mai 2020 14:58:00",D4 3,25.0,187.4,0.031,254.1,196.7,196.8,168.7,VAN#61_P3.txt,VAN61_P3,P24,methacrylate,Poly-c-hexyl MA,C=C(C)C(=O)OC1CCCCC1,[CH2][C](C)(C(=O)OC1CCCCC1),30000.0,1.33,SEC13,92.0,2020-05-06 00:00:00,PVA,8,168.2359999999999,C3[C](C)(C(=O)OC1CCCCC1)[CH2][C](C)(C(=O)OC1CCCCC1)[CH2][C](C)(C(=O)OC1CCCCC1)[CH2][C](C)(C(=O)OC1CCCCC1)[CH2][C](C)(C(=O)OC1CCCCC1)[CH2][C](C)(C(=O)OC1CCCCC1)[CH2][C](C)(C(=O)OC1CCCCC1)[CH2][C](C)(C(=O)OC1CCCCC1)[CH2][C](C)(C(=O)OC1CCCCC1)[CH2][C](C)(C(=O)OC1CCCCC1)3,178.3209301219716,1,1,1.0,186.9333333333333,182.89170837402344,4.508291625976568,0.024057052433172722
709,"Mittwoch, 6. Mai 2020 14:58:35",D5 1,25.0,191.3,0.013999999999999999,254.4,201.3,201.8,164.7,VAN#61_P3.txt,VAN61_P3,P24,methacrylate,Poly-c-hexyl MA,C=C(C)C(=O)OC1CCCCC1,[CH2][C](C)(C(=O)OC1CCCCC1),30000.0,1.33,SEC13,92.0,2020-05-06 00:00:00,PVA,8,168.2359999999999,C3[C](C)(C(=O)OC1CCCCC1)[CH2][C](C)(C(=O)OC1CCCCC1)[CH2][C](C)(C(=O)OC1CCCCC1)[CH2][C](C)(C(=O)OC1CCCCC1)[CH2][C](C)(C(=O)OC1CCCCC1)[CH2][C](C)(C(=O)OC1CCCCC1)[CH2][C](C)(C(=O)OC1CCCCC1)[CH2][C](C)(C(=O)OC1CCCCC1)[CH2][C](C)(C(=O)OC1CCCCC1)[CH2][C](C)(C(=O)OC1CCCCC1)3,178.3209301219716,1,1,1.0,186.9333333333333,182.8917236328125,8.408276367187511,0.043953352677404654
710,"Mittwoch, 6. Mai 2020 14:58:46",D5 2,25.0,190.3,0.059000000000000004,255.7,203.6,204.3,161.4,VAN#61_P3.txt,VAN61_P3,P24,methacrylate,Poly-c-hexyl MA,C=C(C)C(=O)OC1CCCCC1,[CH2][C](C)(C(=O)OC1CCCCC1),30000.0,1.33,SEC13,92.0,2020-05-06 00:00:00,PVA,8,168.2359999999999,C3[C](C)(C(=O)OC1CCCCC1)[CH2][C](C)(C(=O)OC1CCCCC1)[CH2][C](C)(C(=O)OC1CCCCC1)[CH2][C](C)(C(=O)OC1CCCCC1)[CH2][C](C)(C(=O)OC1CCCCC1)[CH2][C](C)(C(=O)OC1CCCCC1)[CH2][C](C)(C(=O)OC1CCCCC1)[CH2][C](C)(C(=O)OC1CCCCC1)[CH2][C](C)(C(=O)OC1CCCCC1)[CH2][C](C)(C(=O)OC1CCCCC1)3,178.3209301219716,1,1,1.0,186.9333333333333,182.89169311523438,7.408306884765636,0.03892962104448574
711,"Mittwoch, 6. Mai 2020 14:58:57",D5 3,25.0,183.2,0.053,248.7,194.5,196.2,155.5,VAN#61_P3.txt,VAN61_P3,P24,methacrylate,Poly-c-hexyl MA,C=C(C)C(=O)OC1CCCCC1,[CH2][C](C)(C(=O)OC1CCCCC1),30000.0,1.33,SEC13,92.0,2020-05-06 00:00:00,PVA,8,168.2359999999999,C3[C](C)(C(=O)OC1CCCCC1)[CH2][C](C)(C(=O)OC1CCCCC1)[CH2][C](C)(C(=O)OC1CCCCC1)[CH2][C](C)(C(=O)OC1CCCCC1)[CH2][C](C)(C(=O)OC1CCCCC1)[CH2][C](C)(C(=O)OC1CCCCC1)[CH2][C](C)(C(=O)OC1CCCCC1)[CH2][C](C)(C(=O)OC1CCCCC1)[CH2][C](C)(C(=O)OC1CCCCC1)[CH2][C](C)(C(=O)OC1CCCCC1)3,178.3209301219716,1,1,1.0,186.9333333333333,182.89170837402344,0.30829162597655113,0.0016828145522737507
712,"Mittwoch, 6. Mai 2020 14:59:36",D6 1,25.0,185.2,0.08,235.5,199.5,201.2,154.7,VAN#61_P3.txt,VAN61_P3,P24,methacrylate,Poly-c-hexyl MA,C=C(C)C(=O)OC1CCCCC1,[CH2][C](C)(C(=O)OC1CCCCC1),30000.0,1.33,SEC13,92.0,2020-05-06 00:00:00,PVA,8,168.2359999999999,C3[C](C)(C(=O)OC1CCCCC1)[CH2][C](C)(C(=O)OC1CCCCC1)[CH2][C](C)(C(=O)OC1CCCCC1)[CH2][C](C)(C(=O)OC1CCCCC1)[CH2][C](C)(C(=O)OC1CCCCC1)[CH2][C](C)(C(=O)OC1CCCCC1)[CH2][C](C)(C(=O)OC1CCCCC1)[CH2][C](C)(C(=O)OC1CCCCC1)[CH2][C](C)(C(=O)OC1CCCCC1)[CH2][C](C)(C(=O)OC1CCCCC1)3,178.3209301219716,1,1,1.0,186.9333333333333,182.8917236328125,2.3082763671874886,0.012463695287189464
713,"Mittwoch, 6. Mai 2020 14:59:47",D6 2,25.0,188.1,0.024,232.5,194.0,193.7,170.5,VAN#61_P3.txt,VAN61_P3,P24,methacrylate,Poly-c-hexyl MA,C=C(C)C(=O)OC1CCCCC1,[CH2][C](C)(C(=O)OC1CCCCC1),30000.0,1.33,SEC13,92.0,2020-05-06 00:00:00,PVA,8,168.2359999999999,C3[C](C)(C(=O)OC1CCCCC1)[CH2][C](C)(C(=O)OC1CCCCC1)[CH2][C](C)(C(=O)OC1CCCCC1)[CH2][C](C)(C(=O)OC1CCCCC1)[CH2][C](C)(C(=O)OC1CCCCC1)[CH2][C](C)(C(=O)OC1CCCCC1)[CH2][C](C)(C(=O)OC1CCCCC1)[CH2][C](C)(C(=O)OC1CCCCC1)[CH2][C](C)(C(=O)OC1CCCCC1)[CH2][C](C)(C(=O)OC1CCCCC1)3,178.3209301219716,1,1,1.0,186.9333333333333,182.89169311523438,5.208306884765619,0.027689031816935775
714,"Mittwoch, 6. Mai 2020 14:59:58",D6 3,25.0,181.9,0.10400000000000001,227.9,194.3,194.4,167.2,VAN#61_P3.txt,VAN61_P3,P24,methacrylate,Poly-c-hexyl MA,C=C(C)C(=O)OC1CCCCC1,[CH2][C](C)(C(=O)OC1CCCCC1),30000.0,1.33,SEC13,92.0,2020-05-06 00:00:00,PVA,8,168.2359999999999,C3[C](C)(C(=O)OC1CCCCC1)[CH2][C](C)(C(=O)OC1CCCCC1)[CH2][C](C)(C(=O)OC1CCCCC1)[CH2][C](C)(C(=O)OC1CCCCC1)[CH2][C](C)(C(=O)OC1CCCCC1)[CH2][C](C)(C(=O)OC1CCCCC1)[CH2][C](C)(C(=O)OC1CCCCC1)[CH2][C](C)(C(=O)OC1CCCCC1)[CH2][C](C)(C(=O)OC1CCCCC1)[CH2][C](C)(C(=O)OC1CCCCC1)3,178.3209301219716,1,1,1.0,186.9333333333333,182.89169311523438,0.9916931152343693,0.005451858797330233
715,"Mittwoch, 6. Mai 2020 15:00:38",E1 1,25.0,136.8,0.131,212.5,136.7,148.9,106.4,VAN#61_P3.txt,VAN61_P3,P24,methacrylate,Poly-c-hexyl MA,C=C(C)C(=O)OC1CCCCC1,[CH2][C](C)(C(=O)OC1CCCCC1),30000.0,1.33,SEC13,92.0,2020-05-06 00:00:00,None,10,168.2359999999999,C3[C](C)(C(=O)OC1CCCCC1)[CH2][C](C)(C(=O)OC1CCCCC1)[CH2][C](C)(C(=O)OC1CCCCC1)[CH2][C](C)(C(=O)OC1CCCCC1)[CH2][C](C)(C(=O)OC1CCCCC1)[CH2][C](C)(C(=O)OC1CCCCC1)[CH2][C](C)(C(=O)OC1CCCCC1)[CH2][C](C)(C(=O)OC1CCCCC1)[CH2][C](C)(C(=O)OC1CCCCC1)[CH2][C](C)(C(=O)OC1CCCCC1)3,178.3209301219716,0,1,0.8333333333333333,136.35555555555553,133.78683471679688,3.0131652832031364,0.02202606201171883
716,"Mittwoch, 6. Mai 2020 15:00:48",E1 2,25.0,140.1,0.052000000000000005,207.4,141.0,148.5,117.9,VAN#61_P3.txt,VAN61_P3,P24,methacrylate,Poly-c-hexyl MA,C=C(C)C(=O)OC1CCCCC1,[CH2][C](C)(C(=O)OC1CCCCC1),30000.0,1.33,SEC13,92.0,2020-05-06 00:00:00,None,10,168.2359999999999,C3[C](C)(C(=O)OC1CCCCC1)[CH2][C](C)(C(=O)OC1CCCCC1)[CH2][C](C)(C(=O)OC1CCCCC1)[CH2][C](C)(C(=O)OC1CCCCC1)[CH2][C](C)(C(=O)OC1CCCCC1)[CH2][C](C)(C(=O)OC1CCCCC1)[CH2][C](C)(C(=O)OC1CCCCC1)[CH2][C](C)(C(=O)OC1CCCCC1)[CH2][C](C)(C(=O)OC1CCCCC1)[CH2][C](C)(C(=O)OC1CCCCC1)3,178.3209301219716,0,1,0.8333333333333333,136.35555555555553,133.7868194580078,6.313180541992182,0.04506195961450522
717,"Mittwoch, 6. Mai 2020 15:00:59",E1 3,25.0,136.9,0.096,199.3,137.0,151.3,102.0,VAN#61_P3.txt,VAN61_P3,P24,methacrylate,Poly-c-hexyl MA,C=C(C)C(=O)OC1CCCCC1,[CH2][C](C)(C(=O)OC1CCCCC1),30000.0,1.33,SEC13,92.0,2020-05-06 00:00:00,None,10,168.2359999999999,C3[C](C)(C(=O)OC1CCCCC1)[CH2][C](C)(C(=O)OC1CCCCC1)[CH2][C](C)(C(=O)OC1CCCCC1)[CH2][C](C)(C(=O)OC1CCCCC1)[CH2][C](C)(C(=O)OC1CCCCC1)[CH2][C](C)(C(=O)OC1CCCCC1)[CH2][C](C)(C(=O)OC1CCCCC1)[CH2][C](C)(C(=O)OC1CCCCC1)[CH2][C](C)(C(=O)OC1CCCCC1)[CH2][C](C)(C(=O)OC1CCCCC1)3,178.3209301219716,0,1,0.8333333333333333,136.35555555555553,133.78680419921875,3.1131958007812557,0.022740655958957308
718,"Mittwoch, 6. Mai 2020 15:01:37",E2 1,25.0,126.8,0.196,201.4,324.9,291.7,78.2,VAN#61_P3.txt,VAN61_P3,P24,methacrylate,Poly-c-hexyl MA,C=C(C)C(=O)OC1CCCCC1,[CH2][C](C)(C(=O)OC1CCCCC1),30000.0,1.33,SEC13,92.0,2020-05-06 00:00:00,None,10,168.2359999999999,C3[C](C)(C(=O)OC1CCCCC1)[CH2][C](C)(C(=O)OC1CCCCC1)[CH2][C](C)(C(=O)OC1CCCCC1)[CH2][C](C)(C(=O)OC1CCCCC1)[CH2][C](C)(C(=O)OC1CCCCC1)[CH2][C](C)(C(=O)OC1CCCCC1)[CH2][C](C)(C(=O)OC1CCCCC1)[CH2][C](C)(C(=O)OC1CCCCC1)[CH2][C](C)(C(=O)OC1CCCCC1)[CH2][C](C)(C(=O)OC1CCCCC1)3,178.3209301219716,0,1,0.8333333333333333,136.35555555555553,133.78680419921875,6.986804199218753,0.05510097948910689
719,"Mittwoch, 6. Mai 2020 15:01:48",E2 2,25.0,130.1,0.11599999999999999,200.3,125.6,150.5,83.41,VAN#61_P3.txt,VAN61_P3,P24,methacrylate,Poly-c-hexyl MA,C=C(C)C(=O)OC1CCCCC1,[CH2][C](C)(C(=O)OC1CCCCC1),30000.0,1.33,SEC13,92.0,2020-05-06 00:00:00,None,10,168.2359999999999,C3[C](C)(C(=O)OC1CCCCC1)[CH2][C](C)(C(=O)OC1CCCCC1)[CH2][C](C)(C(=O)OC1CCCCC1)[CH2][C](C)(C(=O)OC1CCCCC1)[CH2][C](C)(C(=O)OC1CCCCC1)[CH2][C](C)(C(=O)OC1CCCCC1)[CH2][C](C)(C(=O)OC1CCCCC1)[CH2][C](C)(C(=O)OC1CCCCC1)[CH2][C](C)(C(=O)OC1CCCCC1)[CH2][C](C)(C(=O)OC1CCCCC1)3,178.3209301219716,0,1,0.8333333333333333,136.35555555555553,133.7868194580078,3.686819458007818,0.02833835094548669
720,"Mittwoch, 6. Mai 2020 15:01:59",E2 3,25.0,129.6,0.07,195.0,128.9,139.9,104.9,VAN#61_P3.txt,VAN61_P3,P24,methacrylate,Poly-c-hexyl MA,C=C(C)C(=O)OC1CCCCC1,[CH2][C](C)(C(=O)OC1CCCCC1),30000.0,1.33,SEC13,92.0,2020-05-06 00:00:00,None,10,168.2359999999999,C3[C](C)(C(=O)OC1CCCCC1)[CH2][C](C)(C(=O)OC1CCCCC1)[CH2][C](C)(C(=O)OC1CCCCC1)[CH2][C](C)(C(=O)OC1CCCCC1)[CH2][C](C)(C(=O)OC1CCCCC1)[CH2][C](C)(C(=O)OC1CCCCC1)[CH2][C](C)(C(=O)OC1CCCCC1)[CH2][C](C)(C(=O)OC1CCCCC1)[CH2][C](C)(C(=O)OC1CCCCC1)[CH2][C](C)(C(=O)OC1CCCCC1)3,178.3209301219716,0,1,0.8333333333333333,136.35555555555553,133.7868194580078,4.186819458007818,0.03230570569450477
721,"Mittwoch, 6. Mai 2020 15:02:36",E3 1,25.0,144.3,0.033,210.0,144.9,152.8,118.1,VAN#61_P3.txt,VAN61_P3,P24,methacrylate,Poly-c-hexyl MA,C=C(C)C(=O)OC1CCCCC1,[CH2][C](C)(C(=O)OC1CCCCC1),30000.0,1.33,SEC13,92.0,2020-05-06 00:00:00,None,10,168.2359999999999,C3[C](C)(C(=O)OC1CCCCC1)[CH2][C](C)(C(=O)OC1CCCCC1)[CH2][C](C)(C(=O)OC1CCCCC1)[CH2][C](C)(C(=O)OC1CCCCC1)[CH2][C](C)(C(=O)OC1CCCCC1)[CH2][C](C)(C(=O)OC1CCCCC1)[CH2][C](C)(C(=O)OC1CCCCC1)[CH2][C](C)(C(=O)OC1CCCCC1)[CH2][C](C)(C(=O)OC1CCCCC1)[CH2][C](C)(C(=O)OC1CCCCC1)3,178.3209301219716,0,1,0.8333333333333333,136.35555555555553,133.7868194580078,10.513180541992199,0.07285641401241995
722,"Mittwoch, 6. Mai 2020 15:02:46",E3 2,25.0,140.0,0.053,198.9,142.0,148.4,120.8,VAN#61_P3.txt,VAN61_P3,P24,methacrylate,Poly-c-hexyl MA,C=C(C)C(=O)OC1CCCCC1,[CH2][C](C)(C(=O)OC1CCCCC1),30000.0,1.33,SEC13,92.0,2020-05-06 00:00:00,None,10,168.2359999999999,C3[C](C)(C(=O)OC1CCCCC1)[CH2][C](C)(C(=O)OC1CCCCC1)[CH2][C](C)(C(=O)OC1CCCCC1)[CH2][C](C)(C(=O)OC1CCCCC1)[CH2][C](C)(C(=O)OC1CCCCC1)[CH2][C](C)(C(=O)OC1CCCCC1)[CH2][C](C)(C(=O)OC1CCCCC1)[CH2][C](C)(C(=O)OC1CCCCC1)[CH2][C](C)(C(=O)OC1CCCCC1)[CH2][C](C)(C(=O)OC1CCCCC1)3,178.3209301219716,0,1,0.8333333333333333,136.35555555555553,133.78683471679688,6.213165283203125,0.044379752022879464
723,"Mittwoch, 6. Mai 2020 15:02:57",E3 3,25.0,142.6,0.09,199.1,144.9,155.7,111.9,VAN#61_P3.txt,VAN61_P3,P24,methacrylate,Poly-c-hexyl MA,C=C(C)C(=O)OC1CCCCC1,[CH2][C](C)(C(=O)OC1CCCCC1),30000.0,1.33,SEC13,92.0,2020-05-06 00:00:00,None,10,168.2359999999999,C3[C](C)(C(=O)OC1CCCCC1)[CH2][C](C)(C(=O)OC1CCCCC1)[CH2][C](C)(C(=O)OC1CCCCC1)[CH2][C](C)(C(=O)OC1CCCCC1)[CH2][C](C)(C(=O)OC1CCCCC1)[CH2][C](C)(C(=O)OC1CCCCC1)[CH2][C](C)(C(=O)OC1CCCCC1)[CH2][C](C)(C(=O)OC1CCCCC1)[CH2][C](C)(C(=O)OC1CCCCC1)[CH2][C](C)(C(=O)OC1CCCCC1)3,178.3209301219716,0,1,0.8333333333333333,136.35555555555553,133.78683471679688,8.81316528320312,0.06180340310801627
724,"Mittwoch, 6. Mai 2020 15:03:32",E4 1,25.0,194.4,0.098,281.1,209.2,209.0,166.6,VAN#61_P3.txt,VAN61_P3,P24,methacrylate,Poly-c-hexyl MA,C=C(C)C(=O)OC1CCCCC1,[CH2][C](C)(C(=O)OC1CCCCC1),30000.0,1.33,SEC13,92.0,2020-05-06 00:00:00,PVA,10,168.2359999999999,C3[C](C)(C(=O)OC1CCCCC1)[CH2][C](C)(C(=O)OC1CCCCC1)[CH2][C](C)(C(=O)OC1CCCCC1)[CH2][C](C)(C(=O)OC1CCCCC1)[CH2][C](C)(C(=O)OC1CCCCC1)[CH2][C](C)(C(=O)OC1CCCCC1)[CH2][C](C)(C(=O)OC1CCCCC1)[CH2][C](C)(C(=O)OC1CCCCC1)[CH2][C](C)(C(=O)OC1CCCCC1)[CH2][C](C)(C(=O)OC1CCCCC1)3,178.3209301219716,1,1,1.0,196.54444444444442,190.53440856933594,3.865591430664068,0.01988472958160529
725,"Mittwoch, 6. Mai 2020 15:03:43",E4 2,25.0,194.7,0.013000000000000001,277.7,203.5,203.0,176.9,VAN#61_P3.txt,VAN61_P3,P24,methacrylate,Poly-c-hexyl MA,C=C(C)C(=O)OC1CCCCC1,[CH2][C](C)(C(=O)OC1CCCCC1),30000.0,1.33,SEC13,92.0,2020-05-06 00:00:00,PVA,10,168.2359999999999,C3[C](C)(C(=O)OC1CCCCC1)[CH2][C](C)(C(=O)OC1CCCCC1)[CH2][C](C)(C(=O)OC1CCCCC1)[CH2][C](C)(C(=O)OC1CCCCC1)[CH2][C](C)(C(=O)OC1CCCCC1)[CH2][C](C)(C(=O)OC1CCCCC1)[CH2][C](C)(C(=O)OC1CCCCC1)[CH2][C](C)(C(=O)OC1CCCCC1)[CH2][C](C)(C(=O)OC1CCCCC1)[CH2][C](C)(C(=O)OC1CCCCC1)3,178.3209301219716,1,1,1.0,196.54444444444442,190.534423828125,4.165576171874989,0.021394844231509957
726,"Mittwoch, 6. Mai 2020 15:03:54",E4 3,25.0,197.8,0.07200000000000001,277.2,213.3,212.5,172.9,VAN#61_P3.txt,VAN61_P3,P24,methacrylate,Poly-c-hexyl MA,C=C(C)C(=O)OC1CCCCC1,[CH2][C](C)(C(=O)OC1CCCCC1),30000.0,1.33,SEC13,92.0,2020-05-06 00:00:00,PVA,10,168.2359999999999,C3[C](C)(C(=O)OC1CCCCC1)[CH2][C](C)(C(=O)OC1CCCCC1)[CH2][C](C)(C(=O)OC1CCCCC1)[CH2][C](C)(C(=O)OC1CCCCC1)[CH2][C](C)(C(=O)OC1CCCCC1)[CH2][C](C)(C(=O)OC1CCCCC1)[CH2][C](C)(C(=O)OC1CCCCC1)[CH2][C](C)(C(=O)OC1CCCCC1)[CH2][C](C)(C(=O)OC1CCCCC1)[CH2][C](C)(C(=O)OC1CCCCC1)3,178.3209301219716,1,1,1.0,196.54444444444442,190.53439331054688,7.265606689453136,0.03673208639763972
727,"Mittwoch, 6. Mai 2020 15:04:26",E5 1,25.0,204.5,0.011000000000000001,256.2,211.6,210.5,189.3,VAN#61_P3.txt,VAN61_P3,P24,methacrylate,Poly-c-hexyl MA,C=C(C)C(=O)OC1CCCCC1,[CH2][C](C)(C(=O)OC1CCCCC1),30000.0,1.33,SEC13,92.0,2020-05-06 00:00:00,PVA,10,168.2359999999999,C3[C](C)(C(=O)OC1CCCCC1)[CH2][C](C)(C(=O)OC1CCCCC1)[CH2][C](C)(C(=O)OC1CCCCC1)[CH2][C](C)(C(=O)OC1CCCCC1)[CH2][C](C)(C(=O)OC1CCCCC1)[CH2][C](C)(C(=O)OC1CCCCC1)[CH2][C](C)(C(=O)OC1CCCCC1)[CH2][C](C)(C(=O)OC1CCCCC1)[CH2][C](C)(C(=O)OC1CCCCC1)[CH2][C](C)(C(=O)OC1CCCCC1)3,178.3209301219716,1,1,1.0,196.54444444444442,190.534423828125,13.965576171875,0.06829132602383862
728,"Mittwoch, 6. Mai 2020 15:04:37",E5 2,25.0,200.8,0.035,250.9,212.1,211.1,180.7,VAN#61_P3.txt,VAN61_P3,P24,methacrylate,Poly-c-hexyl MA,C=C(C)C(=O)OC1CCCCC1,[CH2][C](C)(C(=O)OC1CCCCC1),30000.0,1.33,SEC13,92.0,2020-05-06 00:00:00,PVA,10,168.2359999999999,C3[C](C)(C(=O)OC1CCCCC1)[CH2][C](C)(C(=O)OC1CCCCC1)[CH2][C](C)(C(=O)OC1CCCCC1)[CH2][C](C)(C(=O)OC1CCCCC1)[CH2][C](C)(C(=O)OC1CCCCC1)[CH2][C](C)(C(=O)OC1CCCCC1)[CH2][C](C)(C(=O)OC1CCCCC1)[CH2][C](C)(C(=O)OC1CCCCC1)[CH2][C](C)(C(=O)OC1CCCCC1)[CH2][C](C)(C(=O)OC1CCCCC1)3,178.3209301219716,1,1,1.0,196.54444444444442,190.53440856933594,10.265591430664074,0.05112346330011989
729,"Mittwoch, 6. Mai 2020 15:04:48",E5 3,25.0,204.2,0.06,242.5,221.1,220.0,173.3,VAN#61_P3.txt,VAN61_P3,P24,methacrylate,Poly-c-hexyl MA,C=C(C)C(=O)OC1CCCCC1,[CH2][C](C)(C(=O)OC1CCCCC1),30000.0,1.33,SEC13,92.0,2020-05-06 00:00:00,PVA,10,168.2359999999999,C3[C](C)(C(=O)OC1CCCCC1)[CH2][C](C)(C(=O)OC1CCCCC1)[CH2][C](C)(C(=O)OC1CCCCC1)[CH2][C](C)(C(=O)OC1CCCCC1)[CH2][C](C)(C(=O)OC1CCCCC1)[CH2][C](C)(C(=O)OC1CCCCC1)[CH2][C](C)(C(=O)OC1CCCCC1)[CH2][C](C)(C(=O)OC1CCCCC1)[CH2][C](C)(C(=O)OC1CCCCC1)[CH2][C](C)(C(=O)OC1CCCCC1)3,178.3209301219716,1,1,1.0,196.54444444444442,190.534423828125,13.665576171874989,0.06692250818743874
730,"Mittwoch, 6. Mai 2020 15:05:24",E6 1,25.0,195.1,0.015,263.8,205.9,205.4,175.0,VAN#61_P3.txt,VAN61_P3,P24,methacrylate,Poly-c-hexyl MA,C=C(C)C(=O)OC1CCCCC1,[CH2][C](C)(C(=O)OC1CCCCC1),30000.0,1.33,SEC13,92.0,2020-05-06 00:00:00,PVA,10,168.2359999999999,C3[C](C)(C(=O)OC1CCCCC1)[CH2][C](C)(C(=O)OC1CCCCC1)[CH2][C](C)(C(=O)OC1CCCCC1)[CH2][C](C)(C(=O)OC1CCCCC1)[CH2][C](C)(C(=O)OC1CCCCC1)[CH2][C](C)(C(=O)OC1CCCCC1)[CH2][C](C)(C(=O)OC1CCCCC1)[CH2][C](C)(C(=O)OC1CCCCC1)[CH2][C](C)(C(=O)OC1CCCCC1)[CH2][C](C)(C(=O)OC1CCCCC1)3,178.3209301219716,1,1,1.0,196.54444444444442,190.534423828125,4.565576171874994,0.023401210517042515
731,"Mittwoch, 6. Mai 2020 15:05:35",E6 2,25.0,191.4,0.013000000000000001,262.2,199.4,199.0,174.0,VAN#61_P3.txt,VAN61_P3,P24,methacrylate,Poly-c-hexyl MA,C=C(C)C(=O)OC1CCCCC1,[CH2][C](C)(C(=O)OC1CCCCC1),30000.0,1.33,SEC13,92.0,2020-05-06 00:00:00,PVA,10,168.2359999999999,C3[C](C)(C(=O)OC1CCCCC1)[CH2][C](C)(C(=O)OC1CCCCC1)[CH2][C](C)(C(=O)OC1CCCCC1)[CH2][C](C)(C(=O)OC1CCCCC1)[CH2][C](C)(C(=O)OC1CCCCC1)[CH2][C](C)(C(=O)OC1CCCCC1)[CH2][C](C)(C(=O)OC1CCCCC1)[CH2][C](C)(C(=O)OC1CCCCC1)[CH2][C](C)(C(=O)OC1CCCCC1)[CH2][C](C)(C(=O)OC1CCCCC1)3,178.3209301219716,1,1,1.0,196.54444444444442,190.534423828125,0.8655761718750057,0.0045223415458464245
732,"Mittwoch, 6. Mai 2020 15:05:46",E6 3,25.0,186.0,0.051,256.7,195.5,195.0,173.8,VAN#61_P3.txt,VAN61_P3,P24,methacrylate,Poly-c-hexyl MA,C=C(C)C(=O)OC1CCCCC1,[CH2][C](C)(C(=O)OC1CCCCC1),30000.0,1.33,SEC13,92.0,2020-05-06 00:00:00,PVA,10,168.2359999999999,C3[C](C)(C(=O)OC1CCCCC1)[CH2][C](C)(C(=O)OC1CCCCC1)[CH2][C](C)(C(=O)OC1CCCCC1)[CH2][C](C)(C(=O)OC1CCCCC1)[CH2][C](C)(C(=O)OC1CCCCC1)[CH2][C](C)(C(=O)OC1CCCCC1)[CH2][C](C)(C(=O)OC1CCCCC1)[CH2][C](C)(C(=O)OC1CCCCC1)[CH2][C](C)(C(=O)OC1CCCCC1)[CH2][C](C)(C(=O)OC1CCCCC1)3,178.3209301219716,1,1,1.0,196.54444444444442,190.534423828125,4.534423828125,0.02437862273185484
733,"Mittwoch, 6. Mai 2020 15:06:21",F1 1,25.0,147.0,0.157,463.1,311.8,212.9,110.2,VAN#61_P3.txt,VAN61_P3,P24,methacrylate,Poly-c-hexyl MA,C=C(C)C(=O)OC1CCCCC1,[CH2][C](C)(C(=O)OC1CCCCC1),30000.0,1.33,SEC13,92.0,2020-05-06 00:00:00,None,15,168.2359999999999,C3[C](C)(C(=O)OC1CCCCC1)[CH2][C](C)(C(=O)OC1CCCCC1)[CH2][C](C)(C(=O)OC1CCCCC1)[CH2][C](C)(C(=O)OC1CCCCC1)[CH2][C](C)(C(=O)OC1CCCCC1)[CH2][C](C)(C(=O)OC1CCCCC1)[CH2][C](C)(C(=O)OC1CCCCC1)[CH2][C](C)(C(=O)OC1CCCCC1)[CH2][C](C)(C(=O)OC1CCCCC1)[CH2][C](C)(C(=O)OC1CCCCC1)3,178.3209301219716,0,1,0.8333333333333333,147.65,154.02978515625,7.02978515625,0.04782166772959184
734,"Mittwoch, 6. Mai 2020 15:06:32",F1 2,25.0,145.9,0.17,450.4,414.0,253.9,108.1,VAN#61_P3.txt,VAN61_P3,P24,methacrylate,Poly-c-hexyl MA,C=C(C)C(=O)OC1CCCCC1,[CH2][C](C)(C(=O)OC1CCCCC1),30000.0,1.33,SEC13,92.0,2020-05-06 00:00:00,None,15,168.2359999999999,C3[C](C)(C(=O)OC1CCCCC1)[CH2][C](C)(C(=O)OC1CCCCC1)[CH2][C](C)(C(=O)OC1CCCCC1)[CH2][C](C)(C(=O)OC1CCCCC1)[CH2][C](C)(C(=O)OC1CCCCC1)[CH2][C](C)(C(=O)OC1CCCCC1)[CH2][C](C)(C(=O)OC1CCCCC1)[CH2][C](C)(C(=O)OC1CCCCC1)[CH2][C](C)(C(=O)OC1CCCCC1)[CH2][C](C)(C(=O)OC1CCCCC1)3,178.3209301219716,0,1,0.8333333333333333,147.65,154.02978515625,8.129785156249994,0.05572162547121312
735,"Mittwoch, 6. Mai 2020 15:06:43",F1 3,25.0,142.5,0.2,449.4,470.5,292.1,98.07,VAN#61_P3.txt,VAN61_P3,P24,methacrylate,Poly-c-hexyl MA,C=C(C)C(=O)OC1CCCCC1,[CH2][C](C)(C(=O)OC1CCCCC1),30000.0,1.33,SEC13,92.0,2020-05-06 00:00:00,None,15,168.2359999999999,C3[C](C)(C(=O)OC1CCCCC1)[CH2][C](C)(C(=O)OC1CCCCC1)[CH2][C](C)(C(=O)OC1CCCCC1)[CH2][C](C)(C(=O)OC1CCCCC1)[CH2][C](C)(C(=O)OC1CCCCC1)[CH2][C](C)(C(=O)OC1CCCCC1)[CH2][C](C)(C(=O)OC1CCCCC1)[CH2][C](C)(C(=O)OC1CCCCC1)[CH2][C](C)(C(=O)OC1CCCCC1)[CH2][C](C)(C(=O)OC1CCCCC1)3,178.3209301219716,0,1,0.8333333333333333,147.65,154.02978515625,11.52978515625,0.08091077302631579
736,"Mittwoch, 6. Mai 2020 15:07:17",F2 1,25.0,152.4,0.106,462.2,157.9,171.6,108.2,VAN#61_P3.txt,VAN61_P3,P24,methacrylate,Poly-c-hexyl MA,C=C(C)C(=O)OC1CCCCC1,[CH2][C](C)(C(=O)OC1CCCCC1),30000.0,1.33,SEC13,92.0,2020-05-06 00:00:00,None,15,168.2359999999999,C3[C](C)(C(=O)OC1CCCCC1)[CH2][C](C)(C(=O)OC1CCCCC1)[CH2][C](C)(C(=O)OC1CCCCC1)[CH2][C](C)(C(=O)OC1CCCCC1)[CH2][C](C)(C(=O)OC1CCCCC1)[CH2][C](C)(C(=O)OC1CCCCC1)[CH2][C](C)(C(=O)OC1CCCCC1)[CH2][C](C)(C(=O)OC1CCCCC1)[CH2][C](C)(C(=O)OC1CCCCC1)[CH2][C](C)(C(=O)OC1CCCCC1)3,178.3209301219716,0,1,0.8333333333333333,147.65,154.02978515625,1.6297851562499943,0.010694128321850356
737,"Mittwoch, 6. Mai 2020 15:07:28",F2 2,25.0,147.2,0.222,455.3,536.0,286.8,111.3,VAN#61_P3.txt,VAN61_P3,P24,methacrylate,Poly-c-hexyl MA,C=C(C)C(=O)OC1CCCCC1,[CH2][C](C)(C(=O)OC1CCCCC1),30000.0,1.33,SEC13,92.0,2020-05-06 00:00:00,None,15,168.2359999999999,C3[C](C)(C(=O)OC1CCCCC1)[CH2][C](C)(C(=O)OC1CCCCC1)[CH2][C](C)(C(=O)OC1CCCCC1)[CH2][C](C)(C(=O)OC1CCCCC1)[CH2][C](C)(C(=O)OC1CCCCC1)[CH2][C](C)(C(=O)OC1CCCCC1)[CH2][C](C)(C(=O)OC1CCCCC1)[CH2][C](C)(C(=O)OC1CCCCC1)[CH2][C](C)(C(=O)OC1CCCCC1)[CH2][C](C)(C(=O)OC1CCCCC1)3,178.3209301219716,0,1,0.8333333333333333,147.65,154.02978515625,6.829785156250011,0.046397996985394103
738,"Mittwoch, 6. Mai 2020 15:07:39",F2 3,25.0,150.9,0.168,463.1,399.5,279.3,101.4,VAN#61_P3.txt,VAN61_P3,P24,methacrylate,Poly-c-hexyl MA,C=C(C)C(=O)OC1CCCCC1,[CH2][C](C)(C(=O)OC1CCCCC1),30000.0,1.33,SEC13,92.0,2020-05-06 00:00:00,None,15,168.2359999999999,C3[C](C)(C(=O)OC1CCCCC1)[CH2][C](C)(C(=O)OC1CCCCC1)[CH2][C](C)(C(=O)OC1CCCCC1)[CH2][C](C)(C(=O)OC1CCCCC1)[CH2][C](C)(C(=O)OC1CCCCC1)[CH2][C](C)(C(=O)OC1CCCCC1)[CH2][C](C)(C(=O)OC1CCCCC1)[CH2][C](C)(C(=O)OC1CCCCC1)[CH2][C](C)(C(=O)OC1CCCCC1)[CH2][C](C)(C(=O)OC1CCCCC1)3,178.3209301219716,0,1,0.8333333333333333,147.65,154.02978515625,3.1297851562499943,0.0207407896371769
739,"Mittwoch, 6. Mai 2020 15:09:13",F4 1,25.0,219.0,0.006,230.0,228.2,226.5,201.3,VAN#61_P3.txt,VAN61_P3,P24,methacrylate,Poly-c-hexyl MA,C=C(C)C(=O)OC1CCCCC1,[CH2][C](C)(C(=O)OC1CCCCC1),30000.0,1.33,SEC13,92.0,2020-05-06 00:00:00,PVA,15,168.2359999999999,C3[C](C)(C(=O)OC1CCCCC1)[CH2][C](C)(C(=O)OC1CCCCC1)[CH2][C](C)(C(=O)OC1CCCCC1)[CH2][C](C)(C(=O)OC1CCCCC1)[CH2][C](C)(C(=O)OC1CCCCC1)[CH2][C](C)(C(=O)OC1CCCCC1)[CH2][C](C)(C(=O)OC1CCCCC1)[CH2][C](C)(C(=O)OC1CCCCC1)[CH2][C](C)(C(=O)OC1CCCCC1)[CH2][C](C)(C(=O)OC1CCCCC1)3,178.3209301219716,1,1,1.0,215.98888888888888,209.6411895751953,9.358810424804688,0.04273429417719035
740,"Mittwoch, 6. Mai 2020 15:09:24",F4 2,25.0,210.5,0.064,217.3,225.4,223.6,183.0,VAN#61_P3.txt,VAN61_P3,P24,methacrylate,Poly-c-hexyl MA,C=C(C)C(=O)OC1CCCCC1,[CH2][C](C)(C(=O)OC1CCCCC1),30000.0,1.33,SEC13,92.0,2020-05-06 00:00:00,PVA,15,168.2359999999999,C3[C](C)(C(=O)OC1CCCCC1)[CH2][C](C)(C(=O)OC1CCCCC1)[CH2][C](C)(C(=O)OC1CCCCC1)[CH2][C](C)(C(=O)OC1CCCCC1)[CH2][C](C)(C(=O)OC1CCCCC1)[CH2][C](C)(C(=O)OC1CCCCC1)[CH2][C](C)(C(=O)OC1CCCCC1)[CH2][C](C)(C(=O)OC1CCCCC1)[CH2][C](C)(C(=O)OC1CCCCC1)[CH2][C](C)(C(=O)OC1CCCCC1)3,178.3209301219716,1,1,1.0,215.98888888888888,209.64117431640625,0.85882568359375,0.004079931988568883
741,"Mittwoch, 6. Mai 2020 15:09:34",F4 3,25.0,216.8,0.003,220.4,228.4,226.4,194.1,VAN#61_P3.txt,VAN61_P3,P24,methacrylate,Poly-c-hexyl MA,C=C(C)C(=O)OC1CCCCC1,[CH2][C](C)(C(=O)OC1CCCCC1),30000.0,1.33,SEC13,92.0,2020-05-06 00:00:00,PVA,15,168.2359999999999,C3[C](C)(C(=O)OC1CCCCC1)[CH2][C](C)(C(=O)OC1CCCCC1)[CH2][C](C)(C(=O)OC1CCCCC1)[CH2][C](C)(C(=O)OC1CCCCC1)[CH2][C](C)(C(=O)OC1CCCCC1)[CH2][C](C)(C(=O)OC1CCCCC1)[CH2][C](C)(C(=O)OC1CCCCC1)[CH2][C](C)(C(=O)OC1CCCCC1)[CH2][C](C)(C(=O)OC1CCCCC1)[CH2][C](C)(C(=O)OC1CCCCC1)3,178.3209301219716,1,1,1.0,215.98888888888888,209.64117431640625,7.158825683593761,0.03302041366971292
742,"Mittwoch, 6. Mai 2020 15:10:12",F5 1,25.0,216.1,0.040999999999999995,206.5,232.2,229.8,191.3,VAN#61_P3.txt,VAN61_P3,P24,methacrylate,Poly-c-hexyl MA,C=C(C)C(=O)OC1CCCCC1,[CH2][C](C)(C(=O)OC1CCCCC1),30000.0,1.33,SEC13,92.0,2020-05-06 00:00:00,PVA,15,168.2359999999999,C3[C](C)(C(=O)OC1CCCCC1)[CH2][C](C)(C(=O)OC1CCCCC1)[CH2][C](C)(C(=O)OC1CCCCC1)[CH2][C](C)(C(=O)OC1CCCCC1)[CH2][C](C)(C(=O)OC1CCCCC1)[CH2][C](C)(C(=O)OC1CCCCC1)[CH2][C](C)(C(=O)OC1CCCCC1)[CH2][C](C)(C(=O)OC1CCCCC1)[CH2][C](C)(C(=O)OC1CCCCC1)[CH2][C](C)(C(=O)OC1CCCCC1)3,178.3209301219716,1,1,1.0,215.98888888888888,209.64120483398438,6.458795166015619,0.029887992438758074
743,"Mittwoch, 6. Mai 2020 15:10:23",F5 2,25.0,212.5,0.12,203.8,244.7,240.5,169.3,VAN#61_P3.txt,VAN61_P3,P24,methacrylate,Poly-c-hexyl MA,C=C(C)C(=O)OC1CCCCC1,[CH2][C](C)(C(=O)OC1CCCCC1),30000.0,1.33,SEC13,92.0,2020-05-06 00:00:00,PVA,15,168.2359999999999,C3[C](C)(C(=O)OC1CCCCC1)[CH2][C](C)(C(=O)OC1CCCCC1)[CH2][C](C)(C(=O)OC1CCCCC1)[CH2][C](C)(C(=O)OC1CCCCC1)[CH2][C](C)(C(=O)OC1CCCCC1)[CH2][C](C)(C(=O)OC1CCCCC1)[CH2][C](C)(C(=O)OC1CCCCC1)[CH2][C](C)(C(=O)OC1CCCCC1)[CH2][C](C)(C(=O)OC1CCCCC1)[CH2][C](C)(C(=O)OC1CCCCC1)3,178.3209301219716,1,1,1.0,215.98888888888888,209.64117431640625,2.85882568359375,0.013453297334558823
744,"Mittwoch, 6. Mai 2020 15:10:33",F5 3,25.0,213.5,0.077,208.9,235.7,232.7,183.2,VAN#61_P3.txt,VAN61_P3,P24,methacrylate,Poly-c-hexyl MA,C=C(C)C(=O)OC1CCCCC1,[CH2][C](C)(C(=O)OC1CCCCC1),30000.0,1.33,SEC13,92.0,2020-05-06 00:00:00,PVA,15,168.2359999999999,C3[C](C)(C(=O)OC1CCCCC1)[CH2][C](C)(C(=O)OC1CCCCC1)[CH2][C](C)(C(=O)OC1CCCCC1)[CH2][C](C)(C(=O)OC1CCCCC1)[CH2][C](C)(C(=O)OC1CCCCC1)[CH2][C](C)(C(=O)OC1CCCCC1)[CH2][C](C)(C(=O)OC1CCCCC1)[CH2][C](C)(C(=O)OC1CCCCC1)[CH2][C](C)(C(=O)OC1CCCCC1)[CH2][C](C)(C(=O)OC1CCCCC1)3,178.3209301219716,1,1,1.0,215.98888888888888,209.64117431640625,3.85882568359375,0.018074124981703747
745,"Mittwoch, 6. Mai 2020 15:11:11",F6 1,25.0,220.2,0.057,225.1,233.0,231.1,205.6,VAN#61_P3.txt,VAN61_P3,P24,methacrylate,Poly-c-hexyl MA,C=C(C)C(=O)OC1CCCCC1,[CH2][C](C)(C(=O)OC1CCCCC1),30000.0,1.33,SEC13,92.0,2020-05-06 00:00:00,PVA,15,168.2359999999999,C3[C](C)(C(=O)OC1CCCCC1)[CH2][C](C)(C(=O)OC1CCCCC1)[CH2][C](C)(C(=O)OC1CCCCC1)[CH2][C](C)(C(=O)OC1CCCCC1)[CH2][C](C)(C(=O)OC1CCCCC1)[CH2][C](C)(C(=O)OC1CCCCC1)[CH2][C](C)(C(=O)OC1CCCCC1)[CH2][C](C)(C(=O)OC1CCCCC1)[CH2][C](C)(C(=O)OC1CCCCC1)[CH2][C](C)(C(=O)OC1CCCCC1)3,178.3209301219716,1,1,1.0,215.98888888888888,209.6411895751953,10.558810424804676,0.047951001020911335
746,"Mittwoch, 6. Mai 2020 15:11:22",F6 2,25.0,220.4,0.051,221.9,226.9,225.3,201.6,VAN#61_P3.txt,VAN61_P3,P24,methacrylate,Poly-c-hexyl MA,C=C(C)C(=O)OC1CCCCC1,[CH2][C](C)(C(=O)OC1CCCCC1),30000.0,1.33,SEC13,92.0,2020-05-06 00:00:00,PVA,15,168.2359999999999,C3[C](C)(C(=O)OC1CCCCC1)[CH2][C](C)(C(=O)OC1CCCCC1)[CH2][C](C)(C(=O)OC1CCCCC1)[CH2][C](C)(C(=O)OC1CCCCC1)[CH2][C](C)(C(=O)OC1CCCCC1)[CH2][C](C)(C(=O)OC1CCCCC1)[CH2][C](C)(C(=O)OC1CCCCC1)[CH2][C](C)(C(=O)OC1CCCCC1)[CH2][C](C)(C(=O)OC1CCCCC1)[CH2][C](C)(C(=O)OC1CCCCC1)3,178.3209301219716,1,1,1.0,215.98888888888888,209.6411895751953,10.758810424804693,0.04881492933214471
747,"Mittwoch, 6. Mai 2020 15:11:33",F6 3,25.0,214.9,0.01,216.8,228.0,226.1,188.4,VAN#61_P3.txt,VAN61_P3,P24,methacrylate,Poly-c-hexyl MA,C=C(C)C(=O)OC1CCCCC1,[CH2][C](C)(C(=O)OC1CCCCC1),30000.0,1.33,SEC13,92.0,2020-05-06 00:00:00,PVA,15,168.2359999999999,C3[C](C)(C(=O)OC1CCCCC1)[CH2][C](C)(C(=O)OC1CCCCC1)[CH2][C](C)(C(=O)OC1CCCCC1)[CH2][C](C)(C(=O)OC1CCCCC1)[CH2][C](C)(C(=O)OC1CCCCC1)[CH2][C](C)(C(=O)OC1CCCCC1)[CH2][C](C)(C(=O)OC1CCCCC1)[CH2][C](C)(C(=O)OC1CCCCC1)[CH2][C](C)(C(=O)OC1CCCCC1)[CH2][C](C)(C(=O)OC1CCCCC1)3,178.3209301219716,1,1,1.0,215.98888888888888,209.64117431640625,5.258825683593756,0.024471036219607983
748,"Mittwoch, 6. Mai 2020 15:12:07",G1 1,25.0,172.2,0.165,401.1,183.8,210.0,81.36,VAN#61_P3.txt,VAN61_P3,P24,methacrylate,Poly-c-hexyl MA,C=C(C)C(=O)OC1CCCCC1,[CH2][C](C)(C(=O)OC1CCCCC1),30000.0,1.33,SEC13,92.0,2020-05-06 00:00:00,None,20,168.2359999999999,C3[C](C)(C(=O)OC1CCCCC1)[CH2][C](C)(C(=O)OC1CCCCC1)[CH2][C](C)(C(=O)OC1CCCCC1)[CH2][C](C)(C(=O)OC1CCCCC1)[CH2][C](C)(C(=O)OC1CCCCC1)[CH2][C](C)(C(=O)OC1CCCCC1)[CH2][C](C)(C(=O)OC1CCCCC1)[CH2][C](C)(C(=O)OC1CCCCC1)[CH2][C](C)(C(=O)OC1CCCCC1)[CH2][C](C)(C(=O)OC1CCCCC1)3,178.3209301219716,0,1,0.8888888888888888,173.24444444444438,169.0770721435547,3.122927856445301,0.01813546954962428
749,"Mittwoch, 6. Mai 2020 15:12:18",G1 2,25.0,167.6,0.133,381.4,170.8,176.1,134.5,VAN#61_P3.txt,VAN61_P3,P24,methacrylate,Poly-c-hexyl MA,C=C(C)C(=O)OC1CCCCC1,[CH2][C](C)(C(=O)OC1CCCCC1),30000.0,1.33,SEC13,92.0,2020-05-06 00:00:00,None,20,168.2359999999999,C3[C](C)(C(=O)OC1CCCCC1)[CH2][C](C)(C(=O)OC1CCCCC1)[CH2][C](C)(C(=O)OC1CCCCC1)[CH2][C](C)(C(=O)OC1CCCCC1)[CH2][C](C)(C(=O)OC1CCCCC1)[CH2][C](C)(C(=O)OC1CCCCC1)[CH2][C](C)(C(=O)OC1CCCCC1)[CH2][C](C)(C(=O)OC1CCCCC1)[CH2][C](C)(C(=O)OC1CCCCC1)[CH2][C](C)(C(=O)OC1CCCCC1)3,178.3209301219716,0,1,0.8888888888888888,173.24444444444438,169.07708740234375,1.4770874023437557,0.00881317065837563
750,"Mittwoch, 6. Mai 2020 15:12:29",G1 3,25.0,172.9,0.174,393.8,168.0,178.3,118.2,VAN#61_P3.txt,VAN61_P3,P24,methacrylate,Poly-c-hexyl MA,C=C(C)C(=O)OC1CCCCC1,[CH2][C](C)(C(=O)OC1CCCCC1),30000.0,1.33,SEC13,92.0,2020-05-06 00:00:00,None,20,168.2359999999999,C3[C](C)(C(=O)OC1CCCCC1)[CH2][C](C)(C(=O)OC1CCCCC1)[CH2][C](C)(C(=O)OC1CCCCC1)[CH2][C](C)(C(=O)OC1CCCCC1)[CH2][C](C)(C(=O)OC1CCCCC1)[CH2][C](C)(C(=O)OC1CCCCC1)[CH2][C](C)(C(=O)OC1CCCCC1)[CH2][C](C)(C(=O)OC1CCCCC1)[CH2][C](C)(C(=O)OC1CCCCC1)[CH2][C](C)(C(=O)OC1CCCCC1)3,178.3209301219716,0,1,0.8888888888888888,173.24444444444438,169.0770721435547,3.822927856445318,0.022110629591933592
751,"Mittwoch, 6. Mai 2020 15:13:03",G2 1,25.0,173.6,0.135,421.5,187.2,194.8,125.9,VAN#61_P3.txt,VAN61_P3,P24,methacrylate,Poly-c-hexyl MA,C=C(C)C(=O)OC1CCCCC1,[CH2][C](C)(C(=O)OC1CCCCC1),30000.0,1.33,SEC13,92.0,2020-05-06 00:00:00,None,20,168.2359999999999,C3[C](C)(C(=O)OC1CCCCC1)[CH2][C](C)(C(=O)OC1CCCCC1)[CH2][C](C)(C(=O)OC1CCCCC1)[CH2][C](C)(C(=O)OC1CCCCC1)[CH2][C](C)(C(=O)OC1CCCCC1)[CH2][C](C)(C(=O)OC1CCCCC1)[CH2][C](C)(C(=O)OC1CCCCC1)[CH2][C](C)(C(=O)OC1CCCCC1)[CH2][C](C)(C(=O)OC1CCCCC1)[CH2][C](C)(C(=O)OC1CCCCC1)3,178.3209301219716,0,1,0.8888888888888888,173.24444444444438,169.0770721435547,4.522927856445307,0.026053731891966053
752,"Mittwoch, 6. Mai 2020 15:13:14",G2 2,25.0,180.7,0.061,432.6,192.2,194.2,153.0,VAN#61_P3.txt,VAN61_P3,P24,methacrylate,Poly-c-hexyl MA,C=C(C)C(=O)OC1CCCCC1,[CH2][C](C)(C(=O)OC1CCCCC1),30000.0,1.33,SEC13,92.0,2020-05-06 00:00:00,None,20,168.2359999999999,C3[C](C)(C(=O)OC1CCCCC1)[CH2][C](C)(C(=O)OC1CCCCC1)[CH2][C](C)(C(=O)OC1CCCCC1)[CH2][C](C)(C(=O)OC1CCCCC1)[CH2][C](C)(C(=O)OC1CCCCC1)[CH2][C](C)(C(=O)OC1CCCCC1)[CH2][C](C)(C(=O)OC1CCCCC1)[CH2][C](C)(C(=O)OC1CCCCC1)[CH2][C](C)(C(=O)OC1CCCCC1)[CH2][C](C)(C(=O)OC1CCCCC1)3,178.3209301219716,0,1,0.8888888888888888,173.24444444444438,169.0770721435547,11.622927856445301,0.06432168155199393
753,"Mittwoch, 6. Mai 2020 15:13:25",G2 3,25.0,176.0,0.066,424.1,188.6,192.5,143.1,VAN#61_P3.txt,VAN61_P3,P24,methacrylate,Poly-c-hexyl MA,C=C(C)C(=O)OC1CCCCC1,[CH2][C](C)(C(=O)OC1CCCCC1),30000.0,1.33,SEC13,92.0,2020-05-06 00:00:00,None,20,168.2359999999999,C3[C](C)(C(=O)OC1CCCCC1)[CH2][C](C)(C(=O)OC1CCCCC1)[CH2][C](C)(C(=O)OC1CCCCC1)[CH2][C](C)(C(=O)OC1CCCCC1)[CH2][C](C)(C(=O)OC1CCCCC1)[CH2][C](C)(C(=O)OC1CCCCC1)[CH2][C](C)(C(=O)OC1CCCCC1)[CH2][C](C)(C(=O)OC1CCCCC1)[CH2][C](C)(C(=O)OC1CCCCC1)[CH2][C](C)(C(=O)OC1CCCCC1)3,178.3209301219716,0,1,0.8888888888888888,173.24444444444438,169.07708740234375,6.92291259765625,0.03933473066850142
754,"Mittwoch, 6. Mai 2020 15:13:59",G3 1,25.0,169.2,0.16699999999999998,426.2,392.6,242.8,131.9,VAN#61_P3.txt,VAN61_P3,P24,methacrylate,Poly-c-hexyl MA,C=C(C)C(=O)OC1CCCCC1,[CH2][C](C)(C(=O)OC1CCCCC1),30000.0,1.33,SEC13,92.0,2020-05-06 00:00:00,None,20,168.2359999999999,C3[C](C)(C(=O)OC1CCCCC1)[CH2][C](C)(C(=O)OC1CCCCC1)[CH2][C](C)(C(=O)OC1CCCCC1)[CH2][C](C)(C(=O)OC1CCCCC1)[CH2][C](C)(C(=O)OC1CCCCC1)[CH2][C](C)(C(=O)OC1CCCCC1)[CH2][C](C)(C(=O)OC1CCCCC1)[CH2][C](C)(C(=O)OC1CCCCC1)[CH2][C](C)(C(=O)OC1CCCCC1)[CH2][C](C)(C(=O)OC1CCCCC1)3,178.3209301219716,0,1,0.8888888888888888,173.24444444444438,169.0770721435547,0.12292785644530113,0.0007265239742630091
755,"Mittwoch, 6. Mai 2020 15:14:10",G3 2,25.0,171.2,0.087,423.9,182.8,189.2,132.0,VAN#61_P3.txt,VAN61_P3,P24,methacrylate,Poly-c-hexyl MA,C=C(C)C(=O)OC1CCCCC1,[CH2][C](C)(C(=O)OC1CCCCC1),30000.0,1.33,SEC13,92.0,2020-05-06 00:00:00,None,20,168.2359999999999,C3[C](C)(C(=O)OC1CCCCC1)[CH2][C](C)(C(=O)OC1CCCCC1)[CH2][C](C)(C(=O)OC1CCCCC1)[CH2][C](C)(C(=O)OC1CCCCC1)[CH2][C](C)(C(=O)OC1CCCCC1)[CH2][C](C)(C(=O)OC1CCCCC1)[CH2][C](C)(C(=O)OC1CCCCC1)[CH2][C](C)(C(=O)OC1CCCCC1)[CH2][C](C)(C(=O)OC1CCCCC1)[CH2][C](C)(C(=O)OC1CCCCC1)3,178.3209301219716,0,1,0.8888888888888888,173.24444444444438,169.0770721435547,2.122927856445301,0.012400279535311339
756,"Mittwoch, 6. Mai 2020 15:14:21",G3 3,25.0,175.8,0.111,433.3,181.9,184.6,147.9,VAN#61_P3.txt,VAN61_P3,P24,methacrylate,Poly-c-hexyl MA,C=C(C)C(=O)OC1CCCCC1,[CH2][C](C)(C(=O)OC1CCCCC1),30000.0,1.33,SEC13,92.0,2020-05-06 00:00:00,None,20,168.2359999999999,C3[C](C)(C(=O)OC1CCCCC1)[CH2][C](C)(C(=O)OC1CCCCC1)[CH2][C](C)(C(=O)OC1CCCCC1)[CH2][C](C)(C(=O)OC1CCCCC1)[CH2][C](C)(C(=O)OC1CCCCC1)[CH2][C](C)(C(=O)OC1CCCCC1)[CH2][C](C)(C(=O)OC1CCCCC1)[CH2][C](C)(C(=O)OC1CCCCC1)[CH2][C](C)(C(=O)OC1CCCCC1)[CH2][C](C)(C(=O)OC1CCCCC1)3,178.3209301219716,0,1,0.8888888888888888,173.24444444444438,169.0770721435547,6.722927856445324,0.038241910446219135
757,"Mittwoch, 6. Mai 2020 15:14:57",G4 1,25.0,228.7,0.069,196.8,245.4,242.4,210.2,VAN#61_P3.txt,VAN61_P3,P24,methacrylate,Poly-c-hexyl MA,C=C(C)C(=O)OC1CCCCC1,[CH2][C](C)(C(=O)OC1CCCCC1),30000.0,1.33,SEC13,92.0,2020-05-06 00:00:00,PVA,20,168.2359999999999,C3[C](C)(C(=O)OC1CCCCC1)[CH2][C](C)(C(=O)OC1CCCCC1)[CH2][C](C)(C(=O)OC1CCCCC1)[CH2][C](C)(C(=O)OC1CCCCC1)[CH2][C](C)(C(=O)OC1CCCCC1)[CH2][C](C)(C(=O)OC1CCCCC1)[CH2][C](C)(C(=O)OC1CCCCC1)[CH2][C](C)(C(=O)OC1CCCCC1)[CH2][C](C)(C(=O)OC1CCCCC1)[CH2][C](C)(C(=O)OC1CCCCC1)3,178.3209301219716,1,1,1.0,236.73333333333335,228.74795532226562,0.04795532226563637,0.00020968658620741746
