Repository: JulianKimmig/nanoparticle_size_prediction

File: pretrained/np_model_14/evaluation/train_df.csv (part 13 of 37)
index,measurment_data,sample,temperature,z_average,dispersity,mean_count_rate,volume_mean,intensity_mean,number_mean,file,np_formulation,substance_code,polymer_class,polymer,smiles_monomer,smiles_ru,mn,pdi,mn_method,tg,date,additive,polymer_concentration,mass_ru,circular_smiles_10,dp,with_pva,valid,roll_valid,mean_z_average,predicted_z_average,error,rel_error
758,"Mittwoch, 6. Mai 2020 15:15:08",G4 2,25.0,240.4,0.102,193.3,263.0,257.3,210.4,VAN#61_P3.txt,VAN61_P3,P24,methacrylate,Poly-c-hexyl MA,C=C(C)C(=O)OC1CCCCC1,[CH2][C](C)(C(=O)OC1CCCCC1),30000.0,1.33,SEC13,92.0,2020-05-06 00:00:00,PVA,20,168.2359999999999,C3[C](C)(C(=O)OC1CCCCC1)[CH2][C](C)(C(=O)OC1CCCCC1)[CH2][C](C)(C(=O)OC1CCCCC1)[CH2][C](C)(C(=O)OC1CCCCC1)[CH2][C](C)(C(=O)OC1CCCCC1)[CH2][C](C)(C(=O)OC1CCCCC1)[CH2][C](C)(C(=O)OC1CCCCC1)[CH2][C](C)(C(=O)OC1CCCCC1)[CH2][C](C)(C(=O)OC1CCCCC1)[CH2][C](C)(C(=O)OC1CCCCC1)3,178.3209301219716,1,1,1.0,236.73333333333335,228.74795532226562,11.65204467773438,0.0484694038175307
759,"Mittwoch, 6. Mai 2020 15:15:19",G4 3,25.0,235.9,0.037000000000000005,194.4,252.6,249.0,213.2,VAN#61_P3.txt,VAN61_P3,P24,methacrylate,Poly-c-hexyl MA,C=C(C)C(=O)OC1CCCCC1,[CH2][C](C)(C(=O)OC1CCCCC1),30000.0,1.33,SEC13,92.0,2020-05-06 00:00:00,PVA,20,168.2359999999999,C3[C](C)(C(=O)OC1CCCCC1)[CH2][C](C)(C(=O)OC1CCCCC1)[CH2][C](C)(C(=O)OC1CCCCC1)[CH2][C](C)(C(=O)OC1CCCCC1)[CH2][C](C)(C(=O)OC1CCCCC1)[CH2][C](C)(C(=O)OC1CCCCC1)[CH2][C](C)(C(=O)OC1CCCCC1)[CH2][C](C)(C(=O)OC1CCCCC1)[CH2][C](C)(C(=O)OC1CCCCC1)[CH2][C](C)(C(=O)OC1CCCCC1)3,178.3209301219716,1,1,1.0,236.73333333333335,228.74795532226562,7.152044677734381,0.03031812071951836
760,"Mittwoch, 6. Mai 2020 15:15:57",G5 1,25.0,239.3,0.135,196.4,283.2,269.7,188.7,VAN#61_P3.txt,VAN61_P3,P24,methacrylate,Poly-c-hexyl MA,C=C(C)C(=O)OC1CCCCC1,[CH2][C](C)(C(=O)OC1CCCCC1),30000.0,1.33,SEC13,92.0,2020-05-06 00:00:00,PVA,20,168.2359999999999,C3[C](C)(C(=O)OC1CCCCC1)[CH2][C](C)(C(=O)OC1CCCCC1)[CH2][C](C)(C(=O)OC1CCCCC1)[CH2][C](C)(C(=O)OC1CCCCC1)[CH2][C](C)(C(=O)OC1CCCCC1)[CH2][C](C)(C(=O)OC1CCCCC1)[CH2][C](C)(C(=O)OC1CCCCC1)[CH2][C](C)(C(=O)OC1CCCCC1)[CH2][C](C)(C(=O)OC1CCCCC1)[CH2][C](C)(C(=O)OC1CCCCC1)3,178.3209301219716,1,1,1.0,236.73333333333335,228.74795532226562,10.552044677734386,0.04409546459563053
761,"Mittwoch, 6. Mai 2020 15:16:08",G5 2,25.0,233.6,0.1,192.8,266.2,258.8,195.2,VAN#61_P3.txt,VAN61_P3,P24,methacrylate,Poly-c-hexyl MA,C=C(C)C(=O)OC1CCCCC1,[CH2][C](C)(C(=O)OC1CCCCC1),30000.0,1.33,SEC13,92.0,2020-05-06 00:00:00,PVA,20,168.2359999999999,C3[C](C)(C(=O)OC1CCCCC1)[CH2][C](C)(C(=O)OC1CCCCC1)[CH2][C](C)(C(=O)OC1CCCCC1)[CH2][C](C)(C(=O)OC1CCCCC1)[CH2][C](C)(C(=O)OC1CCCCC1)[CH2][C](C)(C(=O)OC1CCCCC1)[CH2][C](C)(C(=O)OC1CCCCC1)[CH2][C](C)(C(=O)OC1CCCCC1)[CH2][C](C)(C(=O)OC1CCCCC1)[CH2][C](C)(C(=O)OC1CCCCC1)3,178.3209301219716,1,1,1.0,236.73333333333335,228.74795532226562,4.852044677734369,0.020770739202630006
762,"Mittwoch, 6. Mai 2020 15:16:19",G5 3,25.0,235.0,0.1,192.8,270.0,261.5,194.5,VAN#61_P3.txt,VAN61_P3,P24,methacrylate,Poly-c-hexyl MA,C=C(C)C(=O)OC1CCCCC1,[CH2][C](C)(C(=O)OC1CCCCC1),30000.0,1.33,SEC13,92.0,2020-05-06 00:00:00,PVA,20,168.2359999999999,C3[C](C)(C(=O)OC1CCCCC1)[CH2][C](C)(C(=O)OC1CCCCC1)[CH2][C](C)(C(=O)OC1CCCCC1)[CH2][C](C)(C(=O)OC1CCCCC1)[CH2][C](C)(C(=O)OC1CCCCC1)[CH2][C](C)(C(=O)OC1CCCCC1)[CH2][C](C)(C(=O)OC1CCCCC1)[CH2][C](C)(C(=O)OC1CCCCC1)[CH2][C](C)(C(=O)OC1CCCCC1)[CH2][C](C)(C(=O)OC1CCCCC1)3,178.3209301219716,1,1,1.0,236.73333333333335,228.74795532226562,6.252044677734375,0.026604445437167553
763,"Mittwoch, 6. Mai 2020 15:16:52",G6 1,25.0,244.3,0.18899999999999997,492.3,682.6,397.3,186.9,VAN#61_P3.txt,VAN61_P3,P24,methacrylate,Poly-c-hexyl MA,C=C(C)C(=O)OC1CCCCC1,[CH2][C](C)(C(=O)OC1CCCCC1),30000.0,1.33,SEC13,92.0,2020-05-06 00:00:00,PVA,20,168.2359999999999,C3[C](C)(C(=O)OC1CCCCC1)[CH2][C](C)(C(=O)OC1CCCCC1)[CH2][C](C)(C(=O)OC1CCCCC1)[CH2][C](C)(C(=O)OC1CCCCC1)[CH2][C](C)(C(=O)OC1CCCCC1)[CH2][C](C)(C(=O)OC1CCCCC1)[CH2][C](C)(C(=O)OC1CCCCC1)[CH2][C](C)(C(=O)OC1CCCCC1)[CH2][C](C)(C(=O)OC1CCCCC1)[CH2][C](C)(C(=O)OC1CCCCC1)3,178.3209301219716,1,1,1.0,236.73333333333335,228.74794006347656,15.552059936523449,0.06365968046059536
764,"Mittwoch, 6. Mai 2020 15:17:03",G6 2,25.0,239.9,0.12300000000000001,463.7,289.9,277.0,174.6,VAN#61_P3.txt,VAN61_P3,P24,methacrylate,Poly-c-hexyl MA,C=C(C)C(=O)OC1CCCCC1,[CH2][C](C)(C(=O)OC1CCCCC1),30000.0,1.33,SEC13,92.0,2020-05-06 00:00:00,PVA,20,168.2359999999999,C3[C](C)(C(=O)OC1CCCCC1)[CH2][C](C)(C(=O)OC1CCCCC1)[CH2][C](C)(C(=O)OC1CCCCC1)[CH2][C](C)(C(=O)OC1CCCCC1)[CH2][C](C)(C(=O)OC1CCCCC1)[CH2][C](C)(C(=O)OC1CCCCC1)[CH2][C](C)(C(=O)OC1CCCCC1)[CH2][C](C)(C(=O)OC1CCCCC1)[CH2][C](C)(C(=O)OC1CCCCC1)[CH2][C](C)(C(=O)OC1CCCCC1)3,178.3209301219716,1,1,1.0,236.73333333333335,228.74795532226562,11.15204467773438,0.04648622208309454
765,"Mittwoch, 6. Mai 2020 15:17:14",G6 3,25.0,233.5,0.068,453.0,256.1,251.1,206.4,VAN#61_P3.txt,VAN61_P3,P24,methacrylate,Poly-c-hexyl MA,C=C(C)C(=O)OC1CCCCC1,[CH2][C](C)(C(=O)OC1CCCCC1),30000.0,1.33,SEC13,92.0,2020-05-06 00:00:00,PVA,20,168.2359999999999,C3[C](C)(C(=O)OC1CCCCC1)[CH2][C](C)(C(=O)OC1CCCCC1)[CH2][C](C)(C(=O)OC1CCCCC1)[CH2][C](C)(C(=O)OC1CCCCC1)[CH2][C](C)(C(=O)OC1CCCCC1)[CH2][C](C)(C(=O)OC1CCCCC1)[CH2][C](C)(C(=O)OC1CCCCC1)[CH2][C](C)(C(=O)OC1CCCCC1)[CH2][C](C)(C(=O)OC1CCCCC1)[CH2][C](C)(C(=O)OC1CCCCC1)3,178.3209301219716,1,1,1.0,236.73333333333335,228.74795532226562,4.752044677734375,0.02035136906952623
766,"Mittwoch, 6. Mai 2020 15:17:47",H1 1,25.0,210.2,0.205,488.4,202.1,247.0,56.0,VAN#61_P3.txt,VAN61_P3,P24,methacrylate,Poly-c-hexyl MA,C=C(C)C(=O)OC1CCCCC1,[CH2][C](C)(C(=O)OC1CCCCC1),30000.0,1.33,SEC13,92.0,2020-05-06 00:00:00,None,30,168.2359999999999,C3[C](C)(C(=O)OC1CCCCC1)[CH2][C](C)(C(=O)OC1CCCCC1)[CH2][C](C)(C(=O)OC1CCCCC1)[CH2][C](C)(C(=O)OC1CCCCC1)[CH2][C](C)(C(=O)OC1CCCCC1)[CH2][C](C)(C(=O)OC1CCCCC1)[CH2][C](C)(C(=O)OC1CCCCC1)[CH2][C](C)(C(=O)OC1CCCCC1)[CH2][C](C)(C(=O)OC1CCCCC1)[CH2][C](C)(C(=O)OC1CCCCC1)3,178.3209301219716,0,1,0.8518518518518517,209.7625,207.13076782226562,3.0692321777343636,0.01460148514621486
767,"Mittwoch, 6. Mai 2020 15:17:58",H1 2,25.0,209.5,0.23600000000000002,497.4,625.9,365.2,136.8,VAN#61_P3.txt,VAN61_P3,P24,methacrylate,Poly-c-hexyl MA,C=C(C)C(=O)OC1CCCCC1,[CH2][C](C)(C(=O)OC1CCCCC1),30000.0,1.33,SEC13,92.0,2020-05-06 00:00:00,None,30,168.2359999999999,C3[C](C)(C(=O)OC1CCCCC1)[CH2][C](C)(C(=O)OC1CCCCC1)[CH2][C](C)(C(=O)OC1CCCCC1)[CH2][C](C)(C(=O)OC1CCCCC1)[CH2][C](C)(C(=O)OC1CCCCC1)[CH2][C](C)(C(=O)OC1CCCCC1)[CH2][C](C)(C(=O)OC1CCCCC1)[CH2][C](C)(C(=O)OC1CCCCC1)[CH2][C](C)(C(=O)OC1CCCCC1)[CH2][C](C)(C(=O)OC1CCCCC1)3,178.3209301219716,0,1,0.8518518518518517,209.7625,207.13076782226562,2.369232177734375,0.011308984141930191
768,"Mittwoch, 6. Mai 2020 15:18:09",H1 3,25.0,207.9,0.235,490.4,552.1,300.5,162.7,VAN#61_P3.txt,VAN61_P3,P24,methacrylate,Poly-c-hexyl MA,C=C(C)C(=O)OC1CCCCC1,[CH2][C](C)(C(=O)OC1CCCCC1),30000.0,1.33,SEC13,92.0,2020-05-06 00:00:00,None,30,168.2359999999999,C3[C](C)(C(=O)OC1CCCCC1)[CH2][C](C)(C(=O)OC1CCCCC1)[CH2][C](C)(C(=O)OC1CCCCC1)[CH2][C](C)(C(=O)OC1CCCCC1)[CH2][C](C)(C(=O)OC1CCCCC1)[CH2][C](C)(C(=O)OC1CCCCC1)[CH2][C](C)(C(=O)OC1CCCCC1)[CH2][C](C)(C(=O)OC1CCCCC1)[CH2][C](C)(C(=O)OC1CCCCC1)[CH2][C](C)(C(=O)OC1CCCCC1)3,178.3209301219716,0,1,0.8518518518518517,209.7625,207.13076782226562,0.7692321777343807,0.0037000104749128457
769,"Mittwoch, 6. Mai 2020 15:18:40",H2 1,25.0,209.9,0.177,438.6,473.6,307.8,155.2,VAN#61_P3.txt,VAN61_P3,P24,methacrylate,Poly-c-hexyl MA,C=C(C)C(=O)OC1CCCCC1,[CH2][C](C)(C(=O)OC1CCCCC1),30000.0,1.33,SEC13,92.0,2020-05-06 00:00:00,None,30,168.2359999999999,C3[C](C)(C(=O)OC1CCCCC1)[CH2][C](C)(C(=O)OC1CCCCC1)[CH2][C](C)(C(=O)OC1CCCCC1)[CH2][C](C)(C(=O)OC1CCCCC1)[CH2][C](C)(C(=O)OC1CCCCC1)[CH2][C](C)(C(=O)OC1CCCCC1)[CH2][C](C)(C(=O)OC1CCCCC1)[CH2][C](C)(C(=O)OC1CCCCC1)[CH2][C](C)(C(=O)OC1CCCCC1)[CH2][C](C)(C(=O)OC1CCCCC1)3,178.3209301219716,0,1,0.8518518518518517,209.7625,207.13070678710938,2.7692932128906307,0.013193393105720012
770,"Mittwoch, 6. Mai 2020 15:18:51",H2 2,25.0,205.1,0.18600000000000005,373.0,477.1,327.0,138.8,VAN#61_P3.txt,VAN61_P3,P24,methacrylate,Poly-c-hexyl MA,C=C(C)C(=O)OC1CCCCC1,[CH2][C](C)(C(=O)OC1CCCCC1),30000.0,1.33,SEC13,92.0,2020-05-06 00:00:00,None,30,168.2359999999999,C3[C](C)(C(=O)OC1CCCCC1)[CH2][C](C)(C(=O)OC1CCCCC1)[CH2][C](C)(C(=O)OC1CCCCC1)[CH2][C](C)(C(=O)OC1CCCCC1)[CH2][C](C)(C(=O)OC1CCCCC1)[CH2][C](C)(C(=O)OC1CCCCC1)[CH2][C](C)(C(=O)OC1CCCCC1)[CH2][C](C)(C(=O)OC1CCCCC1)[CH2][C](C)(C(=O)OC1CCCCC1)[CH2][C](C)(C(=O)OC1CCCCC1)3,178.3209301219716,0,1,0.8518518518518517,209.7625,207.1307373046875,2.0307373046875057,0.00990120577614581
771,"Mittwoch, 6. Mai 2020 15:19:02",H2 3,25.0,210.7,0.18,522.4,262.9,261.5,111.9,VAN#61_P3.txt,VAN61_P3,P24,methacrylate,Poly-c-hexyl MA,C=C(C)C(=O)OC1CCCCC1,[CH2][C](C)(C(=O)OC1CCCCC1),30000.0,1.33,SEC13,92.0,2020-05-06 00:00:00,None,30,168.2359999999999,C3[C](C)(C(=O)OC1CCCCC1)[CH2][C](C)(C(=O)OC1CCCCC1)[CH2][C](C)(C(=O)OC1CCCCC1)[CH2][C](C)(C(=O)OC1CCCCC1)[CH2][C](C)(C(=O)OC1CCCCC1)[CH2][C](C)(C(=O)OC1CCCCC1)[CH2][C](C)(C(=O)OC1CCCCC1)[CH2][C](C)(C(=O)OC1CCCCC1)[CH2][C](C)(C(=O)OC1CCCCC1)[CH2][C](C)(C(=O)OC1CCCCC1)3,178.3209301219716,0,1,0.8518518518518517,209.7625,207.1307373046875,3.5692626953124886,0.016940022284349734
772,"Mittwoch, 6. Mai 2020 15:19:39",H3 1,25.0,214.9,0.19899999999999998,212.8,291.2,276.9,118.7,VAN#61_P3.txt,VAN61_P3,P24,methacrylate,Poly-c-hexyl MA,C=C(C)C(=O)OC1CCCCC1,[CH2][C](C)(C(=O)OC1CCCCC1),30000.0,1.33,SEC13,92.0,2020-05-06 00:00:00,None,30,168.2359999999999,C3[C](C)(C(=O)OC1CCCCC1)[CH2][C](C)(C(=O)OC1CCCCC1)[CH2][C](C)(C(=O)OC1CCCCC1)[CH2][C](C)(C(=O)OC1CCCCC1)[CH2][C](C)(C(=O)OC1CCCCC1)[CH2][C](C)(C(=O)OC1CCCCC1)[CH2][C](C)(C(=O)OC1CCCCC1)[CH2][C](C)(C(=O)OC1CCCCC1)[CH2][C](C)(C(=O)OC1CCCCC1)[CH2][C](C)(C(=O)OC1CCCCC1)3,178.3209301219716,0,1,0.8518518518518517,209.7625,207.1307373046875,7.769262695312506,0.036152920871626366
773,"Mittwoch, 6. Mai 2020 15:19:49",H3 2,25.0,209.9,0.115,213.5,240.1,236.5,166.8,VAN#61_P3.txt,VAN61_P3,P24,methacrylate,Poly-c-hexyl MA,C=C(C)C(=O)OC1CCCCC1,[CH2][C](C)(C(=O)OC1CCCCC1),30000.0,1.33,SEC13,92.0,2020-05-06 00:00:00,None,30,168.2359999999999,C3[C](C)(C(=O)OC1CCCCC1)[CH2][C](C)(C(=O)OC1CCCCC1)[CH2][C](C)(C(=O)OC1CCCCC1)[CH2][C](C)(C(=O)OC1CCCCC1)[CH2][C](C)(C(=O)OC1CCCCC1)[CH2][C](C)(C(=O)OC1CCCCC1)[CH2][C](C)(C(=O)OC1CCCCC1)[CH2][C](C)(C(=O)OC1CCCCC1)[CH2][C](C)(C(=O)OC1CCCCC1)[CH2][C](C)(C(=O)OC1CCCCC1)3,178.3209301219716,0,1,0.8518518518518517,209.7625,207.1307373046875,2.7692626953125057,0.013193247714685592
774,"Mittwoch, 6. Mai 2020 15:20:35",H4 1,25.0,276.4,0.16899999999999998,297.9,421.4,344.5,188.6,VAN#61_P3.txt,VAN61_P3,P24,methacrylate,Poly-c-hexyl MA,C=C(C)C(=O)OC1CCCCC1,[CH2][C](C)(C(=O)OC1CCCCC1),30000.0,1.33,SEC13,92.0,2020-05-06 00:00:00,PVA,30,168.2359999999999,C3[C](C)(C(=O)OC1CCCCC1)[CH2][C](C)(C(=O)OC1CCCCC1)[CH2][C](C)(C(=O)OC1CCCCC1)[CH2][C](C)(C(=O)OC1CCCCC1)[CH2][C](C)(C(=O)OC1CCCCC1)[CH2][C](C)(C(=O)OC1CCCCC1)[CH2][C](C)(C(=O)OC1CCCCC1)[CH2][C](C)(C(=O)OC1CCCCC1)[CH2][C](C)(C(=O)OC1CCCCC1)[CH2][C](C)(C(=O)OC1CCCCC1)3,178.3209301219716,1,1,1.0,265.43333333333334,269.43603515625,6.963964843749977,0.0251952418370115
775,"Mittwoch, 6. Mai 2020 15:20:46",H4 2,25.0,269.7,0.21600000000000005,283.1,261.8,258.0,226.4,VAN#61_P3.txt,VAN61_P3,P24,methacrylate,Poly-c-hexyl MA,C=C(C)C(=O)OC1CCCCC1,[CH2][C](C)(C(=O)OC1CCCCC1),30000.0,1.33,SEC13,92.0,2020-05-06 00:00:00,PVA,30,168.2359999999999,C3[C](C)(C(=O)OC1CCCCC1)[CH2][C](C)(C(=O)OC1CCCCC1)[CH2][C](C)(C(=O)OC1CCCCC1)[CH2][C](C)(C(=O)OC1CCCCC1)[CH2][C](C)(C(=O)OC1CCCCC1)[CH2][C](C)(C(=O)OC1CCCCC1)[CH2][C](C)(C(=O)OC1CCCCC1)[CH2][C](C)(C(=O)OC1CCCCC1)[CH2][C](C)(C(=O)OC1CCCCC1)[CH2][C](C)(C(=O)OC1CCCCC1)3,178.3209301219716,1,1,1.0,265.43333333333334,269.43603515625,0.26396484374998863,0.0009787350528364428
776,"Mittwoch, 6. Mai 2020 15:20:57",H4 3,25.0,265.8,0.203,271.2,751.4,493.8,197.3,VAN#61_P3.txt,VAN61_P3,P24,methacrylate,Poly-c-hexyl MA,C=C(C)C(=O)OC1CCCCC1,[CH2][C](C)(C(=O)OC1CCCCC1),30000.0,1.33,SEC13,92.0,2020-05-06 00:00:00,PVA,30,168.2359999999999,C3[C](C)(C(=O)OC1CCCCC1)[CH2][C](C)(C(=O)OC1CCCCC1)[CH2][C](C)(C(=O)OC1CCCCC1)[CH2][C](C)(C(=O)OC1CCCCC1)[CH2][C](C)(C(=O)OC1CCCCC1)[CH2][C](C)(C(=O)OC1CCCCC1)[CH2][C](C)(C(=O)OC1CCCCC1)[CH2][C](C)(C(=O)OC1CCCCC1)[CH2][C](C)(C(=O)OC1CCCCC1)[CH2][C](C)(C(=O)OC1CCCCC1)3,178.3209301219716,1,1,1.0,265.43333333333334,269.43603515625,3.6360351562499886,0.013679590505078963
777,"Mittwoch, 6. Mai 2020 15:21:29",H5 1,25.0,257.4,0.11,512.6,300.5,287.1,217.0,VAN#61_P3.txt,VAN61_P3,P24,methacrylate,Poly-c-hexyl MA,C=C(C)C(=O)OC1CCCCC1,[CH2][C](C)(C(=O)OC1CCCCC1),30000.0,1.33,SEC13,92.0,2020-05-06 00:00:00,PVA,30,168.2359999999999,C3[C](C)(C(=O)OC1CCCCC1)[CH2][C](C)(C(=O)OC1CCCCC1)[CH2][C](C)(C(=O)OC1CCCCC1)[CH2][C](C)(C(=O)OC1CCCCC1)[CH2][C](C)(C(=O)OC1CCCCC1)[CH2][C](C)(C(=O)OC1CCCCC1)[CH2][C](C)(C(=O)OC1CCCCC1)[CH2][C](C)(C(=O)OC1CCCCC1)[CH2][C](C)(C(=O)OC1CCCCC1)[CH2][C](C)(C(=O)OC1CCCCC1)3,178.3209301219716,1,1,1.0,265.43333333333334,269.43603515625,12.036035156250023,0.04676004334207468
778,"Mittwoch, 6. Mai 2020 15:21:40",H5 2,25.0,263.1,0.146,508.3,287.0,277.7,221.5,VAN#61_P3.txt,VAN61_P3,P24,methacrylate,Poly-c-hexyl MA,C=C(C)C(=O)OC1CCCCC1,[CH2][C](C)(C(=O)OC1CCCCC1),30000.0,1.33,SEC13,92.0,2020-05-06 00:00:00,PVA,30,168.2359999999999,C3[C](C)(C(=O)OC1CCCCC1)[CH2][C](C)(C(=O)OC1CCCCC1)[CH2][C](C)(C(=O)OC1CCCCC1)[CH2][C](C)(C(=O)OC1CCCCC1)[CH2][C](C)(C(=O)OC1CCCCC1)[CH2][C](C)(C(=O)OC1CCCCC1)[CH2][C](C)(C(=O)OC1CCCCC1)[CH2][C](C)(C(=O)OC1CCCCC1)[CH2][C](C)(C(=O)OC1CCCCC1)[CH2][C](C)(C(=O)OC1CCCCC1)3,178.3209301219716,1,1,1.0,265.43333333333334,269.43603515625,6.336035156249977,0.02408223168472055
779,"Mittwoch, 6. Mai 2020 15:21:51",H5 3,25.0,279.2,0.134,535.0,293.1,284.0,230.9,VAN#61_P3.txt,VAN61_P3,P24,methacrylate,Poly-c-hexyl MA,C=C(C)C(=O)OC1CCCCC1,[CH2][C](C)(C(=O)OC1CCCCC1),30000.0,1.33,SEC13,92.0,2020-05-06 00:00:00,PVA,30,168.2359999999999,C3[C](C)(C(=O)OC1CCCCC1)[CH2][C](C)(C(=O)OC1CCCCC1)[CH2][C](C)(C(=O)OC1CCCCC1)[CH2][C](C)(C(=O)OC1CCCCC1)[CH2][C](C)(C(=O)OC1CCCCC1)[CH2][C](C)(C(=O)OC1CCCCC1)[CH2][C](C)(C(=O)OC1CCCCC1)[CH2][C](C)(C(=O)OC1CCCCC1)[CH2][C](C)(C(=O)OC1CCCCC1)[CH2][C](C)(C(=O)OC1CCCCC1)3,178.3209301219716,1,1,1.0,265.43333333333334,269.43603515625,9.763964843749989,0.03497122078707016
780,"Mittwoch, 6. Mai 2020 15:22:29",H6 1,25.0,263.0,0.19,482.8,255.0,251.5,218.7,VAN#61_P3.txt,VAN61_P3,P24,methacrylate,Poly-c-hexyl MA,C=C(C)C(=O)OC1CCCCC1,[CH2][C](C)(C(=O)OC1CCCCC1),30000.0,1.33,SEC13,92.0,2020-05-06 00:00:00,PVA,30,168.2359999999999,C3[C](C)(C(=O)OC1CCCCC1)[CH2][C](C)(C(=O)OC1CCCCC1)[CH2][C](C)(C(=O)OC1CCCCC1)[CH2][C](C)(C(=O)OC1CCCCC1)[CH2][C](C)(C(=O)OC1CCCCC1)[CH2][C](C)(C(=O)OC1CCCCC1)[CH2][C](C)(C(=O)OC1CCCCC1)[CH2][C](C)(C(=O)OC1CCCCC1)[CH2][C](C)(C(=O)OC1CCCCC1)[CH2][C](C)(C(=O)OC1CCCCC1)3,178.3209301219716,1,1,1.0,265.43333333333334,269.43603515625,6.43603515625,0.024471616563688212
781,"Mittwoch, 6. Mai 2020 15:22:40",H6 2,25.0,257.2,0.085,441.5,298.3,285.5,212.0,VAN#61_P3.txt,VAN61_P3,P24,methacrylate,Poly-c-hexyl MA,C=C(C)C(=O)OC1CCCCC1,[CH2][C](C)(C(=O)OC1CCCCC1),30000.0,1.33,SEC13,92.0,2020-05-06 00:00:00,PVA,30,168.2359999999999,C3[C](C)(C(=O)OC1CCCCC1)[CH2][C](C)(C(=O)OC1CCCCC1)[CH2][C](C)(C(=O)OC1CCCCC1)[CH2][C](C)(C(=O)OC1CCCCC1)[CH2][C](C)(C(=O)OC1CCCCC1)[CH2][C](C)(C(=O)OC1CCCCC1)[CH2][C](C)(C(=O)OC1CCCCC1)[CH2][C](C)(C(=O)OC1CCCCC1)[CH2][C](C)(C(=O)OC1CCCCC1)[CH2][C](C)(C(=O)OC1CCCCC1)3,178.3209301219716,1,1,1.0,265.43333333333334,269.43603515625,12.236035156250011,0.04757400916115868
782,"Mittwoch, 6. Mai 2020 15:22:51",H6 3,25.0,257.1,0.081,427.7,292.6,281.9,219.8,VAN#61_P3.txt,VAN61_P3,P24,methacrylate,Poly-c-hexyl MA,C=C(C)C(=O)OC1CCCCC1,[CH2][C](C)(C(=O)OC1CCCCC1),30000.0,1.33,SEC13,92.0,2020-05-06 00:00:00,PVA,30,168.2359999999999,C3[C](C)(C(=O)OC1CCCCC1)[CH2][C](C)(C(=O)OC1CCCCC1)[CH2][C](C)(C(=O)OC1CCCCC1)[CH2][C](C)(C(=O)OC1CCCCC1)[CH2][C](C)(C(=O)OC1CCCCC1)[CH2][C](C)(C(=O)OC1CCCCC1)[CH2][C](C)(C(=O)OC1CCCCC1)[CH2][C](C)(C(=O)OC1CCCCC1)[CH2][C](C)(C(=O)OC1CCCCC1)[CH2][C](C)(C(=O)OC1CCCCC1)3,178.3209301219716,1,1,1.0,265.43333333333334,269.4360656738281,12.336065673828102,0.047981585662497474
783,"Freitag, 14. Februar 2020 14:29:52",A4 1,25.0,288.0,0.168,298.8,412.4,351.5,195.4,VAN059_P3(TS-012c)_1.txt,VAN59_P3,P18,methacrylate,Poly-i-Butyl MA,C=C(C)C(=O)OCC(C)C,[CH2][C](C)(C(=O)OCC(C)C),25000.0,1.15,SEC13,53.0,2020-02-14 00:00:00,PVA,1,142.19799999999995,C3[C](C)(C(=O)OCC(C)C)[CH2][C](C)(C(=O)OCC(C)C)[CH2][C](C)(C(=O)OCC(C)C)[CH2][C](C)(C(=O)OCC(C)C)[CH2][C](C)(C(=O)OCC(C)C)[CH2][C](C)(C(=O)OCC(C)C)[CH2][C](C)(C(=O)OCC(C)C)[CH2][C](C)(C(=O)OCC(C)C)[CH2][C](C)(C(=O)OCC(C)C)[CH2][C](C)(C(=O)OCC(C)C)3,175.81119284378124,1,1,1.0,282.76666666666665,287.00946044921875,0.99053955078125,0.0034393734402126735
784,"Freitag, 14. Februar 2020 14:30:03",A4 2,25.0,278.8,0.17300000000000001,279.9,315.1,305.0,258.2,VAN059_P3(TS-012c)_1.txt,VAN59_P3,P18,methacrylate,Poly-i-Butyl MA,C=C(C)C(=O)OCC(C)C,[CH2][C](C)(C(=O)OCC(C)C),25000.0,1.15,SEC13,53.0,2020-02-14 00:00:00,PVA,1,142.19799999999995,C3[C](C)(C(=O)OCC(C)C)[CH2][C](C)(C(=O)OCC(C)C)[CH2][C](C)(C(=O)OCC(C)C)[CH2][C](C)(C(=O)OCC(C)C)[CH2][C](C)(C(=O)OCC(C)C)[CH2][C](C)(C(=O)OCC(C)C)[CH2][C](C)(C(=O)OCC(C)C)[CH2][C](C)(C(=O)OCC(C)C)[CH2][C](C)(C(=O)OCC(C)C)[CH2][C](C)(C(=O)OCC(C)C)3,175.81119284378124,1,1,1.0,282.76666666666665,287.0094299316406,8.209429931640614,0.02944558799010263
785,"Freitag, 14. Februar 2020 14:30:14",A4 3,25.0,289.9,0.124,296.3,356.0,335.4,150.0,VAN059_P3(TS-012c)_1.txt,VAN59_P3,P18,methacrylate,Poly-i-Butyl MA,C=C(C)C(=O)OCC(C)C,[CH2][C](C)(C(=O)OCC(C)C),25000.0,1.15,SEC13,53.0,2020-02-14 00:00:00,PVA,1,142.19799999999995,C3[C](C)(C(=O)OCC(C)C)[CH2][C](C)(C(=O)OCC(C)C)[CH2][C](C)(C(=O)OCC(C)C)[CH2][C](C)(C(=O)OCC(C)C)[CH2][C](C)(C(=O)OCC(C)C)[CH2][C](C)(C(=O)OCC(C)C)[CH2][C](C)(C(=O)OCC(C)C)[CH2][C](C)(C(=O)OCC(C)C)[CH2][C](C)(C(=O)OCC(C)C)[CH2][C](C)(C(=O)OCC(C)C)3,175.81119284378124,1,1,1.0,282.76666666666665,287.00946044921875,2.8905395507812273,0.009970815973719308
786,"Freitag, 14. Februar 2020 14:30:56",A5 1,25.0,280.0,0.073,342.4,305.0,297.5,260.0,VAN059_P3(TS-012c)_1.txt,VAN59_P3,P18,methacrylate,Poly-i-Butyl MA,C=C(C)C(=O)OCC(C)C,[CH2][C](C)(C(=O)OCC(C)C),25000.0,1.15,SEC13,53.0,2020-02-14 00:00:00,PVA,1,142.19799999999995,C3[C](C)(C(=O)OCC(C)C)[CH2][C](C)(C(=O)OCC(C)C)[CH2][C](C)(C(=O)OCC(C)C)[CH2][C](C)(C(=O)OCC(C)C)[CH2][C](C)(C(=O)OCC(C)C)[CH2][C](C)(C(=O)OCC(C)C)[CH2][C](C)(C(=O)OCC(C)C)[CH2][C](C)(C(=O)OCC(C)C)[CH2][C](C)(C(=O)OCC(C)C)[CH2][C](C)(C(=O)OCC(C)C)3,175.81119284378124,1,1,1.0,282.76666666666665,287.00946044921875,7.00946044921875,0.025033787318638392
787,"Freitag, 14. Februar 2020 14:31:07",A5 2,25.0,269.5,0.10400000000000001,360.2,294.7,288.2,252.5,VAN059_P3(TS-012c)_1.txt,VAN59_P3,P18,methacrylate,Poly-i-Butyl MA,C=C(C)C(=O)OCC(C)C,[CH2][C](C)(C(=O)OCC(C)C),25000.0,1.15,SEC13,53.0,2020-02-14 00:00:00,PVA,1,142.19799999999995,C3[C](C)(C(=O)OCC(C)C)[CH2][C](C)(C(=O)OCC(C)C)[CH2][C](C)(C(=O)OCC(C)C)[CH2][C](C)(C(=O)OCC(C)C)[CH2][C](C)(C(=O)OCC(C)C)[CH2][C](C)(C(=O)OCC(C)C)[CH2][C](C)(C(=O)OCC(C)C)[CH2][C](C)(C(=O)OCC(C)C)[CH2][C](C)(C(=O)OCC(C)C)[CH2][C](C)(C(=O)OCC(C)C)3,175.81119284378124,1,1,1.0,282.76666666666665,287.00946044921875,17.50946044921875,0.06497016864274119
788,"Freitag, 14. Februar 2020 14:31:18",A5 3,25.0,284.6,0.087,397.1,329.9,313.5,243.1,VAN059_P3(TS-012c)_1.txt,VAN59_P3,P18,methacrylate,Poly-i-Butyl MA,C=C(C)C(=O)OCC(C)C,[CH2][C](C)(C(=O)OCC(C)C),25000.0,1.15,SEC13,53.0,2020-02-14 00:00:00,PVA,1,142.19799999999995,C3[C](C)(C(=O)OCC(C)C)[CH2][C](C)(C(=O)OCC(C)C)[CH2][C](C)(C(=O)OCC(C)C)[CH2][C](C)(C(=O)OCC(C)C)[CH2][C](C)(C(=O)OCC(C)C)[CH2][C](C)(C(=O)OCC(C)C)[CH2][C](C)(C(=O)OCC(C)C)[CH2][C](C)(C(=O)OCC(C)C)[CH2][C](C)(C(=O)OCC(C)C)[CH2][C](C)(C(=O)OCC(C)C)3,175.81119284378124,1,1,1.0,282.76666666666665,287.0094299316406,2.4094299316406023,0.008466022247507386
789,"Freitag, 14. Februar 2020 14:32:00",A6 1,25.0,279.9,0.085,430.7,313.4,302.6,250.1,VAN059_P3(TS-012c)_1.txt,VAN59_P3,P18,methacrylate,Poly-i-Butyl MA,C=C(C)C(=O)OCC(C)C,[CH2][C](C)(C(=O)OCC(C)C),25000.0,1.15,SEC13,53.0,2020-02-14 00:00:00,PVA,1,142.19799999999995,C3[C](C)(C(=O)OCC(C)C)[CH2][C](C)(C(=O)OCC(C)C)[CH2][C](C)(C(=O)OCC(C)C)[CH2][C](C)(C(=O)OCC(C)C)[CH2][C](C)(C(=O)OCC(C)C)[CH2][C](C)(C(=O)OCC(C)C)[CH2][C](C)(C(=O)OCC(C)C)[CH2][C](C)(C(=O)OCC(C)C)[CH2][C](C)(C(=O)OCC(C)C)[CH2][C](C)(C(=O)OCC(C)C)3,175.81119284378124,1,1,1.0,282.76666666666665,287.0093994140625,7.109399414062523,0.02539978354434628
790,"Freitag, 14. Februar 2020 14:32:11",A6 2,25.0,295.7,0.152,460.6,312.8,303.0,256.1,VAN059_P3(TS-012c)_1.txt,VAN59_P3,P18,methacrylate,Poly-i-Butyl MA,C=C(C)C(=O)OCC(C)C,[CH2][C](C)(C(=O)OCC(C)C),25000.0,1.15,SEC13,53.0,2020-02-14 00:00:00,PVA,1,142.19799999999995,C3[C](C)(C(=O)OCC(C)C)[CH2][C](C)(C(=O)OCC(C)C)[CH2][C](C)(C(=O)OCC(C)C)[CH2][C](C)(C(=O)OCC(C)C)[CH2][C](C)(C(=O)OCC(C)C)[CH2][C](C)(C(=O)OCC(C)C)[CH2][C](C)(C(=O)OCC(C)C)[CH2][C](C)(C(=O)OCC(C)C)[CH2][C](C)(C(=O)OCC(C)C)[CH2][C](C)(C(=O)OCC(C)C)3,175.81119284378124,1,1,1.0,282.76666666666665,287.00946044921875,8.690539550781239,0.02938971779094095
791,"Freitag, 14. Februar 2020 14:32:22",A6 3,25.0,278.5,0.063,440.5,302.1,294.9,257.6,VAN059_P3(TS-012c)_1.txt,VAN59_P3,P18,methacrylate,Poly-i-Butyl MA,C=C(C)C(=O)OCC(C)C,[CH2][C](C)(C(=O)OCC(C)C),25000.0,1.15,SEC13,53.0,2020-02-14 00:00:00,PVA,1,142.19799999999995,C3[C](C)(C(=O)OCC(C)C)[CH2][C](C)(C(=O)OCC(C)C)[CH2][C](C)(C(=O)OCC(C)C)[CH2][C](C)(C(=O)OCC(C)C)[CH2][C](C)(C(=O)OCC(C)C)[CH2][C](C)(C(=O)OCC(C)C)[CH2][C](C)(C(=O)OCC(C)C)[CH2][C](C)(C(=O)OCC(C)C)[CH2][C](C)(C(=O)OCC(C)C)[CH2][C](C)(C(=O)OCC(C)C)3,175.81119284378124,1,1,1.0,282.76666666666665,287.0094299316406,8.509429931640625,0.030554506038206912
792,"Freitag, 14. Februar 2020 14:36:38",B4 1,25.0,328.7,0.061,496.8,372.7,353.5,293.6,VAN059_P3(TS-012c)_1.txt,VAN59_P3,P18,methacrylate,Poly-i-Butyl MA,C=C(C)C(=O)OCC(C)C,[CH2][C](C)(C(=O)OCC(C)C),25000.0,1.15,SEC13,53.0,2020-02-14 00:00:00,PVA,3,142.19799999999995,C3[C](C)(C(=O)OCC(C)C)[CH2][C](C)(C(=O)OCC(C)C)[CH2][C](C)(C(=O)OCC(C)C)[CH2][C](C)(C(=O)OCC(C)C)[CH2][C](C)(C(=O)OCC(C)C)[CH2][C](C)(C(=O)OCC(C)C)[CH2][C](C)(C(=O)OCC(C)C)[CH2][C](C)(C(=O)OCC(C)C)[CH2][C](C)(C(=O)OCC(C)C)[CH2][C](C)(C(=O)OCC(C)C)3,175.81119284378124,1,1,1.0,323.26666666666665,307.307373046875,21.39262695312499,0.06508252799855488
793,"Freitag, 14. Februar 2020 14:36:49",B4 2,25.0,325.0,0.053,462.0,368.3,349.7,288.7,VAN059_P3(TS-012c)_1.txt,VAN59_P3,P18,methacrylate,Poly-i-Butyl MA,C=C(C)C(=O)OCC(C)C,[CH2][C](C)(C(=O)OCC(C)C),25000.0,1.15,SEC13,53.0,2020-02-14 00:00:00,PVA,3,142.19799999999995,C3[C](C)(C(=O)OCC(C)C)[CH2][C](C)(C(=O)OCC(C)C)[CH2][C](C)(C(=O)OCC(C)C)[CH2][C](C)(C(=O)OCC(C)C)[CH2][C](C)(C(=O)OCC(C)C)[CH2][C](C)(C(=O)OCC(C)C)[CH2][C](C)(C(=O)OCC(C)C)[CH2][C](C)(C(=O)OCC(C)C)[CH2][C](C)(C(=O)OCC(C)C)[CH2][C](C)(C(=O)OCC(C)C)3,175.81119284378124,1,1,1.0,323.26666666666665,307.3073425292969,17.692657470703125,0.05443894606370192
794,"Freitag, 14. Februar 2020 14:37:00",B4 3,25.0,325.7,0.016,426.4,346.8,336.4,302.6,VAN059_P3(TS-012c)_1.txt,VAN59_P3,P18,methacrylate,Poly-i-Butyl MA,C=C(C)C(=O)OCC(C)C,[CH2][C](C)(C(=O)OCC(C)C),25000.0,1.15,SEC13,53.0,2020-02-14 00:00:00,PVA,3,142.19799999999995,C3[C](C)(C(=O)OCC(C)C)[CH2][C](C)(C(=O)OCC(C)C)[CH2][C](C)(C(=O)OCC(C)C)[CH2][C](C)(C(=O)OCC(C)C)[CH2][C](C)(C(=O)OCC(C)C)[CH2][C](C)(C(=O)OCC(C)C)[CH2][C](C)(C(=O)OCC(C)C)[CH2][C](C)(C(=O)OCC(C)C)[CH2][C](C)(C(=O)OCC(C)C)[CH2][C](C)(C(=O)OCC(C)C)3,175.81119284378124,1,1,1.0,323.26666666666665,307.3073425292969,18.392657470703114,0.056471162022422826
795,"Freitag, 14. Februar 2020 14:37:40",B5 1,25.0,319.5,0.19699999999999998,239.5,567.8,387.0,273.1,VAN059_P3(TS-012c)_1.txt,VAN59_P3,P18,methacrylate,Poly-i-Butyl MA,C=C(C)C(=O)OCC(C)C,[CH2][C](C)(C(=O)OCC(C)C),25000.0,1.15,SEC13,53.0,2020-02-14 00:00:00,PVA,3,142.19799999999995,C3[C](C)(C(=O)OCC(C)C)[CH2][C](C)(C(=O)OCC(C)C)[CH2][C](C)(C(=O)OCC(C)C)[CH2][C](C)(C(=O)OCC(C)C)[CH2][C](C)(C(=O)OCC(C)C)[CH2][C](C)(C(=O)OCC(C)C)[CH2][C](C)(C(=O)OCC(C)C)[CH2][C](C)(C(=O)OCC(C)C)[CH2][C](C)(C(=O)OCC(C)C)[CH2][C](C)(C(=O)OCC(C)C)3,175.81119284378124,1,1,1.0,323.26666666666665,307.307373046875,12.192626953125,0.03816158670774648
796,"Freitag, 14. Februar 2020 14:37:51",B5 2,25.0,319.3,0.046,247.0,356.7,341.0,287.3,VAN059_P3(TS-012c)_1.txt,VAN59_P3,P18,methacrylate,Poly-i-Butyl MA,C=C(C)C(=O)OCC(C)C,[CH2][C](C)(C(=O)OCC(C)C),25000.0,1.15,SEC13,53.0,2020-02-14 00:00:00,PVA,3,142.19799999999995,C3[C](C)(C(=O)OCC(C)C)[CH2][C](C)(C(=O)OCC(C)C)[CH2][C](C)(C(=O)OCC(C)C)[CH2][C](C)(C(=O)OCC(C)C)[CH2][C](C)(C(=O)OCC(C)C)[CH2][C](C)(C(=O)OCC(C)C)[CH2][C](C)(C(=O)OCC(C)C)[CH2][C](C)(C(=O)OCC(C)C)[CH2][C](C)(C(=O)OCC(C)C)[CH2][C](C)(C(=O)OCC(C)C)3,175.81119284378124,1,1,1.0,323.26666666666665,307.307373046875,11.992626953125011,0.037559119803084906
797,"Freitag, 14. Februar 2020 14:38:02",B5 3,25.0,331.2,0.046,225.6,370.8,353.3,298.0,VAN059_P3(TS-012c)_1.txt,VAN59_P3,P18,methacrylate,Poly-i-Butyl MA,C=C(C)C(=O)OCC(C)C,[CH2][C](C)(C(=O)OCC(C)C),25000.0,1.15,SEC13,53.0,2020-02-14 00:00:00,PVA,3,142.19799999999995,C3[C](C)(C(=O)OCC(C)C)[CH2][C](C)(C(=O)OCC(C)C)[CH2][C](C)(C(=O)OCC(C)C)[CH2][C](C)(C(=O)OCC(C)C)[CH2][C](C)(C(=O)OCC(C)C)[CH2][C](C)(C(=O)OCC(C)C)[CH2][C](C)(C(=O)OCC(C)C)[CH2][C](C)(C(=O)OCC(C)C)[CH2][C](C)(C(=O)OCC(C)C)[CH2][C](C)(C(=O)OCC(C)C)3,175.81119284378124,1,1,1.0,323.26666666666665,307.307373046875,23.89262695312499,0.07213957413383149
798,"Freitag, 14. Februar 2020 14:38:41",B6 1,25.0,321.7,0.205,245.1,356.6,341.3,290.2,VAN059_P3(TS-012c)_1.txt,VAN59_P3,P18,methacrylate,Poly-i-Butyl MA,C=C(C)C(=O)OCC(C)C,[CH2][C](C)(C(=O)OCC(C)C),25000.0,1.15,SEC13,53.0,2020-02-14 00:00:00,PVA,3,142.19799999999995,C3[C](C)(C(=O)OCC(C)C)[CH2][C](C)(C(=O)OCC(C)C)[CH2][C](C)(C(=O)OCC(C)C)[CH2][C](C)(C(=O)OCC(C)C)[CH2][C](C)(C(=O)OCC(C)C)[CH2][C](C)(C(=O)OCC(C)C)[CH2][C](C)(C(=O)OCC(C)C)[CH2][C](C)(C(=O)OCC(C)C)[CH2][C](C)(C(=O)OCC(C)C)[CH2][C](C)(C(=O)OCC(C)C)3,175.81119284378124,1,1,1.0,323.26666666666665,307.30731201171875,14.392687988281239,0.04473947152092397
799,"Freitag, 14. Februar 2020 14:38:52",B6 2,25.0,317.6,0.037000000000000005,239.6,346.5,334.6,290.8,VAN059_P3(TS-012c)_1.txt,VAN59_P3,P18,methacrylate,Poly-i-Butyl MA,C=C(C)C(=O)OCC(C)C,[CH2][C](C)(C(=O)OCC(C)C),25000.0,1.15,SEC13,53.0,2020-02-14 00:00:00,PVA,3,142.19799999999995,C3[C](C)(C(=O)OCC(C)C)[CH2][C](C)(C(=O)OCC(C)C)[CH2][C](C)(C(=O)OCC(C)C)[CH2][C](C)(C(=O)OCC(C)C)[CH2][C](C)(C(=O)OCC(C)C)[CH2][C](C)(C(=O)OCC(C)C)[CH2][C](C)(C(=O)OCC(C)C)[CH2][C](C)(C(=O)OCC(C)C)[CH2][C](C)(C(=O)OCC(C)C)[CH2][C](C)(C(=O)OCC(C)C)3,175.81119284378124,1,1,1.0,323.26666666666665,307.3074035644531,10.292596435546898,0.03240741950738948
800,"Freitag, 14. Februar 2020 14:39:03",B6 3,25.0,320.7,0.151,238.2,382.0,358.6,291.3,VAN059_P3(TS-012c)_1.txt,VAN59_P3,P18,methacrylate,Poly-i-Butyl MA,C=C(C)C(=O)OCC(C)C,[CH2][C](C)(C(=O)OCC(C)C),25000.0,1.15,SEC13,53.0,2020-02-14 00:00:00,PVA,3,142.19799999999995,C3[C](C)(C(=O)OCC(C)C)[CH2][C](C)(C(=O)OCC(C)C)[CH2][C](C)(C(=O)OCC(C)C)[CH2][C](C)(C(=O)OCC(C)C)[CH2][C](C)(C(=O)OCC(C)C)[CH2][C](C)(C(=O)OCC(C)C)[CH2][C](C)(C(=O)OCC(C)C)[CH2][C](C)(C(=O)OCC(C)C)[CH2][C](C)(C(=O)OCC(C)C)[CH2][C](C)(C(=O)OCC(C)C)3,175.81119284378124,1,1,1.0,323.26666666666665,307.3072509765625,13.392749023437489,0.04176098853582005
801,"Freitag, 14. Februar 2020 14:45:29",C4 1,25.0,349.0,0.127,401.0,454.1,401.9,301.5,VAN059_P3(TS-012c)_1.txt,VAN59_P3,P18,methacrylate,Poly-i-Butyl MA,C=C(C)C(=O)OCC(C)C,[CH2][C](C)(C(=O)OCC(C)C),25000.0,1.15,SEC13,53.0,2020-02-14 00:00:00,PVA,5,142.19799999999995,C3[C](C)(C(=O)OCC(C)C)[CH2][C](C)(C(=O)OCC(C)C)[CH2][C](C)(C(=O)OCC(C)C)[CH2][C](C)(C(=O)OCC(C)C)[CH2][C](C)(C(=O)OCC(C)C)[CH2][C](C)(C(=O)OCC(C)C)[CH2][C](C)(C(=O)OCC(C)C)[CH2][C](C)(C(=O)OCC(C)C)[CH2][C](C)(C(=O)OCC(C)C)[CH2][C](C)(C(=O)OCC(C)C)3,175.81119284378124,1,1,1.0,336.3888888888889,327.4969787597656,21.503021240234375,0.06161324137602973
802,"Freitag, 14. Februar 2020 14:45:40",C4 2,25.0,333.9,0.183,375.9,370.9,355.9,313.0,VAN059_P3(TS-012c)_1.txt,VAN59_P3,P18,methacrylate,Poly-i-Butyl MA,C=C(C)C(=O)OCC(C)C,[CH2][C](C)(C(=O)OCC(C)C),25000.0,1.15,SEC13,53.0,2020-02-14 00:00:00,PVA,5,142.19799999999995,C3[C](C)(C(=O)OCC(C)C)[CH2][C](C)(C(=O)OCC(C)C)[CH2][C](C)(C(=O)OCC(C)C)[CH2][C](C)(C(=O)OCC(C)C)[CH2][C](C)(C(=O)OCC(C)C)[CH2][C](C)(C(=O)OCC(C)C)[CH2][C](C)(C(=O)OCC(C)C)[CH2][C](C)(C(=O)OCC(C)C)[CH2][C](C)(C(=O)OCC(C)C)[CH2][C](C)(C(=O)OCC(C)C)3,175.81119284378124,1,1,1.0,336.3888888888889,327.4969482421875,6.403051757812477,0.019176555129716916
803,"Freitag, 14. Februar 2020 14:45:51",C4 3,25.0,330.6,0.012,373.4,351.8,342.5,314.4,VAN059_P3(TS-012c)_1.txt,VAN59_P3,P18,methacrylate,Poly-i-Butyl MA,C=C(C)C(=O)OCC(C)C,[CH2][C](C)(C(=O)OCC(C)C),25000.0,1.15,SEC13,53.0,2020-02-14 00:00:00,PVA,5,142.19799999999995,C3[C](C)(C(=O)OCC(C)C)[CH2][C](C)(C(=O)OCC(C)C)[CH2][C](C)(C(=O)OCC(C)C)[CH2][C](C)(C(=O)OCC(C)C)[CH2][C](C)(C(=O)OCC(C)C)[CH2][C](C)(C(=O)OCC(C)C)[CH2][C](C)(C(=O)OCC(C)C)[CH2][C](C)(C(=O)OCC(C)C)[CH2][C](C)(C(=O)OCC(C)C)[CH2][C](C)(C(=O)OCC(C)C)3,175.81119284378124,1,1,1.0,336.3888888888889,327.4969482421875,3.1030517578125227,0.009386121469487365
804,"Freitag, 14. Februar 2020 14:46:47",C5 1,25.0,377.4,0.13,317.2,464.5,412.3,327.1,VAN059_P3(TS-012c)_1.txt,VAN59_P3,P18,methacrylate,Poly-i-Butyl MA,C=C(C)C(=O)OCC(C)C,[CH2][C](C)(C(=O)OCC(C)C),25000.0,1.15,SEC13,53.0,2020-02-14 00:00:00,PVA,5,142.19799999999995,C3[C](C)(C(=O)OCC(C)C)[CH2][C](C)(C(=O)OCC(C)C)[CH2][C](C)(C(=O)OCC(C)C)[CH2][C](C)(C(=O)OCC(C)C)[CH2][C](C)(C(=O)OCC(C)C)[CH2][C](C)(C(=O)OCC(C)C)[CH2][C](C)(C(=O)OCC(C)C)[CH2][C](C)(C(=O)OCC(C)C)[CH2][C](C)(C(=O)OCC(C)C)[CH2][C](C)(C(=O)OCC(C)C)3,175.81119284378124,1,1,1.0,336.3888888888889,327.49700927734375,49.90299072265623,0.13222838029320677
805,"Freitag, 14. Februar 2020 14:46:58",C5 2,25.0,364.7,0.168,316.0,592.2,445.8,283.5,VAN059_P3(TS-012c)_1.txt,VAN59_P3,P18,methacrylate,Poly-i-Butyl MA,C=C(C)C(=O)OCC(C)C,[CH2][C](C)(C(=O)OCC(C)C),25000.0,1.15,SEC13,53.0,2020-02-14 00:00:00,PVA,5,142.19799999999995,C3[C](C)(C(=O)OCC(C)C)[CH2][C](C)(C(=O)OCC(C)C)[CH2][C](C)(C(=O)OCC(C)C)[CH2][C](C)(C(=O)OCC(C)C)[CH2][C](C)(C(=O)OCC(C)C)[CH2][C](C)(C(=O)OCC(C)C)[CH2][C](C)(C(=O)OCC(C)C)[CH2][C](C)(C(=O)OCC(C)C)[CH2][C](C)(C(=O)OCC(C)C)[CH2][C](C)(C(=O)OCC(C)C)3,175.81119284378124,1,1,1.0,336.3888888888889,327.4970397949219,37.202960205078114,0.10200976201008531
806,"Freitag, 14. Februar 2020 14:47:09",C5 3,25.0,362.2,0.182,307.2,730.5,513.5,289.1,VAN059_P3(TS-012c)_1.txt,VAN59_P3,P18,methacrylate,Poly-i-Butyl MA,C=C(C)C(=O)OCC(C)C,[CH2][C](C)(C(=O)OCC(C)C),25000.0,1.15,SEC13,53.0,2020-02-14 00:00:00,PVA,5,142.19799999999995,C3[C](C)(C(=O)OCC(C)C)[CH2][C](C)(C(=O)OCC(C)C)[CH2][C](C)(C(=O)OCC(C)C)[CH2][C](C)(C(=O)OCC(C)C)[CH2][C](C)(C(=O)OCC(C)C)[CH2][C](C)(C(=O)OCC(C)C)[CH2][C](C)(C(=O)OCC(C)C)[CH2][C](C)(C(=O)OCC(C)C)[CH2][C](C)(C(=O)OCC(C)C)[CH2][C](C)(C(=O)OCC(C)C)3,175.81119284378124,1,1,1.0,336.3888888888889,327.4970703125,34.70292968749999,0.09581151211347319
807,"Freitag, 14. Februar 2020 14:47:54",C6 1,25.0,302.9,0.13699999999999998,266.1,382.2,340.4,243.0,VAN059_P3(TS-012c)_1.txt,VAN59_P3,P18,methacrylate,Poly-i-Butyl MA,C=C(C)C(=O)OCC(C)C,[CH2][C](C)(C(=O)OCC(C)C),25000.0,1.15,SEC13,53.0,2020-02-14 00:00:00,PVA,5,142.19799999999995,C3[C](C)(C(=O)OCC(C)C)[CH2][C](C)(C(=O)OCC(C)C)[CH2][C](C)(C(=O)OCC(C)C)[CH2][C](C)(C(=O)OCC(C)C)[CH2][C](C)(C(=O)OCC(C)C)[CH2][C](C)(C(=O)OCC(C)C)[CH2][C](C)(C(=O)OCC(C)C)[CH2][C](C)(C(=O)OCC(C)C)[CH2][C](C)(C(=O)OCC(C)C)[CH2][C](C)(C(=O)OCC(C)C)3,175.81119284378124,1,1,1.0,336.3888888888889,327.4970397949219,24.597039794921898,0.08120514953754342
808,"Freitag, 14. Februar 2020 14:48:05",C6 2,25.0,302.4,0.037000000000000005,256.0,331.5,320.9,277.9,VAN059_P3(TS-012c)_1.txt,VAN59_P3,P18,methacrylate,Poly-i-Butyl MA,C=C(C)C(=O)OCC(C)C,[CH2][C](C)(C(=O)OCC(C)C),25000.0,1.15,SEC13,53.0,2020-02-14 00:00:00,PVA,5,142.19799999999995,C3[C](C)(C(=O)OCC(C)C)[CH2][C](C)(C(=O)OCC(C)C)[CH2][C](C)(C(=O)OCC(C)C)[CH2][C](C)(C(=O)OCC(C)C)[CH2][C](C)(C(=O)OCC(C)C)[CH2][C](C)(C(=O)OCC(C)C)[CH2][C](C)(C(=O)OCC(C)C)[CH2][C](C)(C(=O)OCC(C)C)[CH2][C](C)(C(=O)OCC(C)C)[CH2][C](C)(C(=O)OCC(C)C)3,175.81119284378124,1,1,1.0,336.3888888888889,327.4970397949219,25.097039794921898,0.08299285646468882
809,"Freitag, 14. Februar 2020 14:48:16",C6 3,25.0,304.4,0.135,248.6,340.1,323.9,262.7,VAN059_P3(TS-012c)_1.txt,VAN59_P3,P18,methacrylate,Poly-i-Butyl MA,C=C(C)C(=O)OCC(C)C,[CH2][C](C)(C(=O)OCC(C)C),25000.0,1.15,SEC13,53.0,2020-02-14 00:00:00,PVA,5,142.19799999999995,C3[C](C)(C(=O)OCC(C)C)[CH2][C](C)(C(=O)OCC(C)C)[CH2][C](C)(C(=O)OCC(C)C)[CH2][C](C)(C(=O)OCC(C)C)[CH2][C](C)(C(=O)OCC(C)C)[CH2][C](C)(C(=O)OCC(C)C)[CH2][C](C)(C(=O)OCC(C)C)[CH2][C](C)(C(=O)OCC(C)C)[CH2][C](C)(C(=O)OCC(C)C)[CH2][C](C)(C(=O)OCC(C)C)3,175.81119284378124,1,1,1.0,336.3888888888889,327.49700927734375,23.097009277343773,0.07587716582570228
810,"Freitag, 14. Februar 2020 14:49:03",D1 1,25.0,246.0,0.212,358.8,484.9,307.4,208.8,VAN059_P3(TS-012c)_1.txt,VAN59_P3,P18,methacrylate,Poly-i-Butyl MA,C=C(C)C(=O)OCC(C)C,[CH2][C](C)(C(=O)OCC(C)C),25000.0,1.15,SEC13,53.0,2020-02-14 00:00:00,None,8,142.19799999999995,C3[C](C)(C(=O)OCC(C)C)[CH2][C](C)(C(=O)OCC(C)C)[CH2][C](C)(C(=O)OCC(C)C)[CH2][C](C)(C(=O)OCC(C)C)[CH2][C](C)(C(=O)OCC(C)C)[CH2][C](C)(C(=O)OCC(C)C)[CH2][C](C)(C(=O)OCC(C)C)[CH2][C](C)(C(=O)OCC(C)C)[CH2][C](C)(C(=O)OCC(C)C)[CH2][C](C)(C(=O)OCC(C)C)3,175.81119284378124,0,1,0.3055555555555555,255.5,252.72320556640625,6.72320556640625,0.02733010392848069
811,"Freitag, 14. Februar 2020 14:49:14",D1 2,25.0,239.3,0.133,376.8,248.3,243.9,196.7,VAN059_P3(TS-012c)_1.txt,VAN59_P3,P18,methacrylate,Poly-i-Butyl MA,C=C(C)C(=O)OCC(C)C,[CH2][C](C)(C(=O)OCC(C)C),25000.0,1.15,SEC13,53.0,2020-02-14 00:00:00,None,8,142.19799999999995,C3[C](C)(C(=O)OCC(C)C)[CH2][C](C)(C(=O)OCC(C)C)[CH2][C](C)(C(=O)OCC(C)C)[CH2][C](C)(C(=O)OCC(C)C)[CH2][C](C)(C(=O)OCC(C)C)[CH2][C](C)(C(=O)OCC(C)C)[CH2][C](C)(C(=O)OCC(C)C)[CH2][C](C)(C(=O)OCC(C)C)[CH2][C](C)(C(=O)OCC(C)C)[CH2][C](C)(C(=O)OCC(C)C)3,175.81119284378124,0,1,0.3055555555555555,255.5,252.72317504882812,13.423175048828114,0.05609350208453035
812,"Freitag, 14. Februar 2020 14:49:25",D1 3,25.0,238.2,0.132,367.3,276.4,266.2,194.7,VAN059_P3(TS-012c)_1.txt,VAN59_P3,P18,methacrylate,Poly-i-Butyl MA,C=C(C)C(=O)OCC(C)C,[CH2][C](C)(C(=O)OCC(C)C),25000.0,1.15,SEC13,53.0,2020-02-14 00:00:00,None,8,142.19799999999995,C3[C](C)(C(=O)OCC(C)C)[CH2][C](C)(C(=O)OCC(C)C)[CH2][C](C)(C(=O)OCC(C)C)[CH2][C](C)(C(=O)OCC(C)C)[CH2][C](C)(C(=O)OCC(C)C)[CH2][C](C)(C(=O)OCC(C)C)[CH2][C](C)(C(=O)OCC(C)C)[CH2][C](C)(C(=O)OCC(C)C)[CH2][C](C)(C(=O)OCC(C)C)[CH2][C](C)(C(=O)OCC(C)C)3,175.81119284378124,0,1,0.3055555555555555,255.5,252.72317504882812,14.523175048828136,0.060970508181478325
813,"Freitag, 14. Februar 2020 14:50:13",D2 1,25.0,259.9,0.17300000000000001,376.1,340.3,315.8,217.4,VAN059_P3(TS-012c)_1.txt,VAN59_P3,P18,methacrylate,Poly-i-Butyl MA,C=C(C)C(=O)OCC(C)C,[CH2][C](C)(C(=O)OCC(C)C),25000.0,1.15,SEC13,53.0,2020-02-14 00:00:00,None,8,142.19799999999995,C3[C](C)(C(=O)OCC(C)C)[CH2][C](C)(C(=O)OCC(C)C)[CH2][C](C)(C(=O)OCC(C)C)[CH2][C](C)(C(=O)OCC(C)C)[CH2][C](C)(C(=O)OCC(C)C)[CH2][C](C)(C(=O)OCC(C)C)[CH2][C](C)(C(=O)OCC(C)C)[CH2][C](C)(C(=O)OCC(C)C)[CH2][C](C)(C(=O)OCC(C)C)[CH2][C](C)(C(=O)OCC(C)C)3,175.81119284378124,0,1,0.3055555555555555,255.5,252.72323608398438,7.176763916015602,0.027613558738036177
814,"Freitag, 14. Februar 2020 14:50:23",D2 2,25.0,253.2,0.132,365.3,304.1,289.5,210.5,VAN059_P3(TS-012c)_1.txt,VAN59_P3,P18,methacrylate,Poly-i-Butyl MA,C=C(C)C(=O)OCC(C)C,[CH2][C](C)(C(=O)OCC(C)C),25000.0,1.15,SEC13,53.0,2020-02-14 00:00:00,None,8,142.19799999999995,C3[C](C)(C(=O)OCC(C)C)[CH2][C](C)(C(=O)OCC(C)C)[CH2][C](C)(C(=O)OCC(C)C)[CH2][C](C)(C(=O)OCC(C)C)[CH2][C](C)(C(=O)OCC(C)C)[CH2][C](C)(C(=O)OCC(C)C)[CH2][C](C)(C(=O)OCC(C)C)[CH2][C](C)(C(=O)OCC(C)C)[CH2][C](C)(C(=O)OCC(C)C)[CH2][C](C)(C(=O)OCC(C)C)3,175.81119284378124,0,1,0.3055555555555555,255.5,252.72320556640625,0.47679443359373863,0.0018830743822817481
815,"Freitag, 14. Februar 2020 14:50:34",D2 3,25.0,246.8,0.239,364.3,928.3,460.7,189.5,VAN059_P3(TS-012c)_1.txt,VAN59_P3,P18,methacrylate,Poly-i-Butyl MA,C=C(C)C(=O)OCC(C)C,[CH2][C](C)(C(=O)OCC(C)C),25000.0,1.15,SEC13,53.0,2020-02-14 00:00:00,None,8,142.19799999999995,C3[C](C)(C(=O)OCC(C)C)[CH2][C](C)(C(=O)OCC(C)C)[CH2][C](C)(C(=O)OCC(C)C)[CH2][C](C)(C(=O)OCC(C)C)[CH2][C](C)(C(=O)OCC(C)C)[CH2][C](C)(C(=O)OCC(C)C)[CH2][C](C)(C(=O)OCC(C)C)[CH2][C](C)(C(=O)OCC(C)C)[CH2][C](C)(C(=O)OCC(C)C)[CH2][C](C)(C(=O)OCC(C)C)3,175.81119284378124,0,1,0.3055555555555555,255.5,252.7232666015625,5.923266601562489,0.024000269860463892
816,"Freitag, 14. Februar 2020 14:51:08",D3 1,25.0,277.8,0.20600000000000002,325.4,752.3,428.9,218.3,VAN059_P3(TS-012c)_1.txt,VAN59_P3,P18,methacrylate,Poly-i-Butyl MA,C=C(C)C(=O)OCC(C)C,[CH2][C](C)(C(=O)OCC(C)C),25000.0,1.15,SEC13,53.0,2020-02-14 00:00:00,None,8,142.19799999999995,C3[C](C)(C(=O)OCC(C)C)[CH2][C](C)(C(=O)OCC(C)C)[CH2][C](C)(C(=O)OCC(C)C)[CH2][C](C)(C(=O)OCC(C)C)[CH2][C](C)(C(=O)OCC(C)C)[CH2][C](C)(C(=O)OCC(C)C)[CH2][C](C)(C(=O)OCC(C)C)[CH2][C](C)(C(=O)OCC(C)C)[CH2][C](C)(C(=O)OCC(C)C)[CH2][C](C)(C(=O)OCC(C)C)3,175.81119284378124,0,1,0.3055555555555555,255.5,252.72320556640625,25.07679443359376,0.09026923842186378
817,"Freitag, 14. Februar 2020 14:51:29",D3 3,25.0,282.8,0.132,319.4,352.1,319.6,228.0,VAN059_P3(TS-012c)_1.txt,VAN59_P3,P18,methacrylate,Poly-i-Butyl MA,C=C(C)C(=O)OCC(C)C,[CH2][C](C)(C(=O)OCC(C)C),25000.0,1.15,SEC13,53.0,2020-02-14 00:00:00,None,8,142.19799999999995,C3[C](C)(C(=O)OCC(C)C)[CH2][C](C)(C(=O)OCC(C)C)[CH2][C](C)(C(=O)OCC(C)C)[CH2][C](C)(C(=O)OCC(C)C)[CH2][C](C)(C(=O)OCC(C)C)[CH2][C](C)(C(=O)OCC(C)C)[CH2][C](C)(C(=O)OCC(C)C)[CH2][C](C)(C(=O)OCC(C)C)[CH2][C](C)(C(=O)OCC(C)C)[CH2][C](C)(C(=O)OCC(C)C)3,175.81119284378124,0,1,0.3055555555555555,255.5,252.72323608398438,30.076763916015636,0.10635347919383181
818,"Freitag, 14. Februar 2020 14:52:35",D4 1,25.0,340.1,0.138,316.0,398.2,374.8,315.4,VAN059_P3(TS-012c)_1.txt,VAN59_P3,P18,methacrylate,Poly-i-Butyl MA,C=C(C)C(=O)OCC(C)C,[CH2][C](C)(C(=O)OCC(C)C),25000.0,1.15,SEC13,53.0,2020-02-14 00:00:00,PVA,8,142.19799999999995,C3[C](C)(C(=O)OCC(C)C)[CH2][C](C)(C(=O)OCC(C)C)[CH2][C](C)(C(=O)OCC(C)C)[CH2][C](C)(C(=O)OCC(C)C)[CH2][C](C)(C(=O)OCC(C)C)[CH2][C](C)(C(=O)OCC(C)C)[CH2][C](C)(C(=O)OCC(C)C)[CH2][C](C)(C(=O)OCC(C)C)[CH2][C](C)(C(=O)OCC(C)C)[CH2][C](C)(C(=O)OCC(C)C)3,175.81119284378124,1,1,1.0,355.8222222222222,350.2989501953125,10.198950195312477,0.029988092312003754
819,"Freitag, 14. Februar 2020 14:52:46",D4 2,25.0,352.6,0.18600000000000005,330.8,394.1,370.0,305.7,VAN059_P3(TS-012c)_1.txt,VAN59_P3,P18,methacrylate,Poly-i-Butyl MA,C=C(C)C(=O)OCC(C)C,[CH2][C](C)(C(=O)OCC(C)C),25000.0,1.15,SEC13,53.0,2020-02-14 00:00:00,PVA,8,142.19799999999995,C3[C](C)(C(=O)OCC(C)C)[CH2][C](C)(C(=O)OCC(C)C)[CH2][C](C)(C(=O)OCC(C)C)[CH2][C](C)(C(=O)OCC(C)C)[CH2][C](C)(C(=O)OCC(C)C)[CH2][C](C)(C(=O)OCC(C)C)[CH2][C](C)(C(=O)OCC(C)C)[CH2][C](C)(C(=O)OCC(C)C)[CH2][C](C)(C(=O)OCC(C)C)[CH2][C](C)(C(=O)OCC(C)C)3,175.81119284378124,1,1,1.0,355.8222222222222,350.2989807128906,2.3010192871093977,0.006525862981024951
820,"Freitag, 14. Februar 2020 14:52:57",D4 3,25.0,355.0,0.052000000000000005,316.1,406.4,381.1,318.7,VAN059_P3(TS-012c)_1.txt,VAN59_P3,P18,methacrylate,Poly-i-Butyl MA,C=C(C)C(=O)OCC(C)C,[CH2][C](C)(C(=O)OCC(C)C),25000.0,1.15,SEC13,53.0,2020-02-14 00:00:00,PVA,8,142.19799999999995,C3[C](C)(C(=O)OCC(C)C)[CH2][C](C)(C(=O)OCC(C)C)[CH2][C](C)(C(=O)OCC(C)C)[CH2][C](C)(C(=O)OCC(C)C)[CH2][C](C)(C(=O)OCC(C)C)[CH2][C](C)(C(=O)OCC(C)C)[CH2][C](C)(C(=O)OCC(C)C)[CH2][C](C)(C(=O)OCC(C)C)[CH2][C](C)(C(=O)OCC(C)C)[CH2][C](C)(C(=O)OCC(C)C)3,175.81119284378124,1,1,1.0,355.8222222222222,350.2989807128906,4.701019287109375,0.013242307851012323
