Repository: JulianKimmig/nanoparticle_size_prediction

File: pretrained/np_model_14/evaluation/train_df.csv (part 14 of 37)
index,measurment_data,sample,temperature,z_average,dispersity,mean_count_rate,volume_mean,intensity_mean,number_mean,file,np_formulation,substance_code,polymer_class,polymer,smiles_monomer,smiles_ru,mn,pdi,mn_method,tg,date,additive,polymer_concentration,mass_ru,circular_smiles_10,dp,with_pva,valid,roll_valid,mean_z_average,predicted_z_average,error,rel_error
821,"Freitag, 14. Februar 2020 14:53:47",D5 1,25.0,359.0,0.042,324.2,398.9,380.0,330.7,VAN059_P3(TS-012c)_1.txt,VAN59_P3,P18,methacrylate,Poly-i-Butyl MA,C=C(C)C(=O)OCC(C)C,[CH2][C](C)(C(=O)OCC(C)C),25000.0,1.15,SEC13,53.0,2020-02-14 00:00:00,PVA,8,142.19799999999995,C3[C](C)(C(=O)OCC(C)C)[CH2][C](C)(C(=O)OCC(C)C)[CH2][C](C)(C(=O)OCC(C)C)[CH2][C](C)(C(=O)OCC(C)C)[CH2][C](C)(C(=O)OCC(C)C)[CH2][C](C)(C(=O)OCC(C)C)[CH2][C](C)(C(=O)OCC(C)C)[CH2][C](C)(C(=O)OCC(C)C)[CH2][C](C)(C(=O)OCC(C)C)[CH2][C](C)(C(=O)OCC(C)C)3,175.81119284378124,1,1,1.0,355.8222222222222,350.29901123046875,8.70098876953125,0.024236737519585654
822,"Freitag, 14. Februar 2020 14:53:58",D5 2,25.0,359.1,0.105,315.4,446.0,396.9,310.1,VAN059_P3(TS-012c)_1.txt,VAN59_P3,P18,methacrylate,Poly-i-Butyl MA,C=C(C)C(=O)OCC(C)C,[CH2][C](C)(C(=O)OCC(C)C),25000.0,1.15,SEC13,53.0,2020-02-14 00:00:00,PVA,8,142.19799999999995,C3[C](C)(C(=O)OCC(C)C)[CH2][C](C)(C(=O)OCC(C)C)[CH2][C](C)(C(=O)OCC(C)C)[CH2][C](C)(C(=O)OCC(C)C)[CH2][C](C)(C(=O)OCC(C)C)[CH2][C](C)(C(=O)OCC(C)C)[CH2][C](C)(C(=O)OCC(C)C)[CH2][C](C)(C(=O)OCC(C)C)[CH2][C](C)(C(=O)OCC(C)C)[CH2][C](C)(C(=O)OCC(C)C)3,175.81119284378124,1,1,1.0,355.8222222222222,350.2989501953125,8.801049804687523,0.02450863214894882
823,"Freitag, 14. Februar 2020 14:54:09",D5 3,25.0,361.8,0.192,307.8,745.3,531.9,278.5,VAN059_P3(TS-012c)_1.txt,VAN59_P3,P18,methacrylate,Poly-i-Butyl MA,C=C(C)C(=O)OCC(C)C,[CH2][C](C)(C(=O)OCC(C)C),25000.0,1.15,SEC13,53.0,2020-02-14 00:00:00,PVA,8,142.19799999999995,C3[C](C)(C(=O)OCC(C)C)[CH2][C](C)(C(=O)OCC(C)C)[CH2][C](C)(C(=O)OCC(C)C)[CH2][C](C)(C(=O)OCC(C)C)[CH2][C](C)(C(=O)OCC(C)C)[CH2][C](C)(C(=O)OCC(C)C)[CH2][C](C)(C(=O)OCC(C)C)[CH2][C](C)(C(=O)OCC(C)C)[CH2][C](C)(C(=O)OCC(C)C)[CH2][C](C)(C(=O)OCC(C)C)3,175.81119284378124,1,1,1.0,355.8222222222222,350.2989196777344,11.501080322265636,0.03178850282549927
824,"Freitag, 14. Februar 2020 14:55:09",D6 1,25.0,350.0,0.106,336.7,447.3,405.9,322.2,VAN059_P3(TS-012c)_1.txt,VAN59_P3,P18,methacrylate,Poly-i-Butyl MA,C=C(C)C(=O)OCC(C)C,[CH2][C](C)(C(=O)OCC(C)C),25000.0,1.15,SEC13,53.0,2020-02-14 00:00:00,PVA,8,142.19799999999995,C3[C](C)(C(=O)OCC(C)C)[CH2][C](C)(C(=O)OCC(C)C)[CH2][C](C)(C(=O)OCC(C)C)[CH2][C](C)(C(=O)OCC(C)C)[CH2][C](C)(C(=O)OCC(C)C)[CH2][C](C)(C(=O)OCC(C)C)[CH2][C](C)(C(=O)OCC(C)C)[CH2][C](C)(C(=O)OCC(C)C)[CH2][C](C)(C(=O)OCC(C)C)[CH2][C](C)(C(=O)OCC(C)C)3,175.81119284378124,1,1,1.0,355.8222222222222,350.2989807128906,0.298980712890625,0.0008542306082589286
825,"Freitag, 14. Februar 2020 14:55:19",D6 2,25.0,355.9,0.11900000000000001,314.9,351.4,340.5,305.5,VAN059_P3(TS-012c)_1.txt,VAN59_P3,P18,methacrylate,Poly-i-Butyl MA,C=C(C)C(=O)OCC(C)C,[CH2][C](C)(C(=O)OCC(C)C),25000.0,1.15,SEC13,53.0,2020-02-14 00:00:00,PVA,8,142.19799999999995,C3[C](C)(C(=O)OCC(C)C)[CH2][C](C)(C(=O)OCC(C)C)[CH2][C](C)(C(=O)OCC(C)C)[CH2][C](C)(C(=O)OCC(C)C)[CH2][C](C)(C(=O)OCC(C)C)[CH2][C](C)(C(=O)OCC(C)C)[CH2][C](C)(C(=O)OCC(C)C)[CH2][C](C)(C(=O)OCC(C)C)[CH2][C](C)(C(=O)OCC(C)C)[CH2][C](C)(C(=O)OCC(C)C)3,175.81119284378124,1,1,1.0,355.8222222222222,350.2989501953125,5.601049804687477,0.015737706672344698
826,"Freitag, 14. Februar 2020 14:55:30",D6 3,25.0,368.9,0.16399999999999998,311.1,550.7,444.5,307.9,VAN059_P3(TS-012c)_1.txt,VAN59_P3,P18,methacrylate,Poly-i-Butyl MA,C=C(C)C(=O)OCC(C)C,[CH2][C](C)(C(=O)OCC(C)C),25000.0,1.15,SEC13,53.0,2020-02-14 00:00:00,PVA,8,142.19799999999995,C3[C](C)(C(=O)OCC(C)C)[CH2][C](C)(C(=O)OCC(C)C)[CH2][C](C)(C(=O)OCC(C)C)[CH2][C](C)(C(=O)OCC(C)C)[CH2][C](C)(C(=O)OCC(C)C)[CH2][C](C)(C(=O)OCC(C)C)[CH2][C](C)(C(=O)OCC(C)C)[CH2][C](C)(C(=O)OCC(C)C)[CH2][C](C)(C(=O)OCC(C)C)[CH2][C](C)(C(=O)OCC(C)C)3,175.81119284378124,1,1,1.0,355.8222222222222,350.2989807128906,18.601019287109352,0.05042293111170874
827,"Freitag, 14. Februar 2020 14:57:19",E2 1,25.0,445.6,0.172,263.3,783.7,550.1,359.2,VAN059_P3(TS-012c)_1.txt,VAN59_P3,P18,methacrylate,Poly-i-Butyl MA,C=C(C)C(=O)OCC(C)C,[CH2][C](C)(C(=O)OCC(C)C),25000.0,1.15,SEC13,53.0,2020-02-14 00:00:00,None,10,142.19799999999995,C3[C](C)(C(=O)OCC(C)C)[CH2][C](C)(C(=O)OCC(C)C)[CH2][C](C)(C(=O)OCC(C)C)[CH2][C](C)(C(=O)OCC(C)C)[CH2][C](C)(C(=O)OCC(C)C)[CH2][C](C)(C(=O)OCC(C)C)[CH2][C](C)(C(=O)OCC(C)C)[CH2][C](C)(C(=O)OCC(C)C)[CH2][C](C)(C(=O)OCC(C)C)[CH2][C](C)(C(=O)OCC(C)C)3,175.81119284378124,0,1,0.4074074074074074,419.6333333333334,263.4986267089844,182.10137329101565,0.40866555945021465
828,"Freitag, 14. Februar 2020 14:57:30",E2 2,25.0,422.8,0.217,264.1,485.6,439.9,368.6,VAN059_P3(TS-012c)_1.txt,VAN59_P3,P18,methacrylate,Poly-i-Butyl MA,C=C(C)C(=O)OCC(C)C,[CH2][C](C)(C(=O)OCC(C)C),25000.0,1.15,SEC13,53.0,2020-02-14 00:00:00,None,10,142.19799999999995,C3[C](C)(C(=O)OCC(C)C)[CH2][C](C)(C(=O)OCC(C)C)[CH2][C](C)(C(=O)OCC(C)C)[CH2][C](C)(C(=O)OCC(C)C)[CH2][C](C)(C(=O)OCC(C)C)[CH2][C](C)(C(=O)OCC(C)C)[CH2][C](C)(C(=O)OCC(C)C)[CH2][C](C)(C(=O)OCC(C)C)[CH2][C](C)(C(=O)OCC(C)C)[CH2][C](C)(C(=O)OCC(C)C)3,175.81119284378124,0,1,0.4074074074074074,419.6333333333334,263.49859619140625,159.30140380859376,0.37677720862959735
829,"Freitag, 14. Februar 2020 14:57:41",E2 3,25.0,390.5,0.188,268.5,443.1,416.9,368.5,VAN059_P3(TS-012c)_1.txt,VAN59_P3,P18,methacrylate,Poly-i-Butyl MA,C=C(C)C(=O)OCC(C)C,[CH2][C](C)(C(=O)OCC(C)C),25000.0,1.15,SEC13,53.0,2020-02-14 00:00:00,None,10,142.19799999999995,C3[C](C)(C(=O)OCC(C)C)[CH2][C](C)(C(=O)OCC(C)C)[CH2][C](C)(C(=O)OCC(C)C)[CH2][C](C)(C(=O)OCC(C)C)[CH2][C](C)(C(=O)OCC(C)C)[CH2][C](C)(C(=O)OCC(C)C)[CH2][C](C)(C(=O)OCC(C)C)[CH2][C](C)(C(=O)OCC(C)C)[CH2][C](C)(C(=O)OCC(C)C)[CH2][C](C)(C(=O)OCC(C)C)3,175.81119284378124,0,1,0.4074074074074074,419.6333333333334,263.4986267089844,127.00137329101562,0.32522758845330507
830,"Freitag, 14. Februar 2020 14:59:21",E4 1,25.0,377.1,0.145,239.8,427.6,399.6,340.0,VAN059_P3(TS-012c)_1.txt,VAN59_P3,P18,methacrylate,Poly-i-Butyl MA,C=C(C)C(=O)OCC(C)C,[CH2][C](C)(C(=O)OCC(C)C),25000.0,1.15,SEC13,53.0,2020-02-14 00:00:00,PVA,10,142.19799999999995,C3[C](C)(C(=O)OCC(C)C)[CH2][C](C)(C(=O)OCC(C)C)[CH2][C](C)(C(=O)OCC(C)C)[CH2][C](C)(C(=O)OCC(C)C)[CH2][C](C)(C(=O)OCC(C)C)[CH2][C](C)(C(=O)OCC(C)C)[CH2][C](C)(C(=O)OCC(C)C)[CH2][C](C)(C(=O)OCC(C)C)[CH2][C](C)(C(=O)OCC(C)C)[CH2][C](C)(C(=O)OCC(C)C)3,175.81119284378124,1,1,1.0,375.3666666666666,365.38543701171875,11.714562988281273,0.03106487135582411
831,"Freitag, 14. Februar 2020 14:59:32",E4 2,25.0,381.7,0.04,251.2,439.1,409.2,347.2,VAN059_P3(TS-012c)_1.txt,VAN59_P3,P18,methacrylate,Poly-i-Butyl MA,C=C(C)C(=O)OCC(C)C,[CH2][C](C)(C(=O)OCC(C)C),25000.0,1.15,SEC13,53.0,2020-02-14 00:00:00,PVA,10,142.19799999999995,C3[C](C)(C(=O)OCC(C)C)[CH2][C](C)(C(=O)OCC(C)C)[CH2][C](C)(C(=O)OCC(C)C)[CH2][C](C)(C(=O)OCC(C)C)[CH2][C](C)(C(=O)OCC(C)C)[CH2][C](C)(C(=O)OCC(C)C)[CH2][C](C)(C(=O)OCC(C)C)[CH2][C](C)(C(=O)OCC(C)C)[CH2][C](C)(C(=O)OCC(C)C)[CH2][C](C)(C(=O)OCC(C)C)3,175.81119284378124,1,1,1.0,375.3666666666666,365.3853454589844,16.314654541015614,0.042742086824772374
832,"Freitag, 14. Februar 2020 14:59:42",E4 3,25.0,384.7,0.129,238.6,448.4,420.1,366.4,VAN059_P3(TS-012c)_1.txt,VAN59_P3,P18,methacrylate,Poly-i-Butyl MA,C=C(C)C(=O)OCC(C)C,[CH2][C](C)(C(=O)OCC(C)C),25000.0,1.15,SEC13,53.0,2020-02-14 00:00:00,PVA,10,142.19799999999995,C3[C](C)(C(=O)OCC(C)C)[CH2][C](C)(C(=O)OCC(C)C)[CH2][C](C)(C(=O)OCC(C)C)[CH2][C](C)(C(=O)OCC(C)C)[CH2][C](C)(C(=O)OCC(C)C)[CH2][C](C)(C(=O)OCC(C)C)[CH2][C](C)(C(=O)OCC(C)C)[CH2][C](C)(C(=O)OCC(C)C)[CH2][C](C)(C(=O)OCC(C)C)[CH2][C](C)(C(=O)OCC(C)C)3,175.81119284378124,1,1,1.0,375.3666666666666,365.3853454589844,19.314654541015614,0.05020705625426466
833,"Freitag, 14. Februar 2020 15:00:18",E5 1,25.0,385.5,0.13,253.0,446.9,417.5,361.8,VAN059_P3(TS-012c)_1.txt,VAN59_P3,P18,methacrylate,Poly-i-Butyl MA,C=C(C)C(=O)OCC(C)C,[CH2][C](C)(C(=O)OCC(C)C),25000.0,1.15,SEC13,53.0,2020-02-14 00:00:00,PVA,10,142.19799999999995,C3[C](C)(C(=O)OCC(C)C)[CH2][C](C)(C(=O)OCC(C)C)[CH2][C](C)(C(=O)OCC(C)C)[CH2][C](C)(C(=O)OCC(C)C)[CH2][C](C)(C(=O)OCC(C)C)[CH2][C](C)(C(=O)OCC(C)C)[CH2][C](C)(C(=O)OCC(C)C)[CH2][C](C)(C(=O)OCC(C)C)[CH2][C](C)(C(=O)OCC(C)C)[CH2][C](C)(C(=O)OCC(C)C)3,175.81119284378124,1,1,1.0,375.3666666666666,365.3852844238281,20.114715576171875,0.05217825052184663
834,"Freitag, 14. Februar 2020 15:00:29",E5 2,25.0,374.7,0.156,267.0,561.6,444.8,308.2,VAN059_P3(TS-012c)_1.txt,VAN59_P3,P18,methacrylate,Poly-i-Butyl MA,C=C(C)C(=O)OCC(C)C,[CH2][C](C)(C(=O)OCC(C)C),25000.0,1.15,SEC13,53.0,2020-02-14 00:00:00,PVA,10,142.19799999999995,C3[C](C)(C(=O)OCC(C)C)[CH2][C](C)(C(=O)OCC(C)C)[CH2][C](C)(C(=O)OCC(C)C)[CH2][C](C)(C(=O)OCC(C)C)[CH2][C](C)(C(=O)OCC(C)C)[CH2][C](C)(C(=O)OCC(C)C)[CH2][C](C)(C(=O)OCC(C)C)[CH2][C](C)(C(=O)OCC(C)C)[CH2][C](C)(C(=O)OCC(C)C)[CH2][C](C)(C(=O)OCC(C)C)3,175.81119284378124,1,1,1.0,375.3666666666666,365.38543701171875,9.314562988281239,0.024858721612706802
835,"Freitag, 14. Februar 2020 15:00:40",E5 3,25.0,364.8,0.163,239.6,422.2,392.5,324.8,VAN059_P3(TS-012c)_1.txt,VAN59_P3,P18,methacrylate,Poly-i-Butyl MA,C=C(C)C(=O)OCC(C)C,[CH2][C](C)(C(=O)OCC(C)C),25000.0,1.15,SEC13,53.0,2020-02-14 00:00:00,PVA,10,142.19799999999995,C3[C](C)(C(=O)OCC(C)C)[CH2][C](C)(C(=O)OCC(C)C)[CH2][C](C)(C(=O)OCC(C)C)[CH2][C](C)(C(=O)OCC(C)C)[CH2][C](C)(C(=O)OCC(C)C)[CH2][C](C)(C(=O)OCC(C)C)[CH2][C](C)(C(=O)OCC(C)C)[CH2][C](C)(C(=O)OCC(C)C)[CH2][C](C)(C(=O)OCC(C)C)[CH2][C](C)(C(=O)OCC(C)C)3,175.81119284378124,1,1,1.0,375.3666666666666,365.3853759765625,0.5853759765624886,0.0016046490585594534
836,"Freitag, 14. Februar 2020 15:01:53",E6 1,25.0,361.2,0.08900000000000001,226.0,379.0,367.0,333.3,VAN059_P3(TS-012c)_1.txt,VAN59_P3,P18,methacrylate,Poly-i-Butyl MA,C=C(C)C(=O)OCC(C)C,[CH2][C](C)(C(=O)OCC(C)C),25000.0,1.15,SEC13,53.0,2020-02-14 00:00:00,PVA,10,142.19799999999995,C3[C](C)(C(=O)OCC(C)C)[CH2][C](C)(C(=O)OCC(C)C)[CH2][C](C)(C(=O)OCC(C)C)[CH2][C](C)(C(=O)OCC(C)C)[CH2][C](C)(C(=O)OCC(C)C)[CH2][C](C)(C(=O)OCC(C)C)[CH2][C](C)(C(=O)OCC(C)C)[CH2][C](C)(C(=O)OCC(C)C)[CH2][C](C)(C(=O)OCC(C)C)[CH2][C](C)(C(=O)OCC(C)C)3,175.81119284378124,1,1,1.0,375.3666666666666,365.3854064941406,4.185406494140636,0.011587504136601983
837,"Freitag, 14. Februar 2020 15:02:04",E6 2,25.0,344.5,0.11199999999999999,220.9,394.3,369.0,303.3,VAN059_P3(TS-012c)_1.txt,VAN59_P3,P18,methacrylate,Poly-i-Butyl MA,C=C(C)C(=O)OCC(C)C,[CH2][C](C)(C(=O)OCC(C)C),25000.0,1.15,SEC13,53.0,2020-02-14 00:00:00,PVA,10,142.19799999999995,C3[C](C)(C(=O)OCC(C)C)[CH2][C](C)(C(=O)OCC(C)C)[CH2][C](C)(C(=O)OCC(C)C)[CH2][C](C)(C(=O)OCC(C)C)[CH2][C](C)(C(=O)OCC(C)C)[CH2][C](C)(C(=O)OCC(C)C)[CH2][C](C)(C(=O)OCC(C)C)[CH2][C](C)(C(=O)OCC(C)C)[CH2][C](C)(C(=O)OCC(C)C)[CH2][C](C)(C(=O)OCC(C)C)3,175.81119284378124,1,1,1.0,375.3666666666666,365.3853759765625,20.8853759765625,0.06062518425707547
838,"Freitag, 14. Februar 2020 15:02:15",E6 3,25.0,404.1,0.285,232.1,914.5,571.7,297.9,VAN059_P3(TS-012c)_1.txt,VAN59_P3,P18,methacrylate,Poly-i-Butyl MA,C=C(C)C(=O)OCC(C)C,[CH2][C](C)(C(=O)OCC(C)C),25000.0,1.15,SEC13,53.0,2020-02-14 00:00:00,PVA,10,142.19799999999995,C3[C](C)(C(=O)OCC(C)C)[CH2][C](C)(C(=O)OCC(C)C)[CH2][C](C)(C(=O)OCC(C)C)[CH2][C](C)(C(=O)OCC(C)C)[CH2][C](C)(C(=O)OCC(C)C)[CH2][C](C)(C(=O)OCC(C)C)[CH2][C](C)(C(=O)OCC(C)C)[CH2][C](C)(C(=O)OCC(C)C)[CH2][C](C)(C(=O)OCC(C)C)[CH2][C](C)(C(=O)OCC(C)C)3,175.81119284378124,1,1,1.0,375.3666666666666,365.3853759765625,38.71462402343752,0.09580456328492333
839,"Mittwoch, 6. Mai 2020 16:18:53",A1 1,25.0,92.19,0.133,424.5,82.77,99.41,67.78,VAN#63_P1.txt,VAN63_P1,P07,methacrylate,Poly-Ethyl MA,C=C(C)C(=O)OCC,[CH2][C](C)(C(=O)OCC),7600.0,1.23,SEC13,65.0,2020-05-06 00:00:00,None,1,114.14399999999998,C3[C](C)(C(=O)OCC)[CH2][C](C)(C(=O)OCC)[CH2][C](C)(C(=O)OCC)[CH2][C](C)(C(=O)OCC)[CH2][C](C)(C(=O)OCC)[CH2][C](C)(C(=O)OCC)[CH2][C](C)(C(=O)OCC)[CH2][C](C)(C(=O)OCC)[CH2][C](C)(C(=O)OCC)[CH2][C](C)(C(=O)OCC)3,66.58256237734793,0,1,1.0,84.44666666666666,85.20817565917969,6.98182434082031,0.07573298992103601
840,"Mittwoch, 6. Mai 2020 16:19:04",A1 2,25.0,93.44,0.141,432.1,153.6,167.4,63.57,VAN#63_P1.txt,VAN63_P1,P07,methacrylate,Poly-Ethyl MA,C=C(C)C(=O)OCC,[CH2][C](C)(C(=O)OCC),7600.0,1.23,SEC13,65.0,2020-05-06 00:00:00,None,1,114.14399999999998,C3[C](C)(C(=O)OCC)[CH2][C](C)(C(=O)OCC)[CH2][C](C)(C(=O)OCC)[CH2][C](C)(C(=O)OCC)[CH2][C](C)(C(=O)OCC)[CH2][C](C)(C(=O)OCC)[CH2][C](C)(C(=O)OCC)[CH2][C](C)(C(=O)OCC)[CH2][C](C)(C(=O)OCC)[CH2][C](C)(C(=O)OCC)3,66.58256237734793,0,1,1.0,84.44666666666666,85.20817565917969,8.23182434082031,0.08809743515432696
841,"Mittwoch, 6. Mai 2020 16:19:15",A1 3,25.0,91.76,0.191,429.4,166.5,168.4,64.09,VAN#63_P1.txt,VAN63_P1,P07,methacrylate,Poly-Ethyl MA,C=C(C)C(=O)OCC,[CH2][C](C)(C(=O)OCC),7600.0,1.23,SEC13,65.0,2020-05-06 00:00:00,None,1,114.14399999999998,C3[C](C)(C(=O)OCC)[CH2][C](C)(C(=O)OCC)[CH2][C](C)(C(=O)OCC)[CH2][C](C)(C(=O)OCC)[CH2][C](C)(C(=O)OCC)[CH2][C](C)(C(=O)OCC)[CH2][C](C)(C(=O)OCC)[CH2][C](C)(C(=O)OCC)[CH2][C](C)(C(=O)OCC)[CH2][C](C)(C(=O)OCC)3,66.58256237734793,0,1,1.0,84.44666666666666,85.20817565917969,6.551824340820318,0.07140174739342108
842,"Mittwoch, 6. Mai 2020 16:19:50",A2 1,25.0,80.36,0.136,334.8,71.86,86.46,59.94,VAN#63_P1.txt,VAN63_P1,P07,methacrylate,Poly-Ethyl MA,C=C(C)C(=O)OCC,[CH2][C](C)(C(=O)OCC),7600.0,1.23,SEC13,65.0,2020-05-06 00:00:00,None,1,114.14399999999998,C3[C](C)(C(=O)OCC)[CH2][C](C)(C(=O)OCC)[CH2][C](C)(C(=O)OCC)[CH2][C](C)(C(=O)OCC)[CH2][C](C)(C(=O)OCC)[CH2][C](C)(C(=O)OCC)[CH2][C](C)(C(=O)OCC)[CH2][C](C)(C(=O)OCC)[CH2][C](C)(C(=O)OCC)[CH2][C](C)(C(=O)OCC)3,66.58256237734793,0,1,1.0,84.44666666666666,85.20817565917969,4.848175659179688,0.060330707555745246
843,"Mittwoch, 6. Mai 2020 16:20:01",A2 2,25.0,81.81,0.094,332.3,73.44,89.48,60.46,VAN#63_P1.txt,VAN63_P1,P07,methacrylate,Poly-Ethyl MA,C=C(C)C(=O)OCC,[CH2][C](C)(C(=O)OCC),7600.0,1.23,SEC13,65.0,2020-05-06 00:00:00,None,1,114.14399999999998,C3[C](C)(C(=O)OCC)[CH2][C](C)(C(=O)OCC)[CH2][C](C)(C(=O)OCC)[CH2][C](C)(C(=O)OCC)[CH2][C](C)(C(=O)OCC)[CH2][C](C)(C(=O)OCC)[CH2][C](C)(C(=O)OCC)[CH2][C](C)(C(=O)OCC)[CH2][C](C)(C(=O)OCC)[CH2][C](C)(C(=O)OCC)3,66.58256237734793,0,1,1.0,84.44666666666666,85.20816802978516,3.398168029785154,0.04153731854033925
844,"Mittwoch, 6. Mai 2020 16:20:12",A2 3,25.0,82.95,0.073,340.0,75.47,89.98,62.88,VAN#63_P1.txt,VAN63_P1,P07,methacrylate,Poly-Ethyl MA,C=C(C)C(=O)OCC,[CH2][C](C)(C(=O)OCC),7600.0,1.23,SEC13,65.0,2020-05-06 00:00:00,None,1,114.14399999999998,C3[C](C)(C(=O)OCC)[CH2][C](C)(C(=O)OCC)[CH2][C](C)(C(=O)OCC)[CH2][C](C)(C(=O)OCC)[CH2][C](C)(C(=O)OCC)[CH2][C](C)(C(=O)OCC)[CH2][C](C)(C(=O)OCC)[CH2][C](C)(C(=O)OCC)[CH2][C](C)(C(=O)OCC)[CH2][C](C)(C(=O)OCC)3,66.58256237734793,0,1,1.0,84.44666666666666,85.20817565917969,2.2581756591796847,0.027223335252316874
845,"Mittwoch, 6. Mai 2020 16:20:49",A3 1,25.0,78.94,0.065,325.8,71.49,84.67,60.28,VAN#63_P1.txt,VAN63_P1,P07,methacrylate,Poly-Ethyl MA,C=C(C)C(=O)OCC,[CH2][C](C)(C(=O)OCC),7600.0,1.23,SEC13,65.0,2020-05-06 00:00:00,None,1,114.14399999999998,C3[C](C)(C(=O)OCC)[CH2][C](C)(C(=O)OCC)[CH2][C](C)(C(=O)OCC)[CH2][C](C)(C(=O)OCC)[CH2][C](C)(C(=O)OCC)[CH2][C](C)(C(=O)OCC)[CH2][C](C)(C(=O)OCC)[CH2][C](C)(C(=O)OCC)[CH2][C](C)(C(=O)OCC)[CH2][C](C)(C(=O)OCC)3,66.58256237734793,0,1,1.0,84.44666666666666,85.20817565917969,6.26817565917969,0.07940430275119952
846,"Mittwoch, 6. Mai 2020 16:21:00",A3 2,25.0,80.14,0.102,322.7,70.86,88.06,57.94,VAN#63_P1.txt,VAN63_P1,P07,methacrylate,Poly-Ethyl MA,C=C(C)C(=O)OCC,[CH2][C](C)(C(=O)OCC),7600.0,1.23,SEC13,65.0,2020-05-06 00:00:00,None,1,114.14399999999998,C3[C](C)(C(=O)OCC)[CH2][C](C)(C(=O)OCC)[CH2][C](C)(C(=O)OCC)[CH2][C](C)(C(=O)OCC)[CH2][C](C)(C(=O)OCC)[CH2][C](C)(C(=O)OCC)[CH2][C](C)(C(=O)OCC)[CH2][C](C)(C(=O)OCC)[CH2][C](C)(C(=O)OCC)[CH2][C](C)(C(=O)OCC)3,66.58256237734793,0,1,1.0,84.44666666666666,85.20817565917969,5.068175659179687,0.06324152307436595
847,"Mittwoch, 6. Mai 2020 16:21:11",A3 3,25.0,78.43,0.053,322.9,69.78,84.39,58.04,VAN#63_P1.txt,VAN63_P1,P07,methacrylate,Poly-Ethyl MA,C=C(C)C(=O)OCC,[CH2][C](C)(C(=O)OCC),7600.0,1.23,SEC13,65.0,2020-05-06 00:00:00,None,1,114.14399999999998,C3[C](C)(C(=O)OCC)[CH2][C](C)(C(=O)OCC)[CH2][C](C)(C(=O)OCC)[CH2][C](C)(C(=O)OCC)[CH2][C](C)(C(=O)OCC)[CH2][C](C)(C(=O)OCC)[CH2][C](C)(C(=O)OCC)[CH2][C](C)(C(=O)OCC)[CH2][C](C)(C(=O)OCC)[CH2][C](C)(C(=O)OCC)3,66.58256237734793,0,1,1.0,84.44666666666666,85.20817565917969,6.778175659179681,0.086423252061452
848,"Mittwoch, 6. Mai 2020 16:21:45",A4 1,25.0,125.5,0.076,459.8,122.8,136.1,97.34,VAN#63_P1.txt,VAN63_P1,P07,methacrylate,Poly-Ethyl MA,C=C(C)C(=O)OCC,[CH2][C](C)(C(=O)OCC),7600.0,1.23,SEC13,65.0,2020-05-06 00:00:00,PVA,1,114.14399999999998,C3[C](C)(C(=O)OCC)[CH2][C](C)(C(=O)OCC)[CH2][C](C)(C(=O)OCC)[CH2][C](C)(C(=O)OCC)[CH2][C](C)(C(=O)OCC)[CH2][C](C)(C(=O)OCC)[CH2][C](C)(C(=O)OCC)[CH2][C](C)(C(=O)OCC)[CH2][C](C)(C(=O)OCC)[CH2][C](C)(C(=O)OCC)3,66.58256237734793,1,1,0.9444444444444444,124.2625,131.3177947998047,5.8177947998046875,0.04635693067573456
849,"Mittwoch, 6. Mai 2020 16:21:56",A4 2,25.0,126.0,0.048,447.4,122.0,135.3,97.06,VAN#63_P1.txt,VAN63_P1,P07,methacrylate,Poly-Ethyl MA,C=C(C)C(=O)OCC,[CH2][C](C)(C(=O)OCC),7600.0,1.23,SEC13,65.0,2020-05-06 00:00:00,PVA,1,114.14399999999998,C3[C](C)(C(=O)OCC)[CH2][C](C)(C(=O)OCC)[CH2][C](C)(C(=O)OCC)[CH2][C](C)(C(=O)OCC)[CH2][C](C)(C(=O)OCC)[CH2][C](C)(C(=O)OCC)[CH2][C](C)(C(=O)OCC)[CH2][C](C)(C(=O)OCC)[CH2][C](C)(C(=O)OCC)[CH2][C](C)(C(=O)OCC)3,66.58256237734793,1,1,0.9444444444444444,124.2625,131.31777954101562,5.317779541015625,0.042204599531870036
850,"Mittwoch, 6. Mai 2020 16:22:07",A4 3,25.0,123.5,0.098,452.7,120.2,135.7,93.24,VAN#63_P1.txt,VAN63_P1,P07,methacrylate,Poly-Ethyl MA,C=C(C)C(=O)OCC,[CH2][C](C)(C(=O)OCC),7600.0,1.23,SEC13,65.0,2020-05-06 00:00:00,PVA,1,114.14399999999998,C3[C](C)(C(=O)OCC)[CH2][C](C)(C(=O)OCC)[CH2][C](C)(C(=O)OCC)[CH2][C](C)(C(=O)OCC)[CH2][C](C)(C(=O)OCC)[CH2][C](C)(C(=O)OCC)[CH2][C](C)(C(=O)OCC)[CH2][C](C)(C(=O)OCC)[CH2][C](C)(C(=O)OCC)[CH2][C](C)(C(=O)OCC)3,66.58256237734793,1,1,0.9444444444444444,124.2625,131.31777954101562,7.817779541015625,0.06330185863170547
851,"Mittwoch, 6. Mai 2020 16:22:39",A5 1,25.0,122.2,0.061,137.5,118.4,130.7,96.58,VAN#63_P1.txt,VAN63_P1,P07,methacrylate,Poly-Ethyl MA,C=C(C)C(=O)OCC,[CH2][C](C)(C(=O)OCC),7600.0,1.23,SEC13,65.0,2020-05-06 00:00:00,PVA,1,114.14399999999998,C3[C](C)(C(=O)OCC)[CH2][C](C)(C(=O)OCC)[CH2][C](C)(C(=O)OCC)[CH2][C](C)(C(=O)OCC)[CH2][C](C)(C(=O)OCC)[CH2][C](C)(C(=O)OCC)[CH2][C](C)(C(=O)OCC)[CH2][C](C)(C(=O)OCC)[CH2][C](C)(C(=O)OCC)[CH2][C](C)(C(=O)OCC)3,66.58256237734793,1,1,0.9444444444444444,124.2625,131.31777954101562,9.117779541015622,0.07461358053204273
852,"Mittwoch, 6. Mai 2020 16:22:50",A5 2,25.0,125.6,0.043,135.8,121.0,134.8,95.63,VAN#63_P1.txt,VAN63_P1,P07,methacrylate,Poly-Ethyl MA,C=C(C)C(=O)OCC,[CH2][C](C)(C(=O)OCC),7600.0,1.23,SEC13,65.0,2020-05-06 00:00:00,PVA,1,114.14399999999998,C3[C](C)(C(=O)OCC)[CH2][C](C)(C(=O)OCC)[CH2][C](C)(C(=O)OCC)[CH2][C](C)(C(=O)OCC)[CH2][C](C)(C(=O)OCC)[CH2][C](C)(C(=O)OCC)[CH2][C](C)(C(=O)OCC)[CH2][C](C)(C(=O)OCC)[CH2][C](C)(C(=O)OCC)[CH2][C](C)(C(=O)OCC)3,66.58256237734793,1,1,0.9444444444444444,124.2625,131.31777954101562,5.717779541015631,0.04552372246031553
853,"Mittwoch, 6. Mai 2020 16:23:34",A6 1,25.0,123.5,0.086,173.5,115.6,138.7,80.97,VAN#63_P1.txt,VAN63_P1,P07,methacrylate,Poly-Ethyl MA,C=C(C)C(=O)OCC,[CH2][C](C)(C(=O)OCC),7600.0,1.23,SEC13,65.0,2020-05-06 00:00:00,PVA,1,114.14399999999998,C3[C](C)(C(=O)OCC)[CH2][C](C)(C(=O)OCC)[CH2][C](C)(C(=O)OCC)[CH2][C](C)(C(=O)OCC)[CH2][C](C)(C(=O)OCC)[CH2][C](C)(C(=O)OCC)[CH2][C](C)(C(=O)OCC)[CH2][C](C)(C(=O)OCC)[CH2][C](C)(C(=O)OCC)[CH2][C](C)(C(=O)OCC)3,66.58256237734793,1,1,0.9444444444444444,124.2625,131.3177947998047,7.8177947998046875,0.06330198218465334
854,"Mittwoch, 6. Mai 2020 16:23:45",A6 2,25.0,124.0,0.055999999999999994,168.2,122.2,131.8,103.7,VAN#63_P1.txt,VAN63_P1,P07,methacrylate,Poly-Ethyl MA,C=C(C)C(=O)OCC,[CH2][C](C)(C(=O)OCC),7600.0,1.23,SEC13,65.0,2020-05-06 00:00:00,PVA,1,114.14399999999998,C3[C](C)(C(=O)OCC)[CH2][C](C)(C(=O)OCC)[CH2][C](C)(C(=O)OCC)[CH2][C](C)(C(=O)OCC)[CH2][C](C)(C(=O)OCC)[CH2][C](C)(C(=O)OCC)[CH2][C](C)(C(=O)OCC)[CH2][C](C)(C(=O)OCC)[CH2][C](C)(C(=O)OCC)[CH2][C](C)(C(=O)OCC)3,66.58256237734793,1,1,0.9444444444444444,124.2625,131.31777954101562,7.317779541015625,0.05901435113722278
855,"Mittwoch, 6. Mai 2020 16:23:56",A6 3,25.0,123.8,0.05,162.0,121.6,132.1,101.9,VAN#63_P1.txt,VAN63_P1,P07,methacrylate,Poly-Ethyl MA,C=C(C)C(=O)OCC,[CH2][C](C)(C(=O)OCC),7600.0,1.23,SEC13,65.0,2020-05-06 00:00:00,PVA,1,114.14399999999998,C3[C](C)(C(=O)OCC)[CH2][C](C)(C(=O)OCC)[CH2][C](C)(C(=O)OCC)[CH2][C](C)(C(=O)OCC)[CH2][C](C)(C(=O)OCC)[CH2][C](C)(C(=O)OCC)[CH2][C](C)(C(=O)OCC)[CH2][C](C)(C(=O)OCC)[CH2][C](C)(C(=O)OCC)[CH2][C](C)(C(=O)OCC)3,66.58256237734793,1,1,0.9444444444444444,124.2625,131.3177947998047,7.51779479980469,0.06072532148469055
856,"Mittwoch, 6. Mai 2020 16:24:30",B1 1,25.0,121.3,0.14,351.7,108.0,143.6,64.26,VAN#63_P1.txt,VAN63_P1,P07,methacrylate,Poly-Ethyl MA,C=C(C)C(=O)OCC,[CH2][C](C)(C(=O)OCC),7600.0,1.23,SEC13,65.0,2020-05-06 00:00:00,None,3,114.14399999999998,C3[C](C)(C(=O)OCC)[CH2][C](C)(C(=O)OCC)[CH2][C](C)(C(=O)OCC)[CH2][C](C)(C(=O)OCC)[CH2][C](C)(C(=O)OCC)[CH2][C](C)(C(=O)OCC)[CH2][C](C)(C(=O)OCC)[CH2][C](C)(C(=O)OCC)[CH2][C](C)(C(=O)OCC)[CH2][C](C)(C(=O)OCC)3,66.58256237734793,0,1,1.0,117.51111111111109,125.83971405029297,4.539714050292972,0.03742550742203604
857,"Mittwoch, 6. Mai 2020 16:24:41",B1 2,25.0,119.0,0.102,357.0,115.3,130.5,91.44,VAN#63_P1.txt,VAN63_P1,P07,methacrylate,Poly-Ethyl MA,C=C(C)C(=O)OCC,[CH2][C](C)(C(=O)OCC),7600.0,1.23,SEC13,65.0,2020-05-06 00:00:00,None,3,114.14399999999998,C3[C](C)(C(=O)OCC)[CH2][C](C)(C(=O)OCC)[CH2][C](C)(C(=O)OCC)[CH2][C](C)(C(=O)OCC)[CH2][C](C)(C(=O)OCC)[CH2][C](C)(C(=O)OCC)[CH2][C](C)(C(=O)OCC)[CH2][C](C)(C(=O)OCC)[CH2][C](C)(C(=O)OCC)[CH2][C](C)(C(=O)OCC)3,66.58256237734793,0,1,1.0,117.51111111111109,125.83970642089844,6.8397064208984375,0.05747652454536502
858,"Mittwoch, 6. Mai 2020 16:24:51",B1 3,25.0,120.1,0.098,352.2,113.6,134.1,83.21,VAN#63_P1.txt,VAN63_P1,P07,methacrylate,Poly-Ethyl MA,C=C(C)C(=O)OCC,[CH2][C](C)(C(=O)OCC),7600.0,1.23,SEC13,65.0,2020-05-06 00:00:00,None,3,114.14399999999998,C3[C](C)(C(=O)OCC)[CH2][C](C)(C(=O)OCC)[CH2][C](C)(C(=O)OCC)[CH2][C](C)(C(=O)OCC)[CH2][C](C)(C(=O)OCC)[CH2][C](C)(C(=O)OCC)[CH2][C](C)(C(=O)OCC)[CH2][C](C)(C(=O)OCC)[CH2][C](C)(C(=O)OCC)[CH2][C](C)(C(=O)OCC)3,66.58256237734793,0,1,1.0,117.51111111111109,125.83970642089844,5.739706420898443,0.047791060956689786
859,"Mittwoch, 6. Mai 2020 16:25:24",B2 1,25.0,117.1,0.105,355.6,106.0,133.5,70.53,VAN#63_P1.txt,VAN63_P1,P07,methacrylate,Poly-Ethyl MA,C=C(C)C(=O)OCC,[CH2][C](C)(C(=O)OCC),7600.0,1.23,SEC13,65.0,2020-05-06 00:00:00,None,3,114.14399999999998,C3[C](C)(C(=O)OCC)[CH2][C](C)(C(=O)OCC)[CH2][C](C)(C(=O)OCC)[CH2][C](C)(C(=O)OCC)[CH2][C](C)(C(=O)OCC)[CH2][C](C)(C(=O)OCC)[CH2][C](C)(C(=O)OCC)[CH2][C](C)(C(=O)OCC)[CH2][C](C)(C(=O)OCC)[CH2][C](C)(C(=O)OCC)3,66.58256237734793,0,1,1.0,117.51111111111109,125.83970642089844,8.739706420898443,0.07463455525959388
860,"Mittwoch, 6. Mai 2020 16:25:35",B2 2,25.0,118.5,0.168,350.2,109.8,135.4,75.8,VAN#63_P1.txt,VAN63_P1,P07,methacrylate,Poly-Ethyl MA,C=C(C)C(=O)OCC,[CH2][C](C)(C(=O)OCC),7600.0,1.23,SEC13,65.0,2020-05-06 00:00:00,None,3,114.14399999999998,C3[C](C)(C(=O)OCC)[CH2][C](C)(C(=O)OCC)[CH2][C](C)(C(=O)OCC)[CH2][C](C)(C(=O)OCC)[CH2][C](C)(C(=O)OCC)[CH2][C](C)(C(=O)OCC)[CH2][C](C)(C(=O)OCC)[CH2][C](C)(C(=O)OCC)[CH2][C](C)(C(=O)OCC)[CH2][C](C)(C(=O)OCC)3,66.58256237734793,0,1,1.0,117.51111111111109,125.83970642089844,7.3397064208984375,0.06193845080926951
861,"Mittwoch, 6. Mai 2020 16:25:46",B2 3,25.0,116.5,0.073,345.0,111.0,126.3,88.41,VAN#63_P1.txt,VAN63_P1,P07,methacrylate,Poly-Ethyl MA,C=C(C)C(=O)OCC,[CH2][C](C)(C(=O)OCC),7600.0,1.23,SEC13,65.0,2020-05-06 00:00:00,None,3,114.14399999999998,C3[C](C)(C(=O)OCC)[CH2][C](C)(C(=O)OCC)[CH2][C](C)(C(=O)OCC)[CH2][C](C)(C(=O)OCC)[CH2][C](C)(C(=O)OCC)[CH2][C](C)(C(=O)OCC)[CH2][C](C)(C(=O)OCC)[CH2][C](C)(C(=O)OCC)[CH2][C](C)(C(=O)OCC)[CH2][C](C)(C(=O)OCC)3,66.58256237734793,0,1,1.0,117.51111111111109,125.83971405029297,9.339714050292969,0.08016921931581947
862,"Mittwoch, 6. Mai 2020 16:26:17",B3 1,25.0,113.8,0.042,323.4,108.8,120.3,91.97,VAN#63_P1.txt,VAN63_P1,P07,methacrylate,Poly-Ethyl MA,C=C(C)C(=O)OCC,[CH2][C](C)(C(=O)OCC),7600.0,1.23,SEC13,65.0,2020-05-06 00:00:00,None,3,114.14399999999998,C3[C](C)(C(=O)OCC)[CH2][C](C)(C(=O)OCC)[CH2][C](C)(C(=O)OCC)[CH2][C](C)(C(=O)OCC)[CH2][C](C)(C(=O)OCC)[CH2][C](C)(C(=O)OCC)[CH2][C](C)(C(=O)OCC)[CH2][C](C)(C(=O)OCC)[CH2][C](C)(C(=O)OCC)[CH2][C](C)(C(=O)OCC)3,66.58256237734793,0,1,1.0,117.51111111111109,125.83970642089844,12.03970642089844,0.10579706872494236
863,"Mittwoch, 6. Mai 2020 16:26:28",B3 2,25.0,117.5,0.057999999999999996,316.8,111.7,128.0,87.01,VAN#63_P1.txt,VAN63_P1,P07,methacrylate,Poly-Ethyl MA,C=C(C)C(=O)OCC,[CH2][C](C)(C(=O)OCC),7600.0,1.23,SEC13,65.0,2020-05-06 00:00:00,None,3,114.14399999999998,C3[C](C)(C(=O)OCC)[CH2][C](C)(C(=O)OCC)[CH2][C](C)(C(=O)OCC)[CH2][C](C)(C(=O)OCC)[CH2][C](C)(C(=O)OCC)[CH2][C](C)(C(=O)OCC)[CH2][C](C)(C(=O)OCC)[CH2][C](C)(C(=O)OCC)[CH2][C](C)(C(=O)OCC)[CH2][C](C)(C(=O)OCC)3,66.58256237734793,0,1,1.0,117.51111111111109,125.8396987915039,8.339698791503906,0.07097615992769282
864,"Mittwoch, 6. Mai 2020 16:26:39",B3 3,25.0,113.8,0.138,312.0,103.8,133.6,70.69,VAN#63_P1.txt,VAN63_P1,P07,methacrylate,Poly-Ethyl MA,C=C(C)C(=O)OCC,[CH2][C](C)(C(=O)OCC),7600.0,1.23,SEC13,65.0,2020-05-06 00:00:00,None,3,114.14399999999998,C3[C](C)(C(=O)OCC)[CH2][C](C)(C(=O)OCC)[CH2][C](C)(C(=O)OCC)[CH2][C](C)(C(=O)OCC)[CH2][C](C)(C(=O)OCC)[CH2][C](C)(C(=O)OCC)[CH2][C](C)(C(=O)OCC)[CH2][C](C)(C(=O)OCC)[CH2][C](C)(C(=O)OCC)[CH2][C](C)(C(=O)OCC)3,66.58256237734793,0,1,1.0,117.51111111111109,125.8396987915039,12.039698791503909,0.10579700168281116
865,"Mittwoch, 6. Mai 2020 16:27:11",B4 1,25.0,164.7,0.109,407.9,174.7,179.7,136.5,VAN#63_P1.txt,VAN63_P1,P07,methacrylate,Poly-Ethyl MA,C=C(C)C(=O)OCC,[CH2][C](C)(C(=O)OCC),7600.0,1.23,SEC13,65.0,2020-05-06 00:00:00,PVA,3,114.14399999999998,C3[C](C)(C(=O)OCC)[CH2][C](C)(C(=O)OCC)[CH2][C](C)(C(=O)OCC)[CH2][C](C)(C(=O)OCC)[CH2][C](C)(C(=O)OCC)[CH2][C](C)(C(=O)OCC)[CH2][C](C)(C(=O)OCC)[CH2][C](C)(C(=O)OCC)[CH2][C](C)(C(=O)OCC)[CH2][C](C)(C(=O)OCC)3,66.58256237734793,1,1,0.9629629629629628,161.3777777777778,158.96461486816406,5.735385131835926,0.034823224844176846
866,"Mittwoch, 6. Mai 2020 16:27:22",B4 2,25.0,164.5,0.084,386.6,176.0,182.3,132.1,VAN#63_P1.txt,VAN63_P1,P07,methacrylate,Poly-Ethyl MA,C=C(C)C(=O)OCC,[CH2][C](C)(C(=O)OCC),7600.0,1.23,SEC13,65.0,2020-05-06 00:00:00,PVA,3,114.14399999999998,C3[C](C)(C(=O)OCC)[CH2][C](C)(C(=O)OCC)[CH2][C](C)(C(=O)OCC)[CH2][C](C)(C(=O)OCC)[CH2][C](C)(C(=O)OCC)[CH2][C](C)(C(=O)OCC)[CH2][C](C)(C(=O)OCC)[CH2][C](C)(C(=O)OCC)[CH2][C](C)(C(=O)OCC)[CH2][C](C)(C(=O)OCC)3,66.58256237734793,1,1,0.9629629629629628,161.3777777777778,158.964599609375,5.535400390625,0.03364985039893617
867,"Mittwoch, 6. Mai 2020 16:27:33",B4 3,25.0,164.4,0.122,370.4,174.2,183.0,122.7,VAN#63_P1.txt,VAN63_P1,P07,methacrylate,Poly-Ethyl MA,C=C(C)C(=O)OCC,[CH2][C](C)(C(=O)OCC),7600.0,1.23,SEC13,65.0,2020-05-06 00:00:00,PVA,3,114.14399999999998,C3[C](C)(C(=O)OCC)[CH2][C](C)(C(=O)OCC)[CH2][C](C)(C(=O)OCC)[CH2][C](C)(C(=O)OCC)[CH2][C](C)(C(=O)OCC)[CH2][C](C)(C(=O)OCC)[CH2][C](C)(C(=O)OCC)[CH2][C](C)(C(=O)OCC)[CH2][C](C)(C(=O)OCC)[CH2][C](C)(C(=O)OCC)3,66.58256237734793,1,1,0.9629629629629628,161.3777777777778,158.96461486816406,5.435385131835943,0.03306195335666632
868,"Mittwoch, 6. Mai 2020 16:28:06",B5 1,25.0,162.3,0.052000000000000005,449.0,169.0,174.9,132.2,VAN#63_P1.txt,VAN63_P1,P07,methacrylate,Poly-Ethyl MA,C=C(C)C(=O)OCC,[CH2][C](C)(C(=O)OCC),7600.0,1.23,SEC13,65.0,2020-05-06 00:00:00,PVA,3,114.14399999999998,C3[C](C)(C(=O)OCC)[CH2][C](C)(C(=O)OCC)[CH2][C](C)(C(=O)OCC)[CH2][C](C)(C(=O)OCC)[CH2][C](C)(C(=O)OCC)[CH2][C](C)(C(=O)OCC)[CH2][C](C)(C(=O)OCC)[CH2][C](C)(C(=O)OCC)[CH2][C](C)(C(=O)OCC)[CH2][C](C)(C(=O)OCC)3,66.58256237734793,1,1,0.9629629629629628,161.3777777777778,158.96463012695312,3.3353698730468864,0.020550646167879768
869,"Mittwoch, 6. Mai 2020 16:28:17",B5 2,25.0,160.9,0.008,450.2,164.6,167.4,141.6,VAN#63_P1.txt,VAN63_P1,P07,methacrylate,Poly-Ethyl MA,C=C(C)C(=O)OCC,[CH2][C](C)(C(=O)OCC),7600.0,1.23,SEC13,65.0,2020-05-06 00:00:00,PVA,3,114.14399999999998,C3[C](C)(C(=O)OCC)[CH2][C](C)(C(=O)OCC)[CH2][C](C)(C(=O)OCC)[CH2][C](C)(C(=O)OCC)[CH2][C](C)(C(=O)OCC)[CH2][C](C)(C(=O)OCC)[CH2][C](C)(C(=O)OCC)[CH2][C](C)(C(=O)OCC)[CH2][C](C)(C(=O)OCC)[CH2][C](C)(C(=O)OCC)3,66.58256237734793,1,1,0.9629629629629628,161.3777777777778,158.96461486816406,1.9353851318359432,0.012028496779589453
870,"Mittwoch, 6. Mai 2020 16:28:28",B5 3,25.0,160.8,0.106,390.3,170.2,178.3,124.9,VAN#63_P1.txt,VAN63_P1,P07,methacrylate,Poly-Ethyl MA,C=C(C)C(=O)OCC,[CH2][C](C)(C(=O)OCC),7600.0,1.23,SEC13,65.0,2020-05-06 00:00:00,PVA,3,114.14399999999998,C3[C](C)(C(=O)OCC)[CH2][C](C)(C(=O)OCC)[CH2][C](C)(C(=O)OCC)[CH2][C](C)(C(=O)OCC)[CH2][C](C)(C(=O)OCC)[CH2][C](C)(C(=O)OCC)[CH2][C](C)(C(=O)OCC)[CH2][C](C)(C(=O)OCC)[CH2][C](C)(C(=O)OCC)[CH2][C](C)(C(=O)OCC)3,66.58256237734793,1,1,0.9629629629629628,161.3777777777778,158.96463012695312,1.8353698730468864,0.011413991747804018
871,"Mittwoch, 6. Mai 2020 16:29:03",B6 1,25.0,158.9,0.032,423.5,163.0,169.1,129.9,VAN#63_P1.txt,VAN63_P1,P07,methacrylate,Poly-Ethyl MA,C=C(C)C(=O)OCC,[CH2][C](C)(C(=O)OCC),7600.0,1.23,SEC13,65.0,2020-05-06 00:00:00,PVA,3,114.14399999999998,C3[C](C)(C(=O)OCC)[CH2][C](C)(C(=O)OCC)[CH2][C](C)(C(=O)OCC)[CH2][C](C)(C(=O)OCC)[CH2][C](C)(C(=O)OCC)[CH2][C](C)(C(=O)OCC)[CH2][C](C)(C(=O)OCC)[CH2][C](C)(C(=O)OCC)[CH2][C](C)(C(=O)OCC)[CH2][C](C)(C(=O)OCC)3,66.58256237734793,1,1,0.9629629629629628,161.3777777777778,158.96463012695312,0.06463012695311932,0.00040673459378929715
872,"Mittwoch, 6. Mai 2020 16:29:13",B6 2,25.0,160.9,0.083,414.9,168.3,172.7,137.2,VAN#63_P1.txt,VAN63_P1,P07,methacrylate,Poly-Ethyl MA,C=C(C)C(=O)OCC,[CH2][C](C)(C(=O)OCC),7600.0,1.23,SEC13,65.0,2020-05-06 00:00:00,PVA,3,114.14399999999998,C3[C](C)(C(=O)OCC)[CH2][C](C)(C(=O)OCC)[CH2][C](C)(C(=O)OCC)[CH2][C](C)(C(=O)OCC)[CH2][C](C)(C(=O)OCC)[CH2][C](C)(C(=O)OCC)[CH2][C](C)(C(=O)OCC)[CH2][C](C)(C(=O)OCC)[CH2][C](C)(C(=O)OCC)[CH2][C](C)(C(=O)OCC)3,66.58256237734793,1,1,0.9629629629629628,161.3777777777778,158.96463012695312,1.9353698730468807,0.01202840194559901
873,"Mittwoch, 6. Mai 2020 16:29:24",B6 3,25.0,155.0,0.003,383.4,157.5,160.7,137.4,VAN#63_P1.txt,VAN63_P1,P07,methacrylate,Poly-Ethyl MA,C=C(C)C(=O)OCC,[CH2][C](C)(C(=O)OCC),7600.0,1.23,SEC13,65.0,2020-05-06 00:00:00,PVA,3,114.14399999999998,C3[C](C)(C(=O)OCC)[CH2][C](C)(C(=O)OCC)[CH2][C](C)(C(=O)OCC)[CH2][C](C)(C(=O)OCC)[CH2][C](C)(C(=O)OCC)[CH2][C](C)(C(=O)OCC)[CH2][C](C)(C(=O)OCC)[CH2][C](C)(C(=O)OCC)[CH2][C](C)(C(=O)OCC)[CH2][C](C)(C(=O)OCC)3,66.58256237734793,1,1,0.9629629629629628,161.3777777777778,158.964599609375,3.964599609375,0.02557806199596774
874,"Mittwoch, 6. Mai 2020 16:29:57",C1 1,25.0,154.0,0.084,441.2,159.6,170.8,114.7,VAN#63_P1.txt,VAN63_P1,P07,methacrylate,Poly-Ethyl MA,C=C(C)C(=O)OCC,[CH2][C](C)(C(=O)OCC),7600.0,1.23,SEC13,65.0,2020-05-06 00:00:00,None,5,114.14399999999998,C3[C](C)(C(=O)OCC)[CH2][C](C)(C(=O)OCC)[CH2][C](C)(C(=O)OCC)[CH2][C](C)(C(=O)OCC)[CH2][C](C)(C(=O)OCC)[CH2][C](C)(C(=O)OCC)[CH2][C](C)(C(=O)OCC)[CH2][C](C)(C(=O)OCC)[CH2][C](C)(C(=O)OCC)[CH2][C](C)(C(=O)OCC)3,66.58256237734793,0,1,1.0,149.92222222222222,148.53135681152344,5.4686431884765625,0.03551067005504261
875,"Mittwoch, 6. Mai 2020 16:30:08",C1 2,25.0,154.3,0.087,446.1,161.3,170.7,119.5,VAN#63_P1.txt,VAN63_P1,P07,methacrylate,Poly-Ethyl MA,C=C(C)C(=O)OCC,[CH2][C](C)(C(=O)OCC),7600.0,1.23,SEC13,65.0,2020-05-06 00:00:00,None,5,114.14399999999998,C3[C](C)(C(=O)OCC)[CH2][C](C)(C(=O)OCC)[CH2][C](C)(C(=O)OCC)[CH2][C](C)(C(=O)OCC)[CH2][C](C)(C(=O)OCC)[CH2][C](C)(C(=O)OCC)[CH2][C](C)(C(=O)OCC)[CH2][C](C)(C(=O)OCC)[CH2][C](C)(C(=O)OCC)[CH2][C](C)(C(=O)OCC)3,66.58256237734793,0,1,1.0,149.92222222222222,148.53134155273438,5.768658447265636,0.03738599123308902
876,"Mittwoch, 6. Mai 2020 16:30:19",C1 3,25.0,154.3,0.11800000000000001,441.3,167.1,178.6,114.5,VAN#63_P1.txt,VAN63_P1,P07,methacrylate,Poly-Ethyl MA,C=C(C)C(=O)OCC,[CH2][C](C)(C(=O)OCC),7600.0,1.23,SEC13,65.0,2020-05-06 00:00:00,None,5,114.14399999999998,C3[C](C)(C(=O)OCC)[CH2][C](C)(C(=O)OCC)[CH2][C](C)(C(=O)OCC)[CH2][C](C)(C(=O)OCC)[CH2][C](C)(C(=O)OCC)[CH2][C](C)(C(=O)OCC)[CH2][C](C)(C(=O)OCC)[CH2][C](C)(C(=O)OCC)[CH2][C](C)(C(=O)OCC)[CH2][C](C)(C(=O)OCC)3,66.58256237734793,0,1,1.0,149.92222222222222,148.53134155273438,5.768658447265636,0.03738599123308902
877,"Mittwoch, 6. Mai 2020 16:30:53",C2 1,25.0,147.8,0.19399999999999998,460.5,475.0,286.6,104.2,VAN#63_P1.txt,VAN63_P1,P07,methacrylate,Poly-Ethyl MA,C=C(C)C(=O)OCC,[CH2][C](C)(C(=O)OCC),7600.0,1.23,SEC13,65.0,2020-05-06 00:00:00,None,5,114.14399999999998,C3[C](C)(C(=O)OCC)[CH2][C](C)(C(=O)OCC)[CH2][C](C)(C(=O)OCC)[CH2][C](C)(C(=O)OCC)[CH2][C](C)(C(=O)OCC)[CH2][C](C)(C(=O)OCC)[CH2][C](C)(C(=O)OCC)[CH2][C](C)(C(=O)OCC)[CH2][C](C)(C(=O)OCC)[CH2][C](C)(C(=O)OCC)3,66.58256237734793,0,1,1.0,149.92222222222222,148.53135681152344,0.7313568115234261,0.0049482869521206094
878,"Mittwoch, 6. Mai 2020 16:31:04",C2 2,25.0,146.0,0.139,452.5,147.8,166.0,98.28,VAN#63_P1.txt,VAN63_P1,P07,methacrylate,Poly-Ethyl MA,C=C(C)C(=O)OCC,[CH2][C](C)(C(=O)OCC),7600.0,1.23,SEC13,65.0,2020-05-06 00:00:00,None,5,114.14399999999998,C3[C](C)(C(=O)OCC)[CH2][C](C)(C(=O)OCC)[CH2][C](C)(C(=O)OCC)[CH2][C](C)(C(=O)OCC)[CH2][C](C)(C(=O)OCC)[CH2][C](C)(C(=O)OCC)[CH2][C](C)(C(=O)OCC)[CH2][C](C)(C(=O)OCC)[CH2][C](C)(C(=O)OCC)[CH2][C](C)(C(=O)OCC)3,66.58256237734793,0,1,1.0,149.92222222222222,148.5313720703125,2.5313720703125,0.01733816486515411
879,"Mittwoch, 6. Mai 2020 16:31:15",C2 3,25.0,150.2,0.128,448.3,156.1,172.0,103.3,VAN#63_P1.txt,VAN63_P1,P07,methacrylate,Poly-Ethyl MA,C=C(C)C(=O)OCC,[CH2][C](C)(C(=O)OCC),7600.0,1.23,SEC13,65.0,2020-05-06 00:00:00,None,5,114.14399999999998,C3[C](C)(C(=O)OCC)[CH2][C](C)(C(=O)OCC)[CH2][C](C)(C(=O)OCC)[CH2][C](C)(C(=O)OCC)[CH2][C](C)(C(=O)OCC)[CH2][C](C)(C(=O)OCC)[CH2][C](C)(C(=O)OCC)[CH2][C](C)(C(=O)OCC)[CH2][C](C)(C(=O)OCC)[CH2][C](C)(C(=O)OCC)3,66.58256237734793,0,1,1.0,149.92222222222222,148.53134155273438,1.6686584472656136,0.011109576879265072
880,"Mittwoch, 6. Mai 2020 16:31:47",C3 1,25.0,147.8,0.128,421.7,145.0,152.8,118.8,VAN#63_P1.txt,VAN63_P1,P07,methacrylate,Poly-Ethyl MA,C=C(C)C(=O)OCC,[CH2][C](C)(C(=O)OCC),7600.0,1.23,SEC13,65.0,2020-05-06 00:00:00,None,5,114.14399999999998,C3[C](C)(C(=O)OCC)[CH2][C](C)(C(=O)OCC)[CH2][C](C)(C(=O)OCC)[CH2][C](C)(C(=O)OCC)[CH2][C](C)(C(=O)OCC)[CH2][C](C)(C(=O)OCC)[CH2][C](C)(C(=O)OCC)[CH2][C](C)(C(=O)OCC)[CH2][C](C)(C(=O)OCC)[CH2][C](C)(C(=O)OCC)3,66.58256237734793,0,1,1.0,149.92222222222222,148.53134155273438,0.7313415527343636,0.004948183712681757
881,"Mittwoch, 6. Mai 2020 16:31:57",C3 2,25.0,148.3,0.062,425.3,150.9,161.1,114.8,VAN#63_P1.txt,VAN63_P1,P07,methacrylate,Poly-Ethyl MA,C=C(C)C(=O)OCC,[CH2][C](C)(C(=O)OCC),7600.0,1.23,SEC13,65.0,2020-05-06 00:00:00,None,5,114.14399999999998,C3[C](C)(C(=O)OCC)[CH2][C](C)(C(=O)OCC)[CH2][C](C)(C(=O)OCC)[CH2][C](C)(C(=O)OCC)[CH2][C](C)(C(=O)OCC)[CH2][C](C)(C(=O)OCC)[CH2][C](C)(C(=O)OCC)[CH2][C](C)(C(=O)OCC)[CH2][C](C)(C(=O)OCC)[CH2][C](C)(C(=O)OCC)3,66.58256237734793,0,1,1.0,149.92222222222222,148.53135681152344,0.23135681152342613,0.0015600594168808234
882,"Mittwoch, 6. Mai 2020 16:32:08",C3 3,25.0,146.6,0.1,416.4,148.7,164.2,102.5,VAN#63_P1.txt,VAN63_P1,P07,methacrylate,Poly-Ethyl MA,C=C(C)C(=O)OCC,[CH2][C](C)(C(=O)OCC),7600.0,1.23,SEC13,65.0,2020-05-06 00:00:00,None,5,114.14399999999998,C3[C](C)(C(=O)OCC)[CH2][C](C)(C(=O)OCC)[CH2][C](C)(C(=O)OCC)[CH2][C](C)(C(=O)OCC)[CH2][C](C)(C(=O)OCC)[CH2][C](C)(C(=O)OCC)[CH2][C](C)(C(=O)OCC)[CH2][C](C)(C(=O)OCC)[CH2][C](C)(C(=O)OCC)[CH2][C](C)(C(=O)OCC)3,66.58256237734793,0,1,1.0,149.92222222222222,148.53134155273438,1.9313415527343807,0.01317422614416358
883,"Mittwoch, 6. Mai 2020 16:33:09",C4 1,25.0,192.5,0.069,220.5,206.7,206.8,165.7,VAN#63_P1.txt,VAN63_P1,P07,methacrylate,Poly-Ethyl MA,C=C(C)C(=O)OCC,[CH2][C](C)(C(=O)OCC),7600.0,1.23,SEC13,65.0,2020-05-06 00:00:00,PVA,5,114.14399999999998,C3[C](C)(C(=O)OCC)[CH2][C](C)(C(=O)OCC)[CH2][C](C)(C(=O)OCC)[CH2][C](C)(C(=O)OCC)[CH2][C](C)(C(=O)OCC)[CH2][C](C)(C(=O)OCC)[CH2][C](C)(C(=O)OCC)[CH2][C](C)(C(=O)OCC)[CH2][C](C)(C(=O)OCC)[CH2][C](C)(C(=O)OCC)3,66.58256237734793,1,1,0.9722222222222222,194.1,188.22483825683594,4.2751617431640625,0.022208632432021105
884,"Mittwoch, 6. Mai 2020 16:33:20",C4 2,25.0,198.0,0.017,211.1,205.3,204.6,180.3,VAN#63_P1.txt,VAN63_P1,P07,methacrylate,Poly-Ethyl MA,C=C(C)C(=O)OCC,[CH2][C](C)(C(=O)OCC),7600.0,1.23,SEC13,65.0,2020-05-06 00:00:00,PVA,5,114.14399999999998,C3[C](C)(C(=O)OCC)[CH2][C](C)(C(=O)OCC)[CH2][C](C)(C(=O)OCC)[CH2][C](C)(C(=O)OCC)[CH2][C](C)(C(=O)OCC)[CH2][C](C)(C(=O)OCC)[CH2][C](C)(C(=O)OCC)[CH2][C](C)(C(=O)OCC)[CH2][C](C)(C(=O)OCC)[CH2][C](C)(C(=O)OCC)3,66.58256237734793,1,1,0.9722222222222222,194.1,188.22483825683594,9.775161743164062,0.049369503753353854
885,"Mittwoch, 6. Mai 2020 16:33:31",C4 3,25.0,193.2,0.102,210.0,212.5,212.7,160.1,VAN#63_P1.txt,VAN63_P1,P07,methacrylate,Poly-Ethyl MA,C=C(C)C(=O)OCC,[CH2][C](C)(C(=O)OCC),7600.0,1.23,SEC13,65.0,2020-05-06 00:00:00,PVA,5,114.14399999999998,C3[C](C)(C(=O)OCC)[CH2][C](C)(C(=O)OCC)[CH2][C](C)(C(=O)OCC)[CH2][C](C)(C(=O)OCC)[CH2][C](C)(C(=O)OCC)[CH2][C](C)(C(=O)OCC)[CH2][C](C)(C(=O)OCC)[CH2][C](C)(C(=O)OCC)[CH2][C](C)(C(=O)OCC)[CH2][C](C)(C(=O)OCC)3,66.58256237734793,1,1,0.9722222222222222,194.1,188.22482299804688,4.975177001953114,0.025751433757521293
886,"Mittwoch, 6. Mai 2020 16:34:06",C5 1,25.0,197.0,0.11900000000000001,223.0,218.6,218.4,153.4,VAN#63_P1.txt,VAN63_P1,P07,methacrylate,Poly-Ethyl MA,C=C(C)C(=O)OCC,[CH2][C](C)(C(=O)OCC),7600.0,1.23,SEC13,65.0,2020-05-06 00:00:00,PVA,5,114.14399999999998,C3[C](C)(C(=O)OCC)[CH2][C](C)(C(=O)OCC)[CH2][C](C)(C(=O)OCC)[CH2][C](C)(C(=O)OCC)[CH2][C](C)(C(=O)OCC)[CH2][C](C)(C(=O)OCC)[CH2][C](C)(C(=O)OCC)[CH2][C](C)(C(=O)OCC)[CH2][C](C)(C(=O)OCC)[CH2][C](C)(C(=O)OCC)3,66.58256237734793,1,1,0.9722222222222222,194.1,188.22483825683594,8.775161743164062,0.04454396823941149
887,"Mittwoch, 6. Mai 2020 16:34:17",C5 2,25.0,192.5,0.17300000000000001,216.6,203.1,204.4,155.7,VAN#63_P1.txt,VAN63_P1,P07,methacrylate,Poly-Ethyl MA,C=C(C)C(=O)OCC,[CH2][C](C)(C(=O)OCC),7600.0,1.23,SEC13,65.0,2020-05-06 00:00:00,PVA,5,114.14399999999998,C3[C](C)(C(=O)OCC)[CH2][C](C)(C(=O)OCC)[CH2][C](C)(C(=O)OCC)[CH2][C](C)(C(=O)OCC)[CH2][C](C)(C(=O)OCC)[CH2][C](C)(C(=O)OCC)[CH2][C](C)(C(=O)OCC)[CH2][C](C)(C(=O)OCC)[CH2][C](C)(C(=O)OCC)[CH2][C](C)(C(=O)OCC)3,66.58256237734793,1,1,0.9722222222222222,194.1,188.22483825683594,4.2751617431640625,0.022208632432021105
888,"Mittwoch, 6. Mai 2020 16:34:28",C5 3,25.0,188.6,0.08199999999999999,202.7,201.0,200.7,172.3,VAN#63_P1.txt,VAN63_P1,P07,methacrylate,Poly-Ethyl MA,C=C(C)C(=O)OCC,[CH2][C](C)(C(=O)OCC),7600.0,1.23,SEC13,65.0,2020-05-06 00:00:00,PVA,5,114.14399999999998,C3[C](C)(C(=O)OCC)[CH2][C](C)(C(=O)OCC)[CH2][C](C)(C(=O)OCC)[CH2][C](C)(C(=O)OCC)[CH2][C](C)(C(=O)OCC)[CH2][C](C)(C(=O)OCC)[CH2][C](C)(C(=O)OCC)[CH2][C](C)(C(=O)OCC)[CH2][C](C)(C(=O)OCC)[CH2][C](C)(C(=O)OCC)3,66.58256237734793,1,1,0.9722222222222222,194.1,188.22483825683594,0.3751617431640568,0.0019891926997033767
889,"Mittwoch, 6. Mai 2020 16:35:05",C6 1,25.0,197.8,0.131,190.8,217.4,217.5,151.4,VAN#63_P1.txt,VAN63_P1,P07,methacrylate,Poly-Ethyl MA,C=C(C)C(=O)OCC,[CH2][C](C)(C(=O)OCC),7600.0,1.23,SEC13,65.0,2020-05-06 00:00:00,PVA,5,114.14399999999998,C3[C](C)(C(=O)OCC)[CH2][C](C)(C(=O)OCC)[CH2][C](C)(C(=O)OCC)[CH2][C](C)(C(=O)OCC)[CH2][C](C)(C(=O)OCC)[CH2][C](C)(C(=O)OCC)[CH2][C](C)(C(=O)OCC)[CH2][C](C)(C(=O)OCC)[CH2][C](C)(C(=O)OCC)[CH2][C](C)(C(=O)OCC)3,66.58256237734793,1,1,0.9722222222222222,194.1,188.22482299804688,9.575177001953136,0.048408377158509285
