Repository: JulianKimmig/nanoparticle_size_prediction

File: pretrained/np_model_14/evaluation/train_df.csv (part 15 of 37)
index,measurment_data,sample,temperature,z_average,dispersity,mean_count_rate,volume_mean,intensity_mean,number_mean,file,np_formulation,substance_code,polymer_class,polymer,smiles_monomer,smiles_ru,mn,pdi,mn_method,tg,date,additive,polymer_concentration,mass_ru,circular_smiles_10,dp,with_pva,valid,roll_valid,mean_z_average,predicted_z_average,error,rel_error
890,"Mittwoch, 6. Mai 2020 16:35:16",C6 2,25.0,192.9,0.038,192.9,203.0,202.5,174.6,VAN#63_P1.txt,VAN63_P1,P07,methacrylate,Poly-Ethyl MA,C=C(C)C(=O)OCC,[CH2][C](C)(C(=O)OCC),7600.0,1.23,SEC13,65.0,2020-05-06 00:00:00,PVA,5,114.14399999999998,C3[C](C)(C(=O)OCC)[CH2][C](C)(C(=O)OCC)[CH2][C](C)(C(=O)OCC)[CH2][C](C)(C(=O)OCC)[CH2][C](C)(C(=O)OCC)[CH2][C](C)(C(=O)OCC)[CH2][C](C)(C(=O)OCC)[CH2][C](C)(C(=O)OCC)[CH2][C](C)(C(=O)OCC)[CH2][C](C)(C(=O)OCC)3,66.58256237734793,1,1,0.9722222222222222,194.1,188.22483825683594,4.675161743164068,0.024236193588201494
891,"Mittwoch, 6. Mai 2020 16:35:27",C6 3,25.0,194.4,0.071,191.9,207.2,206.6,175.6,VAN#63_P1.txt,VAN63_P1,P07,methacrylate,Poly-Ethyl MA,C=C(C)C(=O)OCC,[CH2][C](C)(C(=O)OCC),7600.0,1.23,SEC13,65.0,2020-05-06 00:00:00,PVA,5,114.14399999999998,C3[C](C)(C(=O)OCC)[CH2][C](C)(C(=O)OCC)[CH2][C](C)(C(=O)OCC)[CH2][C](C)(C(=O)OCC)[CH2][C](C)(C(=O)OCC)[CH2][C](C)(C(=O)OCC)[CH2][C](C)(C(=O)OCC)[CH2][C](C)(C(=O)OCC)[CH2][C](C)(C(=O)OCC)[CH2][C](C)(C(=O)OCC)3,66.58256237734793,1,1,0.9722222222222222,194.1,188.22483825683594,6.175161743164068,0.031765235304341916
892,"Mittwoch, 6. Mai 2020 16:36:00",D1 1,25.0,184.8,0.19,323.8,387.8,243.2,132.0,VAN#63_P1.txt,VAN63_P1,P07,methacrylate,Poly-Ethyl MA,C=C(C)C(=O)OCC,[CH2][C](C)(C(=O)OCC),7600.0,1.23,SEC13,65.0,2020-05-06 00:00:00,None,8,114.14399999999998,C3[C](C)(C(=O)OCC)[CH2][C](C)(C(=O)OCC)[CH2][C](C)(C(=O)OCC)[CH2][C](C)(C(=O)OCC)[CH2][C](C)(C(=O)OCC)[CH2][C](C)(C(=O)OCC)[CH2][C](C)(C(=O)OCC)[CH2][C](C)(C(=O)OCC)[CH2][C](C)(C(=O)OCC)[CH2][C](C)(C(=O)OCC)3,66.58256237734793,0,1,1.0,179.16666666666663,174.85824584960938,9.941754150390636,0.05379737094367227
893,"Mittwoch, 6. Mai 2020 16:36:11",D1 2,25.0,184.1,0.068,309.9,198.9,202.3,144.5,VAN#63_P1.txt,VAN63_P1,P07,methacrylate,Poly-Ethyl MA,C=C(C)C(=O)OCC,[CH2][C](C)(C(=O)OCC),7600.0,1.23,SEC13,65.0,2020-05-06 00:00:00,None,8,114.14399999999998,C3[C](C)(C(=O)OCC)[CH2][C](C)(C(=O)OCC)[CH2][C](C)(C(=O)OCC)[CH2][C](C)(C(=O)OCC)[CH2][C](C)(C(=O)OCC)[CH2][C](C)(C(=O)OCC)[CH2][C](C)(C(=O)OCC)[CH2][C](C)(C(=O)OCC)[CH2][C](C)(C(=O)OCC)[CH2][C](C)(C(=O)OCC)3,66.58256237734793,0,1,1.0,179.16666666666663,174.85824584960938,9.24175415039062,0.05019964231608159
894,"Mittwoch, 6. Mai 2020 16:36:21",D1 3,25.0,185.1,0.129,314.4,209.9,216.5,123.3,VAN#63_P1.txt,VAN63_P1,P07,methacrylate,Poly-Ethyl MA,C=C(C)C(=O)OCC,[CH2][C](C)(C(=O)OCC),7600.0,1.23,SEC13,65.0,2020-05-06 00:00:00,None,8,114.14399999999998,C3[C](C)(C(=O)OCC)[CH2][C](C)(C(=O)OCC)[CH2][C](C)(C(=O)OCC)[CH2][C](C)(C(=O)OCC)[CH2][C](C)(C(=O)OCC)[CH2][C](C)(C(=O)OCC)[CH2][C](C)(C(=O)OCC)[CH2][C](C)(C(=O)OCC)[CH2][C](C)(C(=O)OCC)[CH2][C](C)(C(=O)OCC)3,66.58256237734793,0,1,1.0,179.16666666666663,174.85824584960938,10.24175415039062,0.05533092463744257
895,"Mittwoch, 6. Mai 2020 16:36:59",D2 1,25.0,173.8,0.11,324.0,190.1,197.2,128.5,VAN#63_P1.txt,VAN63_P1,P07,methacrylate,Poly-Ethyl MA,C=C(C)C(=O)OCC,[CH2][C](C)(C(=O)OCC),7600.0,1.23,SEC13,65.0,2020-05-06 00:00:00,None,8,114.14399999999998,C3[C](C)(C(=O)OCC)[CH2][C](C)(C(=O)OCC)[CH2][C](C)(C(=O)OCC)[CH2][C](C)(C(=O)OCC)[CH2][C](C)(C(=O)OCC)[CH2][C](C)(C(=O)OCC)[CH2][C](C)(C(=O)OCC)[CH2][C](C)(C(=O)OCC)[CH2][C](C)(C(=O)OCC)[CH2][C](C)(C(=O)OCC)3,66.58256237734793,0,1,1.0,179.16666666666663,174.85824584960938,1.0582458496093636,0.006088871401664923
896,"Mittwoch, 6. Mai 2020 16:37:10",D2 2,25.0,172.7,0.16699999999999998,324.2,174.6,178.0,143.3,VAN#63_P1.txt,VAN63_P1,P07,methacrylate,Poly-Ethyl MA,C=C(C)C(=O)OCC,[CH2][C](C)(C(=O)OCC),7600.0,1.23,SEC13,65.0,2020-05-06 00:00:00,None,8,114.14399999999998,C3[C](C)(C(=O)OCC)[CH2][C](C)(C(=O)OCC)[CH2][C](C)(C(=O)OCC)[CH2][C](C)(C(=O)OCC)[CH2][C](C)(C(=O)OCC)[CH2][C](C)(C(=O)OCC)[CH2][C](C)(C(=O)OCC)[CH2][C](C)(C(=O)OCC)[CH2][C](C)(C(=O)OCC)[CH2][C](C)(C(=O)OCC)3,66.58256237734793,0,1,1.0,179.16666666666663,174.85824584960938,2.1582458496093864,0.012497080773650183
897,"Mittwoch, 6. Mai 2020 16:37:21",D2 3,25.0,172.8,0.091,329.4,185.3,190.6,135.8,VAN#63_P1.txt,VAN63_P1,P07,methacrylate,Poly-Ethyl MA,C=C(C)C(=O)OCC,[CH2][C](C)(C(=O)OCC),7600.0,1.23,SEC13,65.0,2020-05-06 00:00:00,None,8,114.14399999999998,C3[C](C)(C(=O)OCC)[CH2][C](C)(C(=O)OCC)[CH2][C](C)(C(=O)OCC)[CH2][C](C)(C(=O)OCC)[CH2][C](C)(C(=O)OCC)[CH2][C](C)(C(=O)OCC)[CH2][C](C)(C(=O)OCC)[CH2][C](C)(C(=O)OCC)[CH2][C](C)(C(=O)OCC)[CH2][C](C)(C(=O)OCC)3,66.58256237734793,0,1,1.0,179.16666666666663,174.85824584960938,2.0582458496093636,0.01191114496301715
898,"Mittwoch, 6. Mai 2020 16:37:52",D3 1,25.0,177.2,0.145,325.9,190.6,196.0,134.4,VAN#63_P1.txt,VAN63_P1,P07,methacrylate,Poly-Ethyl MA,C=C(C)C(=O)OCC,[CH2][C](C)(C(=O)OCC),7600.0,1.23,SEC13,65.0,2020-05-06 00:00:00,None,8,114.14399999999998,C3[C](C)(C(=O)OCC)[CH2][C](C)(C(=O)OCC)[CH2][C](C)(C(=O)OCC)[CH2][C](C)(C(=O)OCC)[CH2][C](C)(C(=O)OCC)[CH2][C](C)(C(=O)OCC)[CH2][C](C)(C(=O)OCC)[CH2][C](C)(C(=O)OCC)[CH2][C](C)(C(=O)OCC)[CH2][C](C)(C(=O)OCC)3,66.58256237734793,0,1,1.0,179.16666666666663,174.85824584960938,2.3417541503906136,0.013215316875793531
899,"Mittwoch, 6. Mai 2020 16:38:03",D3 2,25.0,179.3,0.121,306.7,198.2,204.9,127.9,VAN#63_P1.txt,VAN63_P1,P07,methacrylate,Poly-Ethyl MA,C=C(C)C(=O)OCC,[CH2][C](C)(C(=O)OCC),7600.0,1.23,SEC13,65.0,2020-05-06 00:00:00,None,8,114.14399999999998,C3[C](C)(C(=O)OCC)[CH2][C](C)(C(=O)OCC)[CH2][C](C)(C(=O)OCC)[CH2][C](C)(C(=O)OCC)[CH2][C](C)(C(=O)OCC)[CH2][C](C)(C(=O)OCC)[CH2][C](C)(C(=O)OCC)[CH2][C](C)(C(=O)OCC)[CH2][C](C)(C(=O)OCC)[CH2][C](C)(C(=O)OCC)3,66.58256237734793,0,1,1.0,179.16666666666663,174.85824584960938,4.441754150390636,0.024772750420472035
900,"Mittwoch, 6. Mai 2020 16:38:14",D3 3,25.0,182.7,0.086,321.5,198.7,203.5,137.2,VAN#63_P1.txt,VAN63_P1,P07,methacrylate,Poly-Ethyl MA,C=C(C)C(=O)OCC,[CH2][C](C)(C(=O)OCC),7600.0,1.23,SEC13,65.0,2020-05-06 00:00:00,None,8,114.14399999999998,C3[C](C)(C(=O)OCC)[CH2][C](C)(C(=O)OCC)[CH2][C](C)(C(=O)OCC)[CH2][C](C)(C(=O)OCC)[CH2][C](C)(C(=O)OCC)[CH2][C](C)(C(=O)OCC)[CH2][C](C)(C(=O)OCC)[CH2][C](C)(C(=O)OCC)[CH2][C](C)(C(=O)OCC)[CH2][C](C)(C(=O)OCC)3,66.58256237734793,0,1,1.0,179.16666666666663,174.85824584960938,7.841754150390614,0.04292147865566839
901,"Mittwoch, 6. Mai 2020 16:38:47",D4 1,25.0,233.2,0.096,421.1,266.6,258.9,192.7,VAN#63_P1.txt,VAN63_P1,P07,methacrylate,Poly-Ethyl MA,C=C(C)C(=O)OCC,[CH2][C](C)(C(=O)OCC),7600.0,1.23,SEC13,65.0,2020-05-06 00:00:00,PVA,8,114.14399999999998,C3[C](C)(C(=O)OCC)[CH2][C](C)(C(=O)OCC)[CH2][C](C)(C(=O)OCC)[CH2][C](C)(C(=O)OCC)[CH2][C](C)(C(=O)OCC)[CH2][C](C)(C(=O)OCC)[CH2][C](C)(C(=O)OCC)[CH2][C](C)(C(=O)OCC)[CH2][C](C)(C(=O)OCC)[CH2][C](C)(C(=O)OCC)3,66.58256237734793,1,1,1.0,232.25555555555556,219.6387939453125,13.561206054687489,0.058152684625589576
902,"Mittwoch, 6. Mai 2020 16:38:58",D4 2,25.0,227.8,0.028999999999999998,409.2,243.8,240.6,203.6,VAN#63_P1.txt,VAN63_P1,P07,methacrylate,Poly-Ethyl MA,C=C(C)C(=O)OCC,[CH2][C](C)(C(=O)OCC),7600.0,1.23,SEC13,65.0,2020-05-06 00:00:00,PVA,8,114.14399999999998,C3[C](C)(C(=O)OCC)[CH2][C](C)(C(=O)OCC)[CH2][C](C)(C(=O)OCC)[CH2][C](C)(C(=O)OCC)[CH2][C](C)(C(=O)OCC)[CH2][C](C)(C(=O)OCC)[CH2][C](C)(C(=O)OCC)[CH2][C](C)(C(=O)OCC)[CH2][C](C)(C(=O)OCC)[CH2][C](C)(C(=O)OCC)3,66.58256237734793,1,1,1.0,232.25555555555556,219.6387939453125,8.161206054687511,0.03582618988010321
903,"Mittwoch, 6. Mai 2020 16:39:09",D4 3,25.0,232.9,0.077,362.3,262.1,256.0,198.5,VAN#63_P1.txt,VAN63_P1,P07,methacrylate,Poly-Ethyl MA,C=C(C)C(=O)OCC,[CH2][C](C)(C(=O)OCC),7600.0,1.23,SEC13,65.0,2020-05-06 00:00:00,PVA,8,114.14399999999998,C3[C](C)(C(=O)OCC)[CH2][C](C)(C(=O)OCC)[CH2][C](C)(C(=O)OCC)[CH2][C](C)(C(=O)OCC)[CH2][C](C)(C(=O)OCC)[CH2][C](C)(C(=O)OCC)[CH2][C](C)(C(=O)OCC)[CH2][C](C)(C(=O)OCC)[CH2][C](C)(C(=O)OCC)[CH2][C](C)(C(=O)OCC)3,66.58256237734793,1,1,1.0,232.25555555555556,219.6387939453125,13.261206054687506,0.056939484992217716
904,"Mittwoch, 6. Mai 2020 16:39:40",D5 1,25.0,227.2,0.127,418.2,268.4,259.1,178.7,VAN#63_P1.txt,VAN63_P1,P07,methacrylate,Poly-Ethyl MA,C=C(C)C(=O)OCC,[CH2][C](C)(C(=O)OCC),7600.0,1.23,SEC13,65.0,2020-05-06 00:00:00,PVA,8,114.14399999999998,C3[C](C)(C(=O)OCC)[CH2][C](C)(C(=O)OCC)[CH2][C](C)(C(=O)OCC)[CH2][C](C)(C(=O)OCC)[CH2][C](C)(C(=O)OCC)[CH2][C](C)(C(=O)OCC)[CH2][C](C)(C(=O)OCC)[CH2][C](C)(C(=O)OCC)[CH2][C](C)(C(=O)OCC)[CH2][C](C)(C(=O)OCC)3,66.58256237734793,1,1,1.0,232.25555555555556,219.6387939453125,7.561206054687489,0.03327995622661747
905,"Mittwoch, 6. Mai 2020 16:39:51",D5 2,25.0,227.3,0.154,407.2,447.0,295.0,184.4,VAN#63_P1.txt,VAN63_P1,P07,methacrylate,Poly-Ethyl MA,C=C(C)C(=O)OCC,[CH2][C](C)(C(=O)OCC),7600.0,1.23,SEC13,65.0,2020-05-06 00:00:00,PVA,8,114.14399999999998,C3[C](C)(C(=O)OCC)[CH2][C](C)(C(=O)OCC)[CH2][C](C)(C(=O)OCC)[CH2][C](C)(C(=O)OCC)[CH2][C](C)(C(=O)OCC)[CH2][C](C)(C(=O)OCC)[CH2][C](C)(C(=O)OCC)[CH2][C](C)(C(=O)OCC)[CH2][C](C)(C(=O)OCC)[CH2][C](C)(C(=O)OCC)3,66.58256237734793,1,1,1.0,232.25555555555556,219.6387939453125,7.661206054687511,0.033705262009183945
906,"Mittwoch, 6. Mai 2020 16:40:02",D5 3,25.0,235.4,0.022000000000000002,390.8,248.8,245.8,216.3,VAN#63_P1.txt,VAN63_P1,P07,methacrylate,Poly-Ethyl MA,C=C(C)C(=O)OCC,[CH2][C](C)(C(=O)OCC),7600.0,1.23,SEC13,65.0,2020-05-06 00:00:00,PVA,8,114.14399999999998,C3[C](C)(C(=O)OCC)[CH2][C](C)(C(=O)OCC)[CH2][C](C)(C(=O)OCC)[CH2][C](C)(C(=O)OCC)[CH2][C](C)(C(=O)OCC)[CH2][C](C)(C(=O)OCC)[CH2][C](C)(C(=O)OCC)[CH2][C](C)(C(=O)OCC)[CH2][C](C)(C(=O)OCC)[CH2][C](C)(C(=O)OCC)3,66.58256237734793,1,1,1.0,232.25555555555556,219.6387939453125,15.761206054687506,0.066954995984229
907,"Mittwoch, 6. Mai 2020 16:40:35",D6 1,25.0,237.5,0.035,344.3,256.7,252.2,210.6,VAN#63_P1.txt,VAN63_P1,P07,methacrylate,Poly-Ethyl MA,C=C(C)C(=O)OCC,[CH2][C](C)(C(=O)OCC),7600.0,1.23,SEC13,65.0,2020-05-06 00:00:00,PVA,8,114.14399999999998,C3[C](C)(C(=O)OCC)[CH2][C](C)(C(=O)OCC)[CH2][C](C)(C(=O)OCC)[CH2][C](C)(C(=O)OCC)[CH2][C](C)(C(=O)OCC)[CH2][C](C)(C(=O)OCC)[CH2][C](C)(C(=O)OCC)[CH2][C](C)(C(=O)OCC)[CH2][C](C)(C(=O)OCC)[CH2][C](C)(C(=O)OCC)3,66.58256237734793,1,1,1.0,232.25555555555556,219.6387939453125,17.8612060546875,0.075205078125
908,"Mittwoch, 6. Mai 2020 16:40:46",D6 2,25.0,240.3,0.075,342.5,273.2,265.5,203.5,VAN#63_P1.txt,VAN63_P1,P07,methacrylate,Poly-Ethyl MA,C=C(C)C(=O)OCC,[CH2][C](C)(C(=O)OCC),7600.0,1.23,SEC13,65.0,2020-05-06 00:00:00,PVA,8,114.14399999999998,C3[C](C)(C(=O)OCC)[CH2][C](C)(C(=O)OCC)[CH2][C](C)(C(=O)OCC)[CH2][C](C)(C(=O)OCC)[CH2][C](C)(C(=O)OCC)[CH2][C](C)(C(=O)OCC)[CH2][C](C)(C(=O)OCC)[CH2][C](C)(C(=O)OCC)[CH2][C](C)(C(=O)OCC)[CH2][C](C)(C(=O)OCC)3,66.58256237734793,1,1,1.0,232.25555555555556,219.6387939453125,20.66120605468751,0.08598088245812531
909,"Mittwoch, 6. Mai 2020 16:40:56",D6 3,25.0,228.7,0.139,342.8,243.6,240.0,202.1,VAN#63_P1.txt,VAN63_P1,P07,methacrylate,Poly-Ethyl MA,C=C(C)C(=O)OCC,[CH2][C](C)(C(=O)OCC),7600.0,1.23,SEC13,65.0,2020-05-06 00:00:00,PVA,8,114.14399999999998,C3[C](C)(C(=O)OCC)[CH2][C](C)(C(=O)OCC)[CH2][C](C)(C(=O)OCC)[CH2][C](C)(C(=O)OCC)[CH2][C](C)(C(=O)OCC)[CH2][C](C)(C(=O)OCC)[CH2][C](C)(C(=O)OCC)[CH2][C](C)(C(=O)OCC)[CH2][C](C)(C(=O)OCC)[CH2][C](C)(C(=O)OCC)3,66.58256237734793,1,1,1.0,232.25555555555556,219.6387939453125,9.061206054687489,0.03962048996365321
910,"Mittwoch, 6. Mai 2020 16:41:29",E1 1,25.0,189.1,0.2,264.2,516.5,344.1,123.3,VAN#63_P1.txt,VAN63_P1,P07,methacrylate,Poly-Ethyl MA,C=C(C)C(=O)OCC,[CH2][C](C)(C(=O)OCC),7600.0,1.23,SEC13,65.0,2020-05-06 00:00:00,None,10,114.14399999999998,C3[C](C)(C(=O)OCC)[CH2][C](C)(C(=O)OCC)[CH2][C](C)(C(=O)OCC)[CH2][C](C)(C(=O)OCC)[CH2][C](C)(C(=O)OCC)[CH2][C](C)(C(=O)OCC)[CH2][C](C)(C(=O)OCC)[CH2][C](C)(C(=O)OCC)[CH2][C](C)(C(=O)OCC)[CH2][C](C)(C(=O)OCC)3,66.58256237734793,0,1,0.9166666666666666,188.02222222222224,184.10354614257812,4.996453857421869,0.02642228375156991
911,"Mittwoch, 6. Mai 2020 16:41:40",E1 2,25.0,187.6,0.196,258.9,674.6,383.7,133.6,VAN#63_P1.txt,VAN63_P1,P07,methacrylate,Poly-Ethyl MA,C=C(C)C(=O)OCC,[CH2][C](C)(C(=O)OCC),7600.0,1.23,SEC13,65.0,2020-05-06 00:00:00,None,10,114.14399999999998,C3[C](C)(C(=O)OCC)[CH2][C](C)(C(=O)OCC)[CH2][C](C)(C(=O)OCC)[CH2][C](C)(C(=O)OCC)[CH2][C](C)(C(=O)OCC)[CH2][C](C)(C(=O)OCC)[CH2][C](C)(C(=O)OCC)[CH2][C](C)(C(=O)OCC)[CH2][C](C)(C(=O)OCC)[CH2][C](C)(C(=O)OCC)3,66.58256237734793,0,1,0.9166666666666666,188.02222222222224,184.10354614257812,3.4964538574218693,0.018637813738922544
912,"Mittwoch, 6. Mai 2020 16:41:51",E1 3,25.0,191.0,0.16699999999999998,254.8,476.6,279.2,150.0,VAN#63_P1.txt,VAN63_P1,P07,methacrylate,Poly-Ethyl MA,C=C(C)C(=O)OCC,[CH2][C](C)(C(=O)OCC),7600.0,1.23,SEC13,65.0,2020-05-06 00:00:00,None,10,114.14399999999998,C3[C](C)(C(=O)OCC)[CH2][C](C)(C(=O)OCC)[CH2][C](C)(C(=O)OCC)[CH2][C](C)(C(=O)OCC)[CH2][C](C)(C(=O)OCC)[CH2][C](C)(C(=O)OCC)[CH2][C](C)(C(=O)OCC)[CH2][C](C)(C(=O)OCC)[CH2][C](C)(C(=O)OCC)[CH2][C](C)(C(=O)OCC)3,66.58256237734793,0,1,0.9166666666666666,188.02222222222224,184.10354614257812,6.896453857421875,0.03610708825875327
913,"Mittwoch, 6. Mai 2020 16:42:24",E2 1,25.0,190.2,0.212,243.0,259.1,252.7,104.2,VAN#63_P1.txt,VAN63_P1,P07,methacrylate,Poly-Ethyl MA,C=C(C)C(=O)OCC,[CH2][C](C)(C(=O)OCC),7600.0,1.23,SEC13,65.0,2020-05-06 00:00:00,None,10,114.14399999999998,C3[C](C)(C(=O)OCC)[CH2][C](C)(C(=O)OCC)[CH2][C](C)(C(=O)OCC)[CH2][C](C)(C(=O)OCC)[CH2][C](C)(C(=O)OCC)[CH2][C](C)(C(=O)OCC)[CH2][C](C)(C(=O)OCC)[CH2][C](C)(C(=O)OCC)[CH2][C](C)(C(=O)OCC)[CH2][C](C)(C(=O)OCC)3,66.58256237734793,0,1,0.9166666666666666,188.02222222222224,184.10354614257812,6.096453857421864,0.032052859397591296
914,"Mittwoch, 6. Mai 2020 16:42:35",E2 2,25.0,183.7,0.17600000000000002,249.4,435.4,302.4,124.2,VAN#63_P1.txt,VAN63_P1,P07,methacrylate,Poly-Ethyl MA,C=C(C)C(=O)OCC,[CH2][C](C)(C(=O)OCC),7600.0,1.23,SEC13,65.0,2020-05-06 00:00:00,None,10,114.14399999999998,C3[C](C)(C(=O)OCC)[CH2][C](C)(C(=O)OCC)[CH2][C](C)(C(=O)OCC)[CH2][C](C)(C(=O)OCC)[CH2][C](C)(C(=O)OCC)[CH2][C](C)(C(=O)OCC)[CH2][C](C)(C(=O)OCC)[CH2][C](C)(C(=O)OCC)[CH2][C](C)(C(=O)OCC)[CH2][C](C)(C(=O)OCC)3,66.58256237734793,0,1,0.9166666666666666,188.02222222222224,184.10354614257812,0.40354614257813637,0.002196767243212501
915,"Mittwoch, 6. Mai 2020 16:42:46",E2 3,25.0,187.4,0.17300000000000001,250.8,423.2,263.9,141.2,VAN#63_P1.txt,VAN63_P1,P07,methacrylate,Poly-Ethyl MA,C=C(C)C(=O)OCC,[CH2][C](C)(C(=O)OCC),7600.0,1.23,SEC13,65.0,2020-05-06 00:00:00,None,10,114.14399999999998,C3[C](C)(C(=O)OCC)[CH2][C](C)(C(=O)OCC)[CH2][C](C)(C(=O)OCC)[CH2][C](C)(C(=O)OCC)[CH2][C](C)(C(=O)OCC)[CH2][C](C)(C(=O)OCC)[CH2][C](C)(C(=O)OCC)[CH2][C](C)(C(=O)OCC)[CH2][C](C)(C(=O)OCC)[CH2][C](C)(C(=O)OCC)3,66.58256237734793,0,1,0.9166666666666666,188.02222222222224,184.10354614257812,3.2964538574218807,0.017590468822955604
916,"Mittwoch, 6. Mai 2020 16:43:19",E3 1,25.0,190.5,0.052000000000000005,240.8,205.8,206.7,160.7,VAN#63_P1.txt,VAN63_P1,P07,methacrylate,Poly-Ethyl MA,C=C(C)C(=O)OCC,[CH2][C](C)(C(=O)OCC),7600.0,1.23,SEC13,65.0,2020-05-06 00:00:00,None,10,114.14399999999998,C3[C](C)(C(=O)OCC)[CH2][C](C)(C(=O)OCC)[CH2][C](C)(C(=O)OCC)[CH2][C](C)(C(=O)OCC)[CH2][C](C)(C(=O)OCC)[CH2][C](C)(C(=O)OCC)[CH2][C](C)(C(=O)OCC)[CH2][C](C)(C(=O)OCC)[CH2][C](C)(C(=O)OCC)[CH2][C](C)(C(=O)OCC)3,66.58256237734793,0,1,0.9166666666666666,188.02222222222224,184.10353088378906,6.3964691162109375,0.03357726570189468
917,"Mittwoch, 6. Mai 2020 16:43:30",E3 2,25.0,188.3,0.121,246.7,201.4,203.2,150.3,VAN#63_P1.txt,VAN63_P1,P07,methacrylate,Poly-Ethyl MA,C=C(C)C(=O)OCC,[CH2][C](C)(C(=O)OCC),7600.0,1.23,SEC13,65.0,2020-05-06 00:00:00,None,10,114.14399999999998,C3[C](C)(C(=O)OCC)[CH2][C](C)(C(=O)OCC)[CH2][C](C)(C(=O)OCC)[CH2][C](C)(C(=O)OCC)[CH2][C](C)(C(=O)OCC)[CH2][C](C)(C(=O)OCC)[CH2][C](C)(C(=O)OCC)[CH2][C](C)(C(=O)OCC)[CH2][C](C)(C(=O)OCC)[CH2][C](C)(C(=O)OCC)3,66.58256237734793,0,1,0.9166666666666666,188.02222222222224,184.10354614257812,4.196453857421886,0.022286000304948945
918,"Mittwoch, 6. Mai 2020 16:43:41",E3 3,25.0,184.4,0.076,249.3,199.0,200.8,153.3,VAN#63_P1.txt,VAN63_P1,P07,methacrylate,Poly-Ethyl MA,C=C(C)C(=O)OCC,[CH2][C](C)(C(=O)OCC),7600.0,1.23,SEC13,65.0,2020-05-06 00:00:00,None,10,114.14399999999998,C3[C](C)(C(=O)OCC)[CH2][C](C)(C(=O)OCC)[CH2][C](C)(C(=O)OCC)[CH2][C](C)(C(=O)OCC)[CH2][C](C)(C(=O)OCC)[CH2][C](C)(C(=O)OCC)[CH2][C](C)(C(=O)OCC)[CH2][C](C)(C(=O)OCC)[CH2][C](C)(C(=O)OCC)[CH2][C](C)(C(=O)OCC)3,66.58256237734793,0,1,0.9166666666666666,188.02222222222224,184.10354614257812,0.2964538574218807,0.0016076673395980514
919,"Mittwoch, 6. Mai 2020 16:44:14",E4 1,25.0,234.4,0.136,327.3,258.6,254.4,217.6,VAN#63_P1.txt,VAN63_P1,P07,methacrylate,Poly-Ethyl MA,C=C(C)C(=O)OCC,[CH2][C](C)(C(=O)OCC),7600.0,1.23,SEC13,65.0,2020-05-06 00:00:00,PVA,10,114.14399999999998,C3[C](C)(C(=O)OCC)[CH2][C](C)(C(=O)OCC)[CH2][C](C)(C(=O)OCC)[CH2][C](C)(C(=O)OCC)[CH2][C](C)(C(=O)OCC)[CH2][C](C)(C(=O)OCC)[CH2][C](C)(C(=O)OCC)[CH2][C](C)(C(=O)OCC)[CH2][C](C)(C(=O)OCC)[CH2][C](C)(C(=O)OCC)3,66.58256237734793,1,1,1.0,240.0777777777777,240.51657104492188,6.116571044921869,0.0260945863691206
920,"Mittwoch, 6. Mai 2020 16:44:25",E4 2,25.0,245.2,0.10300000000000001,318.7,276.9,269.0,215.0,VAN#63_P1.txt,VAN63_P1,P07,methacrylate,Poly-Ethyl MA,C=C(C)C(=O)OCC,[CH2][C](C)(C(=O)OCC),7600.0,1.23,SEC13,65.0,2020-05-06 00:00:00,PVA,10,114.14399999999998,C3[C](C)(C(=O)OCC)[CH2][C](C)(C(=O)OCC)[CH2][C](C)(C(=O)OCC)[CH2][C](C)(C(=O)OCC)[CH2][C](C)(C(=O)OCC)[CH2][C](C)(C(=O)OCC)[CH2][C](C)(C(=O)OCC)[CH2][C](C)(C(=O)OCC)[CH2][C](C)(C(=O)OCC)[CH2][C](C)(C(=O)OCC)3,66.58256237734793,1,1,1.0,240.0777777777777,240.5166015625,4.683398437499989,0.019100319891924913
921,"Mittwoch, 6. Mai 2020 16:44:35",E4 3,25.0,229.1,0.057,310.1,245.4,242.3,209.2,VAN#63_P1.txt,VAN63_P1,P07,methacrylate,Poly-Ethyl MA,C=C(C)C(=O)OCC,[CH2][C](C)(C(=O)OCC),7600.0,1.23,SEC13,65.0,2020-05-06 00:00:00,PVA,10,114.14399999999998,C3[C](C)(C(=O)OCC)[CH2][C](C)(C(=O)OCC)[CH2][C](C)(C(=O)OCC)[CH2][C](C)(C(=O)OCC)[CH2][C](C)(C(=O)OCC)[CH2][C](C)(C(=O)OCC)[CH2][C](C)(C(=O)OCC)[CH2][C](C)(C(=O)OCC)[CH2][C](C)(C(=O)OCC)[CH2][C](C)(C(=O)OCC)3,66.58256237734793,1,1,1.0,240.0777777777777,240.51657104492188,11.41657104492188,0.04983226121746784
922,"Mittwoch, 6. Mai 2020 16:45:08",E5 1,25.0,245.7,0.156,297.6,271.1,263.2,203.5,VAN#63_P1.txt,VAN63_P1,P07,methacrylate,Poly-Ethyl MA,C=C(C)C(=O)OCC,[CH2][C](C)(C(=O)OCC),7600.0,1.23,SEC13,65.0,2020-05-06 00:00:00,PVA,10,114.14399999999998,C3[C](C)(C(=O)OCC)[CH2][C](C)(C(=O)OCC)[CH2][C](C)(C(=O)OCC)[CH2][C](C)(C(=O)OCC)[CH2][C](C)(C(=O)OCC)[CH2][C](C)(C(=O)OCC)[CH2][C](C)(C(=O)OCC)[CH2][C](C)(C(=O)OCC)[CH2][C](C)(C(=O)OCC)[CH2][C](C)(C(=O)OCC)3,66.58256237734793,1,1,1.0,240.0777777777777,240.51657104492188,5.183428955078114,0.021096576943744866
923,"Mittwoch, 6. Mai 2020 16:45:18",E5 2,25.0,236.5,0.17300000000000001,303.6,252.4,248.1,207.9,VAN#63_P1.txt,VAN63_P1,P07,methacrylate,Poly-Ethyl MA,C=C(C)C(=O)OCC,[CH2][C](C)(C(=O)OCC),7600.0,1.23,SEC13,65.0,2020-05-06 00:00:00,PVA,10,114.14399999999998,C3[C](C)(C(=O)OCC)[CH2][C](C)(C(=O)OCC)[CH2][C](C)(C(=O)OCC)[CH2][C](C)(C(=O)OCC)[CH2][C](C)(C(=O)OCC)[CH2][C](C)(C(=O)OCC)[CH2][C](C)(C(=O)OCC)[CH2][C](C)(C(=O)OCC)[CH2][C](C)(C(=O)OCC)[CH2][C](C)(C(=O)OCC)3,66.58256237734793,1,1,1.0,240.0777777777777,240.51657104492188,4.016571044921875,0.016983387082122093
924,"Mittwoch, 6. Mai 2020 16:45:29",E5 3,25.0,247.7,0.045,297.2,267.6,262.7,224.7,VAN#63_P1.txt,VAN63_P1,P07,methacrylate,Poly-Ethyl MA,C=C(C)C(=O)OCC,[CH2][C](C)(C(=O)OCC),7600.0,1.23,SEC13,65.0,2020-05-06 00:00:00,PVA,10,114.14399999999998,C3[C](C)(C(=O)OCC)[CH2][C](C)(C(=O)OCC)[CH2][C](C)(C(=O)OCC)[CH2][C](C)(C(=O)OCC)[CH2][C](C)(C(=O)OCC)[CH2][C](C)(C(=O)OCC)[CH2][C](C)(C(=O)OCC)[CH2][C](C)(C(=O)OCC)[CH2][C](C)(C(=O)OCC)[CH2][C](C)(C(=O)OCC)3,66.58256237734793,1,1,1.0,240.0777777777777,240.5166015625,7.183398437499989,0.02900039740613641
925,"Mittwoch, 6. Mai 2020 16:46:02",E6 1,25.0,242.8,0.002,312.1,256.9,253.2,218.7,VAN#63_P1.txt,VAN63_P1,P07,methacrylate,Poly-Ethyl MA,C=C(C)C(=O)OCC,[CH2][C](C)(C(=O)OCC),7600.0,1.23,SEC13,65.0,2020-05-06 00:00:00,PVA,10,114.14399999999998,C3[C](C)(C(=O)OCC)[CH2][C](C)(C(=O)OCC)[CH2][C](C)(C(=O)OCC)[CH2][C](C)(C(=O)OCC)[CH2][C](C)(C(=O)OCC)[CH2][C](C)(C(=O)OCC)[CH2][C](C)(C(=O)OCC)[CH2][C](C)(C(=O)OCC)[CH2][C](C)(C(=O)OCC)[CH2][C](C)(C(=O)OCC)3,66.58256237734793,1,1,1.0,240.0777777777777,240.51657104492188,2.2834289550781364,0.009404567360288864
926,"Mittwoch, 6. Mai 2020 16:46:12",E6 2,25.0,234.7,0.11699999999999999,298.1,258.7,253.2,206.9,VAN#63_P1.txt,VAN63_P1,P07,methacrylate,Poly-Ethyl MA,C=C(C)C(=O)OCC,[CH2][C](C)(C(=O)OCC),7600.0,1.23,SEC13,65.0,2020-05-06 00:00:00,PVA,10,114.14399999999998,C3[C](C)(C(=O)OCC)[CH2][C](C)(C(=O)OCC)[CH2][C](C)(C(=O)OCC)[CH2][C](C)(C(=O)OCC)[CH2][C](C)(C(=O)OCC)[CH2][C](C)(C(=O)OCC)[CH2][C](C)(C(=O)OCC)[CH2][C](C)(C(=O)OCC)[CH2][C](C)(C(=O)OCC)[CH2][C](C)(C(=O)OCC)3,66.58256237734793,1,1,1.0,240.0777777777777,240.51657104492188,5.816571044921886,0.02478300402608388
927,"Mittwoch, 6. Mai 2020 16:46:23",E6 3,25.0,244.6,0.086,301.5,275.6,268.8,219.2,VAN#63_P1.txt,VAN63_P1,P07,methacrylate,Poly-Ethyl MA,C=C(C)C(=O)OCC,[CH2][C](C)(C(=O)OCC),7600.0,1.23,SEC13,65.0,2020-05-06 00:00:00,PVA,10,114.14399999999998,C3[C](C)(C(=O)OCC)[CH2][C](C)(C(=O)OCC)[CH2][C](C)(C(=O)OCC)[CH2][C](C)(C(=O)OCC)[CH2][C](C)(C(=O)OCC)[CH2][C](C)(C(=O)OCC)[CH2][C](C)(C(=O)OCC)[CH2][C](C)(C(=O)OCC)[CH2][C](C)(C(=O)OCC)[CH2][C](C)(C(=O)OCC)3,66.58256237734793,1,1,1.0,240.0777777777777,240.51657104492188,4.083428955078119,0.0166943129806955
928,"Mittwoch, 6. Mai 2020 16:47:09",F1 2,25.0,206.4,0.27399999999999997,240.0,305.1,300.7,84.5,VAN#63_P1.txt,VAN63_P1,P07,methacrylate,Poly-Ethyl MA,C=C(C)C(=O)OCC,[CH2][C](C)(C(=O)OCC),7600.0,1.23,SEC13,65.0,2020-05-06 00:00:00,None,15,114.14399999999998,C3[C](C)(C(=O)OCC)[CH2][C](C)(C(=O)OCC)[CH2][C](C)(C(=O)OCC)[CH2][C](C)(C(=O)OCC)[CH2][C](C)(C(=O)OCC)[CH2][C](C)(C(=O)OCC)[CH2][C](C)(C(=O)OCC)[CH2][C](C)(C(=O)OCC)[CH2][C](C)(C(=O)OCC)[CH2][C](C)(C(=O)OCC)3,66.58256237734793,0,1,0.6666666666666666,221.83333333333331,203.30154418945312,3.0984558105468807,0.015011898306913182
929,"Mittwoch, 6. Mai 2020 16:47:20",F1 3,25.0,208.3,0.19,238.0,216.4,254.8,55.61,VAN#63_P1.txt,VAN63_P1,P07,methacrylate,Poly-Ethyl MA,C=C(C)C(=O)OCC,[CH2][C](C)(C(=O)OCC),7600.0,1.23,SEC13,65.0,2020-05-06 00:00:00,None,15,114.14399999999998,C3[C](C)(C(=O)OCC)[CH2][C](C)(C(=O)OCC)[CH2][C](C)(C(=O)OCC)[CH2][C](C)(C(=O)OCC)[CH2][C](C)(C(=O)OCC)[CH2][C](C)(C(=O)OCC)[CH2][C](C)(C(=O)OCC)[CH2][C](C)(C(=O)OCC)[CH2][C](C)(C(=O)OCC)[CH2][C](C)(C(=O)OCC)3,66.58256237734793,0,1,0.6666666666666666,221.83333333333331,203.30154418945312,4.998455810546886,0.023996427318996094
930,"Mittwoch, 6. Mai 2020 16:48:03",F2 2,25.0,201.7,0.21600000000000005,204.0,194.7,253.8,57.07,VAN#63_P1.txt,VAN63_P1,P07,methacrylate,Poly-Ethyl MA,C=C(C)C(=O)OCC,[CH2][C](C)(C(=O)OCC),7600.0,1.23,SEC13,65.0,2020-05-06 00:00:00,None,15,114.14399999999998,C3[C](C)(C(=O)OCC)[CH2][C](C)(C(=O)OCC)[CH2][C](C)(C(=O)OCC)[CH2][C](C)(C(=O)OCC)[CH2][C](C)(C(=O)OCC)[CH2][C](C)(C(=O)OCC)[CH2][C](C)(C(=O)OCC)[CH2][C](C)(C(=O)OCC)[CH2][C](C)(C(=O)OCC)[CH2][C](C)(C(=O)OCC)3,66.58256237734793,0,1,0.6666666666666666,221.83333333333331,203.30154418945312,1.6015441894531364,0.00794022900075923
931,"Mittwoch, 6. Mai 2020 16:48:14",F2 3,25.0,219.3,0.282,221.8,700.2,351.9,174.5,VAN#63_P1.txt,VAN63_P1,P07,methacrylate,Poly-Ethyl MA,C=C(C)C(=O)OCC,[CH2][C](C)(C(=O)OCC),7600.0,1.23,SEC13,65.0,2020-05-06 00:00:00,None,15,114.14399999999998,C3[C](C)(C(=O)OCC)[CH2][C](C)(C(=O)OCC)[CH2][C](C)(C(=O)OCC)[CH2][C](C)(C(=O)OCC)[CH2][C](C)(C(=O)OCC)[CH2][C](C)(C(=O)OCC)[CH2][C](C)(C(=O)OCC)[CH2][C](C)(C(=O)OCC)[CH2][C](C)(C(=O)OCC)[CH2][C](C)(C(=O)OCC)3,66.58256237734793,0,1,0.6666666666666666,221.83333333333331,203.30152893066406,15.998471069335949,0.07295244445661626
932,"Mittwoch, 6. Mai 2020 16:48:56",F3 2,25.0,248.7,0.26899999999999996,182.6,226.2,224.5,197.5,VAN#63_P1.txt,VAN63_P1,P07,methacrylate,Poly-Ethyl MA,C=C(C)C(=O)OCC,[CH2][C](C)(C(=O)OCC),7600.0,1.23,SEC13,65.0,2020-05-06 00:00:00,None,15,114.14399999999998,C3[C](C)(C(=O)OCC)[CH2][C](C)(C(=O)OCC)[CH2][C](C)(C(=O)OCC)[CH2][C](C)(C(=O)OCC)[CH2][C](C)(C(=O)OCC)[CH2][C](C)(C(=O)OCC)[CH2][C](C)(C(=O)OCC)[CH2][C](C)(C(=O)OCC)[CH2][C](C)(C(=O)OCC)[CH2][C](C)(C(=O)OCC)3,66.58256237734793,0,1,0.6666666666666666,221.83333333333331,203.30154418945312,45.398455810546864,0.18254304708704008
933,"Mittwoch, 6. Mai 2020 16:49:06",F3 3,25.0,246.6,0.139,177.4,209.3,208.2,188.9,VAN#63_P1.txt,VAN63_P1,P07,methacrylate,Poly-Ethyl MA,C=C(C)C(=O)OCC,[CH2][C](C)(C(=O)OCC),7600.0,1.23,SEC13,65.0,2020-05-06 00:00:00,None,15,114.14399999999998,C3[C](C)(C(=O)OCC)[CH2][C](C)(C(=O)OCC)[CH2][C](C)(C(=O)OCC)[CH2][C](C)(C(=O)OCC)[CH2][C](C)(C(=O)OCC)[CH2][C](C)(C(=O)OCC)[CH2][C](C)(C(=O)OCC)[CH2][C](C)(C(=O)OCC)[CH2][C](C)(C(=O)OCC)[CH2][C](C)(C(=O)OCC)3,66.58256237734793,0,1,0.6666666666666666,221.83333333333331,203.30154418945312,43.29845581054687,0.1755817348359565
934,"Mittwoch, 6. Mai 2020 16:49:39",F4 1,25.0,274.6,0.21,267.1,781.8,437.7,201.2,VAN#63_P1.txt,VAN63_P1,P07,methacrylate,Poly-Ethyl MA,C=C(C)C(=O)OCC,[CH2][C](C)(C(=O)OCC),7600.0,1.23,SEC13,65.0,2020-05-06 00:00:00,PVA,15,114.14399999999998,C3[C](C)(C(=O)OCC)[CH2][C](C)(C(=O)OCC)[CH2][C](C)(C(=O)OCC)[CH2][C](C)(C(=O)OCC)[CH2][C](C)(C(=O)OCC)[CH2][C](C)(C(=O)OCC)[CH2][C](C)(C(=O)OCC)[CH2][C](C)(C(=O)OCC)[CH2][C](C)(C(=O)OCC)[CH2][C](C)(C(=O)OCC)3,66.58256237734793,1,1,0.9722222222222222,280.2555555555556,269.09759521484375,5.502404785156273,0.020037890696126263
935,"Mittwoch, 6. Mai 2020 16:49:50",F4 2,25.0,292.7,0.19,263.2,391.2,358.6,95.99,VAN#63_P1.txt,VAN63_P1,P07,methacrylate,Poly-Ethyl MA,C=C(C)C(=O)OCC,[CH2][C](C)(C(=O)OCC),7600.0,1.23,SEC13,65.0,2020-05-06 00:00:00,PVA,15,114.14399999999998,C3[C](C)(C(=O)OCC)[CH2][C](C)(C(=O)OCC)[CH2][C](C)(C(=O)OCC)[CH2][C](C)(C(=O)OCC)[CH2][C](C)(C(=O)OCC)[CH2][C](C)(C(=O)OCC)[CH2][C](C)(C(=O)OCC)[CH2][C](C)(C(=O)OCC)[CH2][C](C)(C(=O)OCC)[CH2][C](C)(C(=O)OCC)3,66.58256237734793,1,1,0.9722222222222222,280.2555555555556,269.09759521484375,23.60240478515624,0.08063684586660827
936,"Mittwoch, 6. Mai 2020 16:50:01",F4 3,25.0,270.3,0.154,230.6,353.7,322.5,132.9,VAN#63_P1.txt,VAN63_P1,P07,methacrylate,Poly-Ethyl MA,C=C(C)C(=O)OCC,[CH2][C](C)(C(=O)OCC),7600.0,1.23,SEC13,65.0,2020-05-06 00:00:00,PVA,15,114.14399999999998,C3[C](C)(C(=O)OCC)[CH2][C](C)(C(=O)OCC)[CH2][C](C)(C(=O)OCC)[CH2][C](C)(C(=O)OCC)[CH2][C](C)(C(=O)OCC)[CH2][C](C)(C(=O)OCC)[CH2][C](C)(C(=O)OCC)[CH2][C](C)(C(=O)OCC)[CH2][C](C)(C(=O)OCC)[CH2][C](C)(C(=O)OCC)3,66.58256237734793,1,1,0.9722222222222222,280.2555555555556,269.0976257324219,1.2023742675781364,0.004448295477536575
937,"Mittwoch, 6. Mai 2020 16:50:33",F5 1,25.0,292.9,0.105,289.9,346.0,328.6,262.6,VAN#63_P1.txt,VAN63_P1,P07,methacrylate,Poly-Ethyl MA,C=C(C)C(=O)OCC,[CH2][C](C)(C(=O)OCC),7600.0,1.23,SEC13,65.0,2020-05-06 00:00:00,PVA,15,114.14399999999998,C3[C](C)(C(=O)OCC)[CH2][C](C)(C(=O)OCC)[CH2][C](C)(C(=O)OCC)[CH2][C](C)(C(=O)OCC)[CH2][C](C)(C(=O)OCC)[CH2][C](C)(C(=O)OCC)[CH2][C](C)(C(=O)OCC)[CH2][C](C)(C(=O)OCC)[CH2][C](C)(C(=O)OCC)[CH2][C](C)(C(=O)OCC)3,66.58256237734793,1,1,0.9722222222222222,280.2555555555556,269.0976257324219,23.802374267578102,0.08126450757110995
938,"Mittwoch, 6. Mai 2020 16:50:44",F5 2,25.0,281.0,0.075,269.1,320.6,308.7,253.3,VAN#63_P1.txt,VAN63_P1,P07,methacrylate,Poly-Ethyl MA,C=C(C)C(=O)OCC,[CH2][C](C)(C(=O)OCC),7600.0,1.23,SEC13,65.0,2020-05-06 00:00:00,PVA,15,114.14399999999998,C3[C](C)(C(=O)OCC)[CH2][C](C)(C(=O)OCC)[CH2][C](C)(C(=O)OCC)[CH2][C](C)(C(=O)OCC)[CH2][C](C)(C(=O)OCC)[CH2][C](C)(C(=O)OCC)[CH2][C](C)(C(=O)OCC)[CH2][C](C)(C(=O)OCC)[CH2][C](C)(C(=O)OCC)[CH2][C](C)(C(=O)OCC)3,66.58256237734793,1,1,0.9722222222222222,280.2555555555556,269.09759521484375,11.90240478515625,0.042357312402691284
939,"Mittwoch, 6. Mai 2020 16:50:55",F5 3,25.0,270.8,0.155,256.3,349.0,326.2,241.5,VAN#63_P1.txt,VAN63_P1,P07,methacrylate,Poly-Ethyl MA,C=C(C)C(=O)OCC,[CH2][C](C)(C(=O)OCC),7600.0,1.23,SEC13,65.0,2020-05-06 00:00:00,PVA,15,114.14399999999998,C3[C](C)(C(=O)OCC)[CH2][C](C)(C(=O)OCC)[CH2][C](C)(C(=O)OCC)[CH2][C](C)(C(=O)OCC)[CH2][C](C)(C(=O)OCC)[CH2][C](C)(C(=O)OCC)[CH2][C](C)(C(=O)OCC)[CH2][C](C)(C(=O)OCC)[CH2][C](C)(C(=O)OCC)[CH2][C](C)(C(=O)OCC)3,66.58256237734793,1,1,0.9722222222222222,280.2555555555556,269.0976257324219,1.7023742675781364,0.006286463321928126
940,"Mittwoch, 6. Mai 2020 16:51:27",F6 1,25.0,277.1,0.177,260.8,390.6,338.5,215.0,VAN#63_P1.txt,VAN63_P1,P07,methacrylate,Poly-Ethyl MA,C=C(C)C(=O)OCC,[CH2][C](C)(C(=O)OCC),7600.0,1.23,SEC13,65.0,2020-05-06 00:00:00,PVA,15,114.14399999999998,C3[C](C)(C(=O)OCC)[CH2][C](C)(C(=O)OCC)[CH2][C](C)(C(=O)OCC)[CH2][C](C)(C(=O)OCC)[CH2][C](C)(C(=O)OCC)[CH2][C](C)(C(=O)OCC)[CH2][C](C)(C(=O)OCC)[CH2][C](C)(C(=O)OCC)[CH2][C](C)(C(=O)OCC)[CH2][C](C)(C(=O)OCC)3,66.58256237734793,1,1,0.9722222222222222,280.2555555555556,269.0976257324219,8.002374267578148,0.02887901215293449
941,"Mittwoch, 6. Mai 2020 16:51:38",F6 2,25.0,290.2,0.243,253.7,894.4,600.2,207.3,VAN#63_P1.txt,VAN63_P1,P07,methacrylate,Poly-Ethyl MA,C=C(C)C(=O)OCC,[CH2][C](C)(C(=O)OCC),7600.0,1.23,SEC13,65.0,2020-05-06 00:00:00,PVA,15,114.14399999999998,C3[C](C)(C(=O)OCC)[CH2][C](C)(C(=O)OCC)[CH2][C](C)(C(=O)OCC)[CH2][C](C)(C(=O)OCC)[CH2][C](C)(C(=O)OCC)[CH2][C](C)(C(=O)OCC)[CH2][C](C)(C(=O)OCC)[CH2][C](C)(C(=O)OCC)[CH2][C](C)(C(=O)OCC)[CH2][C](C)(C(=O)OCC)3,66.58256237734793,1,1,0.9722222222222222,280.2555555555556,269.0976257324219,21.102374267578114,0.07271665839964891
942,"Mittwoch, 6. Mai 2020 16:51:48",F6 3,25.0,272.7,0.278,231.9,1128.0,543.4,202.2,VAN#63_P1.txt,VAN63_P1,P07,methacrylate,Poly-Ethyl MA,C=C(C)C(=O)OCC,[CH2][C](C)(C(=O)OCC),7600.0,1.23,SEC13,65.0,2020-05-06 00:00:00,PVA,15,114.14399999999998,C3[C](C)(C(=O)OCC)[CH2][C](C)(C(=O)OCC)[CH2][C](C)(C(=O)OCC)[CH2][C](C)(C(=O)OCC)[CH2][C](C)(C(=O)OCC)[CH2][C](C)(C(=O)OCC)[CH2][C](C)(C(=O)OCC)[CH2][C](C)(C(=O)OCC)[CH2][C](C)(C(=O)OCC)[CH2][C](C)(C(=O)OCC)3,66.58256237734793,1,1,0.9722222222222222,280.2555555555556,269.09759521484375,3.6024047851562386,0.013210138559428819
943,"Mittwoch, 6. Mai 2020 16:55:08",G4 1,25.0,273.2,0.23600000000000002,185.4,277.6,271.2,225.5,VAN#63_P1.txt,VAN63_P1,P07,methacrylate,Poly-Ethyl MA,C=C(C)C(=O)OCC,[CH2][C](C)(C(=O)OCC),7600.0,1.23,SEC13,65.0,2020-05-06 00:00:00,PVA,20,114.14399999999998,C3[C](C)(C(=O)OCC)[CH2][C](C)(C(=O)OCC)[CH2][C](C)(C(=O)OCC)[CH2][C](C)(C(=O)OCC)[CH2][C](C)(C(=O)OCC)[CH2][C](C)(C(=O)OCC)[CH2][C](C)(C(=O)OCC)[CH2][C](C)(C(=O)OCC)[CH2][C](C)(C(=O)OCC)[CH2][C](C)(C(=O)OCC)3,66.58256237734793,1,1,0.9629629629629628,298.6125,291.69512939453125,18.49512939453126,0.06769813101951414
944,"Mittwoch, 6. Mai 2020 16:55:19",G4 2,25.0,277.0,0.21100000000000002,182.2,280.6,274.4,232.5,VAN#63_P1.txt,VAN63_P1,P07,methacrylate,Poly-Ethyl MA,C=C(C)C(=O)OCC,[CH2][C](C)(C(=O)OCC),7600.0,1.23,SEC13,65.0,2020-05-06 00:00:00,PVA,20,114.14399999999998,C3[C](C)(C(=O)OCC)[CH2][C](C)(C(=O)OCC)[CH2][C](C)(C(=O)OCC)[CH2][C](C)(C(=O)OCC)[CH2][C](C)(C(=O)OCC)[CH2][C](C)(C(=O)OCC)[CH2][C](C)(C(=O)OCC)[CH2][C](C)(C(=O)OCC)[CH2][C](C)(C(=O)OCC)[CH2][C](C)(C(=O)OCC)3,66.58256237734793,1,1,0.9629629629629628,298.6125,291.6951599121094,14.695159912109375,0.05305111881627933
945,"Mittwoch, 6. Mai 2020 16:55:30",G4 3,25.0,278.1,0.212,183.4,257.1,253.4,218.6,VAN#63_P1.txt,VAN63_P1,P07,methacrylate,Poly-Ethyl MA,C=C(C)C(=O)OCC,[CH2][C](C)(C(=O)OCC),7600.0,1.23,SEC13,65.0,2020-05-06 00:00:00,PVA,20,114.14399999999998,C3[C](C)(C(=O)OCC)[CH2][C](C)(C(=O)OCC)[CH2][C](C)(C(=O)OCC)[CH2][C](C)(C(=O)OCC)[CH2][C](C)(C(=O)OCC)[CH2][C](C)(C(=O)OCC)[CH2][C](C)(C(=O)OCC)[CH2][C](C)(C(=O)OCC)[CH2][C](C)(C(=O)OCC)[CH2][C](C)(C(=O)OCC)3,66.58256237734793,1,1,0.9629629629629628,298.6125,291.69512939453125,13.595129394531227,0.04888575834063728
946,"Mittwoch, 6. Mai 2020 16:56:06",G5 1,25.0,297.1,0.287,191.8,279.1,274.4,242.5,VAN#63_P1.txt,VAN63_P1,P07,methacrylate,Poly-Ethyl MA,C=C(C)C(=O)OCC,[CH2][C](C)(C(=O)OCC),7600.0,1.23,SEC13,65.0,2020-05-06 00:00:00,PVA,20,114.14399999999998,C3[C](C)(C(=O)OCC)[CH2][C](C)(C(=O)OCC)[CH2][C](C)(C(=O)OCC)[CH2][C](C)(C(=O)OCC)[CH2][C](C)(C(=O)OCC)[CH2][C](C)(C(=O)OCC)[CH2][C](C)(C(=O)OCC)[CH2][C](C)(C(=O)OCC)[CH2][C](C)(C(=O)OCC)[CH2][C](C)(C(=O)OCC)3,66.58256237734793,1,1,0.9629629629629628,298.6125,291.69512939453125,5.404870605468773,0.018192092243247297
947,"Mittwoch, 6. Mai 2020 16:56:16",G5 2,25.0,320.3,0.254,197.5,297.7,290.9,253.8,VAN#63_P1.txt,VAN63_P1,P07,methacrylate,Poly-Ethyl MA,C=C(C)C(=O)OCC,[CH2][C](C)(C(=O)OCC),7600.0,1.23,SEC13,65.0,2020-05-06 00:00:00,PVA,20,114.14399999999998,C3[C](C)(C(=O)OCC)[CH2][C](C)(C(=O)OCC)[CH2][C](C)(C(=O)OCC)[CH2][C](C)(C(=O)OCC)[CH2][C](C)(C(=O)OCC)[CH2][C](C)(C(=O)OCC)[CH2][C](C)(C(=O)OCC)[CH2][C](C)(C(=O)OCC)[CH2][C](C)(C(=O)OCC)[CH2][C](C)(C(=O)OCC)3,66.58256237734793,1,1,0.9629629629629628,298.6125,291.6951599121094,28.604840087890636,0.08930640052416683
948,"Mittwoch, 6. Mai 2020 16:56:27",G5 3,25.0,317.6,0.207,192.2,361.3,343.4,280.7,VAN#63_P1.txt,VAN63_P1,P07,methacrylate,Poly-Ethyl MA,C=C(C)C(=O)OCC,[CH2][C](C)(C(=O)OCC),7600.0,1.23,SEC13,65.0,2020-05-06 00:00:00,PVA,20,114.14399999999998,C3[C](C)(C(=O)OCC)[CH2][C](C)(C(=O)OCC)[CH2][C](C)(C(=O)OCC)[CH2][C](C)(C(=O)OCC)[CH2][C](C)(C(=O)OCC)[CH2][C](C)(C(=O)OCC)[CH2][C](C)(C(=O)OCC)[CH2][C](C)(C(=O)OCC)[CH2][C](C)(C(=O)OCC)[CH2][C](C)(C(=O)OCC)3,66.58256237734793,1,1,0.9629629629629628,298.6125,291.69512939453125,25.904870605468773,0.08156445404744575
949,"Mittwoch, 6. Mai 2020 16:57:00",G6 1,25.0,322.0,0.28,184.4,287.3,282.8,255.9,VAN#63_P1.txt,VAN63_P1,P07,methacrylate,Poly-Ethyl MA,C=C(C)C(=O)OCC,[CH2][C](C)(C(=O)OCC),7600.0,1.23,SEC13,65.0,2020-05-06 00:00:00,PVA,20,114.14399999999998,C3[C](C)(C(=O)OCC)[CH2][C](C)(C(=O)OCC)[CH2][C](C)(C(=O)OCC)[CH2][C](C)(C(=O)OCC)[CH2][C](C)(C(=O)OCC)[CH2][C](C)(C(=O)OCC)[CH2][C](C)(C(=O)OCC)[CH2][C](C)(C(=O)OCC)[CH2][C](C)(C(=O)OCC)[CH2][C](C)(C(=O)OCC)3,66.58256237734793,1,1,0.9629629629629628,298.6125,291.6951599121094,30.304840087890625,0.09411441021084045
950,"Mittwoch, 6. Mai 2020 16:57:11",G6 2,25.0,303.6,0.255,188.4,343.5,328.0,267.2,VAN#63_P1.txt,VAN63_P1,P07,methacrylate,Poly-Ethyl MA,C=C(C)C(=O)OCC,[CH2][C](C)(C(=O)OCC),7600.0,1.23,SEC13,65.0,2020-05-06 00:00:00,PVA,20,114.14399999999998,C3[C](C)(C(=O)OCC)[CH2][C](C)(C(=O)OCC)[CH2][C](C)(C(=O)OCC)[CH2][C](C)(C(=O)OCC)[CH2][C](C)(C(=O)OCC)[CH2][C](C)(C(=O)OCC)[CH2][C](C)(C(=O)OCC)[CH2][C](C)(C(=O)OCC)[CH2][C](C)(C(=O)OCC)[CH2][C](C)(C(=O)OCC)3,66.58256237734793,1,1,0.9629629629629628,298.6125,291.69512939453125,11.904870605468773,0.0392123537729538
951,"Donnerstag, 30. Januar 2020 14:07:54",A4 1,25.0,222.1,0.06,226.7,245.1,241.4,193.9,VAN054_P5(SB343)_1.txt,VAN54_P5,P05,methacrylate,PMMA,C=C(C)(C(=O)OC),[CH2][C](C)(C(=O)OC),26400.0,1.18,SEC13,105.0,2020-01-30 00:00:00,PVA,1,100.11699999999998,C3[C](C)(C(=O)OC)[CH2][C](C)(C(=O)OC)[CH2][C](C)(C(=O)OC)[CH2][C](C)(C(=O)OC)[CH2][C](C)(C(=O)OC)[CH2][C](C)(C(=O)OC)[CH2][C](C)(C(=O)OC)[CH2][C](C)(C(=O)OC)[CH2][C](C)(C(=O)OC)[CH2][C](C)(C(=O)OC)3,263.69148096726843,1,1,1.0,226.41111111111115,231.07745361328125,8.977453613281256,0.04042077268474226
952,"Donnerstag, 30. Januar 2020 14:08:05",A4 2,25.0,219.5,0.051,219.1,236.4,233.7,195.4,VAN054_P5(SB343)_1.txt,VAN54_P5,P05,methacrylate,PMMA,C=C(C)(C(=O)OC),[CH2][C](C)(C(=O)OC),26400.0,1.18,SEC13,105.0,2020-01-30 00:00:00,PVA,1,100.11699999999998,C3[C](C)(C(=O)OC)[CH2][C](C)(C(=O)OC)[CH2][C](C)(C(=O)OC)[CH2][C](C)(C(=O)OC)[CH2][C](C)(C(=O)OC)[CH2][C](C)(C(=O)OC)[CH2][C](C)(C(=O)OC)[CH2][C](C)(C(=O)OC)[CH2][C](C)(C(=O)OC)[CH2][C](C)(C(=O)OC)3,263.69148096726843,1,1,1.0,226.41111111111115,231.07748413085938,11.577484130859375,0.05274480241849373
953,"Donnerstag, 30. Januar 2020 14:08:15",A4 3,25.0,216.4,0.15,212.1,233.4,230.6,175.5,VAN054_P5(SB343)_1.txt,VAN54_P5,P05,methacrylate,PMMA,C=C(C)(C(=O)OC),[CH2][C](C)(C(=O)OC),26400.0,1.18,SEC13,105.0,2020-01-30 00:00:00,PVA,1,100.11699999999998,C3[C](C)(C(=O)OC)[CH2][C](C)(C(=O)OC)[CH2][C](C)(C(=O)OC)[CH2][C](C)(C(=O)OC)[CH2][C](C)(C(=O)OC)[CH2][C](C)(C(=O)OC)[CH2][C](C)(C(=O)OC)[CH2][C](C)(C(=O)OC)[CH2][C](C)(C(=O)OC)[CH2][C](C)(C(=O)OC)3,263.69148096726843,1,1,1.0,226.41111111111115,231.07748413085938,14.67748413085937,0.06782571224981224
954,"Donnerstag, 30. Januar 2020 14:08:57",A5 1,25.0,254.8,0.048,399.2,264.2,260.8,233.3,VAN054_P5(SB343)_1.txt,VAN54_P5,P05,methacrylate,PMMA,C=C(C)(C(=O)OC),[CH2][C](C)(C(=O)OC),26400.0,1.18,SEC13,105.0,2020-01-30 00:00:00,PVA,1,100.11699999999998,C3[C](C)(C(=O)OC)[CH2][C](C)(C(=O)OC)[CH2][C](C)(C(=O)OC)[CH2][C](C)(C(=O)OC)[CH2][C](C)(C(=O)OC)[CH2][C](C)(C(=O)OC)[CH2][C](C)(C(=O)OC)[CH2][C](C)(C(=O)OC)[CH2][C](C)(C(=O)OC)[CH2][C](C)(C(=O)OC)3,263.69148096726843,1,1,1.0,226.41111111111115,231.07745361328125,23.72254638671876,0.09310261533249121
955,"Donnerstag, 30. Januar 2020 14:09:08",A5 2,25.0,239.8,0.055,398.9,247.5,245.0,219.6,VAN054_P5(SB343)_1.txt,VAN54_P5,P05,methacrylate,PMMA,C=C(C)(C(=O)OC),[CH2][C](C)(C(=O)OC),26400.0,1.18,SEC13,105.0,2020-01-30 00:00:00,PVA,1,100.11699999999998,C3[C](C)(C(=O)OC)[CH2][C](C)(C(=O)OC)[CH2][C](C)(C(=O)OC)[CH2][C](C)(C(=O)OC)[CH2][C](C)(C(=O)OC)[CH2][C](C)(C(=O)OC)[CH2][C](C)(C(=O)OC)[CH2][C](C)(C(=O)OC)[CH2][C](C)(C(=O)OC)[CH2][C](C)(C(=O)OC)3,263.69148096726843,1,1,1.0,226.41111111111115,231.0774688720703,8.722531127929699,0.036374191525978726
956,"Donnerstag, 30. Januar 2020 14:09:19",A5 3,25.0,249.4,0.003,405.3,267.1,261.9,221.4,VAN054_P5(SB343)_1.txt,VAN54_P5,P05,methacrylate,PMMA,C=C(C)(C(=O)OC),[CH2][C](C)(C(=O)OC),26400.0,1.18,SEC13,105.0,2020-01-30 00:00:00,PVA,1,100.11699999999998,C3[C](C)(C(=O)OC)[CH2][C](C)(C(=O)OC)[CH2][C](C)(C(=O)OC)[CH2][C](C)(C(=O)OC)[CH2][C](C)(C(=O)OC)[CH2][C](C)(C(=O)OC)[CH2][C](C)(C(=O)OC)[CH2][C](C)(C(=O)OC)[CH2][C](C)(C(=O)OC)[CH2][C](C)(C(=O)OC)3,263.69148096726843,1,1,1.0,226.41111111111115,231.0774688720703,18.322531127929693,0.0734664439772642
957,"Donnerstag, 30. Januar 2020 14:10:01",A6 1,25.0,209.3,0.146,439.2,235.2,232.6,158.3,VAN054_P5(SB343)_1.txt,VAN54_P5,P05,methacrylate,PMMA,C=C(C)(C(=O)OC),[CH2][C](C)(C(=O)OC),26400.0,1.18,SEC13,105.0,2020-01-30 00:00:00,PVA,1,100.11699999999998,C3[C](C)(C(=O)OC)[CH2][C](C)(C(=O)OC)[CH2][C](C)(C(=O)OC)[CH2][C](C)(C(=O)OC)[CH2][C](C)(C(=O)OC)[CH2][C](C)(C(=O)OC)[CH2][C](C)(C(=O)OC)[CH2][C](C)(C(=O)OC)[CH2][C](C)(C(=O)OC)[CH2][C](C)(C(=O)OC)3,263.69148096726843,1,1,1.0,226.41111111111115,231.0774688720703,21.7774688720703,0.10404906293392403
958,"Donnerstag, 30. Januar 2020 14:10:12",A6 2,25.0,214.4,0.017,444.6,225.5,223.7,195.7,VAN054_P5(SB343)_1.txt,VAN54_P5,P05,methacrylate,PMMA,C=C(C)(C(=O)OC),[CH2][C](C)(C(=O)OC),26400.0,1.18,SEC13,105.0,2020-01-30 00:00:00,PVA,1,100.11699999999998,C3[C](C)(C(=O)OC)[CH2][C](C)(C(=O)OC)[CH2][C](C)(C(=O)OC)[CH2][C](C)(C(=O)OC)[CH2][C](C)(C(=O)OC)[CH2][C](C)(C(=O)OC)[CH2][C](C)(C(=O)OC)[CH2][C](C)(C(=O)OC)[CH2][C](C)(C(=O)OC)[CH2][C](C)(C(=O)OC)3,263.69148096726843,1,1,1.0,226.41111111111115,231.07748413085938,16.67748413085937,0.07778677299841123
959,"Donnerstag, 30. Januar 2020 14:10:23",A6 3,25.0,212.0,0.024,444.8,225.3,223.5,188.3,VAN054_P5(SB343)_1.txt,VAN54_P5,P05,methacrylate,PMMA,C=C(C)(C(=O)OC),[CH2][C](C)(C(=O)OC),26400.0,1.18,SEC13,105.0,2020-01-30 00:00:00,PVA,1,100.11699999999998,C3[C](C)(C(=O)OC)[CH2][C](C)(C(=O)OC)[CH2][C](C)(C(=O)OC)[CH2][C](C)(C(=O)OC)[CH2][C](C)(C(=O)OC)[CH2][C](C)(C(=O)OC)[CH2][C](C)(C(=O)OC)[CH2][C](C)(C(=O)OC)[CH2][C](C)(C(=O)OC)[CH2][C](C)(C(=O)OC)3,263.69148096726843,1,1,1.0,226.41111111111115,231.0774688720703,19.077468872070312,0.0899880607173128
960,"Donnerstag, 30. Januar 2020 14:11:05",B1 1,25.0,147.9,0.076,403.8,151.7,158.9,123.1,VAN054_P5(SB343)_1.txt,VAN54_P5,P05,methacrylate,PMMA,C=C(C)(C(=O)OC),[CH2][C](C)(C(=O)OC),26400.0,1.18,SEC13,105.0,2020-01-30 00:00:00,None,3,100.11699999999998,C3[C](C)(C(=O)OC)[CH2][C](C)(C(=O)OC)[CH2][C](C)(C(=O)OC)[CH2][C](C)(C(=O)OC)[CH2][C](C)(C(=O)OC)[CH2][C](C)(C(=O)OC)[CH2][C](C)(C(=O)OC)[CH2][C](C)(C(=O)OC)[CH2][C](C)(C(=O)OC)[CH2][C](C)(C(=O)OC)3,263.69148096726843,0,1,0.6666666666666666,142.4,160.45521545410156,12.555215454101557,0.0848898948891248
