Repository: JulianKimmig/nanoparticle_size_prediction

File: pretrained/np_model_14/evaluation/train_df.csv (part 16 of 37)
index,measurment_data,sample,temperature,z_average,dispersity,mean_count_rate,volume_mean,intensity_mean,number_mean,file,np_formulation,substance_code,polymer_class,polymer,smiles_monomer,smiles_ru,mn,pdi,mn_method,tg,date,additive,polymer_concentration,mass_ru,circular_smiles_10,dp,with_pva,valid,roll_valid,mean_z_average,predicted_z_average,error,rel_error
961,"Donnerstag, 30. Januar 2020 14:11:16",B1 2,25.0,151.4,0.018000000000000002,404.6,151.8,157.5,126.9,VAN054_P5(SB343)_1.txt,VAN54_P5,P05,methacrylate,PMMA,C=C(C)(C(=O)OC),[CH2][C](C)(C(=O)OC),26400.0,1.18,SEC13,105.0,2020-01-30 00:00:00,None,3,100.11699999999998,C3[C](C)(C(=O)OC)[CH2][C](C)(C(=O)OC)[CH2][C](C)(C(=O)OC)[CH2][C](C)(C(=O)OC)[CH2][C](C)(C(=O)OC)[CH2][C](C)(C(=O)OC)[CH2][C](C)(C(=O)OC)[CH2][C](C)(C(=O)OC)[CH2][C](C)(C(=O)OC)[CH2][C](C)(C(=O)OC)3,263.69148096726843,0,1,0.6666666666666666,142.4,160.45521545410156,9.055215454101557,0.05980987750397329
962,"Donnerstag, 30. Januar 2020 14:11:27",B1 3,25.0,139.8,0.115,391.3,141.8,149.8,116.9,VAN054_P5(SB343)_1.txt,VAN54_P5,P05,methacrylate,PMMA,C=C(C)(C(=O)OC),[CH2][C](C)(C(=O)OC),26400.0,1.18,SEC13,105.0,2020-01-30 00:00:00,None,3,100.11699999999998,C3[C](C)(C(=O)OC)[CH2][C](C)(C(=O)OC)[CH2][C](C)(C(=O)OC)[CH2][C](C)(C(=O)OC)[CH2][C](C)(C(=O)OC)[CH2][C](C)(C(=O)OC)[CH2][C](C)(C(=O)OC)[CH2][C](C)(C(=O)OC)[CH2][C](C)(C(=O)OC)[CH2][C](C)(C(=O)OC)3,263.69148096726843,0,1,0.6666666666666666,142.4,160.45521545410156,20.65521545410155,0.1477483222754045
963,"Donnerstag, 30. Januar 2020 14:12:12",B2 1,25.0,146.5,0.076,395.5,150.7,156.4,126.5,VAN054_P5(SB343)_1.txt,VAN54_P5,P05,methacrylate,PMMA,C=C(C)(C(=O)OC),[CH2][C](C)(C(=O)OC),26400.0,1.18,SEC13,105.0,2020-01-30 00:00:00,None,3,100.11699999999998,C3[C](C)(C(=O)OC)[CH2][C](C)(C(=O)OC)[CH2][C](C)(C(=O)OC)[CH2][C](C)(C(=O)OC)[CH2][C](C)(C(=O)OC)[CH2][C](C)(C(=O)OC)[CH2][C](C)(C(=O)OC)[CH2][C](C)(C(=O)OC)[CH2][C](C)(C(=O)OC)[CH2][C](C)(C(=O)OC)3,263.69148096726843,0,1,0.6666666666666666,142.4,160.4552001953125,13.9552001953125,0.09525733921715017
964,"Donnerstag, 30. Januar 2020 14:12:22",B2 2,25.0,144.4,0.015,366.4,144.9,150.8,123.4,VAN054_P5(SB343)_1.txt,VAN54_P5,P05,methacrylate,PMMA,C=C(C)(C(=O)OC),[CH2][C](C)(C(=O)OC),26400.0,1.18,SEC13,105.0,2020-01-30 00:00:00,None,3,100.11699999999998,C3[C](C)(C(=O)OC)[CH2][C](C)(C(=O)OC)[CH2][C](C)(C(=O)OC)[CH2][C](C)(C(=O)OC)[CH2][C](C)(C(=O)OC)[CH2][C](C)(C(=O)OC)[CH2][C](C)(C(=O)OC)[CH2][C](C)(C(=O)OC)[CH2][C](C)(C(=O)OC)[CH2][C](C)(C(=O)OC)3,263.69148096726843,0,1,0.6666666666666666,142.4,160.4552001953125,16.055200195312494,0.11118559692044663
965,"Donnerstag, 30. Januar 2020 14:12:33",B2 3,25.0,135.8,0.18600000000000005,395.3,139.8,148.0,115.5,VAN054_P5(SB343)_1.txt,VAN54_P5,P05,methacrylate,PMMA,C=C(C)(C(=O)OC),[CH2][C](C)(C(=O)OC),26400.0,1.18,SEC13,105.0,2020-01-30 00:00:00,None,3,100.11699999999998,C3[C](C)(C(=O)OC)[CH2][C](C)(C(=O)OC)[CH2][C](C)(C(=O)OC)[CH2][C](C)(C(=O)OC)[CH2][C](C)(C(=O)OC)[CH2][C](C)(C(=O)OC)[CH2][C](C)(C(=O)OC)[CH2][C](C)(C(=O)OC)[CH2][C](C)(C(=O)OC)[CH2][C](C)(C(=O)OC)3,263.69148096726843,0,1,0.6666666666666666,142.4,160.4552001953125,24.65520019531249,0.18155522971511404
966,"Donnerstag, 30. Januar 2020 14:13:10",B3 1,25.0,139.4,0.092,371.9,141.7,150.8,114.0,VAN054_P5(SB343)_1.txt,VAN54_P5,P05,methacrylate,PMMA,C=C(C)(C(=O)OC),[CH2][C](C)(C(=O)OC),26400.0,1.18,SEC13,105.0,2020-01-30 00:00:00,None,3,100.11699999999998,C3[C](C)(C(=O)OC)[CH2][C](C)(C(=O)OC)[CH2][C](C)(C(=O)OC)[CH2][C](C)(C(=O)OC)[CH2][C](C)(C(=O)OC)[CH2][C](C)(C(=O)OC)[CH2][C](C)(C(=O)OC)[CH2][C](C)(C(=O)OC)[CH2][C](C)(C(=O)OC)[CH2][C](C)(C(=O)OC)3,263.69148096726843,0,1,0.6666666666666666,142.4,160.45521545410156,21.055215454101557,0.15104171774821776
967,"Donnerstag, 30. Januar 2020 14:13:21",B3 2,25.0,135.5,0.107,382.3,137.2,147.2,110.3,VAN054_P5(SB343)_1.txt,VAN54_P5,P05,methacrylate,PMMA,C=C(C)(C(=O)OC),[CH2][C](C)(C(=O)OC),26400.0,1.18,SEC13,105.0,2020-01-30 00:00:00,None,3,100.11699999999998,C3[C](C)(C(=O)OC)[CH2][C](C)(C(=O)OC)[CH2][C](C)(C(=O)OC)[CH2][C](C)(C(=O)OC)[CH2][C](C)(C(=O)OC)[CH2][C](C)(C(=O)OC)[CH2][C](C)(C(=O)OC)[CH2][C](C)(C(=O)OC)[CH2][C](C)(C(=O)OC)[CH2][C](C)(C(=O)OC)3,263.69148096726843,0,1,0.6666666666666666,142.4,160.45521545410156,24.955215454101562,0.18417133176458717
968,"Donnerstag, 30. Januar 2020 14:13:32",B3 3,25.0,140.9,0.022000000000000002,374.6,139.5,145.2,121.4,VAN054_P5(SB343)_1.txt,VAN54_P5,P05,methacrylate,PMMA,C=C(C)(C(=O)OC),[CH2][C](C)(C(=O)OC),26400.0,1.18,SEC13,105.0,2020-01-30 00:00:00,None,3,100.11699999999998,C3[C](C)(C(=O)OC)[CH2][C](C)(C(=O)OC)[CH2][C](C)(C(=O)OC)[CH2][C](C)(C(=O)OC)[CH2][C](C)(C(=O)OC)[CH2][C](C)(C(=O)OC)[CH2][C](C)(C(=O)OC)[CH2][C](C)(C(=O)OC)[CH2][C](C)(C(=O)OC)[CH2][C](C)(C(=O)OC)3,263.69148096726843,0,1,0.6666666666666666,142.4,160.4552001953125,19.555200195312494,0.13878779414700138
969,"Donnerstag, 30. Januar 2020 14:14:20",B4 1,25.0,245.4,0.017,439.5,258.4,254.6,220.7,VAN054_P5(SB343)_1.txt,VAN54_P5,P05,methacrylate,PMMA,C=C(C)(C(=O)OC),[CH2][C](C)(C(=O)OC),26400.0,1.18,SEC13,105.0,2020-01-30 00:00:00,PVA,3,100.11699999999998,C3[C](C)(C(=O)OC)[CH2][C](C)(C(=O)OC)[CH2][C](C)(C(=O)OC)[CH2][C](C)(C(=O)OC)[CH2][C](C)(C(=O)OC)[CH2][C](C)(C(=O)OC)[CH2][C](C)(C(=O)OC)[CH2][C](C)(C(=O)OC)[CH2][C](C)(C(=O)OC)[CH2][C](C)(C(=O)OC)3,263.69148096726843,1,1,1.0,233.02222222222224,238.64016723632812,6.759832763671881,0.02754618078105901
970,"Donnerstag, 30. Januar 2020 14:14:31",B4 2,25.0,219.3,0.142,427.8,237.9,235.9,213.4,VAN054_P5(SB343)_1.txt,VAN54_P5,P05,methacrylate,PMMA,C=C(C)(C(=O)OC),[CH2][C](C)(C(=O)OC),26400.0,1.18,SEC13,105.0,2020-01-30 00:00:00,PVA,3,100.11699999999998,C3[C](C)(C(=O)OC)[CH2][C](C)(C(=O)OC)[CH2][C](C)(C(=O)OC)[CH2][C](C)(C(=O)OC)[CH2][C](C)(C(=O)OC)[CH2][C](C)(C(=O)OC)[CH2][C](C)(C(=O)OC)[CH2][C](C)(C(=O)OC)[CH2][C](C)(C(=O)OC)[CH2][C](C)(C(=O)OC)3,263.69148096726843,1,1,1.0,233.02222222222224,238.64016723632812,19.340167236328114,0.0881904570739996
971,"Donnerstag, 30. Januar 2020 14:14:42",B4 3,25.0,233.5,0.044000000000000004,438.6,246.9,244.3,218.0,VAN054_P5(SB343)_1.txt,VAN54_P5,P05,methacrylate,PMMA,C=C(C)(C(=O)OC),[CH2][C](C)(C(=O)OC),26400.0,1.18,SEC13,105.0,2020-01-30 00:00:00,PVA,3,100.11699999999998,C3[C](C)(C(=O)OC)[CH2][C](C)(C(=O)OC)[CH2][C](C)(C(=O)OC)[CH2][C](C)(C(=O)OC)[CH2][C](C)(C(=O)OC)[CH2][C](C)(C(=O)OC)[CH2][C](C)(C(=O)OC)[CH2][C](C)(C(=O)OC)[CH2][C](C)(C(=O)OC)[CH2][C](C)(C(=O)OC)3,263.69148096726843,1,1,1.0,233.02222222222224,238.64016723632812,5.140167236328125,0.022013564181276767
972,"Donnerstag, 30. Januar 2020 14:15:22",B5 1,25.0,231.0,0.08800000000000001,426.1,252.2,248.5,210.5,VAN054_P5(SB343)_1.txt,VAN54_P5,P05,methacrylate,PMMA,C=C(C)(C(=O)OC),[CH2][C](C)(C(=O)OC),26400.0,1.18,SEC13,105.0,2020-01-30 00:00:00,PVA,3,100.11699999999998,C3[C](C)(C(=O)OC)[CH2][C](C)(C(=O)OC)[CH2][C](C)(C(=O)OC)[CH2][C](C)(C(=O)OC)[CH2][C](C)(C(=O)OC)[CH2][C](C)(C(=O)OC)[CH2][C](C)(C(=O)OC)[CH2][C](C)(C(=O)OC)[CH2][C](C)(C(=O)OC)[CH2][C](C)(C(=O)OC)3,263.69148096726843,1,1,1.0,233.02222222222224,238.64016723632812,7.640167236328125,0.033074317040381496
973,"Donnerstag, 30. Januar 2020 14:15:33",B5 2,25.0,238.1,0.031,423.1,255.3,251.3,213.2,VAN054_P5(SB343)_1.txt,VAN54_P5,P05,methacrylate,PMMA,C=C(C)(C(=O)OC),[CH2][C](C)(C(=O)OC),26400.0,1.18,SEC13,105.0,2020-01-30 00:00:00,PVA,3,100.11699999999998,C3[C](C)(C(=O)OC)[CH2][C](C)(C(=O)OC)[CH2][C](C)(C(=O)OC)[CH2][C](C)(C(=O)OC)[CH2][C](C)(C(=O)OC)[CH2][C](C)(C(=O)OC)[CH2][C](C)(C(=O)OC)[CH2][C](C)(C(=O)OC)[CH2][C](C)(C(=O)OC)[CH2][C](C)(C(=O)OC)3,263.69148096726843,1,1,1.0,233.02222222222224,238.64016723632812,0.5401672363281307,0.0022686570194377603
974,"Donnerstag, 30. Januar 2020 14:15:44",B5 3,25.0,216.5,0.187,428.2,242.5,239.5,204.1,VAN054_P5(SB343)_1.txt,VAN54_P5,P05,methacrylate,PMMA,C=C(C)(C(=O)OC),[CH2][C](C)(C(=O)OC),26400.0,1.18,SEC13,105.0,2020-01-30 00:00:00,PVA,3,100.11699999999998,C3[C](C)(C(=O)OC)[CH2][C](C)(C(=O)OC)[CH2][C](C)(C(=O)OC)[CH2][C](C)(C(=O)OC)[CH2][C](C)(C(=O)OC)[CH2][C](C)(C(=O)OC)[CH2][C](C)(C(=O)OC)[CH2][C](C)(C(=O)OC)[CH2][C](C)(C(=O)OC)[CH2][C](C)(C(=O)OC)3,263.69148096726843,1,1,1.0,233.02222222222224,238.64016723632812,22.140167236328125,0.10226405189989896
975,"Donnerstag, 30. Januar 2020 14:16:30",B6 1,25.0,235.8,0.10400000000000001,385.4,259.8,254.9,213.1,VAN054_P5(SB343)_1.txt,VAN54_P5,P05,methacrylate,PMMA,C=C(C)(C(=O)OC),[CH2][C](C)(C(=O)OC),26400.0,1.18,SEC13,105.0,2020-01-30 00:00:00,PVA,3,100.11699999999998,C3[C](C)(C(=O)OC)[CH2][C](C)(C(=O)OC)[CH2][C](C)(C(=O)OC)[CH2][C](C)(C(=O)OC)[CH2][C](C)(C(=O)OC)[CH2][C](C)(C(=O)OC)[CH2][C](C)(C(=O)OC)[CH2][C](C)(C(=O)OC)[CH2][C](C)(C(=O)OC)[CH2][C](C)(C(=O)OC)3,263.69148096726843,1,1,1.0,233.02222222222224,238.64016723632812,2.8401672363281136,0.012044814403427114
976,"Donnerstag, 30. Januar 2020 14:16:40",B6 2,25.0,236.2,0.006,386.2,247.7,245.0,218.3,VAN054_P5(SB343)_1.txt,VAN54_P5,P05,methacrylate,PMMA,C=C(C)(C(=O)OC),[CH2][C](C)(C(=O)OC),26400.0,1.18,SEC13,105.0,2020-01-30 00:00:00,PVA,3,100.11699999999998,C3[C](C)(C(=O)OC)[CH2][C](C)(C(=O)OC)[CH2][C](C)(C(=O)OC)[CH2][C](C)(C(=O)OC)[CH2][C](C)(C(=O)OC)[CH2][C](C)(C(=O)OC)[CH2][C](C)(C(=O)OC)[CH2][C](C)(C(=O)OC)[CH2][C](C)(C(=O)OC)[CH2][C](C)(C(=O)OC)3,263.69148096726843,1,1,1.0,233.02222222222224,238.64016723632812,2.4401672363281364,0.01033093664829863
977,"Donnerstag, 30. Januar 2020 14:16:51",B6 3,25.0,241.4,0.038,392.3,264.0,258.3,209.0,VAN054_P5(SB343)_1.txt,VAN54_P5,P05,methacrylate,PMMA,C=C(C)(C(=O)OC),[CH2][C](C)(C(=O)OC),26400.0,1.18,SEC13,105.0,2020-01-30 00:00:00,PVA,3,100.11699999999998,C3[C](C)(C(=O)OC)[CH2][C](C)(C(=O)OC)[CH2][C](C)(C(=O)OC)[CH2][C](C)(C(=O)OC)[CH2][C](C)(C(=O)OC)[CH2][C](C)(C(=O)OC)[CH2][C](C)(C(=O)OC)[CH2][C](C)(C(=O)OC)[CH2][C](C)(C(=O)OC)[CH2][C](C)(C(=O)OC)3,263.69148096726843,1,1,1.0,233.02222222222224,238.64016723632812,2.7598327636718807,0.011432612939817236
978,"Donnerstag, 30. Januar 2020 14:17:30",C1 1,25.0,164.0,0.086,366.8,172.8,180.8,125.5,VAN054_P5(SB343)_1.txt,VAN54_P5,P05,methacrylate,PMMA,C=C(C)(C(=O)OC),[CH2][C](C)(C(=O)OC),26400.0,1.18,SEC13,105.0,2020-01-30 00:00:00,None,5,100.11699999999998,C3[C](C)(C(=O)OC)[CH2][C](C)(C(=O)OC)[CH2][C](C)(C(=O)OC)[CH2][C](C)(C(=O)OC)[CH2][C](C)(C(=O)OC)[CH2][C](C)(C(=O)OC)[CH2][C](C)(C(=O)OC)[CH2][C](C)(C(=O)OC)[CH2][C](C)(C(=O)OC)[CH2][C](C)(C(=O)OC)3,263.69148096726843,0,1,0.75,156.92222222222225,169.89584350585938,5.895843505859375,0.035950265279630335
979,"Donnerstag, 30. Januar 2020 14:17:41",C1 2,25.0,167.5,0.022000000000000002,369.5,175.7,178.9,144.7,VAN054_P5(SB343)_1.txt,VAN54_P5,P05,methacrylate,PMMA,C=C(C)(C(=O)OC),[CH2][C](C)(C(=O)OC),26400.0,1.18,SEC13,105.0,2020-01-30 00:00:00,None,5,100.11699999999998,C3[C](C)(C(=O)OC)[CH2][C](C)(C(=O)OC)[CH2][C](C)(C(=O)OC)[CH2][C](C)(C(=O)OC)[CH2][C](C)(C(=O)OC)[CH2][C](C)(C(=O)OC)[CH2][C](C)(C(=O)OC)[CH2][C](C)(C(=O)OC)[CH2][C](C)(C(=O)OC)[CH2][C](C)(C(=O)OC)3,263.69148096726843,0,1,0.75,156.92222222222225,169.89584350585938,2.395843505859375,0.014303543318563433
980,"Donnerstag, 30. Januar 2020 14:17:52",C1 3,25.0,159.8,0.098,376.3,166.1,171.3,133.8,VAN054_P5(SB343)_1.txt,VAN54_P5,P05,methacrylate,PMMA,C=C(C)(C(=O)OC),[CH2][C](C)(C(=O)OC),26400.0,1.18,SEC13,105.0,2020-01-30 00:00:00,None,5,100.11699999999998,C3[C](C)(C(=O)OC)[CH2][C](C)(C(=O)OC)[CH2][C](C)(C(=O)OC)[CH2][C](C)(C(=O)OC)[CH2][C](C)(C(=O)OC)[CH2][C](C)(C(=O)OC)[CH2][C](C)(C(=O)OC)[CH2][C](C)(C(=O)OC)[CH2][C](C)(C(=O)OC)[CH2][C](C)(C(=O)OC)3,263.69148096726843,0,1,0.75,156.92222222222225,169.8958282470703,10.095828247070301,0.06317789891783668
981,"Donnerstag, 30. Januar 2020 14:18:29",C2 1,25.0,151.4,0.037000000000000005,368.1,154.1,160.5,126.1,VAN054_P5(SB343)_1.txt,VAN54_P5,P05,methacrylate,PMMA,C=C(C)(C(=O)OC),[CH2][C](C)(C(=O)OC),26400.0,1.18,SEC13,105.0,2020-01-30 00:00:00,None,5,100.11699999999998,C3[C](C)(C(=O)OC)[CH2][C](C)(C(=O)OC)[CH2][C](C)(C(=O)OC)[CH2][C](C)(C(=O)OC)[CH2][C](C)(C(=O)OC)[CH2][C](C)(C(=O)OC)[CH2][C](C)(C(=O)OC)[CH2][C](C)(C(=O)OC)[CH2][C](C)(C(=O)OC)[CH2][C](C)(C(=O)OC)3,263.69148096726843,0,1,0.75,156.92222222222225,169.89584350585938,18.49584350585937,0.12216541285243969
982,"Donnerstag, 30. Januar 2020 14:18:39",C2 2,25.0,153.2,0.003,369.3,155.5,158.6,136.9,VAN054_P5(SB343)_1.txt,VAN54_P5,P05,methacrylate,PMMA,C=C(C)(C(=O)OC),[CH2][C](C)(C(=O)OC),26400.0,1.18,SEC13,105.0,2020-01-30 00:00:00,None,5,100.11699999999998,C3[C](C)(C(=O)OC)[CH2][C](C)(C(=O)OC)[CH2][C](C)(C(=O)OC)[CH2][C](C)(C(=O)OC)[CH2][C](C)(C(=O)OC)[CH2][C](C)(C(=O)OC)[CH2][C](C)(C(=O)OC)[CH2][C](C)(C(=O)OC)[CH2][C](C)(C(=O)OC)[CH2][C](C)(C(=O)OC)3,263.69148096726843,0,1,0.75,156.92222222222225,169.89584350585938,16.695843505859386,0.1089807017353746
983,"Donnerstag, 30. Januar 2020 14:18:50",C2 3,25.0,151.1,0.091,375.3,156.9,167.9,114.5,VAN054_P5(SB343)_1.txt,VAN54_P5,P05,methacrylate,PMMA,C=C(C)(C(=O)OC),[CH2][C](C)(C(=O)OC),26400.0,1.18,SEC13,105.0,2020-01-30 00:00:00,None,5,100.11699999999998,C3[C](C)(C(=O)OC)[CH2][C](C)(C(=O)OC)[CH2][C](C)(C(=O)OC)[CH2][C](C)(C(=O)OC)[CH2][C](C)(C(=O)OC)[CH2][C](C)(C(=O)OC)[CH2][C](C)(C(=O)OC)[CH2][C](C)(C(=O)OC)[CH2][C](C)(C(=O)OC)[CH2][C](C)(C(=O)OC)3,263.69148096726843,0,1,0.75,156.92222222222225,169.89584350585938,18.79584350585938,0.12439340506855977
984,"Donnerstag, 30. Januar 2020 14:19:30",C3 1,25.0,156.9,0.10099999999999999,361.5,163.9,170.2,129.5,VAN054_P5(SB343)_1.txt,VAN54_P5,P05,methacrylate,PMMA,C=C(C)(C(=O)OC),[CH2][C](C)(C(=O)OC),26400.0,1.18,SEC13,105.0,2020-01-30 00:00:00,None,5,100.11699999999998,C3[C](C)(C(=O)OC)[CH2][C](C)(C(=O)OC)[CH2][C](C)(C(=O)OC)[CH2][C](C)(C(=O)OC)[CH2][C](C)(C(=O)OC)[CH2][C](C)(C(=O)OC)[CH2][C](C)(C(=O)OC)[CH2][C](C)(C(=O)OC)[CH2][C](C)(C(=O)OC)[CH2][C](C)(C(=O)OC)3,263.69148096726843,0,1,0.75,156.92222222222225,169.89584350585938,12.99584350585937,0.08282883050260911
985,"Donnerstag, 30. Januar 2020 14:19:41",C3 2,25.0,155.5,0.065,360.7,161.4,168.1,127.7,VAN054_P5(SB343)_1.txt,VAN54_P5,P05,methacrylate,PMMA,C=C(C)(C(=O)OC),[CH2][C](C)(C(=O)OC),26400.0,1.18,SEC13,105.0,2020-01-30 00:00:00,None,5,100.11699999999998,C3[C](C)(C(=O)OC)[CH2][C](C)(C(=O)OC)[CH2][C](C)(C(=O)OC)[CH2][C](C)(C(=O)OC)[CH2][C](C)(C(=O)OC)[CH2][C](C)(C(=O)OC)[CH2][C](C)(C(=O)OC)[CH2][C](C)(C(=O)OC)[CH2][C](C)(C(=O)OC)[CH2][C](C)(C(=O)OC)3,263.69148096726843,0,1,0.75,156.92222222222225,169.89584350585938,14.395843505859375,0.09257777174186094
986,"Donnerstag, 30. Januar 2020 14:19:52",C3 3,25.0,152.9,0.13,381.2,154.9,165.3,115.6,VAN054_P5(SB343)_1.txt,VAN54_P5,P05,methacrylate,PMMA,C=C(C)(C(=O)OC),[CH2][C](C)(C(=O)OC),26400.0,1.18,SEC13,105.0,2020-01-30 00:00:00,None,5,100.11699999999998,C3[C](C)(C(=O)OC)[CH2][C](C)(C(=O)OC)[CH2][C](C)(C(=O)OC)[CH2][C](C)(C(=O)OC)[CH2][C](C)(C(=O)OC)[CH2][C](C)(C(=O)OC)[CH2][C](C)(C(=O)OC)[CH2][C](C)(C(=O)OC)[CH2][C](C)(C(=O)OC)[CH2][C](C)(C(=O)OC)3,263.69148096726843,0,1,0.75,156.92222222222225,169.89584350585938,16.99584350585937,0.11115659585257925
987,"Donnerstag, 30. Januar 2020 14:20:29",C4 1,25.0,252.6,0.045,360.7,273.4,267.7,227.4,VAN054_P5(SB343)_1.txt,VAN54_P5,P05,methacrylate,PMMA,C=C(C)(C(=O)OC),[CH2][C](C)(C(=O)OC),26400.0,1.18,SEC13,105.0,2020-01-30 00:00:00,PVA,5,100.11699999999998,C3[C](C)(C(=O)OC)[CH2][C](C)(C(=O)OC)[CH2][C](C)(C(=O)OC)[CH2][C](C)(C(=O)OC)[CH2][C](C)(C(=O)OC)[CH2][C](C)(C(=O)OC)[CH2][C](C)(C(=O)OC)[CH2][C](C)(C(=O)OC)[CH2][C](C)(C(=O)OC)[CH2][C](C)(C(=O)OC)3,263.69148096726843,1,1,1.0,249.11111111111111,248.97756958007812,3.6224304199218693,0.014340579651313815
988,"Donnerstag, 30. Januar 2020 14:20:40",C4 2,25.0,249.8,0.092,359.9,255.6,252.9,228.4,VAN054_P5(SB343)_1.txt,VAN54_P5,P05,methacrylate,PMMA,C=C(C)(C(=O)OC),[CH2][C](C)(C(=O)OC),26400.0,1.18,SEC13,105.0,2020-01-30 00:00:00,PVA,5,100.11699999999998,C3[C](C)(C(=O)OC)[CH2][C](C)(C(=O)OC)[CH2][C](C)(C(=O)OC)[CH2][C](C)(C(=O)OC)[CH2][C](C)(C(=O)OC)[CH2][C](C)(C(=O)OC)[CH2][C](C)(C(=O)OC)[CH2][C](C)(C(=O)OC)[CH2][C](C)(C(=O)OC)[CH2][C](C)(C(=O)OC)3,263.69148096726843,1,1,1.0,249.11111111111111,248.97756958007812,0.8224304199218864,0.0032923555641388566
989,"Donnerstag, 30. Januar 2020 14:20:51",C4 3,25.0,242.5,0.11800000000000001,362.9,267.5,261.9,219.0,VAN054_P5(SB343)_1.txt,VAN54_P5,P05,methacrylate,PMMA,C=C(C)(C(=O)OC),[CH2][C](C)(C(=O)OC),26400.0,1.18,SEC13,105.0,2020-01-30 00:00:00,PVA,5,100.11699999999998,C3[C](C)(C(=O)OC)[CH2][C](C)(C(=O)OC)[CH2][C](C)(C(=O)OC)[CH2][C](C)(C(=O)OC)[CH2][C](C)(C(=O)OC)[CH2][C](C)(C(=O)OC)[CH2][C](C)(C(=O)OC)[CH2][C](C)(C(=O)OC)[CH2][C](C)(C(=O)OC)[CH2][C](C)(C(=O)OC)3,263.69148096726843,1,1,1.0,249.11111111111111,248.97756958007812,6.477569580078125,0.026711627134342785
990,"Donnerstag, 30. Januar 2020 14:21:29",C5 1,25.0,240.7,0.094,351.2,278.9,268.3,198.0,VAN054_P5(SB343)_1.txt,VAN54_P5,P05,methacrylate,PMMA,C=C(C)(C(=O)OC),[CH2][C](C)(C(=O)OC),26400.0,1.18,SEC13,105.0,2020-01-30 00:00:00,PVA,5,100.11699999999998,C3[C](C)(C(=O)OC)[CH2][C](C)(C(=O)OC)[CH2][C](C)(C(=O)OC)[CH2][C](C)(C(=O)OC)[CH2][C](C)(C(=O)OC)[CH2][C](C)(C(=O)OC)[CH2][C](C)(C(=O)OC)[CH2][C](C)(C(=O)OC)[CH2][C](C)(C(=O)OC)[CH2][C](C)(C(=O)OC)3,263.69148096726843,1,1,1.0,249.11111111111111,248.97760009765625,8.277600097656261,0.03438969712362385
991,"Donnerstag, 30. Januar 2020 14:21:40",C5 2,25.0,250.9,0.042,355.3,273.4,267.2,221.4,VAN054_P5(SB343)_1.txt,VAN54_P5,P05,methacrylate,PMMA,C=C(C)(C(=O)OC),[CH2][C](C)(C(=O)OC),26400.0,1.18,SEC13,105.0,2020-01-30 00:00:00,PVA,5,100.11699999999998,C3[C](C)(C(=O)OC)[CH2][C](C)(C(=O)OC)[CH2][C](C)(C(=O)OC)[CH2][C](C)(C(=O)OC)[CH2][C](C)(C(=O)OC)[CH2][C](C)(C(=O)OC)[CH2][C](C)(C(=O)OC)[CH2][C](C)(C(=O)OC)[CH2][C](C)(C(=O)OC)[CH2][C](C)(C(=O)OC)3,263.69148096726843,1,1,1.0,249.11111111111111,248.97756958007812,1.9224304199218807,0.007662137982948907
992,"Donnerstag, 30. Januar 2020 14:21:51",C5 3,25.0,251.5,0.05,360.2,281.3,273.1,217.3,VAN054_P5(SB343)_1.txt,VAN54_P5,P05,methacrylate,PMMA,C=C(C)(C(=O)OC),[CH2][C](C)(C(=O)OC),26400.0,1.18,SEC13,105.0,2020-01-30 00:00:00,PVA,5,100.11699999999998,C3[C](C)(C(=O)OC)[CH2][C](C)(C(=O)OC)[CH2][C](C)(C(=O)OC)[CH2][C](C)(C(=O)OC)[CH2][C](C)(C(=O)OC)[CH2][C](C)(C(=O)OC)[CH2][C](C)(C(=O)OC)[CH2][C](C)(C(=O)OC)[CH2][C](C)(C(=O)OC)[CH2][C](C)(C(=O)OC)3,263.69148096726843,1,1,1.0,249.11111111111111,248.97756958007812,2.522430419921875,0.01002954441320825
993,"Donnerstag, 30. Januar 2020 14:22:29",C6 1,25.0,253.8,0.085,333.2,281.9,274.5,226.2,VAN054_P5(SB343)_1.txt,VAN54_P5,P05,methacrylate,PMMA,C=C(C)(C(=O)OC),[CH2][C](C)(C(=O)OC),26400.0,1.18,SEC13,105.0,2020-01-30 00:00:00,PVA,5,100.11699999999998,C3[C](C)(C(=O)OC)[CH2][C](C)(C(=O)OC)[CH2][C](C)(C(=O)OC)[CH2][C](C)(C(=O)OC)[CH2][C](C)(C(=O)OC)[CH2][C](C)(C(=O)OC)[CH2][C](C)(C(=O)OC)[CH2][C](C)(C(=O)OC)[CH2][C](C)(C(=O)OC)[CH2][C](C)(C(=O)OC)3,263.69148096726843,1,1,1.0,249.11111111111111,248.97756958007812,4.822430419921886,0.01900090787991287
994,"Donnerstag, 30. Januar 2020 14:22:40",C6 2,25.0,253.5,0.083,334.6,287.0,277.4,218.0,VAN054_P5(SB343)_1.txt,VAN54_P5,P05,methacrylate,PMMA,C=C(C)(C(=O)OC),[CH2][C](C)(C(=O)OC),26400.0,1.18,SEC13,105.0,2020-01-30 00:00:00,PVA,5,100.11699999999998,C3[C](C)(C(=O)OC)[CH2][C](C)(C(=O)OC)[CH2][C](C)(C(=O)OC)[CH2][C](C)(C(=O)OC)[CH2][C](C)(C(=O)OC)[CH2][C](C)(C(=O)OC)[CH2][C](C)(C(=O)OC)[CH2][C](C)(C(=O)OC)[CH2][C](C)(C(=O)OC)[CH2][C](C)(C(=O)OC)3,263.69148096726843,1,1,1.0,249.11111111111111,248.97756958007812,4.522430419921875,0.017839962208764795
995,"Donnerstag, 30. Januar 2020 14:22:51",C6 3,25.0,246.7,0.10099999999999999,337.2,268.5,262.7,218.2,VAN054_P5(SB343)_1.txt,VAN54_P5,P05,methacrylate,PMMA,C=C(C)(C(=O)OC),[CH2][C](C)(C(=O)OC),26400.0,1.18,SEC13,105.0,2020-01-30 00:00:00,PVA,5,100.11699999999998,C3[C](C)(C(=O)OC)[CH2][C](C)(C(=O)OC)[CH2][C](C)(C(=O)OC)[CH2][C](C)(C(=O)OC)[CH2][C](C)(C(=O)OC)[CH2][C](C)(C(=O)OC)[CH2][C](C)(C(=O)OC)[CH2][C](C)(C(=O)OC)[CH2][C](C)(C(=O)OC)[CH2][C](C)(C(=O)OC)3,263.69148096726843,1,1,1.0,249.11111111111111,248.97756958007812,2.2775695800781364,0.00923214260266776
996,"Donnerstag, 30. Januar 2020 14:23:33",D1 1,25.0,192.6,0.10300000000000001,261.9,205.2,206.2,157.9,VAN054_P5(SB343)_1.txt,VAN54_P5,P05,methacrylate,PMMA,C=C(C)(C(=O)OC),[CH2][C](C)(C(=O)OC),26400.0,1.18,SEC13,105.0,2020-01-30 00:00:00,None,8,100.11699999999998,C3[C](C)(C(=O)OC)[CH2][C](C)(C(=O)OC)[CH2][C](C)(C(=O)OC)[CH2][C](C)(C(=O)OC)[CH2][C](C)(C(=O)OC)[CH2][C](C)(C(=O)OC)[CH2][C](C)(C(=O)OC)[CH2][C](C)(C(=O)OC)[CH2][C](C)(C(=O)OC)[CH2][C](C)(C(=O)OC)3,263.69148096726843,0,1,1.0,183.4111111111111,188.32666015625,4.273339843749994,0.022187641971702983
997,"Donnerstag, 30. Januar 2020 14:23:44",D1 2,25.0,183.8,0.14,262.2,184.7,187.4,148.4,VAN054_P5(SB343)_1.txt,VAN54_P5,P05,methacrylate,PMMA,C=C(C)(C(=O)OC),[CH2][C](C)(C(=O)OC),26400.0,1.18,SEC13,105.0,2020-01-30 00:00:00,None,8,100.11699999999998,C3[C](C)(C(=O)OC)[CH2][C](C)(C(=O)OC)[CH2][C](C)(C(=O)OC)[CH2][C](C)(C(=O)OC)[CH2][C](C)(C(=O)OC)[CH2][C](C)(C(=O)OC)[CH2][C](C)(C(=O)OC)[CH2][C](C)(C(=O)OC)[CH2][C](C)(C(=O)OC)[CH2][C](C)(C(=O)OC)3,263.69148096726843,0,1,1.0,183.4111111111111,188.32662963867188,4.526629638671864,0.02462801762063038
998,"Donnerstag, 30. Januar 2020 14:23:55",D1 3,25.0,185.6,0.094,260.8,200.9,202.0,156.9,VAN054_P5(SB343)_1.txt,VAN54_P5,P05,methacrylate,PMMA,C=C(C)(C(=O)OC),[CH2][C](C)(C(=O)OC),26400.0,1.18,SEC13,105.0,2020-01-30 00:00:00,None,8,100.11699999999998,C3[C](C)(C(=O)OC)[CH2][C](C)(C(=O)OC)[CH2][C](C)(C(=O)OC)[CH2][C](C)(C(=O)OC)[CH2][C](C)(C(=O)OC)[CH2][C](C)(C(=O)OC)[CH2][C](C)(C(=O)OC)[CH2][C](C)(C(=O)OC)[CH2][C](C)(C(=O)OC)[CH2][C](C)(C(=O)OC)3,263.69148096726843,0,1,1.0,183.4111111111111,188.32662963867188,2.7266296386718807,0.014690892449740737
999,"Donnerstag, 30. Januar 2020 14:24:46",D2 1,25.0,182.9,0.026000000000000002,221.8,188.0,188.1,165.4,VAN054_P5(SB343)_1.txt,VAN54_P5,P05,methacrylate,PMMA,C=C(C)(C(=O)OC),[CH2][C](C)(C(=O)OC),26400.0,1.18,SEC13,105.0,2020-01-30 00:00:00,None,8,100.11699999999998,C3[C](C)(C(=O)OC)[CH2][C](C)(C(=O)OC)[CH2][C](C)(C(=O)OC)[CH2][C](C)(C(=O)OC)[CH2][C](C)(C(=O)OC)[CH2][C](C)(C(=O)OC)[CH2][C](C)(C(=O)OC)[CH2][C](C)(C(=O)OC)[CH2][C](C)(C(=O)OC)[CH2][C](C)(C(=O)OC)3,263.69148096726843,0,1,1.0,183.4111111111111,188.32662963867188,5.426629638671869,0.029669926947358496
1000,"Donnerstag, 30. Januar 2020 14:24:57",D2 2,25.0,185.7,0.106,233.0,207.0,211.4,133.7,VAN054_P5(SB343)_1.txt,VAN54_P5,P05,methacrylate,PMMA,C=C(C)(C(=O)OC),[CH2][C](C)(C(=O)OC),26400.0,1.18,SEC13,105.0,2020-01-30 00:00:00,None,8,100.11699999999998,C3[C](C)(C(=O)OC)[CH2][C](C)(C(=O)OC)[CH2][C](C)(C(=O)OC)[CH2][C](C)(C(=O)OC)[CH2][C](C)(C(=O)OC)[CH2][C](C)(C(=O)OC)[CH2][C](C)(C(=O)OC)[CH2][C](C)(C(=O)OC)[CH2][C](C)(C(=O)OC)[CH2][C](C)(C(=O)OC)3,263.69148096726843,0,1,1.0,183.4111111111111,188.32666015625,2.6266601562500114,0.014144642736941365
1001,"Donnerstag, 30. Januar 2020 14:25:07",D2 3,25.0,183.6,0.11900000000000001,239.5,200.3,201.6,156.9,VAN054_P5(SB343)_1.txt,VAN54_P5,P05,methacrylate,PMMA,C=C(C)(C(=O)OC),[CH2][C](C)(C(=O)OC),26400.0,1.18,SEC13,105.0,2020-01-30 00:00:00,None,8,100.11699999999998,C3[C](C)(C(=O)OC)[CH2][C](C)(C(=O)OC)[CH2][C](C)(C(=O)OC)[CH2][C](C)(C(=O)OC)[CH2][C](C)(C(=O)OC)[CH2][C](C)(C(=O)OC)[CH2][C](C)(C(=O)OC)[CH2][C](C)(C(=O)OC)[CH2][C](C)(C(=O)OC)[CH2][C](C)(C(=O)OC)3,263.69148096726843,0,1,1.0,183.4111111111111,188.32662963867188,4.726629638671881,0.02574417014527168
1002,"Donnerstag, 30. Januar 2020 14:25:46",D3 1,25.0,178.1,0.12,279.5,196.3,204.3,123.6,VAN054_P5(SB343)_1.txt,VAN54_P5,P05,methacrylate,PMMA,C=C(C)(C(=O)OC),[CH2][C](C)(C(=O)OC),26400.0,1.18,SEC13,105.0,2020-01-30 00:00:00,None,8,100.11699999999998,C3[C](C)(C(=O)OC)[CH2][C](C)(C(=O)OC)[CH2][C](C)(C(=O)OC)[CH2][C](C)(C(=O)OC)[CH2][C](C)(C(=O)OC)[CH2][C](C)(C(=O)OC)[CH2][C](C)(C(=O)OC)[CH2][C](C)(C(=O)OC)[CH2][C](C)(C(=O)OC)[CH2][C](C)(C(=O)OC)3,263.69148096726843,0,1,1.0,183.4111111111111,188.32666015625,10.226660156250006,0.057420888019371175
1003,"Donnerstag, 30. Januar 2020 14:25:56",D3 2,25.0,178.3,0.054000000000000006,287.4,187.7,189.4,154.9,VAN054_P5(SB343)_1.txt,VAN54_P5,P05,methacrylate,PMMA,C=C(C)(C(=O)OC),[CH2][C](C)(C(=O)OC),26400.0,1.18,SEC13,105.0,2020-01-30 00:00:00,None,8,100.11699999999998,C3[C](C)(C(=O)OC)[CH2][C](C)(C(=O)OC)[CH2][C](C)(C(=O)OC)[CH2][C](C)(C(=O)OC)[CH2][C](C)(C(=O)OC)[CH2][C](C)(C(=O)OC)[CH2][C](C)(C(=O)OC)[CH2][C](C)(C(=O)OC)[CH2][C](C)(C(=O)OC)[CH2][C](C)(C(=O)OC)3,263.69148096726843,0,1,1.0,183.4111111111111,188.32662963867188,10.026629638671864,0.05623460257247259
1004,"Donnerstag, 30. Januar 2020 14:26:07",D3 3,25.0,180.1,0.075,288.0,192.2,194.3,152.8,VAN054_P5(SB343)_1.txt,VAN54_P5,P05,methacrylate,PMMA,C=C(C)(C(=O)OC),[CH2][C](C)(C(=O)OC),26400.0,1.18,SEC13,105.0,2020-01-30 00:00:00,None,8,100.11699999999998,C3[C](C)(C(=O)OC)[CH2][C](C)(C(=O)OC)[CH2][C](C)(C(=O)OC)[CH2][C](C)(C(=O)OC)[CH2][C](C)(C(=O)OC)[CH2][C](C)(C(=O)OC)[CH2][C](C)(C(=O)OC)[CH2][C](C)(C(=O)OC)[CH2][C](C)(C(=O)OC)[CH2][C](C)(C(=O)OC)3,263.69148096726843,0,1,1.0,183.4111111111111,188.32662963867188,8.22662963867188,0.04567812125858901
1005,"Donnerstag, 30. Januar 2020 14:26:50",D4 1,25.0,257.9,0.19,209.4,282.3,276.6,240.2,VAN054_P5(SB343)_1.txt,VAN54_P5,P05,methacrylate,PMMA,C=C(C)(C(=O)OC),[CH2][C](C)(C(=O)OC),26400.0,1.18,SEC13,105.0,2020-01-30 00:00:00,PVA,8,100.11699999999998,C3[C](C)(C(=O)OC)[CH2][C](C)(C(=O)OC)[CH2][C](C)(C(=O)OC)[CH2][C](C)(C(=O)OC)[CH2][C](C)(C(=O)OC)[CH2][C](C)(C(=O)OC)[CH2][C](C)(C(=O)OC)[CH2][C](C)(C(=O)OC)[CH2][C](C)(C(=O)OC)[CH2][C](C)(C(=O)OC)3,263.69148096726843,1,1,1.0,269.8,274.38287353515625,16.482873535156273,0.06391187877144736
1006,"Donnerstag, 30. Januar 2020 14:27:01",D4 2,25.0,260.6,0.11699999999999999,204.8,295.4,284.2,223.8,VAN054_P5(SB343)_1.txt,VAN54_P5,P05,methacrylate,PMMA,C=C(C)(C(=O)OC),[CH2][C](C)(C(=O)OC),26400.0,1.18,SEC13,105.0,2020-01-30 00:00:00,PVA,8,100.11699999999998,C3[C](C)(C(=O)OC)[CH2][C](C)(C(=O)OC)[CH2][C](C)(C(=O)OC)[CH2][C](C)(C(=O)OC)[CH2][C](C)(C(=O)OC)[CH2][C](C)(C(=O)OC)[CH2][C](C)(C(=O)OC)[CH2][C](C)(C(=O)OC)[CH2][C](C)(C(=O)OC)[CH2][C](C)(C(=O)OC)3,263.69148096726843,1,1,1.0,269.8,274.3829040527344,13.782904052734352,0.052889117623692826
1007,"Donnerstag, 30. Januar 2020 14:27:12",D4 3,25.0,272.1,0.184,211.8,501.4,328.5,230.1,VAN054_P5(SB343)_1.txt,VAN54_P5,P05,methacrylate,PMMA,C=C(C)(C(=O)OC),[CH2][C](C)(C(=O)OC),26400.0,1.18,SEC13,105.0,2020-01-30 00:00:00,PVA,8,100.11699999999998,C3[C](C)(C(=O)OC)[CH2][C](C)(C(=O)OC)[CH2][C](C)(C(=O)OC)[CH2][C](C)(C(=O)OC)[CH2][C](C)(C(=O)OC)[CH2][C](C)(C(=O)OC)[CH2][C](C)(C(=O)OC)[CH2][C](C)(C(=O)OC)[CH2][C](C)(C(=O)OC)[CH2][C](C)(C(=O)OC)3,263.69148096726843,1,1,1.0,269.8,274.38287353515625,2.2828735351562273,0.008389832911268751
1008,"Donnerstag, 30. Januar 2020 14:27:53",D5 1,25.0,281.0,0.049,202.4,313.6,302.4,246.5,VAN054_P5(SB343)_1.txt,VAN54_P5,P05,methacrylate,PMMA,C=C(C)(C(=O)OC),[CH2][C](C)(C(=O)OC),26400.0,1.18,SEC13,105.0,2020-01-30 00:00:00,PVA,8,100.11699999999998,C3[C](C)(C(=O)OC)[CH2][C](C)(C(=O)OC)[CH2][C](C)(C(=O)OC)[CH2][C](C)(C(=O)OC)[CH2][C](C)(C(=O)OC)[CH2][C](C)(C(=O)OC)[CH2][C](C)(C(=O)OC)[CH2][C](C)(C(=O)OC)[CH2][C](C)(C(=O)OC)[CH2][C](C)(C(=O)OC)3,263.69148096726843,1,1,1.0,269.8,274.3829040527344,6.617095947265625,0.023548384153970196
1009,"Donnerstag, 30. Januar 2020 14:28:04",D5 2,25.0,278.2,0.055,203.6,309.5,299.3,248.7,VAN054_P5(SB343)_1.txt,VAN54_P5,P05,methacrylate,PMMA,C=C(C)(C(=O)OC),[CH2][C](C)(C(=O)OC),26400.0,1.18,SEC13,105.0,2020-01-30 00:00:00,PVA,8,100.11699999999998,C3[C](C)(C(=O)OC)[CH2][C](C)(C(=O)OC)[CH2][C](C)(C(=O)OC)[CH2][C](C)(C(=O)OC)[CH2][C](C)(C(=O)OC)[CH2][C](C)(C(=O)OC)[CH2][C](C)(C(=O)OC)[CH2][C](C)(C(=O)OC)[CH2][C](C)(C(=O)OC)[CH2][C](C)(C(=O)OC)3,263.69148096726843,1,1,1.0,269.8,274.3829040527344,3.8170959472656136,0.013720689961414859
1010,"Donnerstag, 30. Januar 2020 14:28:15",D5 3,25.0,276.5,0.151,200.3,320.5,302.3,227.4,VAN054_P5(SB343)_1.txt,VAN54_P5,P05,methacrylate,PMMA,C=C(C)(C(=O)OC),[CH2][C](C)(C(=O)OC),26400.0,1.18,SEC13,105.0,2020-01-30 00:00:00,PVA,8,100.11699999999998,C3[C](C)(C(=O)OC)[CH2][C](C)(C(=O)OC)[CH2][C](C)(C(=O)OC)[CH2][C](C)(C(=O)OC)[CH2][C](C)(C(=O)OC)[CH2][C](C)(C(=O)OC)[CH2][C](C)(C(=O)OC)[CH2][C](C)(C(=O)OC)[CH2][C](C)(C(=O)OC)[CH2][C](C)(C(=O)OC)3,263.69148096726843,1,1,1.0,269.8,274.3829040527344,2.117095947265625,0.007656766536222875
1011,"Donnerstag, 30. Januar 2020 14:29:00",D6 1,25.0,265.6,0.191,209.7,293.1,283.2,224.7,VAN054_P5(SB343)_1.txt,VAN54_P5,P05,methacrylate,PMMA,C=C(C)(C(=O)OC),[CH2][C](C)(C(=O)OC),26400.0,1.18,SEC13,105.0,2020-01-30 00:00:00,PVA,8,100.11699999999998,C3[C](C)(C(=O)OC)[CH2][C](C)(C(=O)OC)[CH2][C](C)(C(=O)OC)[CH2][C](C)(C(=O)OC)[CH2][C](C)(C(=O)OC)[CH2][C](C)(C(=O)OC)[CH2][C](C)(C(=O)OC)[CH2][C](C)(C(=O)OC)[CH2][C](C)(C(=O)OC)[CH2][C](C)(C(=O)OC)3,263.69148096726843,1,1,1.0,269.8,274.3829040527344,8.782904052734352,0.03306816284915042
1012,"Donnerstag, 30. Januar 2020 14:29:11",D6 2,25.0,263.4,0.106,206.4,291.4,282.7,234.8,VAN054_P5(SB343)_1.txt,VAN54_P5,P05,methacrylate,PMMA,C=C(C)(C(=O)OC),[CH2][C](C)(C(=O)OC),26400.0,1.18,SEC13,105.0,2020-01-30 00:00:00,PVA,8,100.11699999999998,C3[C](C)(C(=O)OC)[CH2][C](C)(C(=O)OC)[CH2][C](C)(C(=O)OC)[CH2][C](C)(C(=O)OC)[CH2][C](C)(C(=O)OC)[CH2][C](C)(C(=O)OC)[CH2][C](C)(C(=O)OC)[CH2][C](C)(C(=O)OC)[CH2][C](C)(C(=O)OC)[CH2][C](C)(C(=O)OC)3,263.69148096726843,1,1,1.0,269.8,274.3829040527344,10.982904052734398,0.04169667445988762
1013,"Donnerstag, 30. Januar 2020 14:29:21",D6 3,25.0,272.9,0.02,191.6,289.3,283.4,248.9,VAN054_P5(SB343)_1.txt,VAN54_P5,P05,methacrylate,PMMA,C=C(C)(C(=O)OC),[CH2][C](C)(C(=O)OC),26400.0,1.18,SEC13,105.0,2020-01-30 00:00:00,PVA,8,100.11699999999998,C3[C](C)(C(=O)OC)[CH2][C](C)(C(=O)OC)[CH2][C](C)(C(=O)OC)[CH2][C](C)(C(=O)OC)[CH2][C](C)(C(=O)OC)[CH2][C](C)(C(=O)OC)[CH2][C](C)(C(=O)OC)[CH2][C](C)(C(=O)OC)[CH2][C](C)(C(=O)OC)[CH2][C](C)(C(=O)OC)3,263.69148096726843,1,1,1.0,269.8,274.3829040527344,1.4829040527343977,0.005433873406868442
1014,"Donnerstag, 30. Januar 2020 14:30:26",E1 1,25.0,202.3,0.135,460.3,237.1,236.2,140.1,VAN054_P5(SB343)_1.txt,VAN54_P5,P05,methacrylate,PMMA,C=C(C)(C(=O)OC),[CH2][C](C)(C(=O)OC),26400.0,1.18,SEC13,105.0,2020-01-30 00:00:00,None,10,100.11699999999998,C3[C](C)(C(=O)OC)[CH2][C](C)(C(=O)OC)[CH2][C](C)(C(=O)OC)[CH2][C](C)(C(=O)OC)[CH2][C](C)(C(=O)OC)[CH2][C](C)(C(=O)OC)[CH2][C](C)(C(=O)OC)[CH2][C](C)(C(=O)OC)[CH2][C](C)(C(=O)OC)[CH2][C](C)(C(=O)OC)3,263.69148096726843,0,1,0.9444444444444444,200.85555555555558,206.24891662597656,3.948916625976551,0.019520101957372967
1015,"Donnerstag, 30. Januar 2020 14:30:37",E1 2,25.0,198.6,0.191,479.6,447.8,277.3,156.3,VAN054_P5(SB343)_1.txt,VAN54_P5,P05,methacrylate,PMMA,C=C(C)(C(=O)OC),[CH2][C](C)(C(=O)OC),26400.0,1.18,SEC13,105.0,2020-01-30 00:00:00,None,10,100.11699999999998,C3[C](C)(C(=O)OC)[CH2][C](C)(C(=O)OC)[CH2][C](C)(C(=O)OC)[CH2][C](C)(C(=O)OC)[CH2][C](C)(C(=O)OC)[CH2][C](C)(C(=O)OC)[CH2][C](C)(C(=O)OC)[CH2][C](C)(C(=O)OC)[CH2][C](C)(C(=O)OC)[CH2][C](C)(C(=O)OC)3,263.69148096726843,0,1,0.9444444444444444,200.85555555555558,206.2489013671875,7.648901367187506,0.038514105574962265
1016,"Donnerstag, 30. Januar 2020 14:30:48",E1 3,25.0,192.4,0.141,448.4,205.5,205.2,170.3,VAN054_P5(SB343)_1.txt,VAN54_P5,P05,methacrylate,PMMA,C=C(C)(C(=O)OC),[CH2][C](C)(C(=O)OC),26400.0,1.18,SEC13,105.0,2020-01-30 00:00:00,None,10,100.11699999999998,C3[C](C)(C(=O)OC)[CH2][C](C)(C(=O)OC)[CH2][C](C)(C(=O)OC)[CH2][C](C)(C(=O)OC)[CH2][C](C)(C(=O)OC)[CH2][C](C)(C(=O)OC)[CH2][C](C)(C(=O)OC)[CH2][C](C)(C(=O)OC)[CH2][C](C)(C(=O)OC)[CH2][C](C)(C(=O)OC)3,263.69148096726843,0,1,0.9444444444444444,200.85555555555558,206.24891662597656,13.848916625976557,0.0719798161433293
1017,"Donnerstag, 30. Januar 2020 14:31:23",E2 1,25.0,207.0,0.07400000000000001,446.5,228.1,226.4,175.7,VAN054_P5(SB343)_1.txt,VAN54_P5,P05,methacrylate,PMMA,C=C(C)(C(=O)OC),[CH2][C](C)(C(=O)OC),26400.0,1.18,SEC13,105.0,2020-01-30 00:00:00,None,10,100.11699999999998,C3[C](C)(C(=O)OC)[CH2][C](C)(C(=O)OC)[CH2][C](C)(C(=O)OC)[CH2][C](C)(C(=O)OC)[CH2][C](C)(C(=O)OC)[CH2][C](C)(C(=O)OC)[CH2][C](C)(C(=O)OC)[CH2][C](C)(C(=O)OC)[CH2][C](C)(C(=O)OC)[CH2][C](C)(C(=O)OC)3,263.69148096726843,0,1,0.9444444444444444,200.85555555555558,206.24891662597656,0.7510833740234375,0.003628422096731582
1018,"Donnerstag, 30. Januar 2020 14:31:34",E2 2,25.0,205.0,0.11199999999999999,448.0,225.1,223.3,181.4,VAN054_P5(SB343)_1.txt,VAN54_P5,P05,methacrylate,PMMA,C=C(C)(C(=O)OC),[CH2][C](C)(C(=O)OC),26400.0,1.18,SEC13,105.0,2020-01-30 00:00:00,None,10,100.11699999999998,C3[C](C)(C(=O)OC)[CH2][C](C)(C(=O)OC)[CH2][C](C)(C(=O)OC)[CH2][C](C)(C(=O)OC)[CH2][C](C)(C(=O)OC)[CH2][C](C)(C(=O)OC)[CH2][C](C)(C(=O)OC)[CH2][C](C)(C(=O)OC)[CH2][C](C)(C(=O)OC)[CH2][C](C)(C(=O)OC)3,263.69148096726843,0,1,0.9444444444444444,200.85555555555558,206.24891662597656,1.2489166259765625,0.0060922762242759144
1019,"Donnerstag, 30. Januar 2020 14:31:45",E2 3,25.0,200.9,0.142,445.6,399.4,269.4,157.4,VAN054_P5(SB343)_1.txt,VAN54_P5,P05,methacrylate,PMMA,C=C(C)(C(=O)OC),[CH2][C](C)(C(=O)OC),26400.0,1.18,SEC13,105.0,2020-01-30 00:00:00,None,10,100.11699999999998,C3[C](C)(C(=O)OC)[CH2][C](C)(C(=O)OC)[CH2][C](C)(C(=O)OC)[CH2][C](C)(C(=O)OC)[CH2][C](C)(C(=O)OC)[CH2][C](C)(C(=O)OC)[CH2][C](C)(C(=O)OC)[CH2][C](C)(C(=O)OC)[CH2][C](C)(C(=O)OC)[CH2][C](C)(C(=O)OC)3,263.69148096726843,0,1,0.9444444444444444,200.85555555555558,206.2489013671875,5.348901367187494,0.026624695705263785
1020,"Donnerstag, 30. Januar 2020 14:32:23",E3 1,25.0,206.0,0.125,451.3,236.5,233.7,159.4,VAN054_P5(SB343)_1.txt,VAN54_P5,P05,methacrylate,PMMA,C=C(C)(C(=O)OC),[CH2][C](C)(C(=O)OC),26400.0,1.18,SEC13,105.0,2020-01-30 00:00:00,None,10,100.11699999999998,C3[C](C)(C(=O)OC)[CH2][C](C)(C(=O)OC)[CH2][C](C)(C(=O)OC)[CH2][C](C)(C(=O)OC)[CH2][C](C)(C(=O)OC)[CH2][C](C)(C(=O)OC)[CH2][C](C)(C(=O)OC)[CH2][C](C)(C(=O)OC)[CH2][C](C)(C(=O)OC)[CH2][C](C)(C(=O)OC)3,263.69148096726843,0,1,0.9444444444444444,200.85555555555558,206.2489013671875,0.2489013671875,0.0012082590640169902
1021,"Donnerstag, 30. Januar 2020 14:32:33",E3 2,25.0,197.7,0.096,453.4,220.4,220.6,156.2,VAN054_P5(SB343)_1.txt,VAN54_P5,P05,methacrylate,PMMA,C=C(C)(C(=O)OC),[CH2][C](C)(C(=O)OC),26400.0,1.18,SEC13,105.0,2020-01-30 00:00:00,None,10,100.11699999999998,C3[C](C)(C(=O)OC)[CH2][C](C)(C(=O)OC)[CH2][C](C)(C(=O)OC)[CH2][C](C)(C(=O)OC)[CH2][C](C)(C(=O)OC)[CH2][C](C)(C(=O)OC)[CH2][C](C)(C(=O)OC)[CH2][C](C)(C(=O)OC)[CH2][C](C)(C(=O)OC)[CH2][C](C)(C(=O)OC)3,263.69148096726843,0,1,0.9444444444444444,200.85555555555558,206.24891662597656,8.548916625976574,0.04324186457246623
1022,"Donnerstag, 30. Januar 2020 14:32:44",E3 3,25.0,197.8,0.20600000000000002,460.9,538.6,307.8,137.1,VAN054_P5(SB343)_1.txt,VAN54_P5,P05,methacrylate,PMMA,C=C(C)(C(=O)OC),[CH2][C](C)(C(=O)OC),26400.0,1.18,SEC13,105.0,2020-01-30 00:00:00,None,10,100.11699999999998,C3[C](C)(C(=O)OC)[CH2][C](C)(C(=O)OC)[CH2][C](C)(C(=O)OC)[CH2][C](C)(C(=O)OC)[CH2][C](C)(C(=O)OC)[CH2][C](C)(C(=O)OC)[CH2][C](C)(C(=O)OC)[CH2][C](C)(C(=O)OC)[CH2][C](C)(C(=O)OC)[CH2][C](C)(C(=O)OC)3,263.69148096726843,0,1,0.9444444444444444,200.85555555555558,206.2489013671875,8.448901367187489,0.04271436484927951
1023,"Donnerstag, 30. Januar 2020 14:33:25",E4 1,25.0,289.5,0.11199999999999999,340.1,328.9,313.4,251.4,VAN054_P5(SB343)_1.txt,VAN54_P5,P05,methacrylate,PMMA,C=C(C)(C(=O)OC),[CH2][C](C)(C(=O)OC),26400.0,1.18,SEC13,105.0,2020-01-30 00:00:00,PVA,10,100.11699999999998,C3[C](C)(C(=O)OC)[CH2][C](C)(C(=O)OC)[CH2][C](C)(C(=O)OC)[CH2][C](C)(C(=O)OC)[CH2][C](C)(C(=O)OC)[CH2][C](C)(C(=O)OC)[CH2][C](C)(C(=O)OC)[CH2][C](C)(C(=O)OC)[CH2][C](C)(C(=O)OC)[CH2][C](C)(C(=O)OC)3,263.69148096726843,1,1,1.0,283.5,292.7178649902344,3.217864990234375,0.0111152503980462
1024,"Donnerstag, 30. Januar 2020 14:33:36",E4 2,25.0,279.1,0.23,335.5,298.3,291.4,253.8,VAN054_P5(SB343)_1.txt,VAN54_P5,P05,methacrylate,PMMA,C=C(C)(C(=O)OC),[CH2][C](C)(C(=O)OC),26400.0,1.18,SEC13,105.0,2020-01-30 00:00:00,PVA,10,100.11699999999998,C3[C](C)(C(=O)OC)[CH2][C](C)(C(=O)OC)[CH2][C](C)(C(=O)OC)[CH2][C](C)(C(=O)OC)[CH2][C](C)(C(=O)OC)[CH2][C](C)(C(=O)OC)[CH2][C](C)(C(=O)OC)[CH2][C](C)(C(=O)OC)[CH2][C](C)(C(=O)OC)[CH2][C](C)(C(=O)OC)3,263.69148096726843,1,1,1.0,283.5,292.7178649902344,13.617864990234352,0.04879206374143444
1025,"Donnerstag, 30. Januar 2020 14:33:47",E4 3,25.0,291.3,0.11800000000000001,365.2,333.5,317.5,254.9,VAN054_P5(SB343)_1.txt,VAN54_P5,P05,methacrylate,PMMA,C=C(C)(C(=O)OC),[CH2][C](C)(C(=O)OC),26400.0,1.18,SEC13,105.0,2020-01-30 00:00:00,PVA,10,100.11699999999998,C3[C](C)(C(=O)OC)[CH2][C](C)(C(=O)OC)[CH2][C](C)(C(=O)OC)[CH2][C](C)(C(=O)OC)[CH2][C](C)(C(=O)OC)[CH2][C](C)(C(=O)OC)[CH2][C](C)(C(=O)OC)[CH2][C](C)(C(=O)OC)[CH2][C](C)(C(=O)OC)[CH2][C](C)(C(=O)OC)3,263.69148096726843,1,1,1.0,283.5,292.7178649902344,1.4178649902343636,0.004867370374989233
1026,"Donnerstag, 30. Januar 2020 14:34:25",E5 1,25.0,269.6,0.168,365.3,520.3,344.2,225.6,VAN054_P5(SB343)_1.txt,VAN54_P5,P05,methacrylate,PMMA,C=C(C)(C(=O)OC),[CH2][C](C)(C(=O)OC),26400.0,1.18,SEC13,105.0,2020-01-30 00:00:00,PVA,10,100.11699999999998,C3[C](C)(C(=O)OC)[CH2][C](C)(C(=O)OC)[CH2][C](C)(C(=O)OC)[CH2][C](C)(C(=O)OC)[CH2][C](C)(C(=O)OC)[CH2][C](C)(C(=O)OC)[CH2][C](C)(C(=O)OC)[CH2][C](C)(C(=O)OC)[CH2][C](C)(C(=O)OC)[CH2][C](C)(C(=O)OC)3,263.69148096726843,1,1,1.0,283.5,292.7178649902344,23.117864990234352,0.08574875738217488
1027,"Donnerstag, 30. Januar 2020 14:34:36",E5 2,25.0,287.2,0.086,372.4,334.8,317.0,244.7,VAN054_P5(SB343)_1.txt,VAN54_P5,P05,methacrylate,PMMA,C=C(C)(C(=O)OC),[CH2][C](C)(C(=O)OC),26400.0,1.18,SEC13,105.0,2020-01-30 00:00:00,PVA,10,100.11699999999998,C3[C](C)(C(=O)OC)[CH2][C](C)(C(=O)OC)[CH2][C](C)(C(=O)OC)[CH2][C](C)(C(=O)OC)[CH2][C](C)(C(=O)OC)[CH2][C](C)(C(=O)OC)[CH2][C](C)(C(=O)OC)[CH2][C](C)(C(=O)OC)[CH2][C](C)(C(=O)OC)[CH2][C](C)(C(=O)OC)3,263.69148096726843,1,1,1.0,283.5,292.7178649902344,5.517864990234386,0.019212621832292432
1028,"Donnerstag, 30. Januar 2020 14:34:47",E5 3,25.0,284.2,0.151,387.0,327.3,311.3,243.7,VAN054_P5(SB343)_1.txt,VAN54_P5,P05,methacrylate,PMMA,C=C(C)(C(=O)OC),[CH2][C](C)(C(=O)OC),26400.0,1.18,SEC13,105.0,2020-01-30 00:00:00,PVA,10,100.11699999999998,C3[C](C)(C(=O)OC)[CH2][C](C)(C(=O)OC)[CH2][C](C)(C(=O)OC)[CH2][C](C)(C(=O)OC)[CH2][C](C)(C(=O)OC)[CH2][C](C)(C(=O)OC)[CH2][C](C)(C(=O)OC)[CH2][C](C)(C(=O)OC)[CH2][C](C)(C(=O)OC)[CH2][C](C)(C(=O)OC)3,263.69148096726843,1,1,1.0,283.5,292.7178649902344,8.517864990234386,0.029971375757334225
1029,"Donnerstag, 30. Januar 2020 14:35:32",E6 1,25.0,286.8,0.122,416.9,323.4,309.5,251.3,VAN054_P5(SB343)_1.txt,VAN54_P5,P05,methacrylate,PMMA,C=C(C)(C(=O)OC),[CH2][C](C)(C(=O)OC),26400.0,1.18,SEC13,105.0,2020-01-30 00:00:00,PVA,10,100.11699999999998,C3[C](C)(C(=O)OC)[CH2][C](C)(C(=O)OC)[CH2][C](C)(C(=O)OC)[CH2][C](C)(C(=O)OC)[CH2][C](C)(C(=O)OC)[CH2][C](C)(C(=O)OC)[CH2][C](C)(C(=O)OC)[CH2][C](C)(C(=O)OC)[CH2][C](C)(C(=O)OC)[CH2][C](C)(C(=O)OC)3,263.69148096726843,1,1,1.0,283.5,292.7178649902344,5.917864990234364,0.020634117818111447
1030,"Donnerstag, 30. Januar 2020 14:35:43",E6 2,25.0,279.2,0.083,426.7,322.9,308.5,243.2,VAN054_P5(SB343)_1.txt,VAN54_P5,P05,methacrylate,PMMA,C=C(C)(C(=O)OC),[CH2][C](C)(C(=O)OC),26400.0,1.18,SEC13,105.0,2020-01-30 00:00:00,PVA,10,100.11699999999998,C3[C](C)(C(=O)OC)[CH2][C](C)(C(=O)OC)[CH2][C](C)(C(=O)OC)[CH2][C](C)(C(=O)OC)[CH2][C](C)(C(=O)OC)[CH2][C](C)(C(=O)OC)[CH2][C](C)(C(=O)OC)[CH2][C](C)(C(=O)OC)[CH2][C](C)(C(=O)OC)[CH2][C](C)(C(=O)OC)3,263.69148096726843,1,1,1.0,283.5,292.7178649902344,13.517864990234386,0.04841642188479365
1031,"Donnerstag, 30. Januar 2020 14:35:54",E6 3,25.0,284.6,0.045,419.4,315.3,304.7,253.6,VAN054_P5(SB343)_1.txt,VAN54_P5,P05,methacrylate,PMMA,C=C(C)(C(=O)OC),[CH2][C](C)(C(=O)OC),26400.0,1.18,SEC13,105.0,2020-01-30 00:00:00,PVA,10,100.11699999999998,C3[C](C)(C(=O)OC)[CH2][C](C)(C(=O)OC)[CH2][C](C)(C(=O)OC)[CH2][C](C)(C(=O)OC)[CH2][C](C)(C(=O)OC)[CH2][C](C)(C(=O)OC)[CH2][C](C)(C(=O)OC)[CH2][C](C)(C(=O)OC)[CH2][C](C)(C(=O)OC)[CH2][C](C)(C(=O)OC)3,263.69148096726843,1,1,1.0,283.5,292.7178649902344,8.117864990234352,0.028523770169481207
