Repository: JulianKimmig/nanoparticle_size_prediction

File: pretrained/np_model_14/evaluation/train_df.csv (part 17 of 37)
index,measurment_data,sample,temperature,z_average,dispersity,mean_count_rate,volume_mean,intensity_mean,number_mean,file,np_formulation,substance_code,polymer_class,polymer,smiles_monomer,smiles_ru,mn,pdi,mn_method,tg,date,additive,polymer_concentration,mass_ru,circular_smiles_10,dp,with_pva,valid,roll_valid,mean_z_average,predicted_z_average,error,rel_error
1032,"Donnerstag, 30. Januar 2020 14:36:42",F4 1,25.0,313.8,0.278,226.9,749.1,412.3,254.7,VAN054_P5(SB343)_1.txt,VAN54_P5,P05,methacrylate,PMMA,C=C(C)(C(=O)OC),[CH2][C](C)(C(=O)OC),26400.0,1.18,SEC13,105.0,2020-01-30 00:00:00,None,15,100.11699999999998,C3[C](C)(C(=O)OC)[CH2][C](C)(C(=O)OC)[CH2][C](C)(C(=O)OC)[CH2][C](C)(C(=O)OC)[CH2][C](C)(C(=O)OC)[CH2][C](C)(C(=O)OC)[CH2][C](C)(C(=O)OC)[CH2][C](C)(C(=O)OC)[CH2][C](C)(C(=O)OC)[CH2][C](C)(C(=O)OC)3,263.69148096726843,0,1,0.925925925925926,312.15714285714284,247.53598022460938,66.26401977539064,0.21116641101144243
1033,"Donnerstag, 30. Januar 2020 14:36:52",F4 2,25.0,320.2,0.259,217.1,1018.0,510.8,252.2,VAN054_P5(SB343)_1.txt,VAN54_P5,P05,methacrylate,PMMA,C=C(C)(C(=O)OC),[CH2][C](C)(C(=O)OC),26400.0,1.18,SEC13,105.0,2020-01-30 00:00:00,None,15,100.11699999999998,C3[C](C)(C(=O)OC)[CH2][C](C)(C(=O)OC)[CH2][C](C)(C(=O)OC)[CH2][C](C)(C(=O)OC)[CH2][C](C)(C(=O)OC)[CH2][C](C)(C(=O)OC)[CH2][C](C)(C(=O)OC)[CH2][C](C)(C(=O)OC)[CH2][C](C)(C(=O)OC)[CH2][C](C)(C(=O)OC)3,263.69148096726843,0,1,0.925925925925926,312.15714285714284,247.53598022460938,72.66401977539061,0.22693322853026426
1034,"Donnerstag, 30. Januar 2020 14:37:03",F4 3,25.0,318.9,0.24100000000000002,232.0,649.1,402.1,265.6,VAN054_P5(SB343)_1.txt,VAN54_P5,P05,methacrylate,PMMA,C=C(C)(C(=O)OC),[CH2][C](C)(C(=O)OC),26400.0,1.18,SEC13,105.0,2020-01-30 00:00:00,None,15,100.11699999999998,C3[C](C)(C(=O)OC)[CH2][C](C)(C(=O)OC)[CH2][C](C)(C(=O)OC)[CH2][C](C)(C(=O)OC)[CH2][C](C)(C(=O)OC)[CH2][C](C)(C(=O)OC)[CH2][C](C)(C(=O)OC)[CH2][C](C)(C(=O)OC)[CH2][C](C)(C(=O)OC)[CH2][C](C)(C(=O)OC)3,263.69148096726843,0,1,0.925925925925926,312.15714285714284,247.53598022460938,71.3640197753906,0.2237818117760759
1035,"Donnerstag, 30. Januar 2020 14:38:01",F5 3,25.0,303.0,0.225,304.4,791.0,444.9,245.5,VAN054_P5(SB343)_1.txt,VAN54_P5,P05,methacrylate,PMMA,C=C(C)(C(=O)OC),[CH2][C](C)(C(=O)OC),26400.0,1.18,SEC13,105.0,2020-01-30 00:00:00,None,15,100.11699999999998,C3[C](C)(C(=O)OC)[CH2][C](C)(C(=O)OC)[CH2][C](C)(C(=O)OC)[CH2][C](C)(C(=O)OC)[CH2][C](C)(C(=O)OC)[CH2][C](C)(C(=O)OC)[CH2][C](C)(C(=O)OC)[CH2][C](C)(C(=O)OC)[CH2][C](C)(C(=O)OC)[CH2][C](C)(C(=O)OC)3,263.69148096726843,0,1,0.925925925925926,312.15714285714284,247.53598022460938,55.464019775390625,0.18304957021581064
1036,"Donnerstag, 30. Januar 2020 14:38:44",F6 1,25.0,305.3,0.213,282.7,517.3,397.7,169.1,VAN054_P5(SB343)_1.txt,VAN54_P5,P05,methacrylate,PMMA,C=C(C)(C(=O)OC),[CH2][C](C)(C(=O)OC),26400.0,1.18,SEC13,105.0,2020-01-30 00:00:00,None,15,100.11699999999998,C3[C](C)(C(=O)OC)[CH2][C](C)(C(=O)OC)[CH2][C](C)(C(=O)OC)[CH2][C](C)(C(=O)OC)[CH2][C](C)(C(=O)OC)[CH2][C](C)(C(=O)OC)[CH2][C](C)(C(=O)OC)[CH2][C](C)(C(=O)OC)[CH2][C](C)(C(=O)OC)[CH2][C](C)(C(=O)OC)3,263.69148096726843,0,1,0.925925925925926,312.15714285714284,247.53598022460938,57.764019775390636,0.18920412635240955
1037,"Donnerstag, 30. Januar 2020 14:38:55",F6 2,25.0,315.5,0.26,303.1,749.9,411.7,250.7,VAN054_P5(SB343)_1.txt,VAN54_P5,P05,methacrylate,PMMA,C=C(C)(C(=O)OC),[CH2][C](C)(C(=O)OC),26400.0,1.18,SEC13,105.0,2020-01-30 00:00:00,None,15,100.11699999999998,C3[C](C)(C(=O)OC)[CH2][C](C)(C(=O)OC)[CH2][C](C)(C(=O)OC)[CH2][C](C)(C(=O)OC)[CH2][C](C)(C(=O)OC)[CH2][C](C)(C(=O)OC)[CH2][C](C)(C(=O)OC)[CH2][C](C)(C(=O)OC)[CH2][C](C)(C(=O)OC)[CH2][C](C)(C(=O)OC)3,263.69148096726843,0,1,0.925925925925926,312.15714285714284,247.53598022460938,67.96401977539062,0.2154168614116977
1038,"Donnerstag, 30. Januar 2020 14:39:05",F6 3,25.0,308.4,0.258,308.9,997.3,516.6,241.0,VAN054_P5(SB343)_1.txt,VAN54_P5,P05,methacrylate,PMMA,C=C(C)(C(=O)OC),[CH2][C](C)(C(=O)OC),26400.0,1.18,SEC13,105.0,2020-01-30 00:00:00,None,15,100.11699999999998,C3[C](C)(C(=O)OC)[CH2][C](C)(C(=O)OC)[CH2][C](C)(C(=O)OC)[CH2][C](C)(C(=O)OC)[CH2][C](C)(C(=O)OC)[CH2][C](C)(C(=O)OC)[CH2][C](C)(C(=O)OC)[CH2][C](C)(C(=O)OC)[CH2][C](C)(C(=O)OC)[CH2][C](C)(C(=O)OC)3,263.69148096726843,0,1,0.925925925925926,312.15714285714284,247.53598022460938,60.8640197753906,0.19735414972565046
1039,"Freitag, 3. April 2020 09:39:58",VAN#56_P1 A1 1,25.0,120.9,0.193,253.9,283.2,227.1,77.87,VAN#057_P1.txt,VAN57_P1,P13,methacrylate,Poly-butyl MA,C=C(C)C(=O)OCCCC,[CH2][C](C)(C(=O)OCCCC),9500.0,1.16,SEC13,20.0,2020-04-03 00:00:00,None,1,142.19799999999995,C3[C](C)(C(=O)OCCCC)[CH2][C](C)(C(=O)OCCCC)[CH2][C](C)(C(=O)OCCCC)[CH2][C](C)(C(=O)OCCCC)[CH2][C](C)(C(=O)OCCCC)[CH2][C](C)(C(=O)OCCCC)[CH2][C](C)(C(=O)OCCCC)[CH2][C](C)(C(=O)OCCCC)[CH2][C](C)(C(=O)OCCCC)[CH2][C](C)(C(=O)OCCCC)3,66.80825328063686,0,1,1.0,122.25555555555556,129.72210693359375,8.822106933593744,0.07297028067488621
1040,"Freitag, 3. April 2020 09:40:08",VAN#56_P1 A1 2,25.0,122.8,0.049,235.1,117.3,132.7,91.94,VAN#057_P1.txt,VAN57_P1,P13,methacrylate,Poly-butyl MA,C=C(C)C(=O)OCCCC,[CH2][C](C)(C(=O)OCCCC),9500.0,1.16,SEC13,20.0,2020-04-03 00:00:00,None,1,142.19799999999995,C3[C](C)(C(=O)OCCCC)[CH2][C](C)(C(=O)OCCCC)[CH2][C](C)(C(=O)OCCCC)[CH2][C](C)(C(=O)OCCCC)[CH2][C](C)(C(=O)OCCCC)[CH2][C](C)(C(=O)OCCCC)[CH2][C](C)(C(=O)OCCCC)[CH2][C](C)(C(=O)OCCCC)[CH2][C](C)(C(=O)OCCCC)[CH2][C](C)(C(=O)OCCCC)3,66.80825328063686,0,1,1.0,122.25555555555556,129.72210693359375,6.922106933593753,0.056368948970633166
1041,"Freitag, 3. April 2020 09:40:19",VAN#56_P1 A1 3,25.0,117.8,0.17800000000000002,229.4,262.9,192.0,88.84,VAN#057_P1.txt,VAN57_P1,P13,methacrylate,Poly-butyl MA,C=C(C)C(=O)OCCCC,[CH2][C](C)(C(=O)OCCCC),9500.0,1.16,SEC13,20.0,2020-04-03 00:00:00,None,1,142.19799999999995,C3[C](C)(C(=O)OCCCC)[CH2][C](C)(C(=O)OCCCC)[CH2][C](C)(C(=O)OCCCC)[CH2][C](C)(C(=O)OCCCC)[CH2][C](C)(C(=O)OCCCC)[CH2][C](C)(C(=O)OCCCC)[CH2][C](C)(C(=O)OCCCC)[CH2][C](C)(C(=O)OCCCC)[CH2][C](C)(C(=O)OCCCC)[CH2][C](C)(C(=O)OCCCC)3,66.80825328063686,0,1,1.0,122.25555555555556,129.72210693359375,11.922106933593753,0.10120634069264646
1042,"Freitag, 3. April 2020 09:40:56",VAN#56_P1 A2 1,25.0,128.7,0.14300000000000002,277.1,121.6,153.5,74.17,VAN#057_P1.txt,VAN57_P1,P13,methacrylate,Poly-butyl MA,C=C(C)C(=O)OCCCC,[CH2][C](C)(C(=O)OCCCC),9500.0,1.16,SEC13,20.0,2020-04-03 00:00:00,None,1,142.19799999999995,C3[C](C)(C(=O)OCCCC)[CH2][C](C)(C(=O)OCCCC)[CH2][C](C)(C(=O)OCCCC)[CH2][C](C)(C(=O)OCCCC)[CH2][C](C)(C(=O)OCCCC)[CH2][C](C)(C(=O)OCCCC)[CH2][C](C)(C(=O)OCCCC)[CH2][C](C)(C(=O)OCCCC)[CH2][C](C)(C(=O)OCCCC)[CH2][C](C)(C(=O)OCCCC)3,66.80825328063686,0,1,1.0,122.25555555555556,129.7221221923828,1.0221221923828239,0.007941897376711918
1043,"Freitag, 3. April 2020 09:41:07",VAN#56_P1 A2 2,25.0,129.2,0.048,277.5,127.1,137.6,104.8,VAN#057_P1.txt,VAN57_P1,P13,methacrylate,Poly-butyl MA,C=C(C)C(=O)OCCCC,[CH2][C](C)(C(=O)OCCCC),9500.0,1.16,SEC13,20.0,2020-04-03 00:00:00,None,1,142.19799999999995,C3[C](C)(C(=O)OCCCC)[CH2][C](C)(C(=O)OCCCC)[CH2][C](C)(C(=O)OCCCC)[CH2][C](C)(C(=O)OCCCC)[CH2][C](C)(C(=O)OCCCC)[CH2][C](C)(C(=O)OCCCC)[CH2][C](C)(C(=O)OCCCC)[CH2][C](C)(C(=O)OCCCC)[CH2][C](C)(C(=O)OCCCC)[CH2][C](C)(C(=O)OCCCC)3,66.80825328063686,0,1,1.0,122.25555555555556,129.72210693359375,0.5221069335937614,0.004041075337413014
1044,"Freitag, 3. April 2020 09:41:18",VAN#56_P1 A2 3,25.0,130.9,0.08199999999999999,275.4,129.2,143.2,99.06,VAN#057_P1.txt,VAN57_P1,P13,methacrylate,Poly-butyl MA,C=C(C)C(=O)OCCCC,[CH2][C](C)(C(=O)OCCCC),9500.0,1.16,SEC13,20.0,2020-04-03 00:00:00,None,1,142.19799999999995,C3[C](C)(C(=O)OCCCC)[CH2][C](C)(C(=O)OCCCC)[CH2][C](C)(C(=O)OCCCC)[CH2][C](C)(C(=O)OCCCC)[CH2][C](C)(C(=O)OCCCC)[CH2][C](C)(C(=O)OCCCC)[CH2][C](C)(C(=O)OCCCC)[CH2][C](C)(C(=O)OCCCC)[CH2][C](C)(C(=O)OCCCC)[CH2][C](C)(C(=O)OCCCC)3,66.80825328063686,0,1,1.0,122.25555555555556,129.72210693359375,1.1778930664062557,0.008998419147488584
1045,"Freitag, 3. April 2020 09:41:58",VAN#56_P1 A3 1,25.0,118.2,0.105,476.1,109.4,134.3,75.34,VAN#057_P1.txt,VAN57_P1,P13,methacrylate,Poly-butyl MA,C=C(C)C(=O)OCCCC,[CH2][C](C)(C(=O)OCCCC),9500.0,1.16,SEC13,20.0,2020-04-03 00:00:00,None,1,142.19799999999995,C3[C](C)(C(=O)OCCCC)[CH2][C](C)(C(=O)OCCCC)[CH2][C](C)(C(=O)OCCCC)[CH2][C](C)(C(=O)OCCCC)[CH2][C](C)(C(=O)OCCCC)[CH2][C](C)(C(=O)OCCCC)[CH2][C](C)(C(=O)OCCCC)[CH2][C](C)(C(=O)OCCCC)[CH2][C](C)(C(=O)OCCCC)[CH2][C](C)(C(=O)OCCCC)3,66.80825328063686,0,1,1.0,122.25555555555556,129.72210693359375,11.522106933593747,0.09747975409131765
1046,"Freitag, 3. April 2020 09:42:09",VAN#56_P1 A3 2,25.0,115.6,0.035,465.7,109.9,122.7,91.05,VAN#057_P1.txt,VAN57_P1,P13,methacrylate,Poly-butyl MA,C=C(C)C(=O)OCCCC,[CH2][C](C)(C(=O)OCCCC),9500.0,1.16,SEC13,20.0,2020-04-03 00:00:00,None,1,142.19799999999995,C3[C](C)(C(=O)OCCCC)[CH2][C](C)(C(=O)OCCCC)[CH2][C](C)(C(=O)OCCCC)[CH2][C](C)(C(=O)OCCCC)[CH2][C](C)(C(=O)OCCCC)[CH2][C](C)(C(=O)OCCCC)[CH2][C](C)(C(=O)OCCCC)[CH2][C](C)(C(=O)OCCCC)[CH2][C](C)(C(=O)OCCCC)[CH2][C](C)(C(=O)OCCCC)3,66.80825328063686,0,1,1.0,122.25555555555556,129.72210693359375,14.122106933593756,0.12216355478887332
1047,"Freitag, 3. April 2020 09:42:20",VAN#56_P1 A3 3,25.0,116.2,0.127,475.5,110.4,128.7,84.34,VAN#057_P1.txt,VAN57_P1,P13,methacrylate,Poly-butyl MA,C=C(C)C(=O)OCCCC,[CH2][C](C)(C(=O)OCCCC),9500.0,1.16,SEC13,20.0,2020-04-03 00:00:00,None,1,142.19799999999995,C3[C](C)(C(=O)OCCCC)[CH2][C](C)(C(=O)OCCCC)[CH2][C](C)(C(=O)OCCCC)[CH2][C](C)(C(=O)OCCCC)[CH2][C](C)(C(=O)OCCCC)[CH2][C](C)(C(=O)OCCCC)[CH2][C](C)(C(=O)OCCCC)[CH2][C](C)(C(=O)OCCCC)[CH2][C](C)(C(=O)OCCCC)[CH2][C](C)(C(=O)OCCCC)3,66.80825328063686,0,1,1.0,122.25555555555556,129.72210693359375,13.522106933593747,0.11636925071939541
1048,"Freitag, 3. April 2020 09:43:09",VAN#56_P1 A4 1,25.0,209.4,0.18600000000000005,399.4,595.2,333.1,162.0,VAN#057_P1.txt,VAN57_P1,P13,methacrylate,Poly-butyl MA,C=C(C)C(=O)OCCCC,[CH2][C](C)(C(=O)OCCCC),9500.0,1.16,SEC13,20.0,2020-04-03 00:00:00,PVA,1,142.19799999999995,C3[C](C)(C(=O)OCCCC)[CH2][C](C)(C(=O)OCCCC)[CH2][C](C)(C(=O)OCCCC)[CH2][C](C)(C(=O)OCCCC)[CH2][C](C)(C(=O)OCCCC)[CH2][C](C)(C(=O)OCCCC)[CH2][C](C)(C(=O)OCCCC)[CH2][C](C)(C(=O)OCCCC)[CH2][C](C)(C(=O)OCCCC)[CH2][C](C)(C(=O)OCCCC)3,66.80825328063686,1,1,1.0,205.82222222222225,194.82064819335938,14.57935180664063,0.06962441168405267
1049,"Freitag, 3. April 2020 09:43:19",VAN#56_P1 A4 2,25.0,209.4,0.022000000000000002,402.7,220.2,218.6,191.3,VAN#057_P1.txt,VAN57_P1,P13,methacrylate,Poly-butyl MA,C=C(C)C(=O)OCCCC,[CH2][C](C)(C(=O)OCCCC),9500.0,1.16,SEC13,20.0,2020-04-03 00:00:00,PVA,1,142.19799999999995,C3[C](C)(C(=O)OCCCC)[CH2][C](C)(C(=O)OCCCC)[CH2][C](C)(C(=O)OCCCC)[CH2][C](C)(C(=O)OCCCC)[CH2][C](C)(C(=O)OCCCC)[CH2][C](C)(C(=O)OCCCC)[CH2][C](C)(C(=O)OCCCC)[CH2][C](C)(C(=O)OCCCC)[CH2][C](C)(C(=O)OCCCC)[CH2][C](C)(C(=O)OCCCC)3,66.80825328063686,1,1,1.0,205.82222222222225,194.8206787109375,14.579321289062506,0.06962426594585723
1050,"Freitag, 3. April 2020 09:43:30",VAN#56_P1 A4 3,25.0,203.4,0.1,399.1,224.1,222.6,176.3,VAN#057_P1.txt,VAN57_P1,P13,methacrylate,Poly-butyl MA,C=C(C)C(=O)OCCCC,[CH2][C](C)(C(=O)OCCCC),9500.0,1.16,SEC13,20.0,2020-04-03 00:00:00,PVA,1,142.19799999999995,C3[C](C)(C(=O)OCCCC)[CH2][C](C)(C(=O)OCCCC)[CH2][C](C)(C(=O)OCCCC)[CH2][C](C)(C(=O)OCCCC)[CH2][C](C)(C(=O)OCCCC)[CH2][C](C)(C(=O)OCCCC)[CH2][C](C)(C(=O)OCCCC)[CH2][C](C)(C(=O)OCCCC)[CH2][C](C)(C(=O)OCCCC)[CH2][C](C)(C(=O)OCCCC)3,66.80825328063686,1,1,1.0,205.82222222222225,194.8206787109375,8.579321289062506,0.04217955402685598
1051,"Freitag, 3. April 2020 09:44:10",VAN#56_P1 A5 1,25.0,207.5,0.11699999999999999,372.9,235.6,232.9,168.9,VAN#057_P1.txt,VAN57_P1,P13,methacrylate,Poly-butyl MA,C=C(C)C(=O)OCCCC,[CH2][C](C)(C(=O)OCCCC),9500.0,1.16,SEC13,20.0,2020-04-03 00:00:00,PVA,1,142.19799999999995,C3[C](C)(C(=O)OCCCC)[CH2][C](C)(C(=O)OCCCC)[CH2][C](C)(C(=O)OCCCC)[CH2][C](C)(C(=O)OCCCC)[CH2][C](C)(C(=O)OCCCC)[CH2][C](C)(C(=O)OCCCC)[CH2][C](C)(C(=O)OCCCC)[CH2][C](C)(C(=O)OCCCC)[CH2][C](C)(C(=O)OCCCC)[CH2][C](C)(C(=O)OCCCC)3,66.80825328063686,1,1,1.0,205.82222222222225,194.82066345214844,12.679336547851562,0.061105236375188256
1052,"Freitag, 3. April 2020 09:44:21",VAN#56_P1 A5 2,25.0,203.8,0.047,371.7,217.9,216.8,178.7,VAN#057_P1.txt,VAN57_P1,P13,methacrylate,Poly-butyl MA,C=C(C)C(=O)OCCCC,[CH2][C](C)(C(=O)OCCCC),9500.0,1.16,SEC13,20.0,2020-04-03 00:00:00,PVA,1,142.19799999999995,C3[C](C)(C(=O)OCCCC)[CH2][C](C)(C(=O)OCCCC)[CH2][C](C)(C(=O)OCCCC)[CH2][C](C)(C(=O)OCCCC)[CH2][C](C)(C(=O)OCCCC)[CH2][C](C)(C(=O)OCCCC)[CH2][C](C)(C(=O)OCCCC)[CH2][C](C)(C(=O)OCCCC)[CH2][C](C)(C(=O)OCCCC)[CH2][C](C)(C(=O)OCCCC)3,66.80825328063686,1,1,1.0,205.82222222222225,194.8206787109375,8.979321289062511,0.04405947639382979
1053,"Freitag, 3. April 2020 09:44:32",VAN#56_P1 A5 3,25.0,209.0,0.18899999999999997,374.4,571.1,339.7,149.9,VAN#057_P1.txt,VAN57_P1,P13,methacrylate,Poly-butyl MA,C=C(C)C(=O)OCCCC,[CH2][C](C)(C(=O)OCCCC),9500.0,1.16,SEC13,20.0,2020-04-03 00:00:00,PVA,1,142.19799999999995,C3[C](C)(C(=O)OCCCC)[CH2][C](C)(C(=O)OCCCC)[CH2][C](C)(C(=O)OCCCC)[CH2][C](C)(C(=O)OCCCC)[CH2][C](C)(C(=O)OCCCC)[CH2][C](C)(C(=O)OCCCC)[CH2][C](C)(C(=O)OCCCC)[CH2][C](C)(C(=O)OCCCC)[CH2][C](C)(C(=O)OCCCC)[CH2][C](C)(C(=O)OCCCC)3,66.80825328063686,1,1,1.0,205.82222222222225,194.82064819335938,14.179351806640625,0.06784378854851973
1054,"Freitag, 3. April 2020 09:45:11",VAN#56_P1 A6 1,25.0,203.1,0.013999999999999999,362.9,212.1,211.1,181.4,VAN#057_P1.txt,VAN57_P1,P13,methacrylate,Poly-butyl MA,C=C(C)C(=O)OCCCC,[CH2][C](C)(C(=O)OCCCC),9500.0,1.16,SEC13,20.0,2020-04-03 00:00:00,PVA,1,142.19799999999995,C3[C](C)(C(=O)OCCCC)[CH2][C](C)(C(=O)OCCCC)[CH2][C](C)(C(=O)OCCCC)[CH2][C](C)(C(=O)OCCCC)[CH2][C](C)(C(=O)OCCCC)[CH2][C](C)(C(=O)OCCCC)[CH2][C](C)(C(=O)OCCCC)[CH2][C](C)(C(=O)OCCCC)[CH2][C](C)(C(=O)OCCCC)[CH2][C](C)(C(=O)OCCCC)3,66.80825328063686,1,1,1.0,205.82222222222225,194.8206787109375,8.279321289062494,0.040764752777264865
1055,"Freitag, 3. April 2020 09:45:22",VAN#56_P1 A6 2,25.0,204.5,0.016,369.5,215.5,214.5,181.5,VAN#057_P1.txt,VAN57_P1,P13,methacrylate,Poly-butyl MA,C=C(C)C(=O)OCCCC,[CH2][C](C)(C(=O)OCCCC),9500.0,1.16,SEC13,20.0,2020-04-03 00:00:00,PVA,1,142.19799999999995,C3[C](C)(C(=O)OCCCC)[CH2][C](C)(C(=O)OCCCC)[CH2][C](C)(C(=O)OCCCC)[CH2][C](C)(C(=O)OCCCC)[CH2][C](C)(C(=O)OCCCC)[CH2][C](C)(C(=O)OCCCC)[CH2][C](C)(C(=O)OCCCC)[CH2][C](C)(C(=O)OCCCC)[CH2][C](C)(C(=O)OCCCC)[CH2][C](C)(C(=O)OCCCC)3,66.80825328063686,1,1,1.0,205.82222222222225,194.82064819335938,9.679351806640625,0.04733179367550428
1056,"Freitag, 3. April 2020 09:45:33",VAN#56_P1 A6 3,25.0,202.3,0.059000000000000004,367.5,215.9,214.9,181.0,VAN#057_P1.txt,VAN57_P1,P13,methacrylate,Poly-butyl MA,C=C(C)C(=O)OCCCC,[CH2][C](C)(C(=O)OCCCC),9500.0,1.16,SEC13,20.0,2020-04-03 00:00:00,PVA,1,142.19799999999995,C3[C](C)(C(=O)OCCCC)[CH2][C](C)(C(=O)OCCCC)[CH2][C](C)(C(=O)OCCCC)[CH2][C](C)(C(=O)OCCCC)[CH2][C](C)(C(=O)OCCCC)[CH2][C](C)(C(=O)OCCCC)[CH2][C](C)(C(=O)OCCCC)[CH2][C](C)(C(=O)OCCCC)[CH2][C](C)(C(=O)OCCCC)[CH2][C](C)(C(=O)OCCCC)3,66.80825328063686,1,1,1.0,205.82222222222225,194.82064819335938,7.479351806640636,0.03697158579654294
1057,"Freitag, 3. April 2020 09:46:37",VAN#56_P1 B1 1,25.0,145.3,0.11,290.8,147.9,164.6,100.3,VAN#057_P1.txt,VAN57_P1,P13,methacrylate,Poly-butyl MA,C=C(C)C(=O)OCCCC,[CH2][C](C)(C(=O)OCCCC),9500.0,1.16,SEC13,20.0,2020-04-03 00:00:00,None,3,142.19799999999995,C3[C](C)(C(=O)OCCCC)[CH2][C](C)(C(=O)OCCCC)[CH2][C](C)(C(=O)OCCCC)[CH2][C](C)(C(=O)OCCCC)[CH2][C](C)(C(=O)OCCCC)[CH2][C](C)(C(=O)OCCCC)[CH2][C](C)(C(=O)OCCCC)[CH2][C](C)(C(=O)OCCCC)[CH2][C](C)(C(=O)OCCCC)[CH2][C](C)(C(=O)OCCCC)3,66.80825328063686,0,1,1.0,153.0666666666667,149.4989471435547,4.198947143554676,0.028898466232310224
1058,"Freitag, 3. April 2020 09:46:48",VAN#56_P1 B1 2,25.0,143.9,0.11900000000000001,294.8,146.1,159.0,108.0,VAN#057_P1.txt,VAN57_P1,P13,methacrylate,Poly-butyl MA,C=C(C)C(=O)OCCCC,[CH2][C](C)(C(=O)OCCCC),9500.0,1.16,SEC13,20.0,2020-04-03 00:00:00,None,3,142.19799999999995,C3[C](C)(C(=O)OCCCC)[CH2][C](C)(C(=O)OCCCC)[CH2][C](C)(C(=O)OCCCC)[CH2][C](C)(C(=O)OCCCC)[CH2][C](C)(C(=O)OCCCC)[CH2][C](C)(C(=O)OCCCC)[CH2][C](C)(C(=O)OCCCC)[CH2][C](C)(C(=O)OCCCC)[CH2][C](C)(C(=O)OCCCC)[CH2][C](C)(C(=O)OCCCC)3,66.80825328063686,0,1,1.0,153.0666666666667,149.4989471435547,5.598947143554682,0.03890859724499431
1059,"Freitag, 3. April 2020 09:46:59",VAN#56_P1 B1 3,25.0,144.1,0.08800000000000001,298.8,147.0,157.4,113.1,VAN#057_P1.txt,VAN57_P1,P13,methacrylate,Poly-butyl MA,C=C(C)C(=O)OCCCC,[CH2][C](C)(C(=O)OCCCC),9500.0,1.16,SEC13,20.0,2020-04-03 00:00:00,None,3,142.19799999999995,C3[C](C)(C(=O)OCCCC)[CH2][C](C)(C(=O)OCCCC)[CH2][C](C)(C(=O)OCCCC)[CH2][C](C)(C(=O)OCCCC)[CH2][C](C)(C(=O)OCCCC)[CH2][C](C)(C(=O)OCCCC)[CH2][C](C)(C(=O)OCCCC)[CH2][C](C)(C(=O)OCCCC)[CH2][C](C)(C(=O)OCCCC)[CH2][C](C)(C(=O)OCCCC)3,66.80825328063686,0,1,1.0,153.0666666666667,149.49896240234375,5.398962402343756,0.03746677586636888
1060,"Freitag, 3. April 2020 09:47:33",VAN#56_P1 B2 1,25.0,153.4,0.114,339.3,160.2,167.7,125.3,VAN#057_P1.txt,VAN57_P1,P13,methacrylate,Poly-butyl MA,C=C(C)C(=O)OCCCC,[CH2][C](C)(C(=O)OCCCC),9500.0,1.16,SEC13,20.0,2020-04-03 00:00:00,None,3,142.19799999999995,C3[C](C)(C(=O)OCCCC)[CH2][C](C)(C(=O)OCCCC)[CH2][C](C)(C(=O)OCCCC)[CH2][C](C)(C(=O)OCCCC)[CH2][C](C)(C(=O)OCCCC)[CH2][C](C)(C(=O)OCCCC)[CH2][C](C)(C(=O)OCCCC)[CH2][C](C)(C(=O)OCCCC)[CH2][C](C)(C(=O)OCCCC)[CH2][C](C)(C(=O)OCCCC)3,66.80825328063686,0,1,1.0,153.0666666666667,149.49896240234375,3.9010375976562557,0.025430492813926047
1061,"Freitag, 3. April 2020 09:47:44",VAN#56_P1 B2 2,25.0,157.2,0.073,334.3,162.9,171.5,122.2,VAN#057_P1.txt,VAN57_P1,P13,methacrylate,Poly-butyl MA,C=C(C)C(=O)OCCCC,[CH2][C](C)(C(=O)OCCCC),9500.0,1.16,SEC13,20.0,2020-04-03 00:00:00,None,3,142.19799999999995,C3[C](C)(C(=O)OCCCC)[CH2][C](C)(C(=O)OCCCC)[CH2][C](C)(C(=O)OCCCC)[CH2][C](C)(C(=O)OCCCC)[CH2][C](C)(C(=O)OCCCC)[CH2][C](C)(C(=O)OCCCC)[CH2][C](C)(C(=O)OCCCC)[CH2][C](C)(C(=O)OCCCC)[CH2][C](C)(C(=O)OCCCC)[CH2][C](C)(C(=O)OCCCC)3,66.80825328063686,0,1,1.0,153.0666666666667,149.49896240234375,7.701037597656239,0.048988788789161825
1062,"Freitag, 3. April 2020 09:47:55",VAN#56_P1 B2 3,25.0,153.9,0.159,337.1,363.2,260.1,103.8,VAN#057_P1.txt,VAN57_P1,P13,methacrylate,Poly-butyl MA,C=C(C)C(=O)OCCCC,[CH2][C](C)(C(=O)OCCCC),9500.0,1.16,SEC13,20.0,2020-04-03 00:00:00,None,3,142.19799999999995,C3[C](C)(C(=O)OCCCC)[CH2][C](C)(C(=O)OCCCC)[CH2][C](C)(C(=O)OCCCC)[CH2][C](C)(C(=O)OCCCC)[CH2][C](C)(C(=O)OCCCC)[CH2][C](C)(C(=O)OCCCC)[CH2][C](C)(C(=O)OCCCC)[CH2][C](C)(C(=O)OCCCC)[CH2][C](C)(C(=O)OCCCC)[CH2][C](C)(C(=O)OCCCC)3,66.80825328063686,0,1,1.0,153.0666666666667,149.49896240234375,4.401037597656256,0.028596735527331094
1063,"Freitag, 3. April 2020 09:48:35",VAN#56_P1 B3 1,25.0,156.7,0.171,342.8,374.2,230.3,122.7,VAN#057_P1.txt,VAN57_P1,P13,methacrylate,Poly-butyl MA,C=C(C)C(=O)OCCCC,[CH2][C](C)(C(=O)OCCCC),9500.0,1.16,SEC13,20.0,2020-04-03 00:00:00,None,3,142.19799999999995,C3[C](C)(C(=O)OCCCC)[CH2][C](C)(C(=O)OCCCC)[CH2][C](C)(C(=O)OCCCC)[CH2][C](C)(C(=O)OCCCC)[CH2][C](C)(C(=O)OCCCC)[CH2][C](C)(C(=O)OCCCC)[CH2][C](C)(C(=O)OCCCC)[CH2][C](C)(C(=O)OCCCC)[CH2][C](C)(C(=O)OCCCC)[CH2][C](C)(C(=O)OCCCC)3,66.80825328063686,0,1,1.0,153.0666666666667,149.49896240234375,7.201037597656239,0.04595429226328168
1064,"Freitag, 3. April 2020 09:48:46",VAN#56_P1 B3 2,25.0,161.9,0.066,343.2,168.8,174.5,132.5,VAN#057_P1.txt,VAN57_P1,P13,methacrylate,Poly-butyl MA,C=C(C)C(=O)OCCCC,[CH2][C](C)(C(=O)OCCCC),9500.0,1.16,SEC13,20.0,2020-04-03 00:00:00,None,3,142.19799999999995,C3[C](C)(C(=O)OCCCC)[CH2][C](C)(C(=O)OCCCC)[CH2][C](C)(C(=O)OCCCC)[CH2][C](C)(C(=O)OCCCC)[CH2][C](C)(C(=O)OCCCC)[CH2][C](C)(C(=O)OCCCC)[CH2][C](C)(C(=O)OCCCC)[CH2][C](C)(C(=O)OCCCC)[CH2][C](C)(C(=O)OCCCC)[CH2][C](C)(C(=O)OCCCC)3,66.80825328063686,0,1,1.0,153.0666666666667,149.49896240234375,12.401037597656256,0.07659689683543085
1065,"Freitag, 3. April 2020 09:48:57",VAN#56_P1 B3 3,25.0,161.2,0.069,342.0,167.8,176.9,121.3,VAN#057_P1.txt,VAN57_P1,P13,methacrylate,Poly-butyl MA,C=C(C)C(=O)OCCCC,[CH2][C](C)(C(=O)OCCCC),9500.0,1.16,SEC13,20.0,2020-04-03 00:00:00,None,3,142.19799999999995,C3[C](C)(C(=O)OCCCC)[CH2][C](C)(C(=O)OCCCC)[CH2][C](C)(C(=O)OCCCC)[CH2][C](C)(C(=O)OCCCC)[CH2][C](C)(C(=O)OCCCC)[CH2][C](C)(C(=O)OCCCC)[CH2][C](C)(C(=O)OCCCC)[CH2][C](C)(C(=O)OCCCC)[CH2][C](C)(C(=O)OCCCC)[CH2][C](C)(C(=O)OCCCC)3,66.80825328063686,0,1,1.0,153.0666666666667,149.49896240234375,11.701037597656239,0.07258708187131663
1066,"Freitag, 3. April 2020 09:49:30",VAN#56_P1 B4 1,25.0,230.5,0.012,371.8,241.8,239.4,213.0,VAN#057_P1.txt,VAN57_P1,P13,methacrylate,Poly-butyl MA,C=C(C)C(=O)OCCCC,[CH2][C](C)(C(=O)OCCCC),9500.0,1.16,SEC13,20.0,2020-04-03 00:00:00,PVA,3,142.19799999999995,C3[C](C)(C(=O)OCCCC)[CH2][C](C)(C(=O)OCCCC)[CH2][C](C)(C(=O)OCCCC)[CH2][C](C)(C(=O)OCCCC)[CH2][C](C)(C(=O)OCCCC)[CH2][C](C)(C(=O)OCCCC)[CH2][C](C)(C(=O)OCCCC)[CH2][C](C)(C(=O)OCCCC)[CH2][C](C)(C(=O)OCCCC)[CH2][C](C)(C(=O)OCCCC)3,66.80825328063686,1,1,0.9629629629629628,233.4,224.29287719726562,6.207122802734375,0.02692894925264371
1067,"Freitag, 3. April 2020 09:49:41",VAN#56_P1 B4 2,25.0,235.6,0.08900000000000001,371.6,259.1,254.2,211.0,VAN#057_P1.txt,VAN57_P1,P13,methacrylate,Poly-butyl MA,C=C(C)C(=O)OCCCC,[CH2][C](C)(C(=O)OCCCC),9500.0,1.16,SEC13,20.0,2020-04-03 00:00:00,PVA,3,142.19799999999995,C3[C](C)(C(=O)OCCCC)[CH2][C](C)(C(=O)OCCCC)[CH2][C](C)(C(=O)OCCCC)[CH2][C](C)(C(=O)OCCCC)[CH2][C](C)(C(=O)OCCCC)[CH2][C](C)(C(=O)OCCCC)[CH2][C](C)(C(=O)OCCCC)[CH2][C](C)(C(=O)OCCCC)[CH2][C](C)(C(=O)OCCCC)[CH2][C](C)(C(=O)OCCCC)3,66.80825328063686,1,1,0.9629629629629628,233.4,224.29287719726562,11.30712280273437,0.04799288116610513
1068,"Freitag, 3. April 2020 09:49:52",VAN#56_P1 B4 3,25.0,225.0,0.040999999999999995,370.2,241.8,238.6,201.5,VAN#057_P1.txt,VAN57_P1,P13,methacrylate,Poly-butyl MA,C=C(C)C(=O)OCCCC,[CH2][C](C)(C(=O)OCCCC),9500.0,1.16,SEC13,20.0,2020-04-03 00:00:00,PVA,3,142.19799999999995,C3[C](C)(C(=O)OCCCC)[CH2][C](C)(C(=O)OCCCC)[CH2][C](C)(C(=O)OCCCC)[CH2][C](C)(C(=O)OCCCC)[CH2][C](C)(C(=O)OCCCC)[CH2][C](C)(C(=O)OCCCC)[CH2][C](C)(C(=O)OCCCC)[CH2][C](C)(C(=O)OCCCC)[CH2][C](C)(C(=O)OCCCC)[CH2][C](C)(C(=O)OCCCC)3,66.80825328063686,1,1,0.9629629629629628,233.4,224.2928924560547,0.7071075439453125,0.0031427001953125
1069,"Freitag, 3. April 2020 09:50:25",VAN#56_P1 B5 1,25.0,243.1,0.032,344.8,260.6,256.3,218.7,VAN#057_P1.txt,VAN57_P1,P13,methacrylate,Poly-butyl MA,C=C(C)C(=O)OCCCC,[CH2][C](C)(C(=O)OCCCC),9500.0,1.16,SEC13,20.0,2020-04-03 00:00:00,PVA,3,142.19799999999995,C3[C](C)(C(=O)OCCCC)[CH2][C](C)(C(=O)OCCCC)[CH2][C](C)(C(=O)OCCCC)[CH2][C](C)(C(=O)OCCCC)[CH2][C](C)(C(=O)OCCCC)[CH2][C](C)(C(=O)OCCCC)[CH2][C](C)(C(=O)OCCCC)[CH2][C](C)(C(=O)OCCCC)[CH2][C](C)(C(=O)OCCCC)[CH2][C](C)(C(=O)OCCCC)3,66.80825328063686,1,1,0.9629629629629628,233.4,224.29287719726562,18.80712280273437,0.07736373016344866
1070,"Freitag, 3. April 2020 09:50:36",VAN#56_P1 B5 2,25.0,235.9,0.034,349.3,251.3,248.0,214.9,VAN#057_P1.txt,VAN57_P1,P13,methacrylate,Poly-butyl MA,C=C(C)C(=O)OCCCC,[CH2][C](C)(C(=O)OCCCC),9500.0,1.16,SEC13,20.0,2020-04-03 00:00:00,PVA,3,142.19799999999995,C3[C](C)(C(=O)OCCCC)[CH2][C](C)(C(=O)OCCCC)[CH2][C](C)(C(=O)OCCCC)[CH2][C](C)(C(=O)OCCCC)[CH2][C](C)(C(=O)OCCCC)[CH2][C](C)(C(=O)OCCCC)[CH2][C](C)(C(=O)OCCCC)[CH2][C](C)(C(=O)OCCCC)[CH2][C](C)(C(=O)OCCCC)[CH2][C](C)(C(=O)OCCCC)3,66.80825328063686,1,1,0.9629629629629628,233.4,224.29287719726562,11.60712280273438,0.04920357271188801
1071,"Freitag, 3. April 2020 09:50:47",VAN#56_P1 B5 3,25.0,236.7,0.044000000000000004,341.1,257.6,252.6,208.4,VAN#057_P1.txt,VAN57_P1,P13,methacrylate,Poly-butyl MA,C=C(C)C(=O)OCCCC,[CH2][C](C)(C(=O)OCCCC),9500.0,1.16,SEC13,20.0,2020-04-03 00:00:00,PVA,3,142.19799999999995,C3[C](C)(C(=O)OCCCC)[CH2][C](C)(C(=O)OCCCC)[CH2][C](C)(C(=O)OCCCC)[CH2][C](C)(C(=O)OCCCC)[CH2][C](C)(C(=O)OCCCC)[CH2][C](C)(C(=O)OCCCC)[CH2][C](C)(C(=O)OCCCC)[CH2][C](C)(C(=O)OCCCC)[CH2][C](C)(C(=O)OCCCC)[CH2][C](C)(C(=O)OCCCC)3,66.80825328063686,1,1,0.9629629629629628,233.4,224.2928924560547,12.407107543945301,0.0524170153947837
1072,"Freitag, 3. April 2020 09:51:18",VAN#56_P1 B6 1,25.0,234.7,0.049,376.4,256.3,251.3,204.6,VAN#057_P1.txt,VAN57_P1,P13,methacrylate,Poly-butyl MA,C=C(C)C(=O)OCCCC,[CH2][C](C)(C(=O)OCCCC),9500.0,1.16,SEC13,20.0,2020-04-03 00:00:00,PVA,3,142.19799999999995,C3[C](C)(C(=O)OCCCC)[CH2][C](C)(C(=O)OCCCC)[CH2][C](C)(C(=O)OCCCC)[CH2][C](C)(C(=O)OCCCC)[CH2][C](C)(C(=O)OCCCC)[CH2][C](C)(C(=O)OCCCC)[CH2][C](C)(C(=O)OCCCC)[CH2][C](C)(C(=O)OCCCC)[CH2][C](C)(C(=O)OCCCC)[CH2][C](C)(C(=O)OCCCC)3,66.80825328063686,1,1,0.9629629629629628,233.4,224.2928466796875,10.407153320312489,0.04434236608569446
1073,"Freitag, 3. April 2020 09:51:29",VAN#56_P1 B6 2,25.0,230.4,0.043,374.4,257.4,252.3,199.5,VAN#057_P1.txt,VAN57_P1,P13,methacrylate,Poly-butyl MA,C=C(C)C(=O)OCCCC,[CH2][C](C)(C(=O)OCCCC),9500.0,1.16,SEC13,20.0,2020-04-03 00:00:00,PVA,3,142.19799999999995,C3[C](C)(C(=O)OCCCC)[CH2][C](C)(C(=O)OCCCC)[CH2][C](C)(C(=O)OCCCC)[CH2][C](C)(C(=O)OCCCC)[CH2][C](C)(C(=O)OCCCC)[CH2][C](C)(C(=O)OCCCC)[CH2][C](C)(C(=O)OCCCC)[CH2][C](C)(C(=O)OCCCC)[CH2][C](C)(C(=O)OCCCC)[CH2][C](C)(C(=O)OCCCC)3,66.80825328063686,1,1,0.9629629629629628,233.4,224.29287719726562,6.107122802734381,0.026506609386867972
1074,"Freitag, 3. April 2020 09:51:40",VAN#56_P1 B6 3,25.0,228.7,0.027000000000000003,379.6,241.8,239.2,209.2,VAN#057_P1.txt,VAN57_P1,P13,methacrylate,Poly-butyl MA,C=C(C)C(=O)OCCCC,[CH2][C](C)(C(=O)OCCCC),9500.0,1.16,SEC13,20.0,2020-04-03 00:00:00,PVA,3,142.19799999999995,C3[C](C)(C(=O)OCCCC)[CH2][C](C)(C(=O)OCCCC)[CH2][C](C)(C(=O)OCCCC)[CH2][C](C)(C(=O)OCCCC)[CH2][C](C)(C(=O)OCCCC)[CH2][C](C)(C(=O)OCCCC)[CH2][C](C)(C(=O)OCCCC)[CH2][C](C)(C(=O)OCCCC)[CH2][C](C)(C(=O)OCCCC)[CH2][C](C)(C(=O)OCCCC)3,66.80825328063686,1,1,0.9629629629629628,233.4,224.29287719726562,4.407122802734364,0.01927032270544103
1075,"Freitag, 3. April 2020 09:52:14",VAN#56_P1 C1 1,25.0,169.8,0.12,275.8,182.1,185.1,146.4,VAN#057_P1.txt,VAN57_P1,P13,methacrylate,Poly-butyl MA,C=C(C)C(=O)OCCCC,[CH2][C](C)(C(=O)OCCCC),9500.0,1.16,SEC13,20.0,2020-04-03 00:00:00,None,5,142.19799999999995,C3[C](C)(C(=O)OCCCC)[CH2][C](C)(C(=O)OCCCC)[CH2][C](C)(C(=O)OCCCC)[CH2][C](C)(C(=O)OCCCC)[CH2][C](C)(C(=O)OCCCC)[CH2][C](C)(C(=O)OCCCC)[CH2][C](C)(C(=O)OCCCC)[CH2][C](C)(C(=O)OCCCC)[CH2][C](C)(C(=O)OCCCC)[CH2][C](C)(C(=O)OCCCC)3,66.80825328063686,0,1,1.0,171.31111111111113,167.74713134765625,2.0528686523437614,0.012089921391894942
1076,"Freitag, 3. April 2020 09:52:25",VAN#56_P1 C1 2,25.0,167.3,0.054000000000000006,279.8,174.6,178.0,143.3,VAN#057_P1.txt,VAN57_P1,P13,methacrylate,Poly-butyl MA,C=C(C)C(=O)OCCCC,[CH2][C](C)(C(=O)OCCCC),9500.0,1.16,SEC13,20.0,2020-04-03 00:00:00,None,5,142.19799999999995,C3[C](C)(C(=O)OCCCC)[CH2][C](C)(C(=O)OCCCC)[CH2][C](C)(C(=O)OCCCC)[CH2][C](C)(C(=O)OCCCC)[CH2][C](C)(C(=O)OCCCC)[CH2][C](C)(C(=O)OCCCC)[CH2][C](C)(C(=O)OCCCC)[CH2][C](C)(C(=O)OCCCC)[CH2][C](C)(C(=O)OCCCC)[CH2][C](C)(C(=O)OCCCC)3,66.80825328063686,0,1,1.0,171.31111111111113,167.74713134765625,0.44713134765623863,0.0026726320840181625
1077,"Freitag, 3. April 2020 09:52:36",VAN#56_P1 C1 3,25.0,173.7,0.14300000000000002,282.0,183.6,190.0,131.6,VAN#057_P1.txt,VAN57_P1,P13,methacrylate,Poly-butyl MA,C=C(C)C(=O)OCCCC,[CH2][C](C)(C(=O)OCCCC),9500.0,1.16,SEC13,20.0,2020-04-03 00:00:00,None,5,142.19799999999995,C3[C](C)(C(=O)OCCCC)[CH2][C](C)(C(=O)OCCCC)[CH2][C](C)(C(=O)OCCCC)[CH2][C](C)(C(=O)OCCCC)[CH2][C](C)(C(=O)OCCCC)[CH2][C](C)(C(=O)OCCCC)[CH2][C](C)(C(=O)OCCCC)[CH2][C](C)(C(=O)OCCCC)[CH2][C](C)(C(=O)OCCCC)[CH2][C](C)(C(=O)OCCCC)3,66.80825328063686,0,1,1.0,171.31111111111113,167.74713134765625,5.952868652343739,0.03427097669743085
1078,"Freitag, 3. April 2020 09:53:07",VAN#56_P1 C2 1,25.0,173.6,0.155,274.8,387.4,254.9,127.8,VAN#057_P1.txt,VAN57_P1,P13,methacrylate,Poly-butyl MA,C=C(C)C(=O)OCCCC,[CH2][C](C)(C(=O)OCCCC),9500.0,1.16,SEC13,20.0,2020-04-03 00:00:00,None,5,142.19799999999995,C3[C](C)(C(=O)OCCCC)[CH2][C](C)(C(=O)OCCCC)[CH2][C](C)(C(=O)OCCCC)[CH2][C](C)(C(=O)OCCCC)[CH2][C](C)(C(=O)OCCCC)[CH2][C](C)(C(=O)OCCCC)[CH2][C](C)(C(=O)OCCCC)[CH2][C](C)(C(=O)OCCCC)[CH2][C](C)(C(=O)OCCCC)[CH2][C](C)(C(=O)OCCCC)3,66.80825328063686,0,1,1.0,171.31111111111113,167.74713134765625,5.852868652343744,0.0337146811770953
1079,"Freitag, 3. April 2020 09:53:18",VAN#56_P1 C2 2,25.0,172.3,0.09,277.1,184.6,190.1,135.2,VAN#057_P1.txt,VAN57_P1,P13,methacrylate,Poly-butyl MA,C=C(C)C(=O)OCCCC,[CH2][C](C)(C(=O)OCCCC),9500.0,1.16,SEC13,20.0,2020-04-03 00:00:00,None,5,142.19799999999995,C3[C](C)(C(=O)OCCCC)[CH2][C](C)(C(=O)OCCCC)[CH2][C](C)(C(=O)OCCCC)[CH2][C](C)(C(=O)OCCCC)[CH2][C](C)(C(=O)OCCCC)[CH2][C](C)(C(=O)OCCCC)[CH2][C](C)(C(=O)OCCCC)[CH2][C](C)(C(=O)OCCCC)[CH2][C](C)(C(=O)OCCCC)[CH2][C](C)(C(=O)OCCCC)3,66.80825328063686,0,1,1.0,171.31111111111113,167.7471160888672,4.552883911132824,0.02642416663454918
1080,"Freitag, 3. April 2020 09:53:29",VAN#56_P1 C2 3,25.0,173.0,0.13,277.9,188.8,200.3,113.3,VAN#057_P1.txt,VAN57_P1,P13,methacrylate,Poly-butyl MA,C=C(C)C(=O)OCCCC,[CH2][C](C)(C(=O)OCCCC),9500.0,1.16,SEC13,20.0,2020-04-03 00:00:00,None,5,142.19799999999995,C3[C](C)(C(=O)OCCCC)[CH2][C](C)(C(=O)OCCCC)[CH2][C](C)(C(=O)OCCCC)[CH2][C](C)(C(=O)OCCCC)[CH2][C](C)(C(=O)OCCCC)[CH2][C](C)(C(=O)OCCCC)[CH2][C](C)(C(=O)OCCCC)[CH2][C](C)(C(=O)OCCCC)[CH2][C](C)(C(=O)OCCCC)[CH2][C](C)(C(=O)OCCCC)3,66.80825328063686,0,1,1.0,171.31111111111113,167.74713134765625,5.25286865234375,0.030363402614703758
1081,"Freitag, 3. April 2020 09:54:01",VAN#56_P1 C3 1,25.0,171.4,0.099,272.4,184.7,191.5,130.0,VAN#057_P1.txt,VAN57_P1,P13,methacrylate,Poly-butyl MA,C=C(C)C(=O)OCCCC,[CH2][C](C)(C(=O)OCCCC),9500.0,1.16,SEC13,20.0,2020-04-03 00:00:00,None,5,142.19799999999995,C3[C](C)(C(=O)OCCCC)[CH2][C](C)(C(=O)OCCCC)[CH2][C](C)(C(=O)OCCCC)[CH2][C](C)(C(=O)OCCCC)[CH2][C](C)(C(=O)OCCCC)[CH2][C](C)(C(=O)OCCCC)[CH2][C](C)(C(=O)OCCCC)[CH2][C](C)(C(=O)OCCCC)[CH2][C](C)(C(=O)OCCCC)[CH2][C](C)(C(=O)OCCCC)3,66.80825328063686,0,1,1.0,171.31111111111113,167.74713134765625,3.6528686523437557,0.021311952464082587
1082,"Freitag, 3. April 2020 09:54:12",VAN#56_P1 C3 2,25.0,171.3,0.08,275.2,181.6,186.3,139.2,VAN#057_P1.txt,VAN57_P1,P13,methacrylate,Poly-butyl MA,C=C(C)C(=O)OCCCC,[CH2][C](C)(C(=O)OCCCC),9500.0,1.16,SEC13,20.0,2020-04-03 00:00:00,None,5,142.19799999999995,C3[C](C)(C(=O)OCCCC)[CH2][C](C)(C(=O)OCCCC)[CH2][C](C)(C(=O)OCCCC)[CH2][C](C)(C(=O)OCCCC)[CH2][C](C)(C(=O)OCCCC)[CH2][C](C)(C(=O)OCCCC)[CH2][C](C)(C(=O)OCCCC)[CH2][C](C)(C(=O)OCCCC)[CH2][C](C)(C(=O)OCCCC)[CH2][C](C)(C(=O)OCCCC)3,66.80825328063686,0,1,1.0,171.31111111111113,167.7471466064453,3.552853393554699,0.02074053352921599
1083,"Freitag, 3. April 2020 09:54:23",VAN#56_P1 C3 3,25.0,169.4,0.019,271.6,175.4,178.2,146.2,VAN#057_P1.txt,VAN57_P1,P13,methacrylate,Poly-butyl MA,C=C(C)C(=O)OCCCC,[CH2][C](C)(C(=O)OCCCC),9500.0,1.16,SEC13,20.0,2020-04-03 00:00:00,None,5,142.19799999999995,C3[C](C)(C(=O)OCCCC)[CH2][C](C)(C(=O)OCCCC)[CH2][C](C)(C(=O)OCCCC)[CH2][C](C)(C(=O)OCCCC)[CH2][C](C)(C(=O)OCCCC)[CH2][C](C)(C(=O)OCCCC)[CH2][C](C)(C(=O)OCCCC)[CH2][C](C)(C(=O)OCCCC)[CH2][C](C)(C(=O)OCCCC)[CH2][C](C)(C(=O)OCCCC)3,66.80825328063686,0,1,1.0,171.31111111111113,167.74713134765625,1.6528686523437557,0.009757193933552276
1084,"Freitag, 3. April 2020 09:54:56",VAN#56_P1 C4 1,25.0,269.5,0.106,250.2,321.6,301.7,224.6,VAN#057_P1.txt,VAN57_P1,P13,methacrylate,Poly-butyl MA,C=C(C)C(=O)OCCCC,[CH2][C](C)(C(=O)OCCCC),9500.0,1.16,SEC13,20.0,2020-04-03 00:00:00,PVA,5,142.19799999999995,C3[C](C)(C(=O)OCCCC)[CH2][C](C)(C(=O)OCCCC)[CH2][C](C)(C(=O)OCCCC)[CH2][C](C)(C(=O)OCCCC)[CH2][C](C)(C(=O)OCCCC)[CH2][C](C)(C(=O)OCCCC)[CH2][C](C)(C(=O)OCCCC)[CH2][C](C)(C(=O)OCCCC)[CH2][C](C)(C(=O)OCCCC)[CH2][C](C)(C(=O)OCCCC)3,66.80825328063686,1,1,0.8888888888888888,260.45,243.00375366210938,26.496246337890625,0.09831631294208024
1085,"Freitag, 3. April 2020 09:55:07",VAN#56_P1 C4 2,25.0,257.0,0.151,257.8,308.9,294.4,222.4,VAN#057_P1.txt,VAN57_P1,P13,methacrylate,Poly-butyl MA,C=C(C)C(=O)OCCCC,[CH2][C](C)(C(=O)OCCCC),9500.0,1.16,SEC13,20.0,2020-04-03 00:00:00,PVA,5,142.19799999999995,C3[C](C)(C(=O)OCCCC)[CH2][C](C)(C(=O)OCCCC)[CH2][C](C)(C(=O)OCCCC)[CH2][C](C)(C(=O)OCCCC)[CH2][C](C)(C(=O)OCCCC)[CH2][C](C)(C(=O)OCCCC)[CH2][C](C)(C(=O)OCCCC)[CH2][C](C)(C(=O)OCCCC)[CH2][C](C)(C(=O)OCCCC)[CH2][C](C)(C(=O)OCCCC)3,66.80825328063686,1,1,0.8888888888888888,260.45,243.00375366210938,13.996246337890625,0.05446010248206469
1086,"Freitag, 3. April 2020 09:55:18",VAN#56_P1 C4 3,25.0,265.1,0.084,252.4,295.4,286.5,237.4,VAN#057_P1.txt,VAN57_P1,P13,methacrylate,Poly-butyl MA,C=C(C)C(=O)OCCCC,[CH2][C](C)(C(=O)OCCCC),9500.0,1.16,SEC13,20.0,2020-04-03 00:00:00,PVA,5,142.19799999999995,C3[C](C)(C(=O)OCCCC)[CH2][C](C)(C(=O)OCCCC)[CH2][C](C)(C(=O)OCCCC)[CH2][C](C)(C(=O)OCCCC)[CH2][C](C)(C(=O)OCCCC)[CH2][C](C)(C(=O)OCCCC)[CH2][C](C)(C(=O)OCCCC)[CH2][C](C)(C(=O)OCCCC)[CH2][C](C)(C(=O)OCCCC)[CH2][C](C)(C(=O)OCCCC)3,66.80825328063686,1,1,0.8888888888888888,260.45,243.00372314453125,22.096276855468773,0.08335072370980298
1087,"Freitag, 3. April 2020 09:55:55",VAN#56_P1 C5 1,25.0,265.5,0.047,246.7,296.5,286.6,228.3,VAN#057_P1.txt,VAN57_P1,P13,methacrylate,Poly-butyl MA,C=C(C)C(=O)OCCCC,[CH2][C](C)(C(=O)OCCCC),9500.0,1.16,SEC13,20.0,2020-04-03 00:00:00,PVA,5,142.19799999999995,C3[C](C)(C(=O)OCCCC)[CH2][C](C)(C(=O)OCCCC)[CH2][C](C)(C(=O)OCCCC)[CH2][C](C)(C(=O)OCCCC)[CH2][C](C)(C(=O)OCCCC)[CH2][C](C)(C(=O)OCCCC)[CH2][C](C)(C(=O)OCCCC)[CH2][C](C)(C(=O)OCCCC)[CH2][C](C)(C(=O)OCCCC)[CH2][C](C)(C(=O)OCCCC)3,66.80825328063686,1,1,0.8888888888888888,260.45,243.00372314453125,22.49627685546875,0.08473173956862053
1088,"Freitag, 3. April 2020 09:56:06",VAN#56_P1 C5 2,25.0,259.7,0.027999999999999997,257.5,280.6,274.5,235.1,VAN#057_P1.txt,VAN57_P1,P13,methacrylate,Poly-butyl MA,C=C(C)C(=O)OCCCC,[CH2][C](C)(C(=O)OCCCC),9500.0,1.16,SEC13,20.0,2020-04-03 00:00:00,PVA,5,142.19799999999995,C3[C](C)(C(=O)OCCCC)[CH2][C](C)(C(=O)OCCCC)[CH2][C](C)(C(=O)OCCCC)[CH2][C](C)(C(=O)OCCCC)[CH2][C](C)(C(=O)OCCCC)[CH2][C](C)(C(=O)OCCCC)[CH2][C](C)(C(=O)OCCCC)[CH2][C](C)(C(=O)OCCCC)[CH2][C](C)(C(=O)OCCCC)[CH2][C](C)(C(=O)OCCCC)3,66.80825328063686,1,1,0.8888888888888888,260.45,243.00372314453125,16.69627685546874,0.06429063094135055
1089,"Freitag, 3. April 2020 09:56:17",VAN#56_P1 C5 3,25.0,255.0,0.09300000000000001,243.3,286.4,277.7,224.5,VAN#057_P1.txt,VAN57_P1,P13,methacrylate,Poly-butyl MA,C=C(C)C(=O)OCCCC,[CH2][C](C)(C(=O)OCCCC),9500.0,1.16,SEC13,20.0,2020-04-03 00:00:00,PVA,5,142.19799999999995,C3[C](C)(C(=O)OCCCC)[CH2][C](C)(C(=O)OCCCC)[CH2][C](C)(C(=O)OCCCC)[CH2][C](C)(C(=O)OCCCC)[CH2][C](C)(C(=O)OCCCC)[CH2][C](C)(C(=O)OCCCC)[CH2][C](C)(C(=O)OCCCC)[CH2][C](C)(C(=O)OCCCC)[CH2][C](C)(C(=O)OCCCC)[CH2][C](C)(C(=O)OCCCC)3,66.80825328063686,1,1,0.8888888888888888,260.45,243.00372314453125,11.99627685546875,0.04704422296262255
1090,"Freitag, 3. April 2020 09:56:55",VAN#56_P1 C6 1,25.0,257.2,0.127,222.6,280.9,274.0,229.4,VAN#057_P1.txt,VAN57_P1,P13,methacrylate,Poly-butyl MA,C=C(C)C(=O)OCCCC,[CH2][C](C)(C(=O)OCCCC),9500.0,1.16,SEC13,20.0,2020-04-03 00:00:00,PVA,5,142.19799999999995,C3[C](C)(C(=O)OCCCC)[CH2][C](C)(C(=O)OCCCC)[CH2][C](C)(C(=O)OCCCC)[CH2][C](C)(C(=O)OCCCC)[CH2][C](C)(C(=O)OCCCC)[CH2][C](C)(C(=O)OCCCC)[CH2][C](C)(C(=O)OCCCC)[CH2][C](C)(C(=O)OCCCC)[CH2][C](C)(C(=O)OCCCC)[CH2][C](C)(C(=O)OCCCC)3,66.80825328063686,1,1,0.8888888888888888,260.45,243.00372314453125,14.196276855468739,0.055195477665119515
1091,"Freitag, 3. April 2020 09:57:17",VAN#56_P1 C6 3,25.0,254.6,0.064,230.2,265.0,261.1,229.4,VAN#057_P1.txt,VAN57_P1,P13,methacrylate,Poly-butyl MA,C=C(C)C(=O)OCCCC,[CH2][C](C)(C(=O)OCCCC),9500.0,1.16,SEC13,20.0,2020-04-03 00:00:00,PVA,5,142.19799999999995,C3[C](C)(C(=O)OCCCC)[CH2][C](C)(C(=O)OCCCC)[CH2][C](C)(C(=O)OCCCC)[CH2][C](C)(C(=O)OCCCC)[CH2][C](C)(C(=O)OCCCC)[CH2][C](C)(C(=O)OCCCC)[CH2][C](C)(C(=O)OCCCC)[CH2][C](C)(C(=O)OCCCC)[CH2][C](C)(C(=O)OCCCC)[CH2][C](C)(C(=O)OCCCC)3,66.80825328063686,1,1,0.8888888888888888,260.45,243.00372314453125,11.596276855468744,0.04554704185180183
1092,"Freitag, 3. April 2020 09:57:54",VAN#56_P1 D1 1,25.0,205.8,0.16899999999999998,380.0,217.3,216.8,164.3,VAN#057_P1.txt,VAN57_P1,P13,methacrylate,Poly-butyl MA,C=C(C)C(=O)OCCCC,[CH2][C](C)(C(=O)OCCCC),9500.0,1.16,SEC13,20.0,2020-04-03 00:00:00,None,8,142.19799999999995,C3[C](C)(C(=O)OCCCC)[CH2][C](C)(C(=O)OCCCC)[CH2][C](C)(C(=O)OCCCC)[CH2][C](C)(C(=O)OCCCC)[CH2][C](C)(C(=O)OCCCC)[CH2][C](C)(C(=O)OCCCC)[CH2][C](C)(C(=O)OCCCC)[CH2][C](C)(C(=O)OCCCC)[CH2][C](C)(C(=O)OCCCC)[CH2][C](C)(C(=O)OCCCC)3,66.80825328063686,0,1,0.9166666666666666,212.62222222222226,194.84234619140625,10.957653808593761,0.053244187602496405
1093,"Freitag, 3. April 2020 09:58:05",VAN#56_P1 D1 2,25.0,219.6,0.204,379.3,768.1,396.0,168.6,VAN#057_P1.txt,VAN57_P1,P13,methacrylate,Poly-butyl MA,C=C(C)C(=O)OCCCC,[CH2][C](C)(C(=O)OCCCC),9500.0,1.16,SEC13,20.0,2020-04-03 00:00:00,None,8,142.19799999999995,C3[C](C)(C(=O)OCCCC)[CH2][C](C)(C(=O)OCCCC)[CH2][C](C)(C(=O)OCCCC)[CH2][C](C)(C(=O)OCCCC)[CH2][C](C)(C(=O)OCCCC)[CH2][C](C)(C(=O)OCCCC)[CH2][C](C)(C(=O)OCCCC)[CH2][C](C)(C(=O)OCCCC)[CH2][C](C)(C(=O)OCCCC)[CH2][C](C)(C(=O)OCCCC)3,66.80825328063686,0,1,0.9166666666666666,212.62222222222226,194.8423614501953,24.757638549804682,0.11273970195721622
1094,"Freitag, 3. April 2020 09:58:16",VAN#56_P1 D1 3,25.0,212.3,0.124,357.3,251.7,247.1,170.0,VAN#057_P1.txt,VAN57_P1,P13,methacrylate,Poly-butyl MA,C=C(C)C(=O)OCCCC,[CH2][C](C)(C(=O)OCCCC),9500.0,1.16,SEC13,20.0,2020-04-03 00:00:00,None,8,142.19799999999995,C3[C](C)(C(=O)OCCCC)[CH2][C](C)(C(=O)OCCCC)[CH2][C](C)(C(=O)OCCCC)[CH2][C](C)(C(=O)OCCCC)[CH2][C](C)(C(=O)OCCCC)[CH2][C](C)(C(=O)OCCCC)[CH2][C](C)(C(=O)OCCCC)[CH2][C](C)(C(=O)OCCCC)[CH2][C](C)(C(=O)OCCCC)[CH2][C](C)(C(=O)OCCCC)3,66.80825328063686,0,1,0.9166666666666666,212.62222222222226,194.84234619140625,17.45765380859376,0.08223105891942421
1095,"Freitag, 3. April 2020 09:58:48",VAN#56_P1 D2 1,25.0,198.5,0.17300000000000001,442.1,411.9,295.7,136.6,VAN#057_P1.txt,VAN57_P1,P13,methacrylate,Poly-butyl MA,C=C(C)C(=O)OCCCC,[CH2][C](C)(C(=O)OCCCC),9500.0,1.16,SEC13,20.0,2020-04-03 00:00:00,None,8,142.19799999999995,C3[C](C)(C(=O)OCCCC)[CH2][C](C)(C(=O)OCCCC)[CH2][C](C)(C(=O)OCCCC)[CH2][C](C)(C(=O)OCCCC)[CH2][C](C)(C(=O)OCCCC)[CH2][C](C)(C(=O)OCCCC)[CH2][C](C)(C(=O)OCCCC)[CH2][C](C)(C(=O)OCCCC)[CH2][C](C)(C(=O)OCCCC)[CH2][C](C)(C(=O)OCCCC)3,66.80825328063686,0,1,0.9166666666666666,212.62222222222226,194.84234619140625,3.65765380859375,0.01842646754959068
1096,"Freitag, 3. April 2020 09:58:59",VAN#56_P1 D2 2,25.0,198.3,0.158,425.8,216.0,215.8,162.5,VAN#057_P1.txt,VAN57_P1,P13,methacrylate,Poly-butyl MA,C=C(C)C(=O)OCCCC,[CH2][C](C)(C(=O)OCCCC),9500.0,1.16,SEC13,20.0,2020-04-03 00:00:00,None,8,142.19799999999995,C3[C](C)(C(=O)OCCCC)[CH2][C](C)(C(=O)OCCCC)[CH2][C](C)(C(=O)OCCCC)[CH2][C](C)(C(=O)OCCCC)[CH2][C](C)(C(=O)OCCCC)[CH2][C](C)(C(=O)OCCCC)[CH2][C](C)(C(=O)OCCCC)[CH2][C](C)(C(=O)OCCCC)[CH2][C](C)(C(=O)OCCCC)[CH2][C](C)(C(=O)OCCCC)3,66.80825328063686,0,1,0.9166666666666666,212.62222222222226,194.8423309326172,3.457669067382824,0.017436556063453474
1097,"Freitag, 3. April 2020 09:59:10",VAN#56_P1 D2 3,25.0,201.9,0.195,443.8,233.1,233.7,134.8,VAN#057_P1.txt,VAN57_P1,P13,methacrylate,Poly-butyl MA,C=C(C)C(=O)OCCCC,[CH2][C](C)(C(=O)OCCCC),9500.0,1.16,SEC13,20.0,2020-04-03 00:00:00,None,8,142.19799999999995,C3[C](C)(C(=O)OCCCC)[CH2][C](C)(C(=O)OCCCC)[CH2][C](C)(C(=O)OCCCC)[CH2][C](C)(C(=O)OCCCC)[CH2][C](C)(C(=O)OCCCC)[CH2][C](C)(C(=O)OCCCC)[CH2][C](C)(C(=O)OCCCC)[CH2][C](C)(C(=O)OCCCC)[CH2][C](C)(C(=O)OCCCC)[CH2][C](C)(C(=O)OCCCC)3,66.80825328063686,0,1,0.9166666666666666,212.62222222222226,194.84234619140625,7.057653808593756,0.03495618528278235
1098,"Freitag, 3. April 2020 09:59:40",VAN#56_P1 D3 1,25.0,222.0,0.182,263.4,284.4,276.2,117.0,VAN#057_P1.txt,VAN57_P1,P13,methacrylate,Poly-butyl MA,C=C(C)C(=O)OCCCC,[CH2][C](C)(C(=O)OCCCC),9500.0,1.16,SEC13,20.0,2020-04-03 00:00:00,None,8,142.19799999999995,C3[C](C)(C(=O)OCCCC)[CH2][C](C)(C(=O)OCCCC)[CH2][C](C)(C(=O)OCCCC)[CH2][C](C)(C(=O)OCCCC)[CH2][C](C)(C(=O)OCCCC)[CH2][C](C)(C(=O)OCCCC)[CH2][C](C)(C(=O)OCCCC)[CH2][C](C)(C(=O)OCCCC)[CH2][C](C)(C(=O)OCCCC)[CH2][C](C)(C(=O)OCCCC)3,66.80825328063686,0,1,0.9166666666666666,212.62222222222226,194.84234619140625,27.15765380859375,0.12233177391258446
