Repository: JulianKimmig/nanoparticle_size_prediction

File: pretrained/np_model_14/evaluation/train_df.csv (part 18 of 37)
index,measurment_data,sample,temperature,z_average,dispersity,mean_count_rate,volume_mean,intensity_mean,number_mean,file,np_formulation,substance_code,polymer_class,polymer,smiles_monomer,smiles_ru,mn,pdi,mn_method,tg,date,additive,polymer_concentration,mass_ru,circular_smiles_10,dp,with_pva,valid,roll_valid,mean_z_average,predicted_z_average,error,rel_error
1099,"Freitag, 3. April 2020 09:59:51",VAN#56_P1 D3 2,25.0,238.9,0.23800000000000002,289.1,796.5,516.4,160.2,VAN#057_P1.txt,VAN57_P1,P13,methacrylate,Poly-butyl MA,C=C(C)C(=O)OCCCC,[CH2][C](C)(C(=O)OCCCC),9500.0,1.16,SEC13,20.0,2020-04-03 00:00:00,None,8,142.19799999999995,C3[C](C)(C(=O)OCCCC)[CH2][C](C)(C(=O)OCCCC)[CH2][C](C)(C(=O)OCCCC)[CH2][C](C)(C(=O)OCCCC)[CH2][C](C)(C(=O)OCCCC)[CH2][C](C)(C(=O)OCCCC)[CH2][C](C)(C(=O)OCCCC)[CH2][C](C)(C(=O)OCCCC)[CH2][C](C)(C(=O)OCCCC)[CH2][C](C)(C(=O)OCCCC)3,66.80825328063686,0,1,0.9166666666666666,212.62222222222226,194.8423309326172,44.05766906738282,0.18441887428791467
1100,"Freitag, 3. April 2020 10:00:02",VAN#56_P1 D3 3,25.0,216.3,0.203,275.9,582.1,351.0,149.9,VAN#057_P1.txt,VAN57_P1,P13,methacrylate,Poly-butyl MA,C=C(C)C(=O)OCCCC,[CH2][C](C)(C(=O)OCCCC),9500.0,1.16,SEC13,20.0,2020-04-03 00:00:00,None,8,142.19799999999995,C3[C](C)(C(=O)OCCCC)[CH2][C](C)(C(=O)OCCCC)[CH2][C](C)(C(=O)OCCCC)[CH2][C](C)(C(=O)OCCCC)[CH2][C](C)(C(=O)OCCCC)[CH2][C](C)(C(=O)OCCCC)[CH2][C](C)(C(=O)OCCCC)[CH2][C](C)(C(=O)OCCCC)[CH2][C](C)(C(=O)OCCCC)[CH2][C](C)(C(=O)OCCCC)3,66.80825328063686,0,1,0.9166666666666666,212.62222222222226,194.84231567382812,21.457684326171886,0.09920334871091949
1101,"Freitag, 3. April 2020 10:01:29",VAN#56_P1 D5 1,25.0,290.7,0.154,354.9,342.9,321.7,244.2,VAN#057_P1.txt,VAN57_P1,P13,methacrylate,Poly-butyl MA,C=C(C)C(=O)OCCCC,[CH2][C](C)(C(=O)OCCCC),9500.0,1.16,SEC13,20.0,2020-04-03 00:00:00,PVA,8,142.19799999999995,C3[C](C)(C(=O)OCCCC)[CH2][C](C)(C(=O)OCCCC)[CH2][C](C)(C(=O)OCCCC)[CH2][C](C)(C(=O)OCCCC)[CH2][C](C)(C(=O)OCCCC)[CH2][C](C)(C(=O)OCCCC)[CH2][C](C)(C(=O)OCCCC)[CH2][C](C)(C(=O)OCCCC)[CH2][C](C)(C(=O)OCCCC)[CH2][C](C)(C(=O)OCCCC)3,66.80825328063686,1,1,0.8611111111111109,288.6166666666667,273.410888671875,17.28911132812499,0.05947406717621256
1102,"Freitag, 3. April 2020 10:01:40",VAN#56_P1 D5 2,25.0,282.8,0.11800000000000001,348.8,344.3,320.4,235.9,VAN#057_P1.txt,VAN57_P1,P13,methacrylate,Poly-butyl MA,C=C(C)C(=O)OCCCC,[CH2][C](C)(C(=O)OCCCC),9500.0,1.16,SEC13,20.0,2020-04-03 00:00:00,PVA,8,142.19799999999995,C3[C](C)(C(=O)OCCCC)[CH2][C](C)(C(=O)OCCCC)[CH2][C](C)(C(=O)OCCCC)[CH2][C](C)(C(=O)OCCCC)[CH2][C](C)(C(=O)OCCCC)[CH2][C](C)(C(=O)OCCCC)[CH2][C](C)(C(=O)OCCCC)[CH2][C](C)(C(=O)OCCCC)[CH2][C](C)(C(=O)OCCCC)[CH2][C](C)(C(=O)OCCCC)3,66.80825328063686,1,1,0.8611111111111109,288.6166666666667,273.4109191894531,9.389080810546886,0.03320042719429592
1103,"Freitag, 3. April 2020 10:01:51",VAN#56_P1 D5 3,25.0,296.5,0.257,380.7,754.3,403.8,236.1,VAN#057_P1.txt,VAN57_P1,P13,methacrylate,Poly-butyl MA,C=C(C)C(=O)OCCCC,[CH2][C](C)(C(=O)OCCCC),9500.0,1.16,SEC13,20.0,2020-04-03 00:00:00,PVA,8,142.19799999999995,C3[C](C)(C(=O)OCCCC)[CH2][C](C)(C(=O)OCCCC)[CH2][C](C)(C(=O)OCCCC)[CH2][C](C)(C(=O)OCCCC)[CH2][C](C)(C(=O)OCCCC)[CH2][C](C)(C(=O)OCCCC)[CH2][C](C)(C(=O)OCCCC)[CH2][C](C)(C(=O)OCCCC)[CH2][C](C)(C(=O)OCCCC)[CH2][C](C)(C(=O)OCCCC)3,66.80825328063686,1,1,0.8611111111111109,288.6166666666667,273.4108581542969,23.089141845703125,0.07787231651164629
1104,"Freitag, 3. April 2020 10:02:23",VAN#56_P1 D6 1,25.0,284.4,0.133,357.7,331.6,312.6,239.4,VAN#057_P1.txt,VAN57_P1,P13,methacrylate,Poly-butyl MA,C=C(C)C(=O)OCCCC,[CH2][C](C)(C(=O)OCCCC),9500.0,1.16,SEC13,20.0,2020-04-03 00:00:00,PVA,8,142.19799999999995,C3[C](C)(C(=O)OCCCC)[CH2][C](C)(C(=O)OCCCC)[CH2][C](C)(C(=O)OCCCC)[CH2][C](C)(C(=O)OCCCC)[CH2][C](C)(C(=O)OCCCC)[CH2][C](C)(C(=O)OCCCC)[CH2][C](C)(C(=O)OCCCC)[CH2][C](C)(C(=O)OCCCC)[CH2][C](C)(C(=O)OCCCC)[CH2][C](C)(C(=O)OCCCC)3,66.80825328063686,1,1,0.8611111111111109,288.6166666666667,273.4108581542969,10.989141845703102,0.038639739260559434
1105,"Freitag, 3. April 2020 10:02:34",VAN#56_P1 D6 2,25.0,288.1,0.127,362.3,303.7,295.0,249.8,VAN#057_P1.txt,VAN57_P1,P13,methacrylate,Poly-butyl MA,C=C(C)C(=O)OCCCC,[CH2][C](C)(C(=O)OCCCC),9500.0,1.16,SEC13,20.0,2020-04-03 00:00:00,PVA,8,142.19799999999995,C3[C](C)(C(=O)OCCCC)[CH2][C](C)(C(=O)OCCCC)[CH2][C](C)(C(=O)OCCCC)[CH2][C](C)(C(=O)OCCCC)[CH2][C](C)(C(=O)OCCCC)[CH2][C](C)(C(=O)OCCCC)[CH2][C](C)(C(=O)OCCCC)[CH2][C](C)(C(=O)OCCCC)[CH2][C](C)(C(=O)OCCCC)[CH2][C](C)(C(=O)OCCCC)3,66.80825328063686,1,1,0.8611111111111109,288.6166666666667,273.4109191894531,14.689080810546898,0.05098604932504997
1106,"Freitag, 3. April 2020 10:02:45",VAN#56_P1 D6 3,25.0,289.2,0.15,364.3,424.9,350.2,214.8,VAN#057_P1.txt,VAN57_P1,P13,methacrylate,Poly-butyl MA,C=C(C)C(=O)OCCCC,[CH2][C](C)(C(=O)OCCCC),9500.0,1.16,SEC13,20.0,2020-04-03 00:00:00,PVA,8,142.19799999999995,C3[C](C)(C(=O)OCCCC)[CH2][C](C)(C(=O)OCCCC)[CH2][C](C)(C(=O)OCCCC)[CH2][C](C)(C(=O)OCCCC)[CH2][C](C)(C(=O)OCCCC)[CH2][C](C)(C(=O)OCCCC)[CH2][C](C)(C(=O)OCCCC)[CH2][C](C)(C(=O)OCCCC)[CH2][C](C)(C(=O)OCCCC)[CH2][C](C)(C(=O)OCCCC)3,66.80825328063686,1,1,0.8611111111111109,288.6166666666667,273.410888671875,15.789111328124989,0.05459582063667009
1107,"Freitag, 3. April 2020 10:03:18",VAN#56_P1 E1 1,25.0,224.4,0.233,297.9,487.6,326.7,127.7,VAN#057_P1.txt,VAN57_P1,P13,methacrylate,Poly-butyl MA,C=C(C)C(=O)OCCCC,[CH2][C](C)(C(=O)OCCCC),9500.0,1.16,SEC13,20.0,2020-04-03 00:00:00,None,10,142.19799999999995,C3[C](C)(C(=O)OCCCC)[CH2][C](C)(C(=O)OCCCC)[CH2][C](C)(C(=O)OCCCC)[CH2][C](C)(C(=O)OCCCC)[CH2][C](C)(C(=O)OCCCC)[CH2][C](C)(C(=O)OCCCC)[CH2][C](C)(C(=O)OCCCC)[CH2][C](C)(C(=O)OCCCC)[CH2][C](C)(C(=O)OCCCC)[CH2][C](C)(C(=O)OCCCC)3,66.80825328063686,0,1,0.6666666666666666,224.11666666666665,210.60415649414062,13.79584350585938,0.06147880350204715
1108,"Freitag, 3. April 2020 10:03:29",VAN#56_P1 E1 2,25.0,223.7,0.159,281.2,281.9,270.1,141.4,VAN#057_P1.txt,VAN57_P1,P13,methacrylate,Poly-butyl MA,C=C(C)C(=O)OCCCC,[CH2][C](C)(C(=O)OCCCC),9500.0,1.16,SEC13,20.0,2020-04-03 00:00:00,None,10,142.19799999999995,C3[C](C)(C(=O)OCCCC)[CH2][C](C)(C(=O)OCCCC)[CH2][C](C)(C(=O)OCCCC)[CH2][C](C)(C(=O)OCCCC)[CH2][C](C)(C(=O)OCCCC)[CH2][C](C)(C(=O)OCCCC)[CH2][C](C)(C(=O)OCCCC)[CH2][C](C)(C(=O)OCCCC)[CH2][C](C)(C(=O)OCCCC)[CH2][C](C)(C(=O)OCCCC)3,66.80825328063686,0,1,0.6666666666666666,224.11666666666665,210.60415649414062,13.095843505859364,0.05854199153267485
1109,"Freitag, 3. April 2020 10:04:22",VAN#56_P1 E2 2,25.0,223.9,0.213,231.4,226.5,224.4,190.6,VAN#057_P1.txt,VAN57_P1,P13,methacrylate,Poly-butyl MA,C=C(C)C(=O)OCCCC,[CH2][C](C)(C(=O)OCCCC),9500.0,1.16,SEC13,20.0,2020-04-03 00:00:00,None,10,142.19799999999995,C3[C](C)(C(=O)OCCCC)[CH2][C](C)(C(=O)OCCCC)[CH2][C](C)(C(=O)OCCCC)[CH2][C](C)(C(=O)OCCCC)[CH2][C](C)(C(=O)OCCCC)[CH2][C](C)(C(=O)OCCCC)[CH2][C](C)(C(=O)OCCCC)[CH2][C](C)(C(=O)OCCCC)[CH2][C](C)(C(=O)OCCCC)[CH2][C](C)(C(=O)OCCCC)3,66.80825328063686,0,1,0.6666666666666666,224.11666666666665,210.60415649414062,13.29584350585938,0.05938295447011782
1110,"Freitag, 3. April 2020 10:04:33",VAN#56_P1 E2 3,25.0,225.3,0.235,249.9,672.9,427.0,129.3,VAN#057_P1.txt,VAN57_P1,P13,methacrylate,Poly-butyl MA,C=C(C)C(=O)OCCCC,[CH2][C](C)(C(=O)OCCCC),9500.0,1.16,SEC13,20.0,2020-04-03 00:00:00,None,10,142.19799999999995,C3[C](C)(C(=O)OCCCC)[CH2][C](C)(C(=O)OCCCC)[CH2][C](C)(C(=O)OCCCC)[CH2][C](C)(C(=O)OCCCC)[CH2][C](C)(C(=O)OCCCC)[CH2][C](C)(C(=O)OCCCC)[CH2][C](C)(C(=O)OCCCC)[CH2][C](C)(C(=O)OCCCC)[CH2][C](C)(C(=O)OCCCC)[CH2][C](C)(C(=O)OCCCC)3,66.80825328063686,0,1,0.6666666666666666,224.11666666666665,210.60414123535156,14.695858764648449,0.06522795723323767
1111,"Freitag, 3. April 2020 10:05:17",VAN#56_P1 E3 2,25.0,222.8,0.21,253.7,298.6,277.5,124.8,VAN#057_P1.txt,VAN57_P1,P13,methacrylate,Poly-butyl MA,C=C(C)C(=O)OCCCC,[CH2][C](C)(C(=O)OCCCC),9500.0,1.16,SEC13,20.0,2020-04-03 00:00:00,None,10,142.19799999999995,C3[C](C)(C(=O)OCCCC)[CH2][C](C)(C(=O)OCCCC)[CH2][C](C)(C(=O)OCCCC)[CH2][C](C)(C(=O)OCCCC)[CH2][C](C)(C(=O)OCCCC)[CH2][C](C)(C(=O)OCCCC)[CH2][C](C)(C(=O)OCCCC)[CH2][C](C)(C(=O)OCCCC)[CH2][C](C)(C(=O)OCCCC)[CH2][C](C)(C(=O)OCCCC)3,66.80825328063686,0,1,0.6666666666666666,224.11666666666665,210.6041717529297,12.195828247070324,0.05473890595633
1112,"Freitag, 3. April 2020 10:05:27",VAN#56_P1 E3 3,25.0,224.6,0.23800000000000002,250.2,701.3,361.7,164.7,VAN#057_P1.txt,VAN57_P1,P13,methacrylate,Poly-butyl MA,C=C(C)C(=O)OCCCC,[CH2][C](C)(C(=O)OCCCC),9500.0,1.16,SEC13,20.0,2020-04-03 00:00:00,None,10,142.19799999999995,C3[C](C)(C(=O)OCCCC)[CH2][C](C)(C(=O)OCCCC)[CH2][C](C)(C(=O)OCCCC)[CH2][C](C)(C(=O)OCCCC)[CH2][C](C)(C(=O)OCCCC)[CH2][C](C)(C(=O)OCCCC)[CH2][C](C)(C(=O)OCCCC)[CH2][C](C)(C(=O)OCCCC)[CH2][C](C)(C(=O)OCCCC)[CH2][C](C)(C(=O)OCCCC)3,66.80825328063686,0,1,0.6666666666666666,224.11666666666665,210.60415649414062,13.99584350585937,0.062314530302134324
1113,"Freitag, 3. April 2020 10:05:58",VAN#56_P1 E4 1,25.0,304.8,0.213,255.3,631.3,412.1,209.4,VAN#057_P1.txt,VAN57_P1,P13,methacrylate,Poly-butyl MA,C=C(C)C(=O)OCCCC,[CH2][C](C)(C(=O)OCCCC),9500.0,1.16,SEC13,20.0,2020-04-03 00:00:00,PVA,10,142.19799999999995,C3[C](C)(C(=O)OCCCC)[CH2][C](C)(C(=O)OCCCC)[CH2][C](C)(C(=O)OCCCC)[CH2][C](C)(C(=O)OCCCC)[CH2][C](C)(C(=O)OCCCC)[CH2][C](C)(C(=O)OCCCC)[CH2][C](C)(C(=O)OCCCC)[CH2][C](C)(C(=O)OCCCC)[CH2][C](C)(C(=O)OCCCC)[CH2][C](C)(C(=O)OCCCC)3,66.80825328063686,1,1,0.6111111111111109,308.6,293.9991455078125,10.800854492187511,0.03543587431820049
1114,"Freitag, 3. April 2020 10:06:20",VAN#56_P1 E4 3,25.0,311.3,0.142,251.8,327.3,317.7,279.0,VAN#057_P1.txt,VAN57_P1,P13,methacrylate,Poly-butyl MA,C=C(C)C(=O)OCCCC,[CH2][C](C)(C(=O)OCCCC),9500.0,1.16,SEC13,20.0,2020-04-03 00:00:00,PVA,10,142.19799999999995,C3[C](C)(C(=O)OCCCC)[CH2][C](C)(C(=O)OCCCC)[CH2][C](C)(C(=O)OCCCC)[CH2][C](C)(C(=O)OCCCC)[CH2][C](C)(C(=O)OCCCC)[CH2][C](C)(C(=O)OCCCC)[CH2][C](C)(C(=O)OCCCC)[CH2][C](C)(C(=O)OCCCC)[CH2][C](C)(C(=O)OCCCC)[CH2][C](C)(C(=O)OCCCC)3,66.80825328063686,1,1,0.6111111111111109,308.6,293.9991455078125,17.30085449218751,0.05557614677862997
1115,"Freitag, 3. April 2020 10:06:50",VAN#56_P1 E5 1,25.0,303.3,0.255,245.8,813.0,457.1,239.6,VAN#057_P1.txt,VAN57_P1,P13,methacrylate,Poly-butyl MA,C=C(C)C(=O)OCCCC,[CH2][C](C)(C(=O)OCCCC),9500.0,1.16,SEC13,20.0,2020-04-03 00:00:00,PVA,10,142.19799999999995,C3[C](C)(C(=O)OCCCC)[CH2][C](C)(C(=O)OCCCC)[CH2][C](C)(C(=O)OCCCC)[CH2][C](C)(C(=O)OCCCC)[CH2][C](C)(C(=O)OCCCC)[CH2][C](C)(C(=O)OCCCC)[CH2][C](C)(C(=O)OCCCC)[CH2][C](C)(C(=O)OCCCC)[CH2][C](C)(C(=O)OCCCC)[CH2][C](C)(C(=O)OCCCC)3,66.80825328063686,1,1,0.6111111111111109,308.6,293.9991149902344,9.300885009765636,0.030665628123196953
1116,"Freitag, 3. April 2020 10:07:01",VAN#56_P1 E5 2,25.0,307.7,0.185,263.4,727.8,462.7,241.0,VAN#057_P1.txt,VAN57_P1,P13,methacrylate,Poly-butyl MA,C=C(C)C(=O)OCCCC,[CH2][C](C)(C(=O)OCCCC),9500.0,1.16,SEC13,20.0,2020-04-03 00:00:00,PVA,10,142.19799999999995,C3[C](C)(C(=O)OCCCC)[CH2][C](C)(C(=O)OCCCC)[CH2][C](C)(C(=O)OCCCC)[CH2][C](C)(C(=O)OCCCC)[CH2][C](C)(C(=O)OCCCC)[CH2][C](C)(C(=O)OCCCC)[CH2][C](C)(C(=O)OCCCC)[CH2][C](C)(C(=O)OCCCC)[CH2][C](C)(C(=O)OCCCC)[CH2][C](C)(C(=O)OCCCC)3,66.80825328063686,1,1,0.6111111111111109,308.6,293.9991455078125,13.700854492187489,0.04452666393301102
1117,"Freitag, 3. April 2020 10:07:12",VAN#56_P1 E5 3,25.0,320.5,0.195,264.8,591.0,412.8,269.9,VAN#057_P1.txt,VAN57_P1,P13,methacrylate,Poly-butyl MA,C=C(C)C(=O)OCCCC,[CH2][C](C)(C(=O)OCCCC),9500.0,1.16,SEC13,20.0,2020-04-03 00:00:00,PVA,10,142.19799999999995,C3[C](C)(C(=O)OCCCC)[CH2][C](C)(C(=O)OCCCC)[CH2][C](C)(C(=O)OCCCC)[CH2][C](C)(C(=O)OCCCC)[CH2][C](C)(C(=O)OCCCC)[CH2][C](C)(C(=O)OCCCC)[CH2][C](C)(C(=O)OCCCC)[CH2][C](C)(C(=O)OCCCC)[CH2][C](C)(C(=O)OCCCC)[CH2][C](C)(C(=O)OCCCC)3,66.80825328063686,1,1,0.6111111111111109,308.6,293.9991149902344,26.500885009765625,0.08268606867321568
1118,"Freitag, 3. April 2020 10:07:44",VAN#56_P1 E6 1,25.0,314.0,0.039,244.1,353.5,339.5,290.2,VAN#057_P1.txt,VAN57_P1,P13,methacrylate,Poly-butyl MA,C=C(C)C(=O)OCCCC,[CH2][C](C)(C(=O)OCCCC),9500.0,1.16,SEC13,20.0,2020-04-03 00:00:00,PVA,10,142.19799999999995,C3[C](C)(C(=O)OCCCC)[CH2][C](C)(C(=O)OCCCC)[CH2][C](C)(C(=O)OCCCC)[CH2][C](C)(C(=O)OCCCC)[CH2][C](C)(C(=O)OCCCC)[CH2][C](C)(C(=O)OCCCC)[CH2][C](C)(C(=O)OCCCC)[CH2][C](C)(C(=O)OCCCC)[CH2][C](C)(C(=O)OCCCC)[CH2][C](C)(C(=O)OCCCC)3,66.80825328063686,1,1,0.6111111111111109,308.6,293.9991455078125,20.0008544921875,0.06369698882862261
1119,"Freitag, 3. April 2020 10:07:55",VAN#56_P1 E6 2,25.0,300.5,0.19899999999999998,251.8,323.5,313.4,270.8,VAN#057_P1.txt,VAN57_P1,P13,methacrylate,Poly-butyl MA,C=C(C)C(=O)OCCCC,[CH2][C](C)(C(=O)OCCCC),9500.0,1.16,SEC13,20.0,2020-04-03 00:00:00,PVA,10,142.19799999999995,C3[C](C)(C(=O)OCCCC)[CH2][C](C)(C(=O)OCCCC)[CH2][C](C)(C(=O)OCCCC)[CH2][C](C)(C(=O)OCCCC)[CH2][C](C)(C(=O)OCCCC)[CH2][C](C)(C(=O)OCCCC)[CH2][C](C)(C(=O)OCCCC)[CH2][C](C)(C(=O)OCCCC)[CH2][C](C)(C(=O)OCCCC)[CH2][C](C)(C(=O)OCCCC)3,66.80825328063686,1,1,0.6111111111111109,308.6,293.9991149902344,6.500885009765625,0.021633560764611065
1120,"Freitag, 3. April 2020 10:08:06",VAN#56_P1 E6 3,25.0,306.7,0.207,237.2,646.9,442.1,212.0,VAN#057_P1.txt,VAN57_P1,P13,methacrylate,Poly-butyl MA,C=C(C)C(=O)OCCCC,[CH2][C](C)(C(=O)OCCCC),9500.0,1.16,SEC13,20.0,2020-04-03 00:00:00,PVA,10,142.19799999999995,C3[C](C)(C(=O)OCCCC)[CH2][C](C)(C(=O)OCCCC)[CH2][C](C)(C(=O)OCCCC)[CH2][C](C)(C(=O)OCCCC)[CH2][C](C)(C(=O)OCCCC)[CH2][C](C)(C(=O)OCCCC)[CH2][C](C)(C(=O)OCCCC)[CH2][C](C)(C(=O)OCCCC)[CH2][C](C)(C(=O)OCCCC)[CH2][C](C)(C(=O)OCCCC)3,66.80825328063686,1,1,0.6111111111111109,308.6,293.9991455078125,12.700854492187489,0.04141132863445546
1121,"Mittwoch, 29. Januar 2020 11:19:06",A10 1,25.0,238.6,0.038,420.5,257.4,253.0,212.6,VAN054_P1(TS-001)_1.txt,VAN54_P1,P01,methacrylate,PMMA,C=C(C)(C(=O)OC),[CH2][C](C)(C(=O)OC),29700.0,1.16,SEC13,105.0,2020-01-29 00:00:00,PVA,1,100.11699999999998,C3[C](C)(C(=O)OC)[CH2][C](C)(C(=O)OC)[CH2][C](C)(C(=O)OC)[CH2][C](C)(C(=O)OC)[CH2][C](C)(C(=O)OC)[CH2][C](C)(C(=O)OC)[CH2][C](C)(C(=O)OC)[CH2][C](C)(C(=O)OC)[CH2][C](C)(C(=O)OC)[CH2][C](C)(C(=O)OC)3,296.6529160881769,1,1,1.0,231.27777777777774,224.923095703125,13.676904296874994,0.057321476516659656
1122,"Mittwoch, 29. Januar 2020 11:19:16",A10 2,25.0,238.0,0.09699999999999999,421.1,275.2,266.2,192.9,VAN054_P1(TS-001)_1.txt,VAN54_P1,P01,methacrylate,PMMA,C=C(C)(C(=O)OC),[CH2][C](C)(C(=O)OC),29700.0,1.16,SEC13,105.0,2020-01-29 00:00:00,PVA,1,100.11699999999998,C3[C](C)(C(=O)OC)[CH2][C](C)(C(=O)OC)[CH2][C](C)(C(=O)OC)[CH2][C](C)(C(=O)OC)[CH2][C](C)(C(=O)OC)[CH2][C](C)(C(=O)OC)[CH2][C](C)(C(=O)OC)[CH2][C](C)(C(=O)OC)[CH2][C](C)(C(=O)OC)[CH2][C](C)(C(=O)OC)3,296.6529160881769,1,1,1.0,231.27777777777774,224.923095703125,13.076904296875,0.054944976037289914
1123,"Mittwoch, 29. Januar 2020 11:19:27",A10 3,25.0,238.7,0.11699999999999999,424.6,265.1,259.4,213.2,VAN054_P1(TS-001)_1.txt,VAN54_P1,P01,methacrylate,PMMA,C=C(C)(C(=O)OC),[CH2][C](C)(C(=O)OC),29700.0,1.16,SEC13,105.0,2020-01-29 00:00:00,PVA,1,100.11699999999998,C3[C](C)(C(=O)OC)[CH2][C](C)(C(=O)OC)[CH2][C](C)(C(=O)OC)[CH2][C](C)(C(=O)OC)[CH2][C](C)(C(=O)OC)[CH2][C](C)(C(=O)OC)[CH2][C](C)(C(=O)OC)[CH2][C](C)(C(=O)OC)[CH2][C](C)(C(=O)OC)[CH2][C](C)(C(=O)OC)3,296.6529160881769,1,1,1.0,231.27777777777774,224.923095703125,13.776904296874989,0.057716398394951775
1124,"Mittwoch, 29. Januar 2020 11:20:10",A11 1,25.1,222.9,0.136,386.6,245.1,240.8,187.1,VAN054_P1(TS-001)_1.txt,VAN54_P1,P01,methacrylate,PMMA,C=C(C)(C(=O)OC),[CH2][C](C)(C(=O)OC),29700.0,1.16,SEC13,105.0,2020-01-29 00:00:00,PVA,1,100.11699999999998,C3[C](C)(C(=O)OC)[CH2][C](C)(C(=O)OC)[CH2][C](C)(C(=O)OC)[CH2][C](C)(C(=O)OC)[CH2][C](C)(C(=O)OC)[CH2][C](C)(C(=O)OC)[CH2][C](C)(C(=O)OC)[CH2][C](C)(C(=O)OC)[CH2][C](C)(C(=O)OC)[CH2][C](C)(C(=O)OC)3,296.6529160881769,1,1,1.0,231.27777777777774,224.923095703125,2.0230957031249943,0.009076248107335103
1125,"Mittwoch, 29. Januar 2020 11:20:20",A11 2,25.0,226.7,0.02,388.8,240.8,237.9,203.9,VAN054_P1(TS-001)_1.txt,VAN54_P1,P01,methacrylate,PMMA,C=C(C)(C(=O)OC),[CH2][C](C)(C(=O)OC),29700.0,1.16,SEC13,105.0,2020-01-29 00:00:00,PVA,1,100.11699999999998,C3[C](C)(C(=O)OC)[CH2][C](C)(C(=O)OC)[CH2][C](C)(C(=O)OC)[CH2][C](C)(C(=O)OC)[CH2][C](C)(C(=O)OC)[CH2][C](C)(C(=O)OC)[CH2][C](C)(C(=O)OC)[CH2][C](C)(C(=O)OC)[CH2][C](C)(C(=O)OC)[CH2][C](C)(C(=O)OC)3,296.6529160881769,1,1,1.0,231.27777777777774,224.923095703125,1.7769042968749886,0.007838130996360779
1126,"Mittwoch, 29. Januar 2020 11:20:31",A11 3,25.0,223.7,0.064,393.0,243.3,240.0,202.1,VAN054_P1(TS-001)_1.txt,VAN54_P1,P01,methacrylate,PMMA,C=C(C)(C(=O)OC),[CH2][C](C)(C(=O)OC),29700.0,1.16,SEC13,105.0,2020-01-29 00:00:00,PVA,1,100.11699999999998,C3[C](C)(C(=O)OC)[CH2][C](C)(C(=O)OC)[CH2][C](C)(C(=O)OC)[CH2][C](C)(C(=O)OC)[CH2][C](C)(C(=O)OC)[CH2][C](C)(C(=O)OC)[CH2][C](C)(C(=O)OC)[CH2][C](C)(C(=O)OC)[CH2][C](C)(C(=O)OC)[CH2][C](C)(C(=O)OC)3,296.6529160881769,1,1,1.0,231.27777777777774,224.923095703125,1.2230957031250114,0.005467571314819005
1127,"Mittwoch, 29. Januar 2020 11:21:13",A12 1,25.0,228.3,0.027999999999999997,443.5,244.6,241.3,203.6,VAN054_P1(TS-001)_1.txt,VAN54_P1,P01,methacrylate,PMMA,C=C(C)(C(=O)OC),[CH2][C](C)(C(=O)OC),29700.0,1.16,SEC13,105.0,2020-01-29 00:00:00,PVA,1,100.11699999999998,C3[C](C)(C(=O)OC)[CH2][C](C)(C(=O)OC)[CH2][C](C)(C(=O)OC)[CH2][C](C)(C(=O)OC)[CH2][C](C)(C(=O)OC)[CH2][C](C)(C(=O)OC)[CH2][C](C)(C(=O)OC)[CH2][C](C)(C(=O)OC)[CH2][C](C)(C(=O)OC)[CH2][C](C)(C(=O)OC)3,296.6529160881769,1,1,1.0,231.27777777777774,224.923095703125,3.3769042968750114,0.014791521230289142
1128,"Mittwoch, 29. Januar 2020 11:21:24",A12 2,25.0,230.6,0.133,451.1,257.8,251.6,193.5,VAN054_P1(TS-001)_1.txt,VAN54_P1,P01,methacrylate,PMMA,C=C(C)(C(=O)OC),[CH2][C](C)(C(=O)OC),29700.0,1.16,SEC13,105.0,2020-01-29 00:00:00,PVA,1,100.11699999999998,C3[C](C)(C(=O)OC)[CH2][C](C)(C(=O)OC)[CH2][C](C)(C(=O)OC)[CH2][C](C)(C(=O)OC)[CH2][C](C)(C(=O)OC)[CH2][C](C)(C(=O)OC)[CH2][C](C)(C(=O)OC)[CH2][C](C)(C(=O)OC)[CH2][C](C)(C(=O)OC)[CH2][C](C)(C(=O)OC)3,296.6529160881769,1,1,1.0,231.27777777777774,224.923095703125,5.676904296874994,0.02461797179911099
1129,"Mittwoch, 29. Januar 2020 11:21:35",A12 3,25.0,234.0,0.091,455.7,266.3,259.4,198.7,VAN054_P1(TS-001)_1.txt,VAN54_P1,P01,methacrylate,PMMA,C=C(C)(C(=O)OC),[CH2][C](C)(C(=O)OC),29700.0,1.16,SEC13,105.0,2020-01-29 00:00:00,PVA,1,100.11699999999998,C3[C](C)(C(=O)OC)[CH2][C](C)(C(=O)OC)[CH2][C](C)(C(=O)OC)[CH2][C](C)(C(=O)OC)[CH2][C](C)(C(=O)OC)[CH2][C](C)(C(=O)OC)[CH2][C](C)(C(=O)OC)[CH2][C](C)(C(=O)OC)[CH2][C](C)(C(=O)OC)[CH2][C](C)(C(=O)OC)3,296.6529160881769,1,1,1.0,231.27777777777774,224.923095703125,9.076904296875,0.038790189302884616
1130,"Mittwoch, 29. Januar 2020 11:22:21",B7 1,25.0,169.9,0.068,175.6,180.6,185.7,137.2,VAN054_P1(TS-001)_1.txt,VAN54_P1,P01,methacrylate,PMMA,C=C(C)(C(=O)OC),[CH2][C](C)(C(=O)OC),29700.0,1.16,SEC13,105.0,2020-01-29 00:00:00,None,3,100.11699999999998,C3[C](C)(C(=O)OC)[CH2][C](C)(C(=O)OC)[CH2][C](C)(C(=O)OC)[CH2][C](C)(C(=O)OC)[CH2][C](C)(C(=O)OC)[CH2][C](C)(C(=O)OC)[CH2][C](C)(C(=O)OC)[CH2][C](C)(C(=O)OC)[CH2][C](C)(C(=O)OC)[CH2][C](C)(C(=O)OC)3,296.6529160881769,0,1,0.6666666666666666,161.95555555555555,157.72662353515625,12.173376464843756,0.07165024405440704
1131,"Mittwoch, 29. Januar 2020 11:22:32",B7 2,25.0,166.1,0.018000000000000002,248.2,171.3,174.0,144.9,VAN054_P1(TS-001)_1.txt,VAN54_P1,P01,methacrylate,PMMA,C=C(C)(C(=O)OC),[CH2][C](C)(C(=O)OC),29700.0,1.16,SEC13,105.0,2020-01-29 00:00:00,None,3,100.11699999999998,C3[C](C)(C(=O)OC)[CH2][C](C)(C(=O)OC)[CH2][C](C)(C(=O)OC)[CH2][C](C)(C(=O)OC)[CH2][C](C)(C(=O)OC)[CH2][C](C)(C(=O)OC)[CH2][C](C)(C(=O)OC)[CH2][C](C)(C(=O)OC)[CH2][C](C)(C(=O)OC)[CH2][C](C)(C(=O)OC)3,296.6529160881769,0,1,0.6666666666666666,161.95555555555555,157.7266387939453,8.373361206054682,0.05041156656264107
1132,"Mittwoch, 29. Januar 2020 11:22:42",B7 3,25.0,163.7,0.132,331.0,167.1,173.6,129.5,VAN054_P1(TS-001)_1.txt,VAN54_P1,P01,methacrylate,PMMA,C=C(C)(C(=O)OC),[CH2][C](C)(C(=O)OC),29700.0,1.16,SEC13,105.0,2020-01-29 00:00:00,None,3,100.11699999999998,C3[C](C)(C(=O)OC)[CH2][C](C)(C(=O)OC)[CH2][C](C)(C(=O)OC)[CH2][C](C)(C(=O)OC)[CH2][C](C)(C(=O)OC)[CH2][C](C)(C(=O)OC)[CH2][C](C)(C(=O)OC)[CH2][C](C)(C(=O)OC)[CH2][C](C)(C(=O)OC)[CH2][C](C)(C(=O)OC)3,296.6529160881769,0,1,0.6666666666666666,161.95555555555555,157.72662353515625,5.973376464843739,0.03648977681639425
1133,"Mittwoch, 29. Januar 2020 11:23:21",B8 1,25.1,163.0,0.044000000000000004,397.2,168.7,172.9,138.0,VAN054_P1(TS-001)_1.txt,VAN54_P1,P01,methacrylate,PMMA,C=C(C)(C(=O)OC),[CH2][C](C)(C(=O)OC),29700.0,1.16,SEC13,105.0,2020-01-29 00:00:00,None,3,100.11699999999998,C3[C](C)(C(=O)OC)[CH2][C](C)(C(=O)OC)[CH2][C](C)(C(=O)OC)[CH2][C](C)(C(=O)OC)[CH2][C](C)(C(=O)OC)[CH2][C](C)(C(=O)OC)[CH2][C](C)(C(=O)OC)[CH2][C](C)(C(=O)OC)[CH2][C](C)(C(=O)OC)[CH2][C](C)(C(=O)OC)3,296.6529160881769,0,1,0.6666666666666666,161.95555555555555,157.72662353515625,5.27337646484375,0.03235200285180215
1134,"Mittwoch, 29. Januar 2020 11:23:32",B8 2,25.0,160.5,0.053,392.9,168.1,173.6,133.1,VAN054_P1(TS-001)_1.txt,VAN54_P1,P01,methacrylate,PMMA,C=C(C)(C(=O)OC),[CH2][C](C)(C(=O)OC),29700.0,1.16,SEC13,105.0,2020-01-29 00:00:00,None,3,100.11699999999998,C3[C](C)(C(=O)OC)[CH2][C](C)(C(=O)OC)[CH2][C](C)(C(=O)OC)[CH2][C](C)(C(=O)OC)[CH2][C](C)(C(=O)OC)[CH2][C](C)(C(=O)OC)[CH2][C](C)(C(=O)OC)[CH2][C](C)(C(=O)OC)[CH2][C](C)(C(=O)OC)[CH2][C](C)(C(=O)OC)3,296.6529160881769,0,1,0.6666666666666666,161.95555555555555,157.72662353515625,2.77337646484375,0.01727960414232866
1135,"Mittwoch, 29. Januar 2020 11:23:43",B8 3,25.0,166.4,0.11199999999999999,391.7,178.6,188.5,119.4,VAN054_P1(TS-001)_1.txt,VAN54_P1,P01,methacrylate,PMMA,C=C(C)(C(=O)OC),[CH2][C](C)(C(=O)OC),29700.0,1.16,SEC13,105.0,2020-01-29 00:00:00,None,3,100.11699999999998,C3[C](C)(C(=O)OC)[CH2][C](C)(C(=O)OC)[CH2][C](C)(C(=O)OC)[CH2][C](C)(C(=O)OC)[CH2][C](C)(C(=O)OC)[CH2][C](C)(C(=O)OC)[CH2][C](C)(C(=O)OC)[CH2][C](C)(C(=O)OC)[CH2][C](C)(C(=O)OC)[CH2][C](C)(C(=O)OC)3,296.6529160881769,0,1,0.6666666666666666,161.95555555555555,157.72662353515625,8.673376464843756,0.05212365663968603
1136,"Mittwoch, 29. Januar 2020 11:24:23",B9 1,24.9,154.0,0.099,343.3,160.4,167.1,127.4,VAN054_P1(TS-001)_1.txt,VAN54_P1,P01,methacrylate,PMMA,C=C(C)(C(=O)OC),[CH2][C](C)(C(=O)OC),29700.0,1.16,SEC13,105.0,2020-01-29 00:00:00,None,3,100.11699999999998,C3[C](C)(C(=O)OC)[CH2][C](C)(C(=O)OC)[CH2][C](C)(C(=O)OC)[CH2][C](C)(C(=O)OC)[CH2][C](C)(C(=O)OC)[CH2][C](C)(C(=O)OC)[CH2][C](C)(C(=O)OC)[CH2][C](C)(C(=O)OC)[CH2][C](C)(C(=O)OC)[CH2][C](C)(C(=O)OC)3,296.6529160881769,0,1,0.6666666666666666,161.95555555555555,157.72662353515625,3.72662353515625,0.024198854124391232
1137,"Mittwoch, 29. Januar 2020 11:24:34",B9 2,25.0,159.4,0.111,341.9,168.3,177.9,120.0,VAN054_P1(TS-001)_1.txt,VAN54_P1,P01,methacrylate,PMMA,C=C(C)(C(=O)OC),[CH2][C](C)(C(=O)OC),29700.0,1.16,SEC13,105.0,2020-01-29 00:00:00,None,3,100.11699999999998,C3[C](C)(C(=O)OC)[CH2][C](C)(C(=O)OC)[CH2][C](C)(C(=O)OC)[CH2][C](C)(C(=O)OC)[CH2][C](C)(C(=O)OC)[CH2][C](C)(C(=O)OC)[CH2][C](C)(C(=O)OC)[CH2][C](C)(C(=O)OC)[CH2][C](C)(C(=O)OC)[CH2][C](C)(C(=O)OC)3,296.6529160881769,0,1,0.6666666666666666,161.95555555555555,157.72662353515625,1.6733764648437557,0.010497970293875506
1138,"Mittwoch, 29. Januar 2020 11:24:44",B9 3,25.0,154.6,0.094,336.7,160.9,171.2,117.0,VAN054_P1(TS-001)_1.txt,VAN54_P1,P01,methacrylate,PMMA,C=C(C)(C(=O)OC),[CH2][C](C)(C(=O)OC),29700.0,1.16,SEC13,105.0,2020-01-29 00:00:00,None,3,100.11699999999998,C3[C](C)(C(=O)OC)[CH2][C](C)(C(=O)OC)[CH2][C](C)(C(=O)OC)[CH2][C](C)(C(=O)OC)[CH2][C](C)(C(=O)OC)[CH2][C](C)(C(=O)OC)[CH2][C](C)(C(=O)OC)[CH2][C](C)(C(=O)OC)[CH2][C](C)(C(=O)OC)[CH2][C](C)(C(=O)OC)3,296.6529160881769,0,1,0.6666666666666666,161.95555555555555,157.72662353515625,3.1266235351562557,0.020223955596094797
1139,"Mittwoch, 29. Januar 2020 11:25:24",B10 1,25.0,266.0,0.113,310.0,297.5,287.9,236.8,VAN054_P1(TS-001)_1.txt,VAN54_P1,P01,methacrylate,PMMA,C=C(C)(C(=O)OC),[CH2][C](C)(C(=O)OC),29700.0,1.16,SEC13,105.0,2020-01-29 00:00:00,PVA,3,100.11699999999998,C3[C](C)(C(=O)OC)[CH2][C](C)(C(=O)OC)[CH2][C](C)(C(=O)OC)[CH2][C](C)(C(=O)OC)[CH2][C](C)(C(=O)OC)[CH2][C](C)(C(=O)OC)[CH2][C](C)(C(=O)OC)[CH2][C](C)(C(=O)OC)[CH2][C](C)(C(=O)OC)[CH2][C](C)(C(=O)OC)3,296.6529160881769,1,1,1.0,265.37777777777774,233.2626190185547,32.73738098144531,0.12307286083250117
1140,"Mittwoch, 29. Januar 2020 11:25:35",B10 2,25.0,265.3,0.053,302.8,286.0,280.3,245.6,VAN054_P1(TS-001)_1.txt,VAN54_P1,P01,methacrylate,PMMA,C=C(C)(C(=O)OC),[CH2][C](C)(C(=O)OC),29700.0,1.16,SEC13,105.0,2020-01-29 00:00:00,PVA,3,100.11699999999998,C3[C](C)(C(=O)OC)[CH2][C](C)(C(=O)OC)[CH2][C](C)(C(=O)OC)[CH2][C](C)(C(=O)OC)[CH2][C](C)(C(=O)OC)[CH2][C](C)(C(=O)OC)[CH2][C](C)(C(=O)OC)[CH2][C](C)(C(=O)OC)[CH2][C](C)(C(=O)OC)[CH2][C](C)(C(=O)OC)3,296.6529160881769,1,1,1.0,265.37777777777774,233.26260375976562,32.037396240234386,0.12075912642380092
1141,"Mittwoch, 29. Januar 2020 11:25:46",B10 3,25.0,275.4,0.013000000000000001,313.3,299.8,291.1,244.0,VAN054_P1(TS-001)_1.txt,VAN54_P1,P01,methacrylate,PMMA,C=C(C)(C(=O)OC),[CH2][C](C)(C(=O)OC),29700.0,1.16,SEC13,105.0,2020-01-29 00:00:00,PVA,3,100.11699999999998,C3[C](C)(C(=O)OC)[CH2][C](C)(C(=O)OC)[CH2][C](C)(C(=O)OC)[CH2][C](C)(C(=O)OC)[CH2][C](C)(C(=O)OC)[CH2][C](C)(C(=O)OC)[CH2][C](C)(C(=O)OC)[CH2][C](C)(C(=O)OC)[CH2][C](C)(C(=O)OC)[CH2][C](C)(C(=O)OC)3,296.6529160881769,1,1,1.0,265.37777777777774,233.2626190185547,42.13738098144529,0.1530042882405421
1142,"Mittwoch, 29. Januar 2020 11:26:25",B11 1,25.0,270.1,0.033,319.6,290.1,283.7,246.5,VAN054_P1(TS-001)_1.txt,VAN54_P1,P01,methacrylate,PMMA,C=C(C)(C(=O)OC),[CH2][C](C)(C(=O)OC),29700.0,1.16,SEC13,105.0,2020-01-29 00:00:00,PVA,3,100.11699999999998,C3[C](C)(C(=O)OC)[CH2][C](C)(C(=O)OC)[CH2][C](C)(C(=O)OC)[CH2][C](C)(C(=O)OC)[CH2][C](C)(C(=O)OC)[CH2][C](C)(C(=O)OC)[CH2][C](C)(C(=O)OC)[CH2][C](C)(C(=O)OC)[CH2][C](C)(C(=O)OC)[CH2][C](C)(C(=O)OC)3,296.6529160881769,1,1,1.0,265.37777777777774,233.26260375976562,36.8373962402344,0.13638428819042722
1143,"Mittwoch, 29. Januar 2020 11:26:36",B11 2,25.0,264.8,0.048,307.7,286.1,280.0,241.8,VAN054_P1(TS-001)_1.txt,VAN54_P1,P01,methacrylate,PMMA,C=C(C)(C(=O)OC),[CH2][C](C)(C(=O)OC),29700.0,1.16,SEC13,105.0,2020-01-29 00:00:00,PVA,3,100.11699999999998,C3[C](C)(C(=O)OC)[CH2][C](C)(C(=O)OC)[CH2][C](C)(C(=O)OC)[CH2][C](C)(C(=O)OC)[CH2][C](C)(C(=O)OC)[CH2][C](C)(C(=O)OC)[CH2][C](C)(C(=O)OC)[CH2][C](C)(C(=O)OC)[CH2][C](C)(C(=O)OC)[CH2][C](C)(C(=O)OC)3,296.6529160881769,1,1,1.0,265.37777777777774,233.26260375976562,31.537396240234386,0.11909892839967669
1144,"Mittwoch, 29. Januar 2020 11:26:47",B11 3,25.0,260.8,0.068,312.7,294.9,284.6,222.3,VAN054_P1(TS-001)_1.txt,VAN54_P1,P01,methacrylate,PMMA,C=C(C)(C(=O)OC),[CH2][C](C)(C(=O)OC),29700.0,1.16,SEC13,105.0,2020-01-29 00:00:00,PVA,3,100.11699999999998,C3[C](C)(C(=O)OC)[CH2][C](C)(C(=O)OC)[CH2][C](C)(C(=O)OC)[CH2][C](C)(C(=O)OC)[CH2][C](C)(C(=O)OC)[CH2][C](C)(C(=O)OC)[CH2][C](C)(C(=O)OC)[CH2][C](C)(C(=O)OC)[CH2][C](C)(C(=O)OC)[CH2][C](C)(C(=O)OC)3,296.6529160881769,1,1,1.0,265.37777777777774,233.26260375976562,27.537396240234386,0.10558817576776988
1145,"Mittwoch, 29. Januar 2020 11:27:26",B12 1,25.0,270.0,0.008,345.5,287.1,281.0,243.9,VAN054_P1(TS-001)_1.txt,VAN54_P1,P01,methacrylate,PMMA,C=C(C)(C(=O)OC),[CH2][C](C)(C(=O)OC),29700.0,1.16,SEC13,105.0,2020-01-29 00:00:00,PVA,3,100.11699999999998,C3[C](C)(C(=O)OC)[CH2][C](C)(C(=O)OC)[CH2][C](C)(C(=O)OC)[CH2][C](C)(C(=O)OC)[CH2][C](C)(C(=O)OC)[CH2][C](C)(C(=O)OC)[CH2][C](C)(C(=O)OC)[CH2][C](C)(C(=O)OC)[CH2][C](C)(C(=O)OC)[CH2][C](C)(C(=O)OC)3,296.6529160881769,1,1,1.0,265.37777777777774,233.2626190185547,36.73738098144531,0.136064374005353
1146,"Mittwoch, 29. Januar 2020 11:27:37",B12 2,25.0,252.5,0.131,339.1,277.0,269.9,221.8,VAN054_P1(TS-001)_1.txt,VAN54_P1,P01,methacrylate,PMMA,C=C(C)(C(=O)OC),[CH2][C](C)(C(=O)OC),29700.0,1.16,SEC13,105.0,2020-01-29 00:00:00,PVA,3,100.11699999999998,C3[C](C)(C(=O)OC)[CH2][C](C)(C(=O)OC)[CH2][C](C)(C(=O)OC)[CH2][C](C)(C(=O)OC)[CH2][C](C)(C(=O)OC)[CH2][C](C)(C(=O)OC)[CH2][C](C)(C(=O)OC)[CH2][C](C)(C(=O)OC)[CH2][C](C)(C(=O)OC)[CH2][C](C)(C(=O)OC)3,296.6529160881769,1,1,1.0,265.37777777777774,233.2626190185547,19.237380981445312,0.07618764745126856
1147,"Mittwoch, 29. Januar 2020 11:27:48",B12 3,25.0,263.5,0.10300000000000001,344.8,321.0,299.4,210.7,VAN054_P1(TS-001)_1.txt,VAN54_P1,P01,methacrylate,PMMA,C=C(C)(C(=O)OC),[CH2][C](C)(C(=O)OC),29700.0,1.16,SEC13,105.0,2020-01-29 00:00:00,PVA,3,100.11699999999998,C3[C](C)(C(=O)OC)[CH2][C](C)(C(=O)OC)[CH2][C](C)(C(=O)OC)[CH2][C](C)(C(=O)OC)[CH2][C](C)(C(=O)OC)[CH2][C](C)(C(=O)OC)[CH2][C](C)(C(=O)OC)[CH2][C](C)(C(=O)OC)[CH2][C](C)(C(=O)OC)[CH2][C](C)(C(=O)OC)3,296.6529160881769,1,1,1.0,265.37777777777774,233.26260375976562,30.237396240234375,0.11475292690791034
1148,"Mittwoch, 29. Januar 2020 11:28:27",C7 1,25.0,172.4,0.113,251.6,188.9,194.7,134.1,VAN054_P1(TS-001)_1.txt,VAN54_P1,P01,methacrylate,PMMA,C=C(C)(C(=O)OC),[CH2][C](C)(C(=O)OC),29700.0,1.16,SEC13,105.0,2020-01-29 00:00:00,None,5,100.11699999999998,C3[C](C)(C(=O)OC)[CH2][C](C)(C(=O)OC)[CH2][C](C)(C(=O)OC)[CH2][C](C)(C(=O)OC)[CH2][C](C)(C(=O)OC)[CH2][C](C)(C(=O)OC)[CH2][C](C)(C(=O)OC)[CH2][C](C)(C(=O)OC)[CH2][C](C)(C(=O)OC)[CH2][C](C)(C(=O)OC)3,296.6529160881769,0,1,0.75,175.3,167.92620849609375,4.473791503906256,0.025950066727994523
1149,"Mittwoch, 29. Januar 2020 11:28:38",C7 2,25.0,174.5,0.10800000000000001,254.5,190.5,196.5,131.3,VAN054_P1(TS-001)_1.txt,VAN54_P1,P01,methacrylate,PMMA,C=C(C)(C(=O)OC),[CH2][C](C)(C(=O)OC),29700.0,1.16,SEC13,105.0,2020-01-29 00:00:00,None,5,100.11699999999998,C3[C](C)(C(=O)OC)[CH2][C](C)(C(=O)OC)[CH2][C](C)(C(=O)OC)[CH2][C](C)(C(=O)OC)[CH2][C](C)(C(=O)OC)[CH2][C](C)(C(=O)OC)[CH2][C](C)(C(=O)OC)[CH2][C](C)(C(=O)OC)[CH2][C](C)(C(=O)OC)[CH2][C](C)(C(=O)OC)3,296.6529160881769,0,1,0.75,175.3,167.92623901367188,6.573760986328125,0.03767198272967407
1150,"Mittwoch, 29. Januar 2020 11:28:49",C7 3,25.0,165.0,0.14,251.1,176.7,181.5,137.4,VAN054_P1(TS-001)_1.txt,VAN54_P1,P01,methacrylate,PMMA,C=C(C)(C(=O)OC),[CH2][C](C)(C(=O)OC),29700.0,1.16,SEC13,105.0,2020-01-29 00:00:00,None,5,100.11699999999998,C3[C](C)(C(=O)OC)[CH2][C](C)(C(=O)OC)[CH2][C](C)(C(=O)OC)[CH2][C](C)(C(=O)OC)[CH2][C](C)(C(=O)OC)[CH2][C](C)(C(=O)OC)[CH2][C](C)(C(=O)OC)[CH2][C](C)(C(=O)OC)[CH2][C](C)(C(=O)OC)[CH2][C](C)(C(=O)OC)3,296.6529160881769,0,1,0.75,175.3,167.9262237548828,2.9262237548828125,0.017734689423532197
1151,"Mittwoch, 29. Januar 2020 11:29:28",C8 1,25.0,173.3,0.13699999999999998,298.9,188.3,191.1,147.7,VAN054_P1(TS-001)_1.txt,VAN54_P1,P01,methacrylate,PMMA,C=C(C)(C(=O)OC),[CH2][C](C)(C(=O)OC),29700.0,1.16,SEC13,105.0,2020-01-29 00:00:00,None,5,100.11699999999998,C3[C](C)(C(=O)OC)[CH2][C](C)(C(=O)OC)[CH2][C](C)(C(=O)OC)[CH2][C](C)(C(=O)OC)[CH2][C](C)(C(=O)OC)[CH2][C](C)(C(=O)OC)[CH2][C](C)(C(=O)OC)[CH2][C](C)(C(=O)OC)[CH2][C](C)(C(=O)OC)[CH2][C](C)(C(=O)OC)3,296.6529160881769,0,1,0.75,175.3,167.9262237548828,5.373776245117199,0.031008518436914014
1152,"Mittwoch, 29. Januar 2020 11:29:38",C8 2,25.0,184.0,0.077,293.2,199.5,202.0,149.5,VAN054_P1(TS-001)_1.txt,VAN54_P1,P01,methacrylate,PMMA,C=C(C)(C(=O)OC),[CH2][C](C)(C(=O)OC),29700.0,1.16,SEC13,105.0,2020-01-29 00:00:00,None,5,100.11699999999998,C3[C](C)(C(=O)OC)[CH2][C](C)(C(=O)OC)[CH2][C](C)(C(=O)OC)[CH2][C](C)(C(=O)OC)[CH2][C](C)(C(=O)OC)[CH2][C](C)(C(=O)OC)[CH2][C](C)(C(=O)OC)[CH2][C](C)(C(=O)OC)[CH2][C](C)(C(=O)OC)[CH2][C](C)(C(=O)OC)3,296.6529160881769,0,1,0.75,175.3,167.9262237548828,16.073776245117188,0.0873574795930282
1153,"Mittwoch, 29. Januar 2020 11:29:49",C8 3,25.0,176.1,0.08900000000000001,295.4,181.8,184.6,147.5,VAN054_P1(TS-001)_1.txt,VAN54_P1,P01,methacrylate,PMMA,C=C(C)(C(=O)OC),[CH2][C](C)(C(=O)OC),29700.0,1.16,SEC13,105.0,2020-01-29 00:00:00,None,5,100.11699999999998,C3[C](C)(C(=O)OC)[CH2][C](C)(C(=O)OC)[CH2][C](C)(C(=O)OC)[CH2][C](C)(C(=O)OC)[CH2][C](C)(C(=O)OC)[CH2][C](C)(C(=O)OC)[CH2][C](C)(C(=O)OC)[CH2][C](C)(C(=O)OC)[CH2][C](C)(C(=O)OC)[CH2][C](C)(C(=O)OC)3,296.6529160881769,0,1,0.75,175.3,167.92620849609375,8.173791503906244,0.046415624667269985
1154,"Mittwoch, 29. Januar 2020 11:30:30",C9 1,25.0,182.5,0.016,305.9,191.3,192.5,158.8,VAN054_P1(TS-001)_1.txt,VAN54_P1,P01,methacrylate,PMMA,C=C(C)(C(=O)OC),[CH2][C](C)(C(=O)OC),29700.0,1.16,SEC13,105.0,2020-01-29 00:00:00,None,5,100.11699999999998,C3[C](C)(C(=O)OC)[CH2][C](C)(C(=O)OC)[CH2][C](C)(C(=O)OC)[CH2][C](C)(C(=O)OC)[CH2][C](C)(C(=O)OC)[CH2][C](C)(C(=O)OC)[CH2][C](C)(C(=O)OC)[CH2][C](C)(C(=O)OC)[CH2][C](C)(C(=O)OC)[CH2][C](C)(C(=O)OC)3,296.6529160881769,0,1,0.75,175.3,167.9262237548828,14.573776245117188,0.07985630819242294
1155,"Mittwoch, 29. Januar 2020 11:30:40",C9 2,25.0,176.4,0.11800000000000001,290.3,185.1,188.7,143.3,VAN054_P1(TS-001)_1.txt,VAN54_P1,P01,methacrylate,PMMA,C=C(C)(C(=O)OC),[CH2][C](C)(C(=O)OC),29700.0,1.16,SEC13,105.0,2020-01-29 00:00:00,None,5,100.11699999999998,C3[C](C)(C(=O)OC)[CH2][C](C)(C(=O)OC)[CH2][C](C)(C(=O)OC)[CH2][C](C)(C(=O)OC)[CH2][C](C)(C(=O)OC)[CH2][C](C)(C(=O)OC)[CH2][C](C)(C(=O)OC)[CH2][C](C)(C(=O)OC)[CH2][C](C)(C(=O)OC)[CH2][C](C)(C(=O)OC)3,296.6529160881769,0,1,0.75,175.3,167.9262237548828,8.473776245117193,0.048037280301117875
1156,"Mittwoch, 29. Januar 2020 11:30:51",C9 3,25.0,173.5,0.027999999999999997,285.3,180.7,182.6,152.0,VAN054_P1(TS-001)_1.txt,VAN54_P1,P01,methacrylate,PMMA,C=C(C)(C(=O)OC),[CH2][C](C)(C(=O)OC),29700.0,1.16,SEC13,105.0,2020-01-29 00:00:00,None,5,100.11699999999998,C3[C](C)(C(=O)OC)[CH2][C](C)(C(=O)OC)[CH2][C](C)(C(=O)OC)[CH2][C](C)(C(=O)OC)[CH2][C](C)(C(=O)OC)[CH2][C](C)(C(=O)OC)[CH2][C](C)(C(=O)OC)[CH2][C](C)(C(=O)OC)[CH2][C](C)(C(=O)OC)[CH2][C](C)(C(=O)OC)3,296.6529160881769,0,1,0.75,175.3,167.92620849609375,5.57379150390625,0.032125599446145535
1157,"Mittwoch, 29. Januar 2020 11:31:29",C10 1,25.0,263.4,0.124,279.8,284.5,276.8,230.7,VAN054_P1(TS-001)_1.txt,VAN54_P1,P01,methacrylate,PMMA,C=C(C)(C(=O)OC),[CH2][C](C)(C(=O)OC),29700.0,1.16,SEC13,105.0,2020-01-29 00:00:00,PVA,5,100.11699999999998,C3[C](C)(C(=O)OC)[CH2][C](C)(C(=O)OC)[CH2][C](C)(C(=O)OC)[CH2][C](C)(C(=O)OC)[CH2][C](C)(C(=O)OC)[CH2][C](C)(C(=O)OC)[CH2][C](C)(C(=O)OC)[CH2][C](C)(C(=O)OC)[CH2][C](C)(C(=O)OC)[CH2][C](C)(C(=O)OC)3,296.6529160881769,1,1,1.0,272.72222222222223,246.33016967773438,17.069830322265602,0.06480573394937587
1158,"Mittwoch, 29. Januar 2020 11:31:40",C10 2,25.0,255.4,0.008,275.1,267.6,264.0,236.9,VAN054_P1(TS-001)_1.txt,VAN54_P1,P01,methacrylate,PMMA,C=C(C)(C(=O)OC),[CH2][C](C)(C(=O)OC),29700.0,1.16,SEC13,105.0,2020-01-29 00:00:00,PVA,5,100.11699999999998,C3[C](C)(C(=O)OC)[CH2][C](C)(C(=O)OC)[CH2][C](C)(C(=O)OC)[CH2][C](C)(C(=O)OC)[CH2][C](C)(C(=O)OC)[CH2][C](C)(C(=O)OC)[CH2][C](C)(C(=O)OC)[CH2][C](C)(C(=O)OC)[CH2][C](C)(C(=O)OC)[CH2][C](C)(C(=O)OC)3,296.6529160881769,1,1,1.0,272.72222222222223,246.33016967773438,9.06983032226563,0.03551225654763364
1159,"Mittwoch, 29. Januar 2020 11:31:51",C10 3,25.0,271.8,0.036000000000000004,278.9,282.7,278.4,252.6,VAN054_P1(TS-001)_1.txt,VAN54_P1,P01,methacrylate,PMMA,C=C(C)(C(=O)OC),[CH2][C](C)(C(=O)OC),29700.0,1.16,SEC13,105.0,2020-01-29 00:00:00,PVA,5,100.11699999999998,C3[C](C)(C(=O)OC)[CH2][C](C)(C(=O)OC)[CH2][C](C)(C(=O)OC)[CH2][C](C)(C(=O)OC)[CH2][C](C)(C(=O)OC)[CH2][C](C)(C(=O)OC)[CH2][C](C)(C(=O)OC)[CH2][C](C)(C(=O)OC)[CH2][C](C)(C(=O)OC)[CH2][C](C)(C(=O)OC)3,296.6529160881769,1,1,1.0,272.72222222222223,246.33013916015625,25.46986083984376,0.09370809727683503
1160,"Mittwoch, 29. Januar 2020 11:32:32",C11 1,25.0,270.3,0.078,195.5,297.1,289.1,245.4,VAN054_P1(TS-001)_1.txt,VAN54_P1,P01,methacrylate,PMMA,C=C(C)(C(=O)OC),[CH2][C](C)(C(=O)OC),29700.0,1.16,SEC13,105.0,2020-01-29 00:00:00,PVA,5,100.11699999999998,C3[C](C)(C(=O)OC)[CH2][C](C)(C(=O)OC)[CH2][C](C)(C(=O)OC)[CH2][C](C)(C(=O)OC)[CH2][C](C)(C(=O)OC)[CH2][C](C)(C(=O)OC)[CH2][C](C)(C(=O)OC)[CH2][C](C)(C(=O)OC)[CH2][C](C)(C(=O)OC)[CH2][C](C)(C(=O)OC)3,296.6529160881769,1,1,1.0,272.72222222222223,246.33013916015625,23.96986083984376,0.08867873044707274
1161,"Mittwoch, 29. Januar 2020 11:32:43",C11 2,25.0,278.0,0.10800000000000001,196.3,307.6,294.4,224.7,VAN054_P1(TS-001)_1.txt,VAN54_P1,P01,methacrylate,PMMA,C=C(C)(C(=O)OC),[CH2][C](C)(C(=O)OC),29700.0,1.16,SEC13,105.0,2020-01-29 00:00:00,PVA,5,100.11699999999998,C3[C](C)(C(=O)OC)[CH2][C](C)(C(=O)OC)[CH2][C](C)(C(=O)OC)[CH2][C](C)(C(=O)OC)[CH2][C](C)(C(=O)OC)[CH2][C](C)(C(=O)OC)[CH2][C](C)(C(=O)OC)[CH2][C](C)(C(=O)OC)[CH2][C](C)(C(=O)OC)[CH2][C](C)(C(=O)OC)3,296.6529160881769,1,1,1.0,272.72222222222223,246.33013916015625,31.66986083984375,0.1139203627332509
1162,"Mittwoch, 29. Januar 2020 11:32:54",C11 3,25.0,273.7,0.085,196.6,310.0,298.1,240.2,VAN054_P1(TS-001)_1.txt,VAN54_P1,P01,methacrylate,PMMA,C=C(C)(C(=O)OC),[CH2][C](C)(C(=O)OC),29700.0,1.16,SEC13,105.0,2020-01-29 00:00:00,PVA,5,100.11699999999998,C3[C](C)(C(=O)OC)[CH2][C](C)(C(=O)OC)[CH2][C](C)(C(=O)OC)[CH2][C](C)(C(=O)OC)[CH2][C](C)(C(=O)OC)[CH2][C](C)(C(=O)OC)[CH2][C](C)(C(=O)OC)[CH2][C](C)(C(=O)OC)[CH2][C](C)(C(=O)OC)[CH2][C](C)(C(=O)OC)3,296.6529160881769,1,1,1.0,272.72222222222223,246.33013916015625,27.36986083984374,0.09999949155953139
1163,"Mittwoch, 29. Januar 2020 11:33:45",C12 1,25.0,283.2,0.040999999999999995,241.6,304.7,297.5,261.6,VAN054_P1(TS-001)_1.txt,VAN54_P1,P01,methacrylate,PMMA,C=C(C)(C(=O)OC),[CH2][C](C)(C(=O)OC),29700.0,1.16,SEC13,105.0,2020-01-29 00:00:00,PVA,5,100.11699999999998,C3[C](C)(C(=O)OC)[CH2][C](C)(C(=O)OC)[CH2][C](C)(C(=O)OC)[CH2][C](C)(C(=O)OC)[CH2][C](C)(C(=O)OC)[CH2][C](C)(C(=O)OC)[CH2][C](C)(C(=O)OC)[CH2][C](C)(C(=O)OC)[CH2][C](C)(C(=O)OC)[CH2][C](C)(C(=O)OC)3,296.6529160881769,1,1,1.0,272.72222222222223,246.33016967773438,36.869830322265614,0.13019007882155936
1164,"Mittwoch, 29. Januar 2020 11:33:56",C12 2,25.0,275.6,0.134,241.4,312.4,299.3,239.0,VAN054_P1(TS-001)_1.txt,VAN54_P1,P01,methacrylate,PMMA,C=C(C)(C(=O)OC),[CH2][C](C)(C(=O)OC),29700.0,1.16,SEC13,105.0,2020-01-29 00:00:00,PVA,5,100.11699999999998,C3[C](C)(C(=O)OC)[CH2][C](C)(C(=O)OC)[CH2][C](C)(C(=O)OC)[CH2][C](C)(C(=O)OC)[CH2][C](C)(C(=O)OC)[CH2][C](C)(C(=O)OC)[CH2][C](C)(C(=O)OC)[CH2][C](C)(C(=O)OC)[CH2][C](C)(C(=O)OC)[CH2][C](C)(C(=O)OC)3,296.6529160881769,1,1,1.0,272.72222222222223,246.33016967773438,29.269830322265648,0.1062040287455212
1165,"Mittwoch, 29. Januar 2020 11:34:07",C12 3,25.0,283.1,0.156,241.2,311.1,305.0,281.4,VAN054_P1(TS-001)_1.txt,VAN54_P1,P01,methacrylate,PMMA,C=C(C)(C(=O)OC),[CH2][C](C)(C(=O)OC),29700.0,1.16,SEC13,105.0,2020-01-29 00:00:00,PVA,5,100.11699999999998,C3[C](C)(C(=O)OC)[CH2][C](C)(C(=O)OC)[CH2][C](C)(C(=O)OC)[CH2][C](C)(C(=O)OC)[CH2][C](C)(C(=O)OC)[CH2][C](C)(C(=O)OC)[CH2][C](C)(C(=O)OC)[CH2][C](C)(C(=O)OC)[CH2][C](C)(C(=O)OC)[CH2][C](C)(C(=O)OC)3,296.6529160881769,1,1,1.0,272.72222222222223,246.33016967773438,36.76983032226565,0.12988283405957488
1166,"Mittwoch, 29. Januar 2020 11:34:47",D7 1,25.0,199.5,0.096,432.4,219.2,218.2,166.9,VAN054_P1(TS-001)_1.txt,VAN54_P1,P01,methacrylate,PMMA,C=C(C)(C(=O)OC),[CH2][C](C)(C(=O)OC),29700.0,1.16,SEC13,105.0,2020-01-29 00:00:00,None,8,100.11699999999998,C3[C](C)(C(=O)OC)[CH2][C](C)(C(=O)OC)[CH2][C](C)(C(=O)OC)[CH2][C](C)(C(=O)OC)[CH2][C](C)(C(=O)OC)[CH2][C](C)(C(=O)OC)[CH2][C](C)(C(=O)OC)[CH2][C](C)(C(=O)OC)[CH2][C](C)(C(=O)OC)[CH2][C](C)(C(=O)OC)3,296.6529160881769,0,1,1.0,197.66666666666663,186.85670471191406,12.643295288085938,0.06337491372474154
1167,"Mittwoch, 29. Januar 2020 11:34:58",D7 2,25.0,194.7,0.17600000000000002,558.3,622.1,346.6,145.8,VAN054_P1(TS-001)_1.txt,VAN54_P1,P01,methacrylate,PMMA,C=C(C)(C(=O)OC),[CH2][C](C)(C(=O)OC),29700.0,1.16,SEC13,105.0,2020-01-29 00:00:00,None,8,100.11699999999998,C3[C](C)(C(=O)OC)[CH2][C](C)(C(=O)OC)[CH2][C](C)(C(=O)OC)[CH2][C](C)(C(=O)OC)[CH2][C](C)(C(=O)OC)[CH2][C](C)(C(=O)OC)[CH2][C](C)(C(=O)OC)[CH2][C](C)(C(=O)OC)[CH2][C](C)(C(=O)OC)[CH2][C](C)(C(=O)OC)3,296.6529160881769,0,1,1.0,197.66666666666663,186.85670471191406,7.843295288085926,0.04028400250686146
