Repository: JulianKimmig/nanoparticle_size_prediction

File: pretrained/np_model_14/evaluation/train_df.csv (part 19 of 37)
index,measurment_data,sample,temperature,z_average,dispersity,mean_count_rate,volume_mean,intensity_mean,number_mean,file,np_formulation,substance_code,polymer_class,polymer,smiles_monomer,smiles_ru,mn,pdi,mn_method,tg,date,additive,polymer_concentration,mass_ru,circular_smiles_10,dp,with_pva,valid,roll_valid,mean_z_average,predicted_z_average,error,rel_error
1168,"Mittwoch, 29. Januar 2020 11:35:09",D7 3,25.0,193.1,0.079,516.3,211.0,212.0,155.6,VAN054_P1(TS-001)_1.txt,VAN54_P1,P01,methacrylate,PMMA,C=C(C)(C(=O)OC),[CH2][C](C)(C(=O)OC),29700.0,1.16,SEC13,105.0,2020-01-29 00:00:00,None,8,100.11699999999998,C3[C](C)(C(=O)OC)[CH2][C](C)(C(=O)OC)[CH2][C](C)(C(=O)OC)[CH2][C](C)(C(=O)OC)[CH2][C](C)(C(=O)OC)[CH2][C](C)(C(=O)OC)[CH2][C](C)(C(=O)OC)[CH2][C](C)(C(=O)OC)[CH2][C](C)(C(=O)OC)[CH2][C](C)(C(=O)OC)3,296.6529160881769,0,1,1.0,197.66666666666663,186.85671997070312,6.243280029296869,0.03233184893473262
1169,"Mittwoch, 29. Januar 2020 11:35:46",D8 1,25.0,206.6,0.10099999999999999,484.9,235.7,233.4,170.7,VAN054_P1(TS-001)_1.txt,VAN54_P1,P01,methacrylate,PMMA,C=C(C)(C(=O)OC),[CH2][C](C)(C(=O)OC),29700.0,1.16,SEC13,105.0,2020-01-29 00:00:00,None,8,100.11699999999998,C3[C](C)(C(=O)OC)[CH2][C](C)(C(=O)OC)[CH2][C](C)(C(=O)OC)[CH2][C](C)(C(=O)OC)[CH2][C](C)(C(=O)OC)[CH2][C](C)(C(=O)OC)[CH2][C](C)(C(=O)OC)[CH2][C](C)(C(=O)OC)[CH2][C](C)(C(=O)OC)[CH2][C](C)(C(=O)OC)3,296.6529160881769,0,1,1.0,197.66666666666663,186.85670471191406,19.743295288085932,0.09556290071677605
1170,"Mittwoch, 29. Januar 2020 11:35:57",D8 2,25.0,199.2,0.168,512.6,219.3,219.8,149.3,VAN054_P1(TS-001)_1.txt,VAN54_P1,P01,methacrylate,PMMA,C=C(C)(C(=O)OC),[CH2][C](C)(C(=O)OC),29700.0,1.16,SEC13,105.0,2020-01-29 00:00:00,None,8,100.11699999999998,C3[C](C)(C(=O)OC)[CH2][C](C)(C(=O)OC)[CH2][C](C)(C(=O)OC)[CH2][C](C)(C(=O)OC)[CH2][C](C)(C(=O)OC)[CH2][C](C)(C(=O)OC)[CH2][C](C)(C(=O)OC)[CH2][C](C)(C(=O)OC)[CH2][C](C)(C(=O)OC)[CH2][C](C)(C(=O)OC)3,296.6529160881769,0,1,1.0,197.66666666666663,186.85670471191406,12.343295288085926,0.06196433377553176
1171,"Mittwoch, 29. Januar 2020 11:36:08",D8 3,25.0,193.1,0.12300000000000001,489.2,208.7,209.2,160.2,VAN054_P1(TS-001)_1.txt,VAN54_P1,P01,methacrylate,PMMA,C=C(C)(C(=O)OC),[CH2][C](C)(C(=O)OC),29700.0,1.16,SEC13,105.0,2020-01-29 00:00:00,None,8,100.11699999999998,C3[C](C)(C(=O)OC)[CH2][C](C)(C(=O)OC)[CH2][C](C)(C(=O)OC)[CH2][C](C)(C(=O)OC)[CH2][C](C)(C(=O)OC)[CH2][C](C)(C(=O)OC)[CH2][C](C)(C(=O)OC)[CH2][C](C)(C(=O)OC)[CH2][C](C)(C(=O)OC)[CH2][C](C)(C(=O)OC)3,296.6529160881769,0,1,1.0,197.66666666666663,186.85670471191406,6.243295288085932,0.03233192795487277
1172,"Mittwoch, 29. Januar 2020 11:36:51",D9 1,25.0,199.9,0.09,195.4,221.3,220.3,173.0,VAN054_P1(TS-001)_1.txt,VAN54_P1,P01,methacrylate,PMMA,C=C(C)(C(=O)OC),[CH2][C](C)(C(=O)OC),29700.0,1.16,SEC13,105.0,2020-01-29 00:00:00,None,8,100.11699999999998,C3[C](C)(C(=O)OC)[CH2][C](C)(C(=O)OC)[CH2][C](C)(C(=O)OC)[CH2][C](C)(C(=O)OC)[CH2][C](C)(C(=O)OC)[CH2][C](C)(C(=O)OC)[CH2][C](C)(C(=O)OC)[CH2][C](C)(C(=O)OC)[CH2][C](C)(C(=O)OC)[CH2][C](C)(C(=O)OC)3,296.6529160881769,0,1,1.0,197.66666666666663,186.85670471191406,13.043295288085943,0.06524910099092518
1173,"Mittwoch, 29. Januar 2020 11:37:02",D9 2,25.0,192.6,0.18,197.5,611.5,331.1,148.9,VAN054_P1(TS-001)_1.txt,VAN54_P1,P01,methacrylate,PMMA,C=C(C)(C(=O)OC),[CH2][C](C)(C(=O)OC),29700.0,1.16,SEC13,105.0,2020-01-29 00:00:00,None,8,100.11699999999998,C3[C](C)(C(=O)OC)[CH2][C](C)(C(=O)OC)[CH2][C](C)(C(=O)OC)[CH2][C](C)(C(=O)OC)[CH2][C](C)(C(=O)OC)[CH2][C](C)(C(=O)OC)[CH2][C](C)(C(=O)OC)[CH2][C](C)(C(=O)OC)[CH2][C](C)(C(=O)OC)[CH2][C](C)(C(=O)OC)3,296.6529160881769,0,1,1.0,197.66666666666663,186.85671997070312,5.743280029296869,0.029819730162496727
1174,"Mittwoch, 29. Januar 2020 11:37:13",D9 3,25.0,200.3,0.023,200.5,210.0,209.0,182.8,VAN054_P1(TS-001)_1.txt,VAN54_P1,P01,methacrylate,PMMA,C=C(C)(C(=O)OC),[CH2][C](C)(C(=O)OC),29700.0,1.16,SEC13,105.0,2020-01-29 00:00:00,None,8,100.11699999999998,C3[C](C)(C(=O)OC)[CH2][C](C)(C(=O)OC)[CH2][C](C)(C(=O)OC)[CH2][C](C)(C(=O)OC)[CH2][C](C)(C(=O)OC)[CH2][C](C)(C(=O)OC)[CH2][C](C)(C(=O)OC)[CH2][C](C)(C(=O)OC)[CH2][C](C)(C(=O)OC)[CH2][C](C)(C(=O)OC)3,296.6529160881769,0,1,1.0,197.66666666666663,186.85670471191406,13.443295288085949,0.06711580273632525
1175,"Mittwoch, 29. Januar 2020 11:37:51",D10 1,25.0,292.9,0.163,367.9,391.6,340.5,224.0,VAN054_P1(TS-001)_1.txt,VAN54_P1,P01,methacrylate,PMMA,C=C(C)(C(=O)OC),[CH2][C](C)(C(=O)OC),29700.0,1.16,SEC13,105.0,2020-01-29 00:00:00,PVA,8,100.11699999999998,C3[C](C)(C(=O)OC)[CH2][C](C)(C(=O)OC)[CH2][C](C)(C(=O)OC)[CH2][C](C)(C(=O)OC)[CH2][C](C)(C(=O)OC)[CH2][C](C)(C(=O)OC)[CH2][C](C)(C(=O)OC)[CH2][C](C)(C(=O)OC)[CH2][C](C)(C(=O)OC)[CH2][C](C)(C(=O)OC)3,296.6529160881769,1,1,1.0,307.2111111111111,271.7354736328125,21.164526367187477,0.07225854000405421
1176,"Mittwoch, 29. Januar 2020 11:38:02",D10 2,25.0,295.7,0.16399999999999998,352.9,345.7,323.0,244.3,VAN054_P1(TS-001)_1.txt,VAN54_P1,P01,methacrylate,PMMA,C=C(C)(C(=O)OC),[CH2][C](C)(C(=O)OC),29700.0,1.16,SEC13,105.0,2020-01-29 00:00:00,PVA,8,100.11699999999998,C3[C](C)(C(=O)OC)[CH2][C](C)(C(=O)OC)[CH2][C](C)(C(=O)OC)[CH2][C](C)(C(=O)OC)[CH2][C](C)(C(=O)OC)[CH2][C](C)(C(=O)OC)[CH2][C](C)(C(=O)OC)[CH2][C](C)(C(=O)OC)[CH2][C](C)(C(=O)OC)[CH2][C](C)(C(=O)OC)3,296.6529160881769,1,1,1.0,307.2111111111111,271.7354736328125,23.96452636718749,0.08104337628402938
1177,"Mittwoch, 29. Januar 2020 11:38:13",D10 3,25.0,292.3,0.16,358.3,513.7,365.5,219.4,VAN054_P1(TS-001)_1.txt,VAN54_P1,P01,methacrylate,PMMA,C=C(C)(C(=O)OC),[CH2][C](C)(C(=O)OC),29700.0,1.16,SEC13,105.0,2020-01-29 00:00:00,PVA,8,100.11699999999998,C3[C](C)(C(=O)OC)[CH2][C](C)(C(=O)OC)[CH2][C](C)(C(=O)OC)[CH2][C](C)(C(=O)OC)[CH2][C](C)(C(=O)OC)[CH2][C](C)(C(=O)OC)[CH2][C](C)(C(=O)OC)[CH2][C](C)(C(=O)OC)[CH2][C](C)(C(=O)OC)[CH2][C](C)(C(=O)OC)3,296.6529160881769,1,1,1.0,307.2111111111111,271.7354736328125,20.56452636718751,0.07035417847139074
1178,"Mittwoch, 29. Januar 2020 11:38:55",D11 1,25.0,309.4,0.138,342.6,346.4,332.0,281.1,VAN054_P1(TS-001)_1.txt,VAN54_P1,P01,methacrylate,PMMA,C=C(C)(C(=O)OC),[CH2][C](C)(C(=O)OC),29700.0,1.16,SEC13,105.0,2020-01-29 00:00:00,PVA,8,100.11699999999998,C3[C](C)(C(=O)OC)[CH2][C](C)(C(=O)OC)[CH2][C](C)(C(=O)OC)[CH2][C](C)(C(=O)OC)[CH2][C](C)(C(=O)OC)[CH2][C](C)(C(=O)OC)[CH2][C](C)(C(=O)OC)[CH2][C](C)(C(=O)OC)[CH2][C](C)(C(=O)OC)[CH2][C](C)(C(=O)OC)3,296.6529160881769,1,1,1.0,307.2111111111111,271.7354736328125,37.66452636718748,0.12173408651321099
1179,"Mittwoch, 29. Januar 2020 11:39:06",D11 2,25.0,295.3,0.09699999999999999,320.1,329.4,317.8,270.7,VAN054_P1(TS-001)_1.txt,VAN54_P1,P01,methacrylate,PMMA,C=C(C)(C(=O)OC),[CH2][C](C)(C(=O)OC),29700.0,1.16,SEC13,105.0,2020-01-29 00:00:00,PVA,8,100.11699999999998,C3[C](C)(C(=O)OC)[CH2][C](C)(C(=O)OC)[CH2][C](C)(C(=O)OC)[CH2][C](C)(C(=O)OC)[CH2][C](C)(C(=O)OC)[CH2][C](C)(C(=O)OC)[CH2][C](C)(C(=O)OC)[CH2][C](C)(C(=O)OC)[CH2][C](C)(C(=O)OC)[CH2][C](C)(C(=O)OC)3,296.6529160881769,1,1,1.0,307.2111111111111,271.7354736328125,23.56452636718751,0.07979859927933461
1180,"Mittwoch, 29. Januar 2020 11:39:17",D11 3,25.0,304.1,0.077,308.8,346.5,329.8,268.8,VAN054_P1(TS-001)_1.txt,VAN54_P1,P01,methacrylate,PMMA,C=C(C)(C(=O)OC),[CH2][C](C)(C(=O)OC),29700.0,1.16,SEC13,105.0,2020-01-29 00:00:00,PVA,8,100.11699999999998,C3[C](C)(C(=O)OC)[CH2][C](C)(C(=O)OC)[CH2][C](C)(C(=O)OC)[CH2][C](C)(C(=O)OC)[CH2][C](C)(C(=O)OC)[CH2][C](C)(C(=O)OC)[CH2][C](C)(C(=O)OC)[CH2][C](C)(C(=O)OC)[CH2][C](C)(C(=O)OC)[CH2][C](C)(C(=O)OC)3,296.6529160881769,1,1,1.0,307.2111111111111,271.7354736328125,32.36452636718752,0.10642724882337232
1181,"Mittwoch, 29. Januar 2020 11:39:55",D12 1,25.0,319.9,0.071,241.8,347.6,337.6,305.1,VAN054_P1(TS-001)_1.txt,VAN54_P1,P01,methacrylate,PMMA,C=C(C)(C(=O)OC),[CH2][C](C)(C(=O)OC),29700.0,1.16,SEC13,105.0,2020-01-29 00:00:00,PVA,8,100.11699999999998,C3[C](C)(C(=O)OC)[CH2][C](C)(C(=O)OC)[CH2][C](C)(C(=O)OC)[CH2][C](C)(C(=O)OC)[CH2][C](C)(C(=O)OC)[CH2][C](C)(C(=O)OC)[CH2][C](C)(C(=O)OC)[CH2][C](C)(C(=O)OC)[CH2][C](C)(C(=O)OC)[CH2][C](C)(C(=O)OC)3,296.6529160881769,1,1,1.0,307.2111111111111,271.7354736328125,48.16452636718748,0.15056119527098305
1182,"Mittwoch, 29. Januar 2020 11:40:06",D12 2,25.0,323.8,0.069,242.8,359.2,344.9,298.3,VAN054_P1(TS-001)_1.txt,VAN54_P1,P01,methacrylate,PMMA,C=C(C)(C(=O)OC),[CH2][C](C)(C(=O)OC),29700.0,1.16,SEC13,105.0,2020-01-29 00:00:00,PVA,8,100.11699999999998,C3[C](C)(C(=O)OC)[CH2][C](C)(C(=O)OC)[CH2][C](C)(C(=O)OC)[CH2][C](C)(C(=O)OC)[CH2][C](C)(C(=O)OC)[CH2][C](C)(C(=O)OC)[CH2][C](C)(C(=O)OC)[CH2][C](C)(C(=O)OC)[CH2][C](C)(C(=O)OC)[CH2][C](C)(C(=O)OC)3,296.6529160881769,1,1,1.0,307.2111111111111,271.7355041503906,52.064495849609386,0.16079214283387705
1183,"Mittwoch, 29. Januar 2020 11:40:17",D12 3,25.0,331.5,0.053,257.1,359.8,348.8,315.3,VAN054_P1(TS-001)_1.txt,VAN54_P1,P01,methacrylate,PMMA,C=C(C)(C(=O)OC),[CH2][C](C)(C(=O)OC),29700.0,1.16,SEC13,105.0,2020-01-29 00:00:00,PVA,8,100.11699999999998,C3[C](C)(C(=O)OC)[CH2][C](C)(C(=O)OC)[CH2][C](C)(C(=O)OC)[CH2][C](C)(C(=O)OC)[CH2][C](C)(C(=O)OC)[CH2][C](C)(C(=O)OC)[CH2][C](C)(C(=O)OC)[CH2][C](C)(C(=O)OC)[CH2][C](C)(C(=O)OC)[CH2][C](C)(C(=O)OC)3,296.6529160881769,1,1,1.0,307.2111111111111,271.7354736328125,59.7645263671875,0.18028514741233032
1184,"Mittwoch, 29. Januar 2020 11:40:56",E7 1,25.0,221.2,0.22399999999999998,373.8,845.5,463.9,159.4,VAN054_P1(TS-001)_1.txt,VAN54_P1,P01,methacrylate,PMMA,C=C(C)(C(=O)OC),[CH2][C](C)(C(=O)OC),29700.0,1.16,SEC13,105.0,2020-01-29 00:00:00,None,10,100.11699999999998,C3[C](C)(C(=O)OC)[CH2][C](C)(C(=O)OC)[CH2][C](C)(C(=O)OC)[CH2][C](C)(C(=O)OC)[CH2][C](C)(C(=O)OC)[CH2][C](C)(C(=O)OC)[CH2][C](C)(C(=O)OC)[CH2][C](C)(C(=O)OC)[CH2][C](C)(C(=O)OC)[CH2][C](C)(C(=O)OC)3,296.6529160881769,0,1,0.8333333333333334,214.67777777777775,203.28990173339844,17.91009826660155,0.08096789451447356
1185,"Mittwoch, 29. Januar 2020 11:41:07",E7 2,25.0,218.9,0.153,351.5,429.3,281.3,181.3,VAN054_P1(TS-001)_1.txt,VAN54_P1,P01,methacrylate,PMMA,C=C(C)(C(=O)OC),[CH2][C](C)(C(=O)OC),29700.0,1.16,SEC13,105.0,2020-01-29 00:00:00,None,10,100.11699999999998,C3[C](C)(C(=O)OC)[CH2][C](C)(C(=O)OC)[CH2][C](C)(C(=O)OC)[CH2][C](C)(C(=O)OC)[CH2][C](C)(C(=O)OC)[CH2][C](C)(C(=O)OC)[CH2][C](C)(C(=O)OC)[CH2][C](C)(C(=O)OC)[CH2][C](C)(C(=O)OC)[CH2][C](C)(C(=O)OC)3,296.6529160881769,0,1,0.8333333333333334,214.67777777777775,203.2899169921875,15.610083007812506,0.07131148016360213
1186,"Mittwoch, 29. Januar 2020 11:41:17",E7 3,25.0,209.0,0.22399999999999998,342.4,219.6,218.6,173.0,VAN054_P1(TS-001)_1.txt,VAN54_P1,P01,methacrylate,PMMA,C=C(C)(C(=O)OC),[CH2][C](C)(C(=O)OC),29700.0,1.16,SEC13,105.0,2020-01-29 00:00:00,None,10,100.11699999999998,C3[C](C)(C(=O)OC)[CH2][C](C)(C(=O)OC)[CH2][C](C)(C(=O)OC)[CH2][C](C)(C(=O)OC)[CH2][C](C)(C(=O)OC)[CH2][C](C)(C(=O)OC)[CH2][C](C)(C(=O)OC)[CH2][C](C)(C(=O)OC)[CH2][C](C)(C(=O)OC)[CH2][C](C)(C(=O)OC)3,296.6529160881769,0,1,0.8333333333333334,214.67777777777775,203.2899169921875,5.7100830078125,0.02732097132924641
1187,"Mittwoch, 29. Januar 2020 11:41:56",E8 1,25.0,215.0,0.226,351.6,721.2,357.4,171.8,VAN054_P1(TS-001)_1.txt,VAN54_P1,P01,methacrylate,PMMA,C=C(C)(C(=O)OC),[CH2][C](C)(C(=O)OC),29700.0,1.16,SEC13,105.0,2020-01-29 00:00:00,None,10,100.11699999999998,C3[C](C)(C(=O)OC)[CH2][C](C)(C(=O)OC)[CH2][C](C)(C(=O)OC)[CH2][C](C)(C(=O)OC)[CH2][C](C)(C(=O)OC)[CH2][C](C)(C(=O)OC)[CH2][C](C)(C(=O)OC)[CH2][C](C)(C(=O)OC)[CH2][C](C)(C(=O)OC)[CH2][C](C)(C(=O)OC)3,296.6529160881769,0,1,0.8333333333333334,214.67777777777775,203.2899169921875,11.7100830078125,0.054465502361918605
1188,"Mittwoch, 29. Januar 2020 11:42:07",E8 2,25.0,211.6,0.212,354.3,688.7,350.8,167.3,VAN054_P1(TS-001)_1.txt,VAN54_P1,P01,methacrylate,PMMA,C=C(C)(C(=O)OC),[CH2][C](C)(C(=O)OC),29700.0,1.16,SEC13,105.0,2020-01-29 00:00:00,None,10,100.11699999999998,C3[C](C)(C(=O)OC)[CH2][C](C)(C(=O)OC)[CH2][C](C)(C(=O)OC)[CH2][C](C)(C(=O)OC)[CH2][C](C)(C(=O)OC)[CH2][C](C)(C(=O)OC)[CH2][C](C)(C(=O)OC)[CH2][C](C)(C(=O)OC)[CH2][C](C)(C(=O)OC)[CH2][C](C)(C(=O)OC)3,296.6529160881769,0,1,0.8333333333333334,214.67777777777775,203.28990173339844,8.310098266601557,0.039272676118154805
1189,"Mittwoch, 29. Januar 2020 11:42:18",E8 3,25.0,207.8,0.149,347.3,228.5,226.6,168.9,VAN054_P1(TS-001)_1.txt,VAN54_P1,P01,methacrylate,PMMA,C=C(C)(C(=O)OC),[CH2][C](C)(C(=O)OC),29700.0,1.16,SEC13,105.0,2020-01-29 00:00:00,None,10,100.11699999999998,C3[C](C)(C(=O)OC)[CH2][C](C)(C(=O)OC)[CH2][C](C)(C(=O)OC)[CH2][C](C)(C(=O)OC)[CH2][C](C)(C(=O)OC)[CH2][C](C)(C(=O)OC)[CH2][C](C)(C(=O)OC)[CH2][C](C)(C(=O)OC)[CH2][C](C)(C(=O)OC)[CH2][C](C)(C(=O)OC)3,296.6529160881769,0,1,0.8333333333333334,214.67777777777775,203.28990173339844,4.510098266601574,0.02170403400674482
1190,"Mittwoch, 29. Januar 2020 11:42:57",E9 1,25.0,219.9,0.134,358.9,260.8,258.8,128.6,VAN054_P1(TS-001)_1.txt,VAN54_P1,P01,methacrylate,PMMA,C=C(C)(C(=O)OC),[CH2][C](C)(C(=O)OC),29700.0,1.16,SEC13,105.0,2020-01-29 00:00:00,None,10,100.11699999999998,C3[C](C)(C(=O)OC)[CH2][C](C)(C(=O)OC)[CH2][C](C)(C(=O)OC)[CH2][C](C)(C(=O)OC)[CH2][C](C)(C(=O)OC)[CH2][C](C)(C(=O)OC)[CH2][C](C)(C(=O)OC)[CH2][C](C)(C(=O)OC)[CH2][C](C)(C(=O)OC)[CH2][C](C)(C(=O)OC)3,296.6529160881769,0,1,0.8333333333333334,214.67777777777775,203.2899169921875,16.610083007812506,0.0755347112679059
1191,"Mittwoch, 29. Januar 2020 11:43:08",E9 2,25.0,218.2,0.098,357.6,242.4,238.8,189.9,VAN054_P1(TS-001)_1.txt,VAN54_P1,P01,methacrylate,PMMA,C=C(C)(C(=O)OC),[CH2][C](C)(C(=O)OC),29700.0,1.16,SEC13,105.0,2020-01-29 00:00:00,None,10,100.11699999999998,C3[C](C)(C(=O)OC)[CH2][C](C)(C(=O)OC)[CH2][C](C)(C(=O)OC)[CH2][C](C)(C(=O)OC)[CH2][C](C)(C(=O)OC)[CH2][C](C)(C(=O)OC)[CH2][C](C)(C(=O)OC)[CH2][C](C)(C(=O)OC)[CH2][C](C)(C(=O)OC)[CH2][C](C)(C(=O)OC)3,296.6529160881769,0,1,0.8333333333333334,214.67777777777775,203.2899169921875,14.910083007812489,0.06833218610363194
1192,"Mittwoch, 29. Januar 2020 11:43:18",E9 3,25.0,210.5,0.165,345.0,226.7,225.2,166.6,VAN054_P1(TS-001)_1.txt,VAN54_P1,P01,methacrylate,PMMA,C=C(C)(C(=O)OC),[CH2][C](C)(C(=O)OC),29700.0,1.16,SEC13,105.0,2020-01-29 00:00:00,None,10,100.11699999999998,C3[C](C)(C(=O)OC)[CH2][C](C)(C(=O)OC)[CH2][C](C)(C(=O)OC)[CH2][C](C)(C(=O)OC)[CH2][C](C)(C(=O)OC)[CH2][C](C)(C(=O)OC)[CH2][C](C)(C(=O)OC)[CH2][C](C)(C(=O)OC)[CH2][C](C)(C(=O)OC)[CH2][C](C)(C(=O)OC)3,296.6529160881769,0,1,0.8333333333333334,214.67777777777775,203.2899169921875,7.2100830078125,0.03425217580908551
1193,"Mittwoch, 29. Januar 2020 11:44:13",E10 1,25.0,318.9,0.049,313.0,359.2,342.0,284.0,VAN054_P1(TS-001)_1.txt,VAN54_P1,P01,methacrylate,PMMA,C=C(C)(C(=O)OC),[CH2][C](C)(C(=O)OC),29700.0,1.16,SEC13,105.0,2020-01-29 00:00:00,PVA,10,100.11699999999998,C3[C](C)(C(=O)OC)[CH2][C](C)(C(=O)OC)[CH2][C](C)(C(=O)OC)[CH2][C](C)(C(=O)OC)[CH2][C](C)(C(=O)OC)[CH2][C](C)(C(=O)OC)[CH2][C](C)(C(=O)OC)[CH2][C](C)(C(=O)OC)[CH2][C](C)(C(=O)OC)[CH2][C](C)(C(=O)OC)3,296.6529160881769,1,1,0.8611111111111112,306.82222222222225,291.43878173828125,27.461218261718727,0.08611231816155136
1194,"Mittwoch, 29. Januar 2020 11:44:24",E10 2,25.0,299.3,0.077,322.6,334.3,321.9,271.6,VAN054_P1(TS-001)_1.txt,VAN54_P1,P01,methacrylate,PMMA,C=C(C)(C(=O)OC),[CH2][C](C)(C(=O)OC),29700.0,1.16,SEC13,105.0,2020-01-29 00:00:00,PVA,10,100.11699999999998,C3[C](C)(C(=O)OC)[CH2][C](C)(C(=O)OC)[CH2][C](C)(C(=O)OC)[CH2][C](C)(C(=O)OC)[CH2][C](C)(C(=O)OC)[CH2][C](C)(C(=O)OC)[CH2][C](C)(C(=O)OC)[CH2][C](C)(C(=O)OC)[CH2][C](C)(C(=O)OC)[CH2][C](C)(C(=O)OC)3,296.6529160881769,1,1,0.8611111111111112,306.82222222222225,291.4388427734375,7.861157226562511,0.026265142754969967
1195,"Mittwoch, 29. Januar 2020 11:44:35",E10 3,25.0,293.5,0.121,330.1,337.9,320.3,254.5,VAN054_P1(TS-001)_1.txt,VAN54_P1,P01,methacrylate,PMMA,C=C(C)(C(=O)OC),[CH2][C](C)(C(=O)OC),29700.0,1.16,SEC13,105.0,2020-01-29 00:00:00,PVA,10,100.11699999999998,C3[C](C)(C(=O)OC)[CH2][C](C)(C(=O)OC)[CH2][C](C)(C(=O)OC)[CH2][C](C)(C(=O)OC)[CH2][C](C)(C(=O)OC)[CH2][C](C)(C(=O)OC)[CH2][C](C)(C(=O)OC)[CH2][C](C)(C(=O)OC)[CH2][C](C)(C(=O)OC)[CH2][C](C)(C(=O)OC)3,296.6529160881769,1,1,0.8611111111111112,306.82222222222225,291.43878173828125,2.06121826171875,0.007022890159178024
1196,"Mittwoch, 29. Januar 2020 11:45:30",E11 1,25.0,315.0,0.109,247.8,367.6,346.6,280.7,VAN054_P1(TS-001)_1.txt,VAN54_P1,P01,methacrylate,PMMA,C=C(C)(C(=O)OC),[CH2][C](C)(C(=O)OC),29700.0,1.16,SEC13,105.0,2020-01-29 00:00:00,PVA,10,100.11699999999998,C3[C](C)(C(=O)OC)[CH2][C](C)(C(=O)OC)[CH2][C](C)(C(=O)OC)[CH2][C](C)(C(=O)OC)[CH2][C](C)(C(=O)OC)[CH2][C](C)(C(=O)OC)[CH2][C](C)(C(=O)OC)[CH2][C](C)(C(=O)OC)[CH2][C](C)(C(=O)OC)[CH2][C](C)(C(=O)OC)3,296.6529160881769,1,1,0.8611111111111112,306.82222222222225,291.4388427734375,23.5611572265625,0.07479732452876985
1197,"Mittwoch, 29. Januar 2020 11:45:41",E11 2,25.0,311.3,0.14300000000000002,264.1,351.0,330.6,262.6,VAN054_P1(TS-001)_1.txt,VAN54_P1,P01,methacrylate,PMMA,C=C(C)(C(=O)OC),[CH2][C](C)(C(=O)OC),29700.0,1.16,SEC13,105.0,2020-01-29 00:00:00,PVA,10,100.11699999999998,C3[C](C)(C(=O)OC)[CH2][C](C)(C(=O)OC)[CH2][C](C)(C(=O)OC)[CH2][C](C)(C(=O)OC)[CH2][C](C)(C(=O)OC)[CH2][C](C)(C(=O)OC)[CH2][C](C)(C(=O)OC)[CH2][C](C)(C(=O)OC)[CH2][C](C)(C(=O)OC)[CH2][C](C)(C(=O)OC)3,296.6529160881769,1,1,0.8611111111111112,306.82222222222225,291.4388122558594,19.861187744140636,0.06380079583726513
1198,"Mittwoch, 29. Januar 2020 11:45:51",E11 3,25.0,305.9,0.2,261.7,320.2,309.8,263.4,VAN054_P1(TS-001)_1.txt,VAN54_P1,P01,methacrylate,PMMA,C=C(C)(C(=O)OC),[CH2][C](C)(C(=O)OC),29700.0,1.16,SEC13,105.0,2020-01-29 00:00:00,PVA,10,100.11699999999998,C3[C](C)(C(=O)OC)[CH2][C](C)(C(=O)OC)[CH2][C](C)(C(=O)OC)[CH2][C](C)(C(=O)OC)[CH2][C](C)(C(=O)OC)[CH2][C](C)(C(=O)OC)[CH2][C](C)(C(=O)OC)[CH2][C](C)(C(=O)OC)[CH2][C](C)(C(=O)OC)[CH2][C](C)(C(=O)OC)3,296.6529160881769,1,1,0.8611111111111112,306.82222222222225,291.43878173828125,14.461218261718727,0.047274332336445665
1199,"Mittwoch, 29. Januar 2020 11:46:31",E12 1,25.0,306.2,0.191,298.7,431.1,378.2,118.7,VAN054_P1(TS-001)_1.txt,VAN54_P1,P01,methacrylate,PMMA,C=C(C)(C(=O)OC),[CH2][C](C)(C(=O)OC),29700.0,1.16,SEC13,105.0,2020-01-29 00:00:00,PVA,10,100.11699999999998,C3[C](C)(C(=O)OC)[CH2][C](C)(C(=O)OC)[CH2][C](C)(C(=O)OC)[CH2][C](C)(C(=O)OC)[CH2][C](C)(C(=O)OC)[CH2][C](C)(C(=O)OC)[CH2][C](C)(C(=O)OC)[CH2][C](C)(C(=O)OC)[CH2][C](C)(C(=O)OC)[CH2][C](C)(C(=O)OC)3,296.6529160881769,1,1,0.8611111111111112,306.82222222222225,291.4388427734375,14.761157226562489,0.04820756768962276
1200,"Mittwoch, 29. Januar 2020 11:46:42",E12 2,25.0,305.8,0.11900000000000001,272.2,366.8,346.7,279.6,VAN054_P1(TS-001)_1.txt,VAN54_P1,P01,methacrylate,PMMA,C=C(C)(C(=O)OC),[CH2][C](C)(C(=O)OC),29700.0,1.16,SEC13,105.0,2020-01-29 00:00:00,PVA,10,100.11699999999998,C3[C](C)(C(=O)OC)[CH2][C](C)(C(=O)OC)[CH2][C](C)(C(=O)OC)[CH2][C](C)(C(=O)OC)[CH2][C](C)(C(=O)OC)[CH2][C](C)(C(=O)OC)[CH2][C](C)(C(=O)OC)[CH2][C](C)(C(=O)OC)[CH2][C](C)(C(=O)OC)[CH2][C](C)(C(=O)OC)3,296.6529160881769,1,1,0.8611111111111112,306.82222222222225,291.43878173828125,14.361218261718761,0.04696278045035566
1201,"Mittwoch, 29. Januar 2020 11:46:53",E12 3,25.0,305.5,0.124,286.5,357.8,335.6,265.0,VAN054_P1(TS-001)_1.txt,VAN54_P1,P01,methacrylate,PMMA,C=C(C)(C(=O)OC),[CH2][C](C)(C(=O)OC),29700.0,1.16,SEC13,105.0,2020-01-29 00:00:00,PVA,10,100.11699999999998,C3[C](C)(C(=O)OC)[CH2][C](C)(C(=O)OC)[CH2][C](C)(C(=O)OC)[CH2][C](C)(C(=O)OC)[CH2][C](C)(C(=O)OC)[CH2][C](C)(C(=O)OC)[CH2][C](C)(C(=O)OC)[CH2][C](C)(C(=O)OC)[CH2][C](C)(C(=O)OC)[CH2][C](C)(C(=O)OC)3,296.6529160881769,1,1,0.8611111111111112,306.82222222222225,291.4388122558594,14.061187744140625,0.046026801126483226
1202,"Mittwoch, 29. Januar 2020 11:48:43",F8 1,25.0,255.8,0.275,289.6,537.7,378.4,106.6,VAN054_P1(TS-001)_1.txt,VAN54_P1,P01,methacrylate,PMMA,C=C(C)(C(=O)OC),[CH2][C](C)(C(=O)OC),29700.0,1.16,SEC13,105.0,2020-01-29 00:00:00,None,15,100.11699999999998,C3[C](C)(C(=O)OC)[CH2][C](C)(C(=O)OC)[CH2][C](C)(C(=O)OC)[CH2][C](C)(C(=O)OC)[CH2][C](C)(C(=O)OC)[CH2][C](C)(C(=O)OC)[CH2][C](C)(C(=O)OC)[CH2][C](C)(C(=O)OC)[CH2][C](C)(C(=O)OC)[CH2][C](C)(C(=O)OC)3,296.6529160881769,0,1,0.7777777777777778,254.26666666666665,246.63290405273438,9.167095947265636,0.03583696617382969
1203,"Mittwoch, 29. Januar 2020 11:48:54",F8 2,25.0,250.5,0.267,278.7,592.3,391.9,102.3,VAN054_P1(TS-001)_1.txt,VAN54_P1,P01,methacrylate,PMMA,C=C(C)(C(=O)OC),[CH2][C](C)(C(=O)OC),29700.0,1.16,SEC13,105.0,2020-01-29 00:00:00,None,15,100.11699999999998,C3[C](C)(C(=O)OC)[CH2][C](C)(C(=O)OC)[CH2][C](C)(C(=O)OC)[CH2][C](C)(C(=O)OC)[CH2][C](C)(C(=O)OC)[CH2][C](C)(C(=O)OC)[CH2][C](C)(C(=O)OC)[CH2][C](C)(C(=O)OC)[CH2][C](C)(C(=O)OC)[CH2][C](C)(C(=O)OC)3,296.6529160881769,0,1,0.7777777777777778,254.26666666666665,246.63290405273438,3.867095947265625,0.01543750877151946
1204,"Mittwoch, 29. Januar 2020 11:49:55",F9 2,25.0,256.5,0.28600000000000003,287.0,266.2,280.6,89.83,VAN054_P1(TS-001)_1.txt,VAN54_P1,P01,methacrylate,PMMA,C=C(C)(C(=O)OC),[CH2][C](C)(C(=O)OC),29700.0,1.16,SEC13,105.0,2020-01-29 00:00:00,None,15,100.11699999999998,C3[C](C)(C(=O)OC)[CH2][C](C)(C(=O)OC)[CH2][C](C)(C(=O)OC)[CH2][C](C)(C(=O)OC)[CH2][C](C)(C(=O)OC)[CH2][C](C)(C(=O)OC)[CH2][C](C)(C(=O)OC)[CH2][C](C)(C(=O)OC)[CH2][C](C)(C(=O)OC)[CH2][C](C)(C(=O)OC)3,296.6529160881769,0,1,0.7777777777777778,254.26666666666665,246.63290405273438,9.867095947265625,0.038468210320723686
1205,"Mittwoch, 29. Januar 2020 11:50:53",F10 2,25.0,355.5,0.24100000000000002,276.0,819.6,524.9,289.6,VAN054_P1(TS-001)_1.txt,VAN54_P1,P01,methacrylate,PMMA,C=C(C)(C(=O)OC),[CH2][C](C)(C(=O)OC),29700.0,1.16,SEC13,105.0,2020-01-29 00:00:00,PVA,15,100.11699999999998,C3[C](C)(C(=O)OC)[CH2][C](C)(C(=O)OC)[CH2][C](C)(C(=O)OC)[CH2][C](C)(C(=O)OC)[CH2][C](C)(C(=O)OC)[CH2][C](C)(C(=O)OC)[CH2][C](C)(C(=O)OC)[CH2][C](C)(C(=O)OC)[CH2][C](C)(C(=O)OC)[CH2][C](C)(C(=O)OC)3,296.6529160881769,1,1,0.8148148148148149,355.65,344.68359375,10.81640625,0.030425896624472575
1206,"Mittwoch, 29. Januar 2020 11:51:55",F11 2,25.0,357.1,0.29100000000000004,269.4,723.3,458.2,153.0,VAN054_P1(TS-001)_1.txt,VAN54_P1,P01,methacrylate,PMMA,C=C(C)(C(=O)OC),[CH2][C](C)(C(=O)OC),29700.0,1.16,SEC13,105.0,2020-01-29 00:00:00,PVA,15,100.11699999999998,C3[C](C)(C(=O)OC)[CH2][C](C)(C(=O)OC)[CH2][C](C)(C(=O)OC)[CH2][C](C)(C(=O)OC)[CH2][C](C)(C(=O)OC)[CH2][C](C)(C(=O)OC)[CH2][C](C)(C(=O)OC)[CH2][C](C)(C(=O)OC)[CH2][C](C)(C(=O)OC)[CH2][C](C)(C(=O)OC)3,296.6529160881769,1,1,0.8148148148148149,355.65,344.68359375,12.416406250000023,0.03477010991318964
1207,"Mittwoch, 29. Januar 2020 11:52:06",F11 3,25.0,352.7,0.281,242.6,827.3,463.3,277.3,VAN054_P1(TS-001)_1.txt,VAN54_P1,P01,methacrylate,PMMA,C=C(C)(C(=O)OC),[CH2][C](C)(C(=O)OC),29700.0,1.16,SEC13,105.0,2020-01-29 00:00:00,PVA,15,100.11699999999998,C3[C](C)(C(=O)OC)[CH2][C](C)(C(=O)OC)[CH2][C](C)(C(=O)OC)[CH2][C](C)(C(=O)OC)[CH2][C](C)(C(=O)OC)[CH2][C](C)(C(=O)OC)[CH2][C](C)(C(=O)OC)[CH2][C](C)(C(=O)OC)[CH2][C](C)(C(=O)OC)[CH2][C](C)(C(=O)OC)3,296.6529160881769,1,1,0.8148148148148149,355.65,344.6836242675781,8.016375732421864,0.022728595782313194
1208,"Mittwoch, 29. Januar 2020 11:53:10",F12 3,25.0,357.3,0.28,223.4,1034.0,734.6,245.7,VAN054_P1(TS-001)_1.txt,VAN54_P1,P01,methacrylate,PMMA,C=C(C)(C(=O)OC),[CH2][C](C)(C(=O)OC),29700.0,1.16,SEC13,105.0,2020-01-29 00:00:00,PVA,15,100.11699999999998,C3[C](C)(C(=O)OC)[CH2][C](C)(C(=O)OC)[CH2][C](C)(C(=O)OC)[CH2][C](C)(C(=O)OC)[CH2][C](C)(C(=O)OC)[CH2][C](C)(C(=O)OC)[CH2][C](C)(C(=O)OC)[CH2][C](C)(C(=O)OC)[CH2][C](C)(C(=O)OC)[CH2][C](C)(C(=O)OC)3,296.6529160881769,1,1,0.8148148148148149,355.65,344.68359375,12.616406250000011,0.03531040092359365
1209,"Donnerstag, 13. Februar 2020 09:44:17",A1 1,25.0,190.8,0.252,304.5,187.5,186.5,173.5,VAN056_P2(TS-009b)_1.txt,VAN56_P2,P26,methacrylate,Polybenzyl MA,C=C(C)C(=O)OCc1ccccc1,[CH2][C](C)(C(=O)OCc1ccccc1),19000.0,1.2,SEC13,54.0,2020-02-13 00:00:00,None,1,176.215,C3[C](C)(C(=O)OCc1ccccc1)[CH2][C](C)(C(=O)OCc1ccccc1)[CH2][C](C)(C(=O)OCc1ccccc1)[CH2][C](C)(C(=O)OCc1ccccc1)[CH2][C](C)(C(=O)OCc1ccccc1)[CH2][C](C)(C(=O)OCc1ccccc1)[CH2][C](C)(C(=O)OCc1ccccc1)[CH2][C](C)(C(=O)OCc1ccccc1)[CH2][C](C)(C(=O)OCc1ccccc1)[CH2][C](C)(C(=O)OCc1ccccc1)3,107.82283006554493,0,1,0.7777777777777777,182.975,188.2964630126953,2.503536987304699,0.013121263036188149
1210,"Donnerstag, 13. Februar 2020 09:44:28",A1 2,25.0,184.6,0.057999999999999996,293.6,188.1,187.5,170.7,VAN056_P2(TS-009b)_1.txt,VAN56_P2,P26,methacrylate,Polybenzyl MA,C=C(C)C(=O)OCc1ccccc1,[CH2][C](C)(C(=O)OCc1ccccc1),19000.0,1.2,SEC13,54.0,2020-02-13 00:00:00,None,1,176.215,C3[C](C)(C(=O)OCc1ccccc1)[CH2][C](C)(C(=O)OCc1ccccc1)[CH2][C](C)(C(=O)OCc1ccccc1)[CH2][C](C)(C(=O)OCc1ccccc1)[CH2][C](C)(C(=O)OCc1ccccc1)[CH2][C](C)(C(=O)OCc1ccccc1)[CH2][C](C)(C(=O)OCc1ccccc1)[CH2][C](C)(C(=O)OCc1ccccc1)[CH2][C](C)(C(=O)OCc1ccccc1)[CH2][C](C)(C(=O)OCc1ccccc1)3,107.82283006554493,0,1,0.7777777777777777,182.975,188.29644775390625,3.6964477539062557,0.020024094008159566
1211,"Donnerstag, 13. Februar 2020 09:44:39",A1 3,25.0,193.9,0.047,296.7,198.9,198.3,175.9,VAN056_P2(TS-009b)_1.txt,VAN56_P2,P26,methacrylate,Polybenzyl MA,C=C(C)C(=O)OCc1ccccc1,[CH2][C](C)(C(=O)OCc1ccccc1),19000.0,1.2,SEC13,54.0,2020-02-13 00:00:00,None,1,176.215,C3[C](C)(C(=O)OCc1ccccc1)[CH2][C](C)(C(=O)OCc1ccccc1)[CH2][C](C)(C(=O)OCc1ccccc1)[CH2][C](C)(C(=O)OCc1ccccc1)[CH2][C](C)(C(=O)OCc1ccccc1)[CH2][C](C)(C(=O)OCc1ccccc1)[CH2][C](C)(C(=O)OCc1ccccc1)[CH2][C](C)(C(=O)OCc1ccccc1)[CH2][C](C)(C(=O)OCc1ccccc1)[CH2][C](C)(C(=O)OCc1ccccc1)3,107.82283006554493,0,1,0.7777777777777777,182.975,188.29644775390625,5.603552246093756,0.02889918641616171
1212,"Donnerstag, 13. Februar 2020 09:45:46",A2 1,25.0,180.6,0.044000000000000004,241.0,189.2,189.5,163.8,VAN056_P2(TS-009b)_1.txt,VAN56_P2,P26,methacrylate,Polybenzyl MA,C=C(C)C(=O)OCc1ccccc1,[CH2][C](C)(C(=O)OCc1ccccc1),19000.0,1.2,SEC13,54.0,2020-02-13 00:00:00,None,1,176.215,C3[C](C)(C(=O)OCc1ccccc1)[CH2][C](C)(C(=O)OCc1ccccc1)[CH2][C](C)(C(=O)OCc1ccccc1)[CH2][C](C)(C(=O)OCc1ccccc1)[CH2][C](C)(C(=O)OCc1ccccc1)[CH2][C](C)(C(=O)OCc1ccccc1)[CH2][C](C)(C(=O)OCc1ccccc1)[CH2][C](C)(C(=O)OCc1ccccc1)[CH2][C](C)(C(=O)OCc1ccccc1)[CH2][C](C)(C(=O)OCc1ccccc1)3,107.82283006554493,0,1,0.7777777777777777,182.975,188.2964630126953,7.696463012695318,0.04261607426741594
1213,"Donnerstag, 13. Februar 2020 09:45:57",A2 2,25.0,174.3,0.04,236.0,178.2,178.6,158.8,VAN056_P2(TS-009b)_1.txt,VAN56_P2,P26,methacrylate,Polybenzyl MA,C=C(C)C(=O)OCc1ccccc1,[CH2][C](C)(C(=O)OCc1ccccc1),19000.0,1.2,SEC13,54.0,2020-02-13 00:00:00,None,1,176.215,C3[C](C)(C(=O)OCc1ccccc1)[CH2][C](C)(C(=O)OCc1ccccc1)[CH2][C](C)(C(=O)OCc1ccccc1)[CH2][C](C)(C(=O)OCc1ccccc1)[CH2][C](C)(C(=O)OCc1ccccc1)[CH2][C](C)(C(=O)OCc1ccccc1)[CH2][C](C)(C(=O)OCc1ccccc1)[CH2][C](C)(C(=O)OCc1ccccc1)[CH2][C](C)(C(=O)OCc1ccccc1)[CH2][C](C)(C(=O)OCc1ccccc1)3,107.82283006554493,0,1,0.7777777777777777,182.975,188.2964630126953,13.996463012695301,0.08030099261443087
1214,"Donnerstag, 13. Februar 2020 09:46:08",A2 3,25.0,176.5,0.022000000000000002,236.3,181.0,181.4,160.4,VAN056_P2(TS-009b)_1.txt,VAN56_P2,P26,methacrylate,Polybenzyl MA,C=C(C)C(=O)OCc1ccccc1,[CH2][C](C)(C(=O)OCc1ccccc1),19000.0,1.2,SEC13,54.0,2020-02-13 00:00:00,None,1,176.215,C3[C](C)(C(=O)OCc1ccccc1)[CH2][C](C)(C(=O)OCc1ccccc1)[CH2][C](C)(C(=O)OCc1ccccc1)[CH2][C](C)(C(=O)OCc1ccccc1)[CH2][C](C)(C(=O)OCc1ccccc1)[CH2][C](C)(C(=O)OCc1ccccc1)[CH2][C](C)(C(=O)OCc1ccccc1)[CH2][C](C)(C(=O)OCc1ccccc1)[CH2][C](C)(C(=O)OCc1ccccc1)[CH2][C](C)(C(=O)OCc1ccccc1)3,107.82283006554493,0,1,0.7777777777777777,182.975,188.29644775390625,11.79644775390625,0.0668353980391289
1215,"Donnerstag, 13. Februar 2020 09:46:48",A3 1,25.0,185.3,0.031,267.7,190.3,190.0,169.5,VAN056_P2(TS-009b)_1.txt,VAN56_P2,P26,methacrylate,Polybenzyl MA,C=C(C)C(=O)OCc1ccccc1,[CH2][C](C)(C(=O)OCc1ccccc1),19000.0,1.2,SEC13,54.0,2020-02-13 00:00:00,None,1,176.215,C3[C](C)(C(=O)OCc1ccccc1)[CH2][C](C)(C(=O)OCc1ccccc1)[CH2][C](C)(C(=O)OCc1ccccc1)[CH2][C](C)(C(=O)OCc1ccccc1)[CH2][C](C)(C(=O)OCc1ccccc1)[CH2][C](C)(C(=O)OCc1ccccc1)[CH2][C](C)(C(=O)OCc1ccccc1)[CH2][C](C)(C(=O)OCc1ccccc1)[CH2][C](C)(C(=O)OCc1ccccc1)[CH2][C](C)(C(=O)OCc1ccccc1)3,107.82283006554493,0,1,0.7777777777777777,182.975,188.2964630126953,2.996463012695301,0.016170874326472212
1216,"Donnerstag, 13. Februar 2020 09:47:09",A3 3,25.0,177.8,0.284,262.8,172.8,172.9,158.8,VAN056_P2(TS-009b)_1.txt,VAN56_P2,P26,methacrylate,Polybenzyl MA,C=C(C)C(=O)OCc1ccccc1,[CH2][C](C)(C(=O)OCc1ccccc1),19000.0,1.2,SEC13,54.0,2020-02-13 00:00:00,None,1,176.215,C3[C](C)(C(=O)OCc1ccccc1)[CH2][C](C)(C(=O)OCc1ccccc1)[CH2][C](C)(C(=O)OCc1ccccc1)[CH2][C](C)(C(=O)OCc1ccccc1)[CH2][C](C)(C(=O)OCc1ccccc1)[CH2][C](C)(C(=O)OCc1ccccc1)[CH2][C](C)(C(=O)OCc1ccccc1)[CH2][C](C)(C(=O)OCc1ccccc1)[CH2][C](C)(C(=O)OCc1ccccc1)[CH2][C](C)(C(=O)OCc1ccccc1)3,107.82283006554493,0,1,0.7777777777777777,182.975,188.29644775390625,10.496447753906239,0.059035139223319676
1217,"Donnerstag, 13. Februar 2020 09:48:02",A4 1,25.0,276.4,0.039,208.4,295.6,289.5,257.3,VAN056_P2(TS-009b)_1.txt,VAN56_P2,P26,methacrylate,Polybenzyl MA,C=C(C)C(=O)OCc1ccccc1,[CH2][C](C)(C(=O)OCc1ccccc1),19000.0,1.2,SEC13,54.0,2020-02-13 00:00:00,PVA,1,176.215,C3[C](C)(C(=O)OCc1ccccc1)[CH2][C](C)(C(=O)OCc1ccccc1)[CH2][C](C)(C(=O)OCc1ccccc1)[CH2][C](C)(C(=O)OCc1ccccc1)[CH2][C](C)(C(=O)OCc1ccccc1)[CH2][C](C)(C(=O)OCc1ccccc1)[CH2][C](C)(C(=O)OCc1ccccc1)[CH2][C](C)(C(=O)OCc1ccccc1)[CH2][C](C)(C(=O)OCc1ccccc1)[CH2][C](C)(C(=O)OCc1ccccc1)3,107.82283006554493,1,1,1.0,270.3999999999999,261.00872802734375,15.391271972656227,0.05568477558848129
1218,"Donnerstag, 13. Februar 2020 09:48:13",A4 2,25.0,279.0,0.09699999999999999,208.6,333.3,311.9,233.6,VAN056_P2(TS-009b)_1.txt,VAN56_P2,P26,methacrylate,Polybenzyl MA,C=C(C)C(=O)OCc1ccccc1,[CH2][C](C)(C(=O)OCc1ccccc1),19000.0,1.2,SEC13,54.0,2020-02-13 00:00:00,PVA,1,176.215,C3[C](C)(C(=O)OCc1ccccc1)[CH2][C](C)(C(=O)OCc1ccccc1)[CH2][C](C)(C(=O)OCc1ccccc1)[CH2][C](C)(C(=O)OCc1ccccc1)[CH2][C](C)(C(=O)OCc1ccccc1)[CH2][C](C)(C(=O)OCc1ccccc1)[CH2][C](C)(C(=O)OCc1ccccc1)[CH2][C](C)(C(=O)OCc1ccccc1)[CH2][C](C)(C(=O)OCc1ccccc1)[CH2][C](C)(C(=O)OCc1ccccc1)3,107.82283006554493,1,1,1.0,270.3999999999999,261.0087585449219,17.991241455078125,0.06448473639812947
1219,"Donnerstag, 13. Februar 2020 09:48:24",A4 3,25.0,269.0,0.059000000000000004,210.3,277.8,273.9,248.8,VAN056_P2(TS-009b)_1.txt,VAN56_P2,P26,methacrylate,Polybenzyl MA,C=C(C)C(=O)OCc1ccccc1,[CH2][C](C)(C(=O)OCc1ccccc1),19000.0,1.2,SEC13,54.0,2020-02-13 00:00:00,PVA,1,176.215,C3[C](C)(C(=O)OCc1ccccc1)[CH2][C](C)(C(=O)OCc1ccccc1)[CH2][C](C)(C(=O)OCc1ccccc1)[CH2][C](C)(C(=O)OCc1ccccc1)[CH2][C](C)(C(=O)OCc1ccccc1)[CH2][C](C)(C(=O)OCc1ccccc1)[CH2][C](C)(C(=O)OCc1ccccc1)[CH2][C](C)(C(=O)OCc1ccccc1)[CH2][C](C)(C(=O)OCc1ccccc1)[CH2][C](C)(C(=O)OCc1ccccc1)3,107.82283006554493,1,1,1.0,270.3999999999999,261.00872802734375,7.99127197265625,0.029707330753368958
1220,"Donnerstag, 13. Februar 2020 09:49:08",A5 1,25.0,276.4,0.035,218.4,297.8,290.8,252.3,VAN056_P2(TS-009b)_1.txt,VAN56_P2,P26,methacrylate,Polybenzyl MA,C=C(C)C(=O)OCc1ccccc1,[CH2][C](C)(C(=O)OCc1ccccc1),19000.0,1.2,SEC13,54.0,2020-02-13 00:00:00,PVA,1,176.215,C3[C](C)(C(=O)OCc1ccccc1)[CH2][C](C)(C(=O)OCc1ccccc1)[CH2][C](C)(C(=O)OCc1ccccc1)[CH2][C](C)(C(=O)OCc1ccccc1)[CH2][C](C)(C(=O)OCc1ccccc1)[CH2][C](C)(C(=O)OCc1ccccc1)[CH2][C](C)(C(=O)OCc1ccccc1)[CH2][C](C)(C(=O)OCc1ccccc1)[CH2][C](C)(C(=O)OCc1ccccc1)[CH2][C](C)(C(=O)OCc1ccccc1)3,107.82283006554493,1,1,1.0,270.3999999999999,261.0087585449219,15.391241455078102,0.055684665177561876
1221,"Donnerstag, 13. Februar 2020 09:49:18",A5 2,25.0,271.5,0.09300000000000001,216.8,314.8,302.7,242.3,VAN056_P2(TS-009b)_1.txt,VAN56_P2,P26,methacrylate,Polybenzyl MA,C=C(C)C(=O)OCc1ccccc1,[CH2][C](C)(C(=O)OCc1ccccc1),19000.0,1.2,SEC13,54.0,2020-02-13 00:00:00,PVA,1,176.215,C3[C](C)(C(=O)OCc1ccccc1)[CH2][C](C)(C(=O)OCc1ccccc1)[CH2][C](C)(C(=O)OCc1ccccc1)[CH2][C](C)(C(=O)OCc1ccccc1)[CH2][C](C)(C(=O)OCc1ccccc1)[CH2][C](C)(C(=O)OCc1ccccc1)[CH2][C](C)(C(=O)OCc1ccccc1)[CH2][C](C)(C(=O)OCc1ccccc1)[CH2][C](C)(C(=O)OCc1ccccc1)[CH2][C](C)(C(=O)OCc1ccccc1)3,107.82283006554493,1,1,1.0,270.3999999999999,261.00872802734375,10.49127197265625,0.03864188571880755
1222,"Donnerstag, 13. Februar 2020 09:49:29",A5 3,25.0,271.1,0.102,216.2,320.6,304.9,228.9,VAN056_P2(TS-009b)_1.txt,VAN56_P2,P26,methacrylate,Polybenzyl MA,C=C(C)C(=O)OCc1ccccc1,[CH2][C](C)(C(=O)OCc1ccccc1),19000.0,1.2,SEC13,54.0,2020-02-13 00:00:00,PVA,1,176.215,C3[C](C)(C(=O)OCc1ccccc1)[CH2][C](C)(C(=O)OCc1ccccc1)[CH2][C](C)(C(=O)OCc1ccccc1)[CH2][C](C)(C(=O)OCc1ccccc1)[CH2][C](C)(C(=O)OCc1ccccc1)[CH2][C](C)(C(=O)OCc1ccccc1)[CH2][C](C)(C(=O)OCc1ccccc1)[CH2][C](C)(C(=O)OCc1ccccc1)[CH2][C](C)(C(=O)OCc1ccccc1)[CH2][C](C)(C(=O)OCc1ccccc1)3,107.82283006554493,1,1,1.0,270.3999999999999,261.00872802734375,10.091271972656273,0.037223430367599675
1223,"Donnerstag, 13. Februar 2020 09:50:14",A6 1,25.0,270.2,0.021,203.7,290.6,284.0,244.2,VAN056_P2(TS-009b)_1.txt,VAN56_P2,P26,methacrylate,Polybenzyl MA,C=C(C)C(=O)OCc1ccccc1,[CH2][C](C)(C(=O)OCc1ccccc1),19000.0,1.2,SEC13,54.0,2020-02-13 00:00:00,PVA,1,176.215,C3[C](C)(C(=O)OCc1ccccc1)[CH2][C](C)(C(=O)OCc1ccccc1)[CH2][C](C)(C(=O)OCc1ccccc1)[CH2][C](C)(C(=O)OCc1ccccc1)[CH2][C](C)(C(=O)OCc1ccccc1)[CH2][C](C)(C(=O)OCc1ccccc1)[CH2][C](C)(C(=O)OCc1ccccc1)[CH2][C](C)(C(=O)OCc1ccccc1)[CH2][C](C)(C(=O)OCc1ccccc1)[CH2][C](C)(C(=O)OCc1ccccc1)3,107.82283006554493,1,1,1.0,270.3999999999999,261.00872802734375,9.191271972656239,0.0340165506019846
1224,"Donnerstag, 13. Februar 2020 09:50:25",A6 2,25.0,262.8,0.07400000000000001,206.8,295.1,286.0,233.1,VAN056_P2(TS-009b)_1.txt,VAN56_P2,P26,methacrylate,Polybenzyl MA,C=C(C)C(=O)OCc1ccccc1,[CH2][C](C)(C(=O)OCc1ccccc1),19000.0,1.2,SEC13,54.0,2020-02-13 00:00:00,PVA,1,176.215,C3[C](C)(C(=O)OCc1ccccc1)[CH2][C](C)(C(=O)OCc1ccccc1)[CH2][C](C)(C(=O)OCc1ccccc1)[CH2][C](C)(C(=O)OCc1ccccc1)[CH2][C](C)(C(=O)OCc1ccccc1)[CH2][C](C)(C(=O)OCc1ccccc1)[CH2][C](C)(C(=O)OCc1ccccc1)[CH2][C](C)(C(=O)OCc1ccccc1)[CH2][C](C)(C(=O)OCc1ccccc1)[CH2][C](C)(C(=O)OCc1ccccc1)3,107.82283006554493,1,1,1.0,270.3999999999999,261.00872802734375,1.7912719726562614,0.006816103396713323
1225,"Donnerstag, 13. Februar 2020 09:50:36",A6 3,25.0,257.2,0.065,201.5,275.9,271.3,239.7,VAN056_P2(TS-009b)_1.txt,VAN56_P2,P26,methacrylate,Polybenzyl MA,C=C(C)C(=O)OCc1ccccc1,[CH2][C](C)(C(=O)OCc1ccccc1),19000.0,1.2,SEC13,54.0,2020-02-13 00:00:00,PVA,1,176.215,C3[C](C)(C(=O)OCc1ccccc1)[CH2][C](C)(C(=O)OCc1ccccc1)[CH2][C](C)(C(=O)OCc1ccccc1)[CH2][C](C)(C(=O)OCc1ccccc1)[CH2][C](C)(C(=O)OCc1ccccc1)[CH2][C](C)(C(=O)OCc1ccccc1)[CH2][C](C)(C(=O)OCc1ccccc1)[CH2][C](C)(C(=O)OCc1ccccc1)[CH2][C](C)(C(=O)OCc1ccccc1)[CH2][C](C)(C(=O)OCc1ccccc1)3,107.82283006554493,1,1,1.0,270.3999999999999,261.0087585449219,3.8087585449218864,0.014808547997363478
1226,"Donnerstag, 13. Februar 2020 09:51:17",B1 1,25.0,212.0,0.075,445.6,229.9,227.7,186.7,VAN056_P2(TS-009b)_1.txt,VAN56_P2,P26,methacrylate,Polybenzyl MA,C=C(C)C(=O)OCc1ccccc1,[CH2][C](C)(C(=O)OCc1ccccc1),19000.0,1.2,SEC13,54.0,2020-02-13 00:00:00,None,3,176.215,C3[C](C)(C(=O)OCc1ccccc1)[CH2][C](C)(C(=O)OCc1ccccc1)[CH2][C](C)(C(=O)OCc1ccccc1)[CH2][C](C)(C(=O)OCc1ccccc1)[CH2][C](C)(C(=O)OCc1ccccc1)[CH2][C](C)(C(=O)OCc1ccccc1)[CH2][C](C)(C(=O)OCc1ccccc1)[CH2][C](C)(C(=O)OCc1ccccc1)[CH2][C](C)(C(=O)OCc1ccccc1)[CH2][C](C)(C(=O)OCc1ccccc1)3,107.82283006554493,0,1,0.7777777777777777,211.31666666666663,204.16156005859375,7.83843994140625,0.036973773308520044
1227,"Donnerstag, 13. Februar 2020 09:52:13",B2 1,25.0,211.3,0.013000000000000001,449.0,219.8,218.3,193.3,VAN056_P2(TS-009b)_1.txt,VAN56_P2,P26,methacrylate,Polybenzyl MA,C=C(C)C(=O)OCc1ccccc1,[CH2][C](C)(C(=O)OCc1ccccc1),19000.0,1.2,SEC13,54.0,2020-02-13 00:00:00,None,3,176.215,C3[C](C)(C(=O)OCc1ccccc1)[CH2][C](C)(C(=O)OCc1ccccc1)[CH2][C](C)(C(=O)OCc1ccccc1)[CH2][C](C)(C(=O)OCc1ccccc1)[CH2][C](C)(C(=O)OCc1ccccc1)[CH2][C](C)(C(=O)OCc1ccccc1)[CH2][C](C)(C(=O)OCc1ccccc1)[CH2][C](C)(C(=O)OCc1ccccc1)[CH2][C](C)(C(=O)OCc1ccccc1)[CH2][C](C)(C(=O)OCc1ccccc1)3,107.82283006554493,0,1,0.7777777777777777,211.31666666666663,204.16156005859375,7.138439941406261,0.033783435595864934
1228,"Donnerstag, 13. Februar 2020 09:52:24",B2 2,25.0,208.0,0.052000000000000005,457.4,213.2,212.0,191.9,VAN056_P2(TS-009b)_1.txt,VAN56_P2,P26,methacrylate,Polybenzyl MA,C=C(C)C(=O)OCc1ccccc1,[CH2][C](C)(C(=O)OCc1ccccc1),19000.0,1.2,SEC13,54.0,2020-02-13 00:00:00,None,3,176.215,C3[C](C)(C(=O)OCc1ccccc1)[CH2][C](C)(C(=O)OCc1ccccc1)[CH2][C](C)(C(=O)OCc1ccccc1)[CH2][C](C)(C(=O)OCc1ccccc1)[CH2][C](C)(C(=O)OCc1ccccc1)[CH2][C](C)(C(=O)OCc1ccccc1)[CH2][C](C)(C(=O)OCc1ccccc1)[CH2][C](C)(C(=O)OCc1ccccc1)[CH2][C](C)(C(=O)OCc1ccccc1)[CH2][C](C)(C(=O)OCc1ccccc1)3,107.82283006554493,0,1,0.7777777777777777,211.31666666666663,204.16156005859375,3.83843994140625,0.01845403817983774
1229,"Donnerstag, 13. Februar 2020 09:52:35",B2 3,25.0,204.5,0.084,455.6,219.9,218.5,184.7,VAN056_P2(TS-009b)_1.txt,VAN56_P2,P26,methacrylate,Polybenzyl MA,C=C(C)C(=O)OCc1ccccc1,[CH2][C](C)(C(=O)OCc1ccccc1),19000.0,1.2,SEC13,54.0,2020-02-13 00:00:00,None,3,176.215,C3[C](C)(C(=O)OCc1ccccc1)[CH2][C](C)(C(=O)OCc1ccccc1)[CH2][C](C)(C(=O)OCc1ccccc1)[CH2][C](C)(C(=O)OCc1ccccc1)[CH2][C](C)(C(=O)OCc1ccccc1)[CH2][C](C)(C(=O)OCc1ccccc1)[CH2][C](C)(C(=O)OCc1ccccc1)[CH2][C](C)(C(=O)OCc1ccccc1)[CH2][C](C)(C(=O)OCc1ccccc1)[CH2][C](C)(C(=O)OCc1ccccc1)3,107.82283006554493,0,1,0.7777777777777777,211.31666666666663,204.16156005859375,0.33843994140625,0.0016549630386613692
1230,"Donnerstag, 13. Februar 2020 09:53:15",B3 1,25.0,210.8,0.08199999999999999,299.1,224.3,222.8,201.2,VAN056_P2(TS-009b)_1.txt,VAN56_P2,P26,methacrylate,Polybenzyl MA,C=C(C)C(=O)OCc1ccccc1,[CH2][C](C)(C(=O)OCc1ccccc1),19000.0,1.2,SEC13,54.0,2020-02-13 00:00:00,None,3,176.215,C3[C](C)(C(=O)OCc1ccccc1)[CH2][C](C)(C(=O)OCc1ccccc1)[CH2][C](C)(C(=O)OCc1ccccc1)[CH2][C](C)(C(=O)OCc1ccccc1)[CH2][C](C)(C(=O)OCc1ccccc1)[CH2][C](C)(C(=O)OCc1ccccc1)[CH2][C](C)(C(=O)OCc1ccccc1)[CH2][C](C)(C(=O)OCc1ccccc1)[CH2][C](C)(C(=O)OCc1ccccc1)[CH2][C](C)(C(=O)OCc1ccccc1)3,107.82283006554493,0,1,0.7777777777777777,211.31666666666663,204.16156005859375,6.638439941406261,0.03149165057593103
1231,"Donnerstag, 13. Februar 2020 09:53:26",B3 2,25.0,221.3,0.134,291.9,222.3,221.0,204.9,VAN056_P2(TS-009b)_1.txt,VAN56_P2,P26,methacrylate,Polybenzyl MA,C=C(C)C(=O)OCc1ccccc1,[CH2][C](C)(C(=O)OCc1ccccc1),19000.0,1.2,SEC13,54.0,2020-02-13 00:00:00,None,3,176.215,C3[C](C)(C(=O)OCc1ccccc1)[CH2][C](C)(C(=O)OCc1ccccc1)[CH2][C](C)(C(=O)OCc1ccccc1)[CH2][C](C)(C(=O)OCc1ccccc1)[CH2][C](C)(C(=O)OCc1ccccc1)[CH2][C](C)(C(=O)OCc1ccccc1)[CH2][C](C)(C(=O)OCc1ccccc1)[CH2][C](C)(C(=O)OCc1ccccc1)[CH2][C](C)(C(=O)OCc1ccccc1)[CH2][C](C)(C(=O)OCc1ccccc1)3,107.82283006554493,0,1,0.7777777777777777,211.31666666666663,204.16156005859375,17.13843994140626,0.07744437388796321
1232,"Donnerstag, 13. Februar 2020 09:54:37",B4 1,25.0,308.1,0.031,363.4,328.8,321.1,293.7,VAN056_P2(TS-009b)_1.txt,VAN56_P2,P26,methacrylate,Polybenzyl MA,C=C(C)C(=O)OCc1ccccc1,[CH2][C](C)(C(=O)OCc1ccccc1),19000.0,1.2,SEC13,54.0,2020-02-13 00:00:00,PVA,3,176.215,C3[C](C)(C(=O)OCc1ccccc1)[CH2][C](C)(C(=O)OCc1ccccc1)[CH2][C](C)(C(=O)OCc1ccccc1)[CH2][C](C)(C(=O)OCc1ccccc1)[CH2][C](C)(C(=O)OCc1ccccc1)[CH2][C](C)(C(=O)OCc1ccccc1)[CH2][C](C)(C(=O)OCc1ccccc1)[CH2][C](C)(C(=O)OCc1ccccc1)[CH2][C](C)(C(=O)OCc1ccccc1)[CH2][C](C)(C(=O)OCc1ccccc1)3,107.82283006554493,1,1,0.9629629629629628,306.5222222222222,282.479248046875,25.620751953125023,0.0831572604775236
1233,"Donnerstag, 13. Februar 2020 09:54:48",B4 2,25.0,297.9,0.027999999999999997,353.9,317.5,310.2,279.9,VAN056_P2(TS-009b)_1.txt,VAN56_P2,P26,methacrylate,Polybenzyl MA,C=C(C)C(=O)OCc1ccccc1,[CH2][C](C)(C(=O)OCc1ccccc1),19000.0,1.2,SEC13,54.0,2020-02-13 00:00:00,PVA,3,176.215,C3[C](C)(C(=O)OCc1ccccc1)[CH2][C](C)(C(=O)OCc1ccccc1)[CH2][C](C)(C(=O)OCc1ccccc1)[CH2][C](C)(C(=O)OCc1ccccc1)[CH2][C](C)(C(=O)OCc1ccccc1)[CH2][C](C)(C(=O)OCc1ccccc1)[CH2][C](C)(C(=O)OCc1ccccc1)[CH2][C](C)(C(=O)OCc1ccccc1)[CH2][C](C)(C(=O)OCc1ccccc1)[CH2][C](C)(C(=O)OCc1ccccc1)3,107.82283006554493,1,1,0.9629629629629628,306.5222222222222,282.4792785644531,15.420721435546852,0.05176475809179877
