Repository: JulianKimmig/nanoparticle_size_prediction

File: pretrained/np_model_14/evaluation/train_df.csv (part 20 of 37)
index,measurment_data,sample,temperature,z_average,dispersity,mean_count_rate,volume_mean,intensity_mean,number_mean,file,np_formulation,substance_code,polymer_class,polymer,smiles_monomer,smiles_ru,mn,pdi,mn_method,tg,date,additive,polymer_concentration,mass_ru,circular_smiles_10,dp,with_pva,valid,roll_valid,mean_z_average,predicted_z_average,error,rel_error
1234,"Donnerstag, 13. Februar 2020 09:54:59",B4 3,25.0,302.6,0.059000000000000004,324.2,341.9,326.3,266.4,VAN056_P2(TS-009b)_1.txt,VAN56_P2,P26,methacrylate,Polybenzyl MA,C=C(C)C(=O)OCc1ccccc1,[CH2][C](C)(C(=O)OCc1ccccc1),19000.0,1.2,SEC13,54.0,2020-02-13 00:00:00,PVA,3,176.215,C3[C](C)(C(=O)OCc1ccccc1)[CH2][C](C)(C(=O)OCc1ccccc1)[CH2][C](C)(C(=O)OCc1ccccc1)[CH2][C](C)(C(=O)OCc1ccccc1)[CH2][C](C)(C(=O)OCc1ccccc1)[CH2][C](C)(C(=O)OCc1ccccc1)[CH2][C](C)(C(=O)OCc1ccccc1)[CH2][C](C)(C(=O)OCc1ccccc1)[CH2][C](C)(C(=O)OCc1ccccc1)[CH2][C](C)(C(=O)OCc1ccccc1)3,107.82283006554493,1,1,0.9629629629629628,306.5222222222222,282.4792785644531,20.120721435546898,0.06649280051403468
1235,"Donnerstag, 13. Februar 2020 09:55:35",B5 1,25.0,318.2,0.018000000000000002,339.4,334.9,327.0,299.7,VAN056_P2(TS-009b)_1.txt,VAN56_P2,P26,methacrylate,Polybenzyl MA,C=C(C)C(=O)OCc1ccccc1,[CH2][C](C)(C(=O)OCc1ccccc1),19000.0,1.2,SEC13,54.0,2020-02-13 00:00:00,PVA,3,176.215,C3[C](C)(C(=O)OCc1ccccc1)[CH2][C](C)(C(=O)OCc1ccccc1)[CH2][C](C)(C(=O)OCc1ccccc1)[CH2][C](C)(C(=O)OCc1ccccc1)[CH2][C](C)(C(=O)OCc1ccccc1)[CH2][C](C)(C(=O)OCc1ccccc1)[CH2][C](C)(C(=O)OCc1ccccc1)[CH2][C](C)(C(=O)OCc1ccccc1)[CH2][C](C)(C(=O)OCc1ccccc1)[CH2][C](C)(C(=O)OCc1ccccc1)3,107.82283006554493,1,1,0.9629629629629628,306.5222222222222,282.479248046875,35.72075195312499,0.11225880563521368
1236,"Donnerstag, 13. Februar 2020 09:55:46",B5 2,25.0,294.5,0.187,342.2,324.9,315.5,277.4,VAN056_P2(TS-009b)_1.txt,VAN56_P2,P26,methacrylate,Polybenzyl MA,C=C(C)C(=O)OCc1ccccc1,[CH2][C](C)(C(=O)OCc1ccccc1),19000.0,1.2,SEC13,54.0,2020-02-13 00:00:00,PVA,3,176.215,C3[C](C)(C(=O)OCc1ccccc1)[CH2][C](C)(C(=O)OCc1ccccc1)[CH2][C](C)(C(=O)OCc1ccccc1)[CH2][C](C)(C(=O)OCc1ccccc1)[CH2][C](C)(C(=O)OCc1ccccc1)[CH2][C](C)(C(=O)OCc1ccccc1)[CH2][C](C)(C(=O)OCc1ccccc1)[CH2][C](C)(C(=O)OCc1ccccc1)[CH2][C](C)(C(=O)OCc1ccccc1)[CH2][C](C)(C(=O)OCc1ccccc1)3,107.82283006554493,1,1,0.9629629629629628,306.5222222222222,282.4792785644531,12.020721435546875,0.04081739027350382
1237,"Donnerstag, 13. Februar 2020 09:55:57",B5 3,25.0,320.8,0.036000000000000004,339.2,355.5,341.7,293.8,VAN056_P2(TS-009b)_1.txt,VAN56_P2,P26,methacrylate,Polybenzyl MA,C=C(C)C(=O)OCc1ccccc1,[CH2][C](C)(C(=O)OCc1ccccc1),19000.0,1.2,SEC13,54.0,2020-02-13 00:00:00,PVA,3,176.215,C3[C](C)(C(=O)OCc1ccccc1)[CH2][C](C)(C(=O)OCc1ccccc1)[CH2][C](C)(C(=O)OCc1ccccc1)[CH2][C](C)(C(=O)OCc1ccccc1)[CH2][C](C)(C(=O)OCc1ccccc1)[CH2][C](C)(C(=O)OCc1ccccc1)[CH2][C](C)(C(=O)OCc1ccccc1)[CH2][C](C)(C(=O)OCc1ccccc1)[CH2][C](C)(C(=O)OCc1ccccc1)[CH2][C](C)(C(=O)OCc1ccccc1)3,107.82283006554493,1,1,0.9629629629629628,306.5222222222222,282.479248046875,38.32075195312501,0.11945371556460414
1238,"Donnerstag, 13. Februar 2020 09:56:33",B6 1,25.0,306.2,0.049,327.6,328.8,320.4,289.9,VAN056_P2(TS-009b)_1.txt,VAN56_P2,P26,methacrylate,Polybenzyl MA,C=C(C)C(=O)OCc1ccccc1,[CH2][C](C)(C(=O)OCc1ccccc1),19000.0,1.2,SEC13,54.0,2020-02-13 00:00:00,PVA,3,176.215,C3[C](C)(C(=O)OCc1ccccc1)[CH2][C](C)(C(=O)OCc1ccccc1)[CH2][C](C)(C(=O)OCc1ccccc1)[CH2][C](C)(C(=O)OCc1ccccc1)[CH2][C](C)(C(=O)OCc1ccccc1)[CH2][C](C)(C(=O)OCc1ccccc1)[CH2][C](C)(C(=O)OCc1ccccc1)[CH2][C](C)(C(=O)OCc1ccccc1)[CH2][C](C)(C(=O)OCc1ccccc1)[CH2][C](C)(C(=O)OCc1ccccc1)3,107.82283006554493,1,1,0.9629629629629628,306.5222222222222,282.4792785644531,23.720721435546864,0.0774680647797089
1239,"Donnerstag, 13. Februar 2020 09:56:43",B6 2,25.0,295.9,0.13699999999999998,333.2,325.5,315.1,271.9,VAN056_P2(TS-009b)_1.txt,VAN56_P2,P26,methacrylate,Polybenzyl MA,C=C(C)C(=O)OCc1ccccc1,[CH2][C](C)(C(=O)OCc1ccccc1),19000.0,1.2,SEC13,54.0,2020-02-13 00:00:00,PVA,3,176.215,C3[C](C)(C(=O)OCc1ccccc1)[CH2][C](C)(C(=O)OCc1ccccc1)[CH2][C](C)(C(=O)OCc1ccccc1)[CH2][C](C)(C(=O)OCc1ccccc1)[CH2][C](C)(C(=O)OCc1ccccc1)[CH2][C](C)(C(=O)OCc1ccccc1)[CH2][C](C)(C(=O)OCc1ccccc1)[CH2][C](C)(C(=O)OCc1ccccc1)[CH2][C](C)(C(=O)OCc1ccccc1)[CH2][C](C)(C(=O)OCc1ccccc1)3,107.82283006554493,1,1,0.9629629629629628,306.5222222222222,282.4792785644531,13.420721435546852,0.04535559795723844
1240,"Donnerstag, 13. Februar 2020 09:56:54",B6 3,25.0,314.5,0.006,345.1,337.6,327.6,291.9,VAN056_P2(TS-009b)_1.txt,VAN56_P2,P26,methacrylate,Polybenzyl MA,C=C(C)C(=O)OCc1ccccc1,[CH2][C](C)(C(=O)OCc1ccccc1),19000.0,1.2,SEC13,54.0,2020-02-13 00:00:00,PVA,3,176.215,C3[C](C)(C(=O)OCc1ccccc1)[CH2][C](C)(C(=O)OCc1ccccc1)[CH2][C](C)(C(=O)OCc1ccccc1)[CH2][C](C)(C(=O)OCc1ccccc1)[CH2][C](C)(C(=O)OCc1ccccc1)[CH2][C](C)(C(=O)OCc1ccccc1)[CH2][C](C)(C(=O)OCc1ccccc1)[CH2][C](C)(C(=O)OCc1ccccc1)[CH2][C](C)(C(=O)OCc1ccccc1)[CH2][C](C)(C(=O)OCc1ccccc1)3,107.82283006554493,1,1,0.9629629629629628,306.5222222222222,282.4792785644531,32.020721435546875,0.10181469454863872
1241,"Donnerstag, 13. Februar 2020 09:57:31",C1 1,25.0,219.0,0.179,382.5,230.5,228.1,192.5,VAN056_P2(TS-009b)_1.txt,VAN56_P2,P26,methacrylate,Polybenzyl MA,C=C(C)C(=O)OCc1ccccc1,[CH2][C](C)(C(=O)OCc1ccccc1),19000.0,1.2,SEC13,54.0,2020-02-13 00:00:00,None,5,176.215,C3[C](C)(C(=O)OCc1ccccc1)[CH2][C](C)(C(=O)OCc1ccccc1)[CH2][C](C)(C(=O)OCc1ccccc1)[CH2][C](C)(C(=O)OCc1ccccc1)[CH2][C](C)(C(=O)OCc1ccccc1)[CH2][C](C)(C(=O)OCc1ccccc1)[CH2][C](C)(C(=O)OCc1ccccc1)[CH2][C](C)(C(=O)OCc1ccccc1)[CH2][C](C)(C(=O)OCc1ccccc1)[CH2][C](C)(C(=O)OCc1ccccc1)3,107.82283006554493,0,1,0.7499999999999999,222.17142857142852,218.77508544921875,0.22491455078125,0.0010270070811929223
1242,"Donnerstag, 13. Februar 2020 09:57:42",C1 2,25.0,223.4,0.048,315.5,244.5,240.6,189.7,VAN056_P2(TS-009b)_1.txt,VAN56_P2,P26,methacrylate,Polybenzyl MA,C=C(C)C(=O)OCc1ccccc1,[CH2][C](C)(C(=O)OCc1ccccc1),19000.0,1.2,SEC13,54.0,2020-02-13 00:00:00,None,5,176.215,C3[C](C)(C(=O)OCc1ccccc1)[CH2][C](C)(C(=O)OCc1ccccc1)[CH2][C](C)(C(=O)OCc1ccccc1)[CH2][C](C)(C(=O)OCc1ccccc1)[CH2][C](C)(C(=O)OCc1ccccc1)[CH2][C](C)(C(=O)OCc1ccccc1)[CH2][C](C)(C(=O)OCc1ccccc1)[CH2][C](C)(C(=O)OCc1ccccc1)[CH2][C](C)(C(=O)OCc1ccccc1)[CH2][C](C)(C(=O)OCc1ccccc1)3,107.82283006554493,0,1,0.7499999999999999,222.17142857142852,218.77508544921875,4.624914550781256,0.020702392796693177
1243,"Donnerstag, 13. Februar 2020 09:58:29",C2 1,25.0,224.3,0.098,458.9,246.4,242.0,189.4,VAN056_P2(TS-009b)_1.txt,VAN56_P2,P26,methacrylate,Polybenzyl MA,C=C(C)C(=O)OCc1ccccc1,[CH2][C](C)(C(=O)OCc1ccccc1),19000.0,1.2,SEC13,54.0,2020-02-13 00:00:00,None,5,176.215,C3[C](C)(C(=O)OCc1ccccc1)[CH2][C](C)(C(=O)OCc1ccccc1)[CH2][C](C)(C(=O)OCc1ccccc1)[CH2][C](C)(C(=O)OCc1ccccc1)[CH2][C](C)(C(=O)OCc1ccccc1)[CH2][C](C)(C(=O)OCc1ccccc1)[CH2][C](C)(C(=O)OCc1ccccc1)[CH2][C](C)(C(=O)OCc1ccccc1)[CH2][C](C)(C(=O)OCc1ccccc1)[CH2][C](C)(C(=O)OCc1ccccc1)3,107.82283006554493,0,1,0.7499999999999999,222.17142857142852,218.77508544921875,5.524914550781261,0.024631808073032817
1244,"Donnerstag, 13. Februar 2020 09:58:40",C2 2,25.0,230.8,0.122,318.4,252.5,247.2,193.8,VAN056_P2(TS-009b)_1.txt,VAN56_P2,P26,methacrylate,Polybenzyl MA,C=C(C)C(=O)OCc1ccccc1,[CH2][C](C)(C(=O)OCc1ccccc1),19000.0,1.2,SEC13,54.0,2020-02-13 00:00:00,None,5,176.215,C3[C](C)(C(=O)OCc1ccccc1)[CH2][C](C)(C(=O)OCc1ccccc1)[CH2][C](C)(C(=O)OCc1ccccc1)[CH2][C](C)(C(=O)OCc1ccccc1)[CH2][C](C)(C(=O)OCc1ccccc1)[CH2][C](C)(C(=O)OCc1ccccc1)[CH2][C](C)(C(=O)OCc1ccccc1)[CH2][C](C)(C(=O)OCc1ccccc1)[CH2][C](C)(C(=O)OCc1ccccc1)[CH2][C](C)(C(=O)OCc1ccccc1)3,107.82283006554493,0,1,0.7499999999999999,222.17142857142852,218.77508544921875,12.024914550781261,0.052101016251218636
1245,"Donnerstag, 13. Februar 2020 09:58:50",C2 3,25.0,222.8,0.14800000000000002,295.7,235.6,232.8,193.8,VAN056_P2(TS-009b)_1.txt,VAN56_P2,P26,methacrylate,Polybenzyl MA,C=C(C)C(=O)OCc1ccccc1,[CH2][C](C)(C(=O)OCc1ccccc1),19000.0,1.2,SEC13,54.0,2020-02-13 00:00:00,None,5,176.215,C3[C](C)(C(=O)OCc1ccccc1)[CH2][C](C)(C(=O)OCc1ccccc1)[CH2][C](C)(C(=O)OCc1ccccc1)[CH2][C](C)(C(=O)OCc1ccccc1)[CH2][C](C)(C(=O)OCc1ccccc1)[CH2][C](C)(C(=O)OCc1ccccc1)[CH2][C](C)(C(=O)OCc1ccccc1)[CH2][C](C)(C(=O)OCc1ccccc1)[CH2][C](C)(C(=O)OCc1ccccc1)[CH2][C](C)(C(=O)OCc1ccccc1)3,107.82283006554493,0,1,0.7499999999999999,222.17142857142852,218.77508544921875,4.024914550781261,0.01806514609865916
1246,"Donnerstag, 13. Februar 2020 09:59:28",C3 1,25.0,222.6,0.139,203.8,275.8,262.6,161.8,VAN056_P2(TS-009b)_1.txt,VAN56_P2,P26,methacrylate,Polybenzyl MA,C=C(C)C(=O)OCc1ccccc1,[CH2][C](C)(C(=O)OCc1ccccc1),19000.0,1.2,SEC13,54.0,2020-02-13 00:00:00,None,5,176.215,C3[C](C)(C(=O)OCc1ccccc1)[CH2][C](C)(C(=O)OCc1ccccc1)[CH2][C](C)(C(=O)OCc1ccccc1)[CH2][C](C)(C(=O)OCc1ccccc1)[CH2][C](C)(C(=O)OCc1ccccc1)[CH2][C](C)(C(=O)OCc1ccccc1)[CH2][C](C)(C(=O)OCc1ccccc1)[CH2][C](C)(C(=O)OCc1ccccc1)[CH2][C](C)(C(=O)OCc1ccccc1)[CH2][C](C)(C(=O)OCc1ccccc1)3,107.82283006554493,0,1,0.7499999999999999,222.17142857142852,218.77508544921875,3.8249145507812443,0.017182904540796247
1247,"Donnerstag, 13. Februar 2020 09:59:39",C3 2,25.0,212.3,0.1,192.6,241.3,237.2,170.7,VAN056_P2(TS-009b)_1.txt,VAN56_P2,P26,methacrylate,Polybenzyl MA,C=C(C)C(=O)OCc1ccccc1,[CH2][C](C)(C(=O)OCc1ccccc1),19000.0,1.2,SEC13,54.0,2020-02-13 00:00:00,None,5,176.215,C3[C](C)(C(=O)OCc1ccccc1)[CH2][C](C)(C(=O)OCc1ccccc1)[CH2][C](C)(C(=O)OCc1ccccc1)[CH2][C](C)(C(=O)OCc1ccccc1)[CH2][C](C)(C(=O)OCc1ccccc1)[CH2][C](C)(C(=O)OCc1ccccc1)[CH2][C](C)(C(=O)OCc1ccccc1)[CH2][C](C)(C(=O)OCc1ccccc1)[CH2][C](C)(C(=O)OCc1ccccc1)[CH2][C](C)(C(=O)OCc1ccccc1)3,107.82283006554493,0,1,0.7499999999999999,222.17142857142852,218.77508544921875,6.475085449218739,0.0304996959454486
1248,"Donnerstag, 13. Februar 2020 10:00:33",C4 1,25.0,317.2,0.113,196.6,327.3,319.6,291.9,VAN056_P2(TS-009b)_1.txt,VAN56_P2,P26,methacrylate,Polybenzyl MA,C=C(C)C(=O)OCc1ccccc1,[CH2][C](C)(C(=O)OCc1ccccc1),19000.0,1.2,SEC13,54.0,2020-02-13 00:00:00,PVA,5,176.215,C3[C](C)(C(=O)OCc1ccccc1)[CH2][C](C)(C(=O)OCc1ccccc1)[CH2][C](C)(C(=O)OCc1ccccc1)[CH2][C](C)(C(=O)OCc1ccccc1)[CH2][C](C)(C(=O)OCc1ccccc1)[CH2][C](C)(C(=O)OCc1ccccc1)[CH2][C](C)(C(=O)OCc1ccccc1)[CH2][C](C)(C(=O)OCc1ccccc1)[CH2][C](C)(C(=O)OCc1ccccc1)[CH2][C](C)(C(=O)OCc1ccccc1)3,107.82283006554493,1,1,0.9722222222222222,311.4,299.528076171875,17.67192382812499,0.05571224409875469
1249,"Donnerstag, 13. Februar 2020 10:00:43",C4 2,25.0,302.6,0.013000000000000001,199.0,320.4,313.1,286.2,VAN056_P2(TS-009b)_1.txt,VAN56_P2,P26,methacrylate,Polybenzyl MA,C=C(C)C(=O)OCc1ccccc1,[CH2][C](C)(C(=O)OCc1ccccc1),19000.0,1.2,SEC13,54.0,2020-02-13 00:00:00,PVA,5,176.215,C3[C](C)(C(=O)OCc1ccccc1)[CH2][C](C)(C(=O)OCc1ccccc1)[CH2][C](C)(C(=O)OCc1ccccc1)[CH2][C](C)(C(=O)OCc1ccccc1)[CH2][C](C)(C(=O)OCc1ccccc1)[CH2][C](C)(C(=O)OCc1ccccc1)[CH2][C](C)(C(=O)OCc1ccccc1)[CH2][C](C)(C(=O)OCc1ccccc1)[CH2][C](C)(C(=O)OCc1ccccc1)[CH2][C](C)(C(=O)OCc1ccccc1)3,107.82283006554493,1,1,0.9722222222222222,311.4,299.528076171875,3.0719238281250227,0.010151764137888375
1250,"Donnerstag, 13. Februar 2020 10:00:54",C4 3,25.0,297.0,0.078,197.0,329.5,318.5,273.6,VAN056_P2(TS-009b)_1.txt,VAN56_P2,P26,methacrylate,Polybenzyl MA,C=C(C)C(=O)OCc1ccccc1,[CH2][C](C)(C(=O)OCc1ccccc1),19000.0,1.2,SEC13,54.0,2020-02-13 00:00:00,PVA,5,176.215,C3[C](C)(C(=O)OCc1ccccc1)[CH2][C](C)(C(=O)OCc1ccccc1)[CH2][C](C)(C(=O)OCc1ccccc1)[CH2][C](C)(C(=O)OCc1ccccc1)[CH2][C](C)(C(=O)OCc1ccccc1)[CH2][C](C)(C(=O)OCc1ccccc1)[CH2][C](C)(C(=O)OCc1ccccc1)[CH2][C](C)(C(=O)OCc1ccccc1)[CH2][C](C)(C(=O)OCc1ccccc1)[CH2][C](C)(C(=O)OCc1ccccc1)3,107.82283006554493,1,1,0.9722222222222222,311.4,299.5281066894531,2.528106689453125,0.008512143735532407
1251,"Donnerstag, 13. Februar 2020 10:01:45",C5 2,25.0,318.5,0.094,213.9,359.1,343.4,291.8,VAN056_P2(TS-009b)_1.txt,VAN56_P2,P26,methacrylate,Polybenzyl MA,C=C(C)C(=O)OCc1ccccc1,[CH2][C](C)(C(=O)OCc1ccccc1),19000.0,1.2,SEC13,54.0,2020-02-13 00:00:00,PVA,5,176.215,C3[C](C)(C(=O)OCc1ccccc1)[CH2][C](C)(C(=O)OCc1ccccc1)[CH2][C](C)(C(=O)OCc1ccccc1)[CH2][C](C)(C(=O)OCc1ccccc1)[CH2][C](C)(C(=O)OCc1ccccc1)[CH2][C](C)(C(=O)OCc1ccccc1)[CH2][C](C)(C(=O)OCc1ccccc1)[CH2][C](C)(C(=O)OCc1ccccc1)[CH2][C](C)(C(=O)OCc1ccccc1)[CH2][C](C)(C(=O)OCc1ccccc1)3,107.82283006554493,1,1,0.9722222222222222,311.4,299.5281066894531,18.971893310546875,0.059566384020555335
1252,"Donnerstag, 13. Februar 2020 10:01:56",C5 3,25.0,310.3,0.031,202.2,326.4,318.7,290.5,VAN056_P2(TS-009b)_1.txt,VAN56_P2,P26,methacrylate,Polybenzyl MA,C=C(C)C(=O)OCc1ccccc1,[CH2][C](C)(C(=O)OCc1ccccc1),19000.0,1.2,SEC13,54.0,2020-02-13 00:00:00,PVA,5,176.215,C3[C](C)(C(=O)OCc1ccccc1)[CH2][C](C)(C(=O)OCc1ccccc1)[CH2][C](C)(C(=O)OCc1ccccc1)[CH2][C](C)(C(=O)OCc1ccccc1)[CH2][C](C)(C(=O)OCc1ccccc1)[CH2][C](C)(C(=O)OCc1ccccc1)[CH2][C](C)(C(=O)OCc1ccccc1)[CH2][C](C)(C(=O)OCc1ccccc1)[CH2][C](C)(C(=O)OCc1ccccc1)[CH2][C](C)(C(=O)OCc1ccccc1)3,107.82283006554493,1,1,0.9722222222222222,311.4,299.528076171875,10.771923828125011,0.0347145466584757
1253,"Donnerstag, 13. Februar 2020 10:02:35",C6 1,25.0,326.1,0.172,531.8,642.4,442.6,261.9,VAN056_P2(TS-009b)_1.txt,VAN56_P2,P26,methacrylate,Polybenzyl MA,C=C(C)C(=O)OCc1ccccc1,[CH2][C](C)(C(=O)OCc1ccccc1),19000.0,1.2,SEC13,54.0,2020-02-13 00:00:00,PVA,5,176.215,C3[C](C)(C(=O)OCc1ccccc1)[CH2][C](C)(C(=O)OCc1ccccc1)[CH2][C](C)(C(=O)OCc1ccccc1)[CH2][C](C)(C(=O)OCc1ccccc1)[CH2][C](C)(C(=O)OCc1ccccc1)[CH2][C](C)(C(=O)OCc1ccccc1)[CH2][C](C)(C(=O)OCc1ccccc1)[CH2][C](C)(C(=O)OCc1ccccc1)[CH2][C](C)(C(=O)OCc1ccccc1)[CH2][C](C)(C(=O)OCc1ccccc1)3,107.82283006554493,1,1,0.9722222222222222,311.4,299.528076171875,26.571923828125023,0.08148397371396818
1254,"Donnerstag, 13. Februar 2020 10:02:45",C6 2,25.0,320.3,0.013999999999999999,499.8,339.4,330.3,299.5,VAN056_P2(TS-009b)_1.txt,VAN56_P2,P26,methacrylate,Polybenzyl MA,C=C(C)C(=O)OCc1ccccc1,[CH2][C](C)(C(=O)OCc1ccccc1),19000.0,1.2,SEC13,54.0,2020-02-13 00:00:00,PVA,5,176.215,C3[C](C)(C(=O)OCc1ccccc1)[CH2][C](C)(C(=O)OCc1ccccc1)[CH2][C](C)(C(=O)OCc1ccccc1)[CH2][C](C)(C(=O)OCc1ccccc1)[CH2][C](C)(C(=O)OCc1ccccc1)[CH2][C](C)(C(=O)OCc1ccccc1)[CH2][C](C)(C(=O)OCc1ccccc1)[CH2][C](C)(C(=O)OCc1ccccc1)[CH2][C](C)(C(=O)OCc1ccccc1)[CH2][C](C)(C(=O)OCc1ccccc1)3,107.82283006554493,1,1,0.9722222222222222,311.4,299.5281066894531,20.771893310546886,0.06485136843754881
1255,"Donnerstag, 13. Februar 2020 10:02:56",C6 3,25.0,299.2,0.163,483.9,328.8,317.8,272.6,VAN056_P2(TS-009b)_1.txt,VAN56_P2,P26,methacrylate,Polybenzyl MA,C=C(C)C(=O)OCc1ccccc1,[CH2][C](C)(C(=O)OCc1ccccc1),19000.0,1.2,SEC13,54.0,2020-02-13 00:00:00,PVA,5,176.215,C3[C](C)(C(=O)OCc1ccccc1)[CH2][C](C)(C(=O)OCc1ccccc1)[CH2][C](C)(C(=O)OCc1ccccc1)[CH2][C](C)(C(=O)OCc1ccccc1)[CH2][C](C)(C(=O)OCc1ccccc1)[CH2][C](C)(C(=O)OCc1ccccc1)[CH2][C](C)(C(=O)OCc1ccccc1)[CH2][C](C)(C(=O)OCc1ccccc1)[CH2][C](C)(C(=O)OCc1ccccc1)[CH2][C](C)(C(=O)OCc1ccccc1)3,107.82283006554493,1,1,0.9722222222222222,311.4,299.5281066894531,0.32810668945313637,0.0010966132668888248
1256,"Donnerstag, 13. Februar 2020 10:04:31",D2 1,25.0,235.6,0.16899999999999998,248.0,248.4,244.2,203.5,VAN056_P2(TS-009b)_1.txt,VAN56_P2,P26,methacrylate,Polybenzyl MA,C=C(C)C(=O)OCc1ccccc1,[CH2][C](C)(C(=O)OCc1ccccc1),19000.0,1.2,SEC13,54.0,2020-02-13 00:00:00,None,8,176.215,C3[C](C)(C(=O)OCc1ccccc1)[CH2][C](C)(C(=O)OCc1ccccc1)[CH2][C](C)(C(=O)OCc1ccccc1)[CH2][C](C)(C(=O)OCc1ccccc1)[CH2][C](C)(C(=O)OCc1ccccc1)[CH2][C](C)(C(=O)OCc1ccccc1)[CH2][C](C)(C(=O)OCc1ccccc1)[CH2][C](C)(C(=O)OCc1ccccc1)[CH2][C](C)(C(=O)OCc1ccccc1)[CH2][C](C)(C(=O)OCc1ccccc1)3,107.82283006554493,0,1,0.6388888888888888,227.86666666666667,240.51925659179688,4.919256591796881,0.02087969690915484
1257,"Donnerstag, 13. Februar 2020 10:04:42",D2 2,25.0,216.9,0.188,256.3,240.1,237.0,200.7,VAN056_P2(TS-009b)_1.txt,VAN56_P2,P26,methacrylate,Polybenzyl MA,C=C(C)C(=O)OCc1ccccc1,[CH2][C](C)(C(=O)OCc1ccccc1),19000.0,1.2,SEC13,54.0,2020-02-13 00:00:00,None,8,176.215,C3[C](C)(C(=O)OCc1ccccc1)[CH2][C](C)(C(=O)OCc1ccccc1)[CH2][C](C)(C(=O)OCc1ccccc1)[CH2][C](C)(C(=O)OCc1ccccc1)[CH2][C](C)(C(=O)OCc1ccccc1)[CH2][C](C)(C(=O)OCc1ccccc1)[CH2][C](C)(C(=O)OCc1ccccc1)[CH2][C](C)(C(=O)OCc1ccccc1)[CH2][C](C)(C(=O)OCc1ccccc1)[CH2][C](C)(C(=O)OCc1ccccc1)3,107.82283006554493,0,1,0.6388888888888888,227.86666666666667,240.519287109375,23.619287109374994,0.108894823003112
1258,"Donnerstag, 13. Februar 2020 10:04:53",D2 3,25.0,226.5,0.207,248.5,566.3,322.8,185.9,VAN056_P2(TS-009b)_1.txt,VAN56_P2,P26,methacrylate,Polybenzyl MA,C=C(C)C(=O)OCc1ccccc1,[CH2][C](C)(C(=O)OCc1ccccc1),19000.0,1.2,SEC13,54.0,2020-02-13 00:00:00,None,8,176.215,C3[C](C)(C(=O)OCc1ccccc1)[CH2][C](C)(C(=O)OCc1ccccc1)[CH2][C](C)(C(=O)OCc1ccccc1)[CH2][C](C)(C(=O)OCc1ccccc1)[CH2][C](C)(C(=O)OCc1ccccc1)[CH2][C](C)(C(=O)OCc1ccccc1)[CH2][C](C)(C(=O)OCc1ccccc1)[CH2][C](C)(C(=O)OCc1ccccc1)[CH2][C](C)(C(=O)OCc1ccccc1)[CH2][C](C)(C(=O)OCc1ccccc1)3,107.82283006554493,0,1,0.6388888888888888,227.86666666666667,240.519287109375,14.019287109375,0.061895307326158944
1259,"Donnerstag, 13. Februar 2020 10:05:40",D3 1,25.0,245.3,0.168,510.9,497.1,313.4,189.5,VAN056_P2(TS-009b)_1.txt,VAN56_P2,P26,methacrylate,Polybenzyl MA,C=C(C)C(=O)OCc1ccccc1,[CH2][C](C)(C(=O)OCc1ccccc1),19000.0,1.2,SEC13,54.0,2020-02-13 00:00:00,None,8,176.215,C3[C](C)(C(=O)OCc1ccccc1)[CH2][C](C)(C(=O)OCc1ccccc1)[CH2][C](C)(C(=O)OCc1ccccc1)[CH2][C](C)(C(=O)OCc1ccccc1)[CH2][C](C)(C(=O)OCc1ccccc1)[CH2][C](C)(C(=O)OCc1ccccc1)[CH2][C](C)(C(=O)OCc1ccccc1)[CH2][C](C)(C(=O)OCc1ccccc1)[CH2][C](C)(C(=O)OCc1ccccc1)[CH2][C](C)(C(=O)OCc1ccccc1)3,107.82283006554493,0,1,0.6388888888888888,227.86666666666667,240.51925659179688,4.780743408203136,0.019489373861406995
1260,"Donnerstag, 13. Februar 2020 10:05:51",D3 2,25.0,231.5,0.213,468.3,235.8,233.2,199.9,VAN056_P2(TS-009b)_1.txt,VAN56_P2,P26,methacrylate,Polybenzyl MA,C=C(C)C(=O)OCc1ccccc1,[CH2][C](C)(C(=O)OCc1ccccc1),19000.0,1.2,SEC13,54.0,2020-02-13 00:00:00,None,8,176.215,C3[C](C)(C(=O)OCc1ccccc1)[CH2][C](C)(C(=O)OCc1ccccc1)[CH2][C](C)(C(=O)OCc1ccccc1)[CH2][C](C)(C(=O)OCc1ccccc1)[CH2][C](C)(C(=O)OCc1ccccc1)[CH2][C](C)(C(=O)OCc1ccccc1)[CH2][C](C)(C(=O)OCc1ccccc1)[CH2][C](C)(C(=O)OCc1ccccc1)[CH2][C](C)(C(=O)OCc1ccccc1)[CH2][C](C)(C(=O)OCc1ccccc1)3,107.82283006554493,0,1,0.6388888888888888,227.86666666666667,240.51925659179688,9.019256591796875,0.038960071670828836
1261,"Donnerstag, 13. Februar 2020 10:06:02",D3 3,25.0,211.4,0.23,479.4,160.3,162.7,141.8,VAN056_P2(TS-009b)_1.txt,VAN56_P2,P26,methacrylate,Polybenzyl MA,C=C(C)C(=O)OCc1ccccc1,[CH2][C](C)(C(=O)OCc1ccccc1),19000.0,1.2,SEC13,54.0,2020-02-13 00:00:00,None,8,176.215,C3[C](C)(C(=O)OCc1ccccc1)[CH2][C](C)(C(=O)OCc1ccccc1)[CH2][C](C)(C(=O)OCc1ccccc1)[CH2][C](C)(C(=O)OCc1ccccc1)[CH2][C](C)(C(=O)OCc1ccccc1)[CH2][C](C)(C(=O)OCc1ccccc1)[CH2][C](C)(C(=O)OCc1ccccc1)[CH2][C](C)(C(=O)OCc1ccccc1)[CH2][C](C)(C(=O)OCc1ccccc1)[CH2][C](C)(C(=O)OCc1ccccc1)3,107.82283006554493,0,1,0.6388888888888888,227.86666666666667,240.519287109375,29.119287109374994,0.13774497213517026
1262,"Donnerstag, 13. Februar 2020 10:06:52",D4 1,25.0,315.5,0.168,240.8,351.3,338.0,292.4,VAN056_P2(TS-009b)_1.txt,VAN56_P2,P26,methacrylate,Polybenzyl MA,C=C(C)C(=O)OCc1ccccc1,[CH2][C](C)(C(=O)OCc1ccccc1),19000.0,1.2,SEC13,54.0,2020-02-13 00:00:00,PVA,8,176.215,C3[C](C)(C(=O)OCc1ccccc1)[CH2][C](C)(C(=O)OCc1ccccc1)[CH2][C](C)(C(=O)OCc1ccccc1)[CH2][C](C)(C(=O)OCc1ccccc1)[CH2][C](C)(C(=O)OCc1ccccc1)[CH2][C](C)(C(=O)OCc1ccccc1)[CH2][C](C)(C(=O)OCc1ccccc1)[CH2][C](C)(C(=O)OCc1ccccc1)[CH2][C](C)(C(=O)OCc1ccccc1)[CH2][C](C)(C(=O)OCc1ccccc1)3,107.82283006554493,1,1,0.9166666666666666,319.3666666666666,325.101318359375,9.601318359375,0.030432070869651346
1263,"Donnerstag, 13. Februar 2020 10:07:03",D4 2,25.0,326.0,0.151,242.5,332.2,322.3,284.3,VAN056_P2(TS-009b)_1.txt,VAN56_P2,P26,methacrylate,Polybenzyl MA,C=C(C)C(=O)OCc1ccccc1,[CH2][C](C)(C(=O)OCc1ccccc1),19000.0,1.2,SEC13,54.0,2020-02-13 00:00:00,PVA,8,176.215,C3[C](C)(C(=O)OCc1ccccc1)[CH2][C](C)(C(=O)OCc1ccccc1)[CH2][C](C)(C(=O)OCc1ccccc1)[CH2][C](C)(C(=O)OCc1ccccc1)[CH2][C](C)(C(=O)OCc1ccccc1)[CH2][C](C)(C(=O)OCc1ccccc1)[CH2][C](C)(C(=O)OCc1ccccc1)[CH2][C](C)(C(=O)OCc1ccccc1)[CH2][C](C)(C(=O)OCc1ccccc1)[CH2][C](C)(C(=O)OCc1ccccc1)3,107.82283006554493,1,1,0.9166666666666666,319.3666666666666,325.1013488769531,0.898651123046875,0.0027565985369536043
1264,"Donnerstag, 13. Februar 2020 10:07:14",D4 3,25.0,323.1,0.142,247.0,364.8,348.0,295.0,VAN056_P2(TS-009b)_1.txt,VAN56_P2,P26,methacrylate,Polybenzyl MA,C=C(C)C(=O)OCc1ccccc1,[CH2][C](C)(C(=O)OCc1ccccc1),19000.0,1.2,SEC13,54.0,2020-02-13 00:00:00,PVA,8,176.215,C3[C](C)(C(=O)OCc1ccccc1)[CH2][C](C)(C(=O)OCc1ccccc1)[CH2][C](C)(C(=O)OCc1ccccc1)[CH2][C](C)(C(=O)OCc1ccccc1)[CH2][C](C)(C(=O)OCc1ccccc1)[CH2][C](C)(C(=O)OCc1ccccc1)[CH2][C](C)(C(=O)OCc1ccccc1)[CH2][C](C)(C(=O)OCc1ccccc1)[CH2][C](C)(C(=O)OCc1ccccc1)[CH2][C](C)(C(=O)OCc1ccccc1)3,107.82283006554493,1,1,0.9166666666666666,319.3666666666666,325.101318359375,2.0013183593749773,0.006194114389894699
1265,"Donnerstag, 13. Februar 2020 10:07:56",D5 1,25.0,310.6,0.091,262.8,344.0,332.3,289.1,VAN056_P2(TS-009b)_1.txt,VAN56_P2,P26,methacrylate,Polybenzyl MA,C=C(C)C(=O)OCc1ccccc1,[CH2][C](C)(C(=O)OCc1ccccc1),19000.0,1.2,SEC13,54.0,2020-02-13 00:00:00,PVA,8,176.215,C3[C](C)(C(=O)OCc1ccccc1)[CH2][C](C)(C(=O)OCc1ccccc1)[CH2][C](C)(C(=O)OCc1ccccc1)[CH2][C](C)(C(=O)OCc1ccccc1)[CH2][C](C)(C(=O)OCc1ccccc1)[CH2][C](C)(C(=O)OCc1ccccc1)[CH2][C](C)(C(=O)OCc1ccccc1)[CH2][C](C)(C(=O)OCc1ccccc1)[CH2][C](C)(C(=O)OCc1ccccc1)[CH2][C](C)(C(=O)OCc1ccccc1)3,107.82283006554493,1,1,0.9166666666666666,319.3666666666666,325.101318359375,14.501318359374977,0.0466880822903251
1266,"Donnerstag, 13. Februar 2020 10:08:07",D5 2,25.0,335.9,0.047,254.4,352.8,343.3,314.8,VAN056_P2(TS-009b)_1.txt,VAN56_P2,P26,methacrylate,Polybenzyl MA,C=C(C)C(=O)OCc1ccccc1,[CH2][C](C)(C(=O)OCc1ccccc1),19000.0,1.2,SEC13,54.0,2020-02-13 00:00:00,PVA,8,176.215,C3[C](C)(C(=O)OCc1ccccc1)[CH2][C](C)(C(=O)OCc1ccccc1)[CH2][C](C)(C(=O)OCc1ccccc1)[CH2][C](C)(C(=O)OCc1ccccc1)[CH2][C](C)(C(=O)OCc1ccccc1)[CH2][C](C)(C(=O)OCc1ccccc1)[CH2][C](C)(C(=O)OCc1ccccc1)[CH2][C](C)(C(=O)OCc1ccccc1)[CH2][C](C)(C(=O)OCc1ccccc1)[CH2][C](C)(C(=O)OCc1ccccc1)3,107.82283006554493,1,1,0.9166666666666666,319.3666666666666,325.101318359375,10.798681640624977,0.032148501460628094
1267,"Donnerstag, 13. Februar 2020 10:08:17",D5 3,25.0,317.3,0.053,255.0,354.9,339.2,285.8,VAN056_P2(TS-009b)_1.txt,VAN56_P2,P26,methacrylate,Polybenzyl MA,C=C(C)C(=O)OCc1ccccc1,[CH2][C](C)(C(=O)OCc1ccccc1),19000.0,1.2,SEC13,54.0,2020-02-13 00:00:00,PVA,8,176.215,C3[C](C)(C(=O)OCc1ccccc1)[CH2][C](C)(C(=O)OCc1ccccc1)[CH2][C](C)(C(=O)OCc1ccccc1)[CH2][C](C)(C(=O)OCc1ccccc1)[CH2][C](C)(C(=O)OCc1ccccc1)[CH2][C](C)(C(=O)OCc1ccccc1)[CH2][C](C)(C(=O)OCc1ccccc1)[CH2][C](C)(C(=O)OCc1ccccc1)[CH2][C](C)(C(=O)OCc1ccccc1)[CH2][C](C)(C(=O)OCc1ccccc1)3,107.82283006554493,1,1,0.9166666666666666,319.3666666666666,325.101318359375,7.801318359374989,0.02458656904940116
1268,"Donnerstag, 13. Februar 2020 10:08:59",D6 1,25.0,316.3,0.18899999999999997,255.1,349.6,334.1,280.8,VAN056_P2(TS-009b)_1.txt,VAN56_P2,P26,methacrylate,Polybenzyl MA,C=C(C)C(=O)OCc1ccccc1,[CH2][C](C)(C(=O)OCc1ccccc1),19000.0,1.2,SEC13,54.0,2020-02-13 00:00:00,PVA,8,176.215,C3[C](C)(C(=O)OCc1ccccc1)[CH2][C](C)(C(=O)OCc1ccccc1)[CH2][C](C)(C(=O)OCc1ccccc1)[CH2][C](C)(C(=O)OCc1ccccc1)[CH2][C](C)(C(=O)OCc1ccccc1)[CH2][C](C)(C(=O)OCc1ccccc1)[CH2][C](C)(C(=O)OCc1ccccc1)[CH2][C](C)(C(=O)OCc1ccccc1)[CH2][C](C)(C(=O)OCc1ccccc1)[CH2][C](C)(C(=O)OCc1ccccc1)3,107.82283006554493,1,1,0.9166666666666666,319.3666666666666,325.1012878417969,8.801287841796864,0.02782575985392622
1269,"Donnerstag, 13. Februar 2020 10:09:10",D6 2,25.0,311.5,0.005,252.2,329.5,321.5,292.8,VAN056_P2(TS-009b)_1.txt,VAN56_P2,P26,methacrylate,Polybenzyl MA,C=C(C)C(=O)OCc1ccccc1,[CH2][C](C)(C(=O)OCc1ccccc1),19000.0,1.2,SEC13,54.0,2020-02-13 00:00:00,PVA,8,176.215,C3[C](C)(C(=O)OCc1ccccc1)[CH2][C](C)(C(=O)OCc1ccccc1)[CH2][C](C)(C(=O)OCc1ccccc1)[CH2][C](C)(C(=O)OCc1ccccc1)[CH2][C](C)(C(=O)OCc1ccccc1)[CH2][C](C)(C(=O)OCc1ccccc1)[CH2][C](C)(C(=O)OCc1ccccc1)[CH2][C](C)(C(=O)OCc1ccccc1)[CH2][C](C)(C(=O)OCc1ccccc1)[CH2][C](C)(C(=O)OCc1ccccc1)3,107.82283006554493,1,1,0.9166666666666666,319.3666666666666,325.1013488769531,13.601348876953125,0.043664041338533306
1270,"Donnerstag, 13. Februar 2020 10:09:21",D6 3,25.0,318.1,0.154,255.3,347.5,330.4,267.5,VAN056_P2(TS-009b)_1.txt,VAN56_P2,P26,methacrylate,Polybenzyl MA,C=C(C)C(=O)OCc1ccccc1,[CH2][C](C)(C(=O)OCc1ccccc1),19000.0,1.2,SEC13,54.0,2020-02-13 00:00:00,PVA,8,176.215,C3[C](C)(C(=O)OCc1ccccc1)[CH2][C](C)(C(=O)OCc1ccccc1)[CH2][C](C)(C(=O)OCc1ccccc1)[CH2][C](C)(C(=O)OCc1ccccc1)[CH2][C](C)(C(=O)OCc1ccccc1)[CH2][C](C)(C(=O)OCc1ccccc1)[CH2][C](C)(C(=O)OCc1ccccc1)[CH2][C](C)(C(=O)OCc1ccccc1)[CH2][C](C)(C(=O)OCc1ccccc1)[CH2][C](C)(C(=O)OCc1ccccc1)3,107.82283006554493,1,1,0.9166666666666666,319.3666666666666,325.1013488769531,7.001348876953102,0.02200989901588526
1271,"Donnerstag, 13. Februar 2020 10:10:10",E1 2,25.0,276.1,0.27899999999999997,164.8,741.3,411.8,176.6,VAN056_P2(TS-009b)_1.txt,VAN56_P2,P26,methacrylate,Polybenzyl MA,C=C(C)C(=O)OCc1ccccc1,[CH2][C](C)(C(=O)OCc1ccccc1),19000.0,1.2,SEC13,54.0,2020-02-13 00:00:00,None,10,176.215,C3[C](C)(C(=O)OCc1ccccc1)[CH2][C](C)(C(=O)OCc1ccccc1)[CH2][C](C)(C(=O)OCc1ccccc1)[CH2][C](C)(C(=O)OCc1ccccc1)[CH2][C](C)(C(=O)OCc1ccccc1)[CH2][C](C)(C(=O)OCc1ccccc1)[CH2][C](C)(C(=O)OCc1ccccc1)[CH2][C](C)(C(=O)OCc1ccccc1)[CH2][C](C)(C(=O)OCc1ccccc1)[CH2][C](C)(C(=O)OCc1ccccc1)3,107.82283006554493,0,1,0.4722222222222222,266.125,258.2043151855469,17.895684814453148,0.06481595369233302
1272,"Donnerstag, 13. Februar 2020 10:11:08",E2 2,25.0,275.5,0.257,293.1,517.7,363.5,121.6,VAN056_P2(TS-009b)_1.txt,VAN56_P2,P26,methacrylate,Polybenzyl MA,C=C(C)C(=O)OCc1ccccc1,[CH2][C](C)(C(=O)OCc1ccccc1),19000.0,1.2,SEC13,54.0,2020-02-13 00:00:00,None,10,176.215,C3[C](C)(C(=O)OCc1ccccc1)[CH2][C](C)(C(=O)OCc1ccccc1)[CH2][C](C)(C(=O)OCc1ccccc1)[CH2][C](C)(C(=O)OCc1ccccc1)[CH2][C](C)(C(=O)OCc1ccccc1)[CH2][C](C)(C(=O)OCc1ccccc1)[CH2][C](C)(C(=O)OCc1ccccc1)[CH2][C](C)(C(=O)OCc1ccccc1)[CH2][C](C)(C(=O)OCc1ccccc1)[CH2][C](C)(C(=O)OCc1ccccc1)3,107.82283006554493,0,1,0.4722222222222222,266.125,258.2043151855469,17.295684814453125,0.06277925522487522
1273,"Donnerstag, 13. Februar 2020 10:11:56",E3 1,25.0,253.1,0.231,340.8,678.5,365.3,206.3,VAN056_P2(TS-009b)_1.txt,VAN56_P2,P26,methacrylate,Polybenzyl MA,C=C(C)C(=O)OCc1ccccc1,[CH2][C](C)(C(=O)OCc1ccccc1),19000.0,1.2,SEC13,54.0,2020-02-13 00:00:00,None,10,176.215,C3[C](C)(C(=O)OCc1ccccc1)[CH2][C](C)(C(=O)OCc1ccccc1)[CH2][C](C)(C(=O)OCc1ccccc1)[CH2][C](C)(C(=O)OCc1ccccc1)[CH2][C](C)(C(=O)OCc1ccccc1)[CH2][C](C)(C(=O)OCc1ccccc1)[CH2][C](C)(C(=O)OCc1ccccc1)[CH2][C](C)(C(=O)OCc1ccccc1)[CH2][C](C)(C(=O)OCc1ccccc1)[CH2][C](C)(C(=O)OCc1ccccc1)3,107.82283006554493,0,1,0.4722222222222222,266.125,258.2043151855469,5.104315185546881,0.020167187615752195
1274,"Donnerstag, 13. Februar 2020 10:12:18",E3 3,25.0,259.8,0.23,325.2,814.2,419.0,187.8,VAN056_P2(TS-009b)_1.txt,VAN56_P2,P26,methacrylate,Polybenzyl MA,C=C(C)C(=O)OCc1ccccc1,[CH2][C](C)(C(=O)OCc1ccccc1),19000.0,1.2,SEC13,54.0,2020-02-13 00:00:00,None,10,176.215,C3[C](C)(C(=O)OCc1ccccc1)[CH2][C](C)(C(=O)OCc1ccccc1)[CH2][C](C)(C(=O)OCc1ccccc1)[CH2][C](C)(C(=O)OCc1ccccc1)[CH2][C](C)(C(=O)OCc1ccccc1)[CH2][C](C)(C(=O)OCc1ccccc1)[CH2][C](C)(C(=O)OCc1ccccc1)[CH2][C](C)(C(=O)OCc1ccccc1)[CH2][C](C)(C(=O)OCc1ccccc1)[CH2][C](C)(C(=O)OCc1ccccc1)3,107.82283006554493,0,1,0.4722222222222222,266.125,258.2043151855469,1.5956848144531364,0.006141973881651795
1275,"Donnerstag, 13. Februar 2020 10:12:54",E4 1,25.0,380.8,0.147,308.2,551.8,452.2,237.0,VAN056_P2(TS-009b)_1.txt,VAN56_P2,P26,methacrylate,Polybenzyl MA,C=C(C)C(=O)OCc1ccccc1,[CH2][C](C)(C(=O)OCc1ccccc1),19000.0,1.2,SEC13,54.0,2020-02-13 00:00:00,PVA,10,176.215,C3[C](C)(C(=O)OCc1ccccc1)[CH2][C](C)(C(=O)OCc1ccccc1)[CH2][C](C)(C(=O)OCc1ccccc1)[CH2][C](C)(C(=O)OCc1ccccc1)[CH2][C](C)(C(=O)OCc1ccccc1)[CH2][C](C)(C(=O)OCc1ccccc1)[CH2][C](C)(C(=O)OCc1ccccc1)[CH2][C](C)(C(=O)OCc1ccccc1)[CH2][C](C)(C(=O)OCc1ccccc1)[CH2][C](C)(C(=O)OCc1ccccc1)3,107.82283006554493,1,1,0.8333333333333333,366.68571428571437,342.1501770019531,38.649822998046886,0.10149638392344246
1276,"Donnerstag, 13. Februar 2020 10:13:05",E4 2,25.0,372.1,0.17600000000000002,313.0,379.1,363.1,318.5,VAN056_P2(TS-009b)_1.txt,VAN56_P2,P26,methacrylate,Polybenzyl MA,C=C(C)C(=O)OCc1ccccc1,[CH2][C](C)(C(=O)OCc1ccccc1),19000.0,1.2,SEC13,54.0,2020-02-13 00:00:00,PVA,10,176.215,C3[C](C)(C(=O)OCc1ccccc1)[CH2][C](C)(C(=O)OCc1ccccc1)[CH2][C](C)(C(=O)OCc1ccccc1)[CH2][C](C)(C(=O)OCc1ccccc1)[CH2][C](C)(C(=O)OCc1ccccc1)[CH2][C](C)(C(=O)OCc1ccccc1)[CH2][C](C)(C(=O)OCc1ccccc1)[CH2][C](C)(C(=O)OCc1ccccc1)[CH2][C](C)(C(=O)OCc1ccccc1)[CH2][C](C)(C(=O)OCc1ccccc1)3,107.82283006554493,1,1,0.8333333333333333,366.68571428571437,342.1501770019531,29.949822998046898,0.08048864014524831
1277,"Donnerstag, 13. Februar 2020 10:13:16",E4 3,25.0,357.9,0.16699999999999998,313.3,429.8,387.5,302.0,VAN056_P2(TS-009b)_1.txt,VAN56_P2,P26,methacrylate,Polybenzyl MA,C=C(C)C(=O)OCc1ccccc1,[CH2][C](C)(C(=O)OCc1ccccc1),19000.0,1.2,SEC13,54.0,2020-02-13 00:00:00,PVA,10,176.215,C3[C](C)(C(=O)OCc1ccccc1)[CH2][C](C)(C(=O)OCc1ccccc1)[CH2][C](C)(C(=O)OCc1ccccc1)[CH2][C](C)(C(=O)OCc1ccccc1)[CH2][C](C)(C(=O)OCc1ccccc1)[CH2][C](C)(C(=O)OCc1ccccc1)[CH2][C](C)(C(=O)OCc1ccccc1)[CH2][C](C)(C(=O)OCc1ccccc1)[CH2][C](C)(C(=O)OCc1ccccc1)[CH2][C](C)(C(=O)OCc1ccccc1)3,107.82283006554493,1,1,0.8333333333333333,366.68571428571437,342.150146484375,15.749853515624977,0.044006296495180154
1278,"Donnerstag, 13. Februar 2020 10:14:00",E5 2,25.0,357.5,0.16699999999999998,341.7,362.1,350.3,314.2,VAN056_P2(TS-009b)_1.txt,VAN56_P2,P26,methacrylate,Polybenzyl MA,C=C(C)C(=O)OCc1ccccc1,[CH2][C](C)(C(=O)OCc1ccccc1),19000.0,1.2,SEC13,54.0,2020-02-13 00:00:00,PVA,10,176.215,C3[C](C)(C(=O)OCc1ccccc1)[CH2][C](C)(C(=O)OCc1ccccc1)[CH2][C](C)(C(=O)OCc1ccccc1)[CH2][C](C)(C(=O)OCc1ccccc1)[CH2][C](C)(C(=O)OCc1ccccc1)[CH2][C](C)(C(=O)OCc1ccccc1)[CH2][C](C)(C(=O)OCc1ccccc1)[CH2][C](C)(C(=O)OCc1ccccc1)[CH2][C](C)(C(=O)OCc1ccccc1)[CH2][C](C)(C(=O)OCc1ccccc1)3,107.82283006554493,1,1,0.8333333333333333,366.68571428571437,342.150146484375,15.349853515625,0.04293665319055944
1279,"Donnerstag, 13. Februar 2020 10:15:01",E6 1,25.0,355.2,0.2,345.5,742.2,479.4,265.3,VAN056_P2(TS-009b)_1.txt,VAN56_P2,P26,methacrylate,Polybenzyl MA,C=C(C)C(=O)OCc1ccccc1,[CH2][C](C)(C(=O)OCc1ccccc1),19000.0,1.2,SEC13,54.0,2020-02-13 00:00:00,PVA,10,176.215,C3[C](C)(C(=O)OCc1ccccc1)[CH2][C](C)(C(=O)OCc1ccccc1)[CH2][C](C)(C(=O)OCc1ccccc1)[CH2][C](C)(C(=O)OCc1ccccc1)[CH2][C](C)(C(=O)OCc1ccccc1)[CH2][C](C)(C(=O)OCc1ccccc1)[CH2][C](C)(C(=O)OCc1ccccc1)[CH2][C](C)(C(=O)OCc1ccccc1)[CH2][C](C)(C(=O)OCc1ccccc1)[CH2][C](C)(C(=O)OCc1ccccc1)3,107.82283006554493,1,1,0.8333333333333333,366.68571428571437,342.150146484375,13.049853515624989,0.036739452465160444
1280,"Donnerstag, 13. Februar 2020 10:15:12",E6 2,25.0,373.7,0.22899999999999998,394.1,581.2,458.4,171.9,VAN056_P2(TS-009b)_1.txt,VAN56_P2,P26,methacrylate,Polybenzyl MA,C=C(C)C(=O)OCc1ccccc1,[CH2][C](C)(C(=O)OCc1ccccc1),19000.0,1.2,SEC13,54.0,2020-02-13 00:00:00,PVA,10,176.215,C3[C](C)(C(=O)OCc1ccccc1)[CH2][C](C)(C(=O)OCc1ccccc1)[CH2][C](C)(C(=O)OCc1ccccc1)[CH2][C](C)(C(=O)OCc1ccccc1)[CH2][C](C)(C(=O)OCc1ccccc1)[CH2][C](C)(C(=O)OCc1ccccc1)[CH2][C](C)(C(=O)OCc1ccccc1)[CH2][C](C)(C(=O)OCc1ccccc1)[CH2][C](C)(C(=O)OCc1ccccc1)[CH2][C](C)(C(=O)OCc1ccccc1)3,107.82283006554493,1,1,0.8333333333333333,366.68571428571437,342.150146484375,31.54985351562499,0.08442561818470695
1281,"Donnerstag, 13. Februar 2020 10:15:22",E6 3,25.0,369.6,0.28600000000000003,372.2,1024.0,677.8,249.0,VAN056_P2(TS-009b)_1.txt,VAN56_P2,P26,methacrylate,Polybenzyl MA,C=C(C)C(=O)OCc1ccccc1,[CH2][C](C)(C(=O)OCc1ccccc1),19000.0,1.2,SEC13,54.0,2020-02-13 00:00:00,PVA,10,176.215,C3[C](C)(C(=O)OCc1ccccc1)[CH2][C](C)(C(=O)OCc1ccccc1)[CH2][C](C)(C(=O)OCc1ccccc1)[CH2][C](C)(C(=O)OCc1ccccc1)[CH2][C](C)(C(=O)OCc1ccccc1)[CH2][C](C)(C(=O)OCc1ccccc1)[CH2][C](C)(C(=O)OCc1ccccc1)[CH2][C](C)(C(=O)OCc1ccccc1)[CH2][C](C)(C(=O)OCc1ccccc1)[CH2][C](C)(C(=O)OCc1ccccc1)3,107.82283006554493,1,1,0.8333333333333333,366.68571428571437,342.150146484375,27.449853515625023,0.07426908418729714
1282,"Donnerstag, 13. Februar 2020 10:18:53",F4 1,25.0,408.9,0.237,254.3,846.8,534.4,333.1,VAN056_P2(TS-009b)_1.txt,VAN56_P2,P26,methacrylate,Polybenzyl MA,C=C(C)C(=O)OCc1ccccc1,[CH2][C](C)(C(=O)OCc1ccccc1),19000.0,1.2,SEC13,54.0,2020-02-13 00:00:00,PVA,15,176.215,C3[C](C)(C(=O)OCc1ccccc1)[CH2][C](C)(C(=O)OCc1ccccc1)[CH2][C](C)(C(=O)OCc1ccccc1)[CH2][C](C)(C(=O)OCc1ccccc1)[CH2][C](C)(C(=O)OCc1ccccc1)[CH2][C](C)(C(=O)OCc1ccccc1)[CH2][C](C)(C(=O)OCc1ccccc1)[CH2][C](C)(C(=O)OCc1ccccc1)[CH2][C](C)(C(=O)OCc1ccccc1)[CH2][C](C)(C(=O)OCc1ccccc1)3,107.82283006554493,1,1,0.8148148148148148,394.6166666666666,379.6191711425781,29.280828857421852,0.07160877685845403
1283,"Donnerstag, 13. Februar 2020 10:19:04",F4 2,25.0,366.3,0.187,223.8,766.3,571.0,286.0,VAN056_P2(TS-009b)_1.txt,VAN56_P2,P26,methacrylate,Polybenzyl MA,C=C(C)C(=O)OCc1ccccc1,[CH2][C](C)(C(=O)OCc1ccccc1),19000.0,1.2,SEC13,54.0,2020-02-13 00:00:00,PVA,15,176.215,C3[C](C)(C(=O)OCc1ccccc1)[CH2][C](C)(C(=O)OCc1ccccc1)[CH2][C](C)(C(=O)OCc1ccccc1)[CH2][C](C)(C(=O)OCc1ccccc1)[CH2][C](C)(C(=O)OCc1ccccc1)[CH2][C](C)(C(=O)OCc1ccccc1)[CH2][C](C)(C(=O)OCc1ccccc1)[CH2][C](C)(C(=O)OCc1ccccc1)[CH2][C](C)(C(=O)OCc1ccccc1)[CH2][C](C)(C(=O)OCc1ccccc1)3,107.82283006554493,1,1,0.8148148148148148,394.6166666666666,379.619140625,13.319140624999989,0.03636129026754024
1284,"Donnerstag, 13. Februar 2020 10:19:50",F5 1,25.0,408.3,0.29100000000000004,228.3,895.6,581.0,225.8,VAN056_P2(TS-009b)_1.txt,VAN56_P2,P26,methacrylate,Polybenzyl MA,C=C(C)C(=O)OCc1ccccc1,[CH2][C](C)(C(=O)OCc1ccccc1),19000.0,1.2,SEC13,54.0,2020-02-13 00:00:00,PVA,15,176.215,C3[C](C)(C(=O)OCc1ccccc1)[CH2][C](C)(C(=O)OCc1ccccc1)[CH2][C](C)(C(=O)OCc1ccccc1)[CH2][C](C)(C(=O)OCc1ccccc1)[CH2][C](C)(C(=O)OCc1ccccc1)[CH2][C](C)(C(=O)OCc1ccccc1)[CH2][C](C)(C(=O)OCc1ccccc1)[CH2][C](C)(C(=O)OCc1ccccc1)[CH2][C](C)(C(=O)OCc1ccccc1)[CH2][C](C)(C(=O)OCc1ccccc1)3,107.82283006554493,1,1,0.8148148148148148,394.6166666666666,379.619140625,28.68085937500001,0.07024457353661526
1285,"Donnerstag, 13. Februar 2020 10:20:49",F6 1,25.0,380.8,0.258,277.5,756.0,472.2,315.3,VAN056_P2(TS-009b)_1.txt,VAN56_P2,P26,methacrylate,Polybenzyl MA,C=C(C)C(=O)OCc1ccccc1,[CH2][C](C)(C(=O)OCc1ccccc1),19000.0,1.2,SEC13,54.0,2020-02-13 00:00:00,PVA,15,176.215,C3[C](C)(C(=O)OCc1ccccc1)[CH2][C](C)(C(=O)OCc1ccccc1)[CH2][C](C)(C(=O)OCc1ccccc1)[CH2][C](C)(C(=O)OCc1ccccc1)[CH2][C](C)(C(=O)OCc1ccccc1)[CH2][C](C)(C(=O)OCc1ccccc1)[CH2][C](C)(C(=O)OCc1ccccc1)[CH2][C](C)(C(=O)OCc1ccccc1)[CH2][C](C)(C(=O)OCc1ccccc1)[CH2][C](C)(C(=O)OCc1ccccc1)3,107.82283006554493,1,1,0.8148148148148148,394.6166666666666,379.619140625,1.1808593750000114,0.003100996257878181
1286,"Donnerstag, 13. Februar 2020 10:21:00",F6 2,25.0,414.2,0.285,262.6,1049.0,665.2,285.6,VAN056_P2(TS-009b)_1.txt,VAN56_P2,P26,methacrylate,Polybenzyl MA,C=C(C)C(=O)OCc1ccccc1,[CH2][C](C)(C(=O)OCc1ccccc1),19000.0,1.2,SEC13,54.0,2020-02-13 00:00:00,PVA,15,176.215,C3[C](C)(C(=O)OCc1ccccc1)[CH2][C](C)(C(=O)OCc1ccccc1)[CH2][C](C)(C(=O)OCc1ccccc1)[CH2][C](C)(C(=O)OCc1ccccc1)[CH2][C](C)(C(=O)OCc1ccccc1)[CH2][C](C)(C(=O)OCc1ccccc1)[CH2][C](C)(C(=O)OCc1ccccc1)[CH2][C](C)(C(=O)OCc1ccccc1)[CH2][C](C)(C(=O)OCc1ccccc1)[CH2][C](C)(C(=O)OCc1ccccc1)3,107.82283006554493,1,1,0.8148148148148148,394.6166666666666,379.619140625,34.58085937499999,0.08348831331482373
1287,"Donnerstag, 13. Februar 2020 10:21:11",F6 3,25.0,389.2,0.295,255.0,1139.0,852.0,270.0,VAN056_P2(TS-009b)_1.txt,VAN56_P2,P26,methacrylate,Polybenzyl MA,C=C(C)C(=O)OCc1ccccc1,[CH2][C](C)(C(=O)OCc1ccccc1),19000.0,1.2,SEC13,54.0,2020-02-13 00:00:00,PVA,15,176.215,C3[C](C)(C(=O)OCc1ccccc1)[CH2][C](C)(C(=O)OCc1ccccc1)[CH2][C](C)(C(=O)OCc1ccccc1)[CH2][C](C)(C(=O)OCc1ccccc1)[CH2][C](C)(C(=O)OCc1ccccc1)[CH2][C](C)(C(=O)OCc1ccccc1)[CH2][C](C)(C(=O)OCc1ccccc1)[CH2][C](C)(C(=O)OCc1ccccc1)[CH2][C](C)(C(=O)OCc1ccccc1)[CH2][C](C)(C(=O)OCc1ccccc1)3,107.82283006554493,1,1,0.8148148148148148,394.6166666666666,379.619140625,9.580859374999989,0.024616802094039027
1288,"Montag, 17. Februar 2020 11:30:36",C1 1,25.0,227.4,0.10099999999999999,369.0,251.9,247.3,201.2,VAN061_P2(TS-013b)_1.txt,VAN61_P2,P23,methacrylate,Poly-c-hexyl MA,C=C(C)C(=O)OC1CCCCC1,[CH2][C](C)(C(=O)OC1CCCCC1),20600.0,1.09,SEC13,92.0,2020-02-17 00:00:00,None,5,168.2359999999999,C3[C](C)(C(=O)OC1CCCCC1)[CH2][C](C)(C(=O)OC1CCCCC1)[CH2][C](C)(C(=O)OC1CCCCC1)[CH2][C](C)(C(=O)OC1CCCCC1)[CH2][C](C)(C(=O)OC1CCCCC1)[CH2][C](C)(C(=O)OC1CCCCC1)[CH2][C](C)(C(=O)OC1CCCCC1)[CH2][C](C)(C(=O)OC1CCCCC1)[CH2][C](C)(C(=O)OC1CCCCC1)[CH2][C](C)(C(=O)OC1CCCCC1)3,122.44703868375382,0,1,0.5,224.3555555555556,207.66497802734375,19.735021972656256,0.08678549680147869
1289,"Montag, 17. Februar 2020 11:30:47",C1 2,25.0,225.7,0.124,372.8,257.2,250.9,191.2,VAN061_P2(TS-013b)_1.txt,VAN61_P2,P23,methacrylate,Poly-c-hexyl MA,C=C(C)C(=O)OC1CCCCC1,[CH2][C](C)(C(=O)OC1CCCCC1),20600.0,1.09,SEC13,92.0,2020-02-17 00:00:00,None,5,168.2359999999999,C3[C](C)(C(=O)OC1CCCCC1)[CH2][C](C)(C(=O)OC1CCCCC1)[CH2][C](C)(C(=O)OC1CCCCC1)[CH2][C](C)(C(=O)OC1CCCCC1)[CH2][C](C)(C(=O)OC1CCCCC1)[CH2][C](C)(C(=O)OC1CCCCC1)[CH2][C](C)(C(=O)OC1CCCCC1)[CH2][C](C)(C(=O)OC1CCCCC1)[CH2][C](C)(C(=O)OC1CCCCC1)[CH2][C](C)(C(=O)OC1CCCCC1)3,122.44703868375382,0,1,0.5,224.3555555555556,207.66497802734375,18.03502197265624,0.07990705348983712
1290,"Montag, 17. Februar 2020 11:30:58",C1 3,25.0,221.4,0.138,361.9,244.8,240.9,198.2,VAN061_P2(TS-013b)_1.txt,VAN61_P2,P23,methacrylate,Poly-c-hexyl MA,C=C(C)C(=O)OC1CCCCC1,[CH2][C](C)(C(=O)OC1CCCCC1),20600.0,1.09,SEC13,92.0,2020-02-17 00:00:00,None,5,168.2359999999999,C3[C](C)(C(=O)OC1CCCCC1)[CH2][C](C)(C(=O)OC1CCCCC1)[CH2][C](C)(C(=O)OC1CCCCC1)[CH2][C](C)(C(=O)OC1CCCCC1)[CH2][C](C)(C(=O)OC1CCCCC1)[CH2][C](C)(C(=O)OC1CCCCC1)[CH2][C](C)(C(=O)OC1CCCCC1)[CH2][C](C)(C(=O)OC1CCCCC1)[CH2][C](C)(C(=O)OC1CCCCC1)[CH2][C](C)(C(=O)OC1CCCCC1)3,122.44703868375382,0,1,0.5,224.3555555555556,207.66500854492188,13.73499145507813,0.06203699844208731
1291,"Montag, 17. Februar 2020 11:31:34",C2 1,25.0,224.8,0.016,451.1,234.3,232.3,204.4,VAN061_P2(TS-013b)_1.txt,VAN61_P2,P23,methacrylate,Poly-c-hexyl MA,C=C(C)C(=O)OC1CCCCC1,[CH2][C](C)(C(=O)OC1CCCCC1),20600.0,1.09,SEC13,92.0,2020-02-17 00:00:00,None,5,168.2359999999999,C3[C](C)(C(=O)OC1CCCCC1)[CH2][C](C)(C(=O)OC1CCCCC1)[CH2][C](C)(C(=O)OC1CCCCC1)[CH2][C](C)(C(=O)OC1CCCCC1)[CH2][C](C)(C(=O)OC1CCCCC1)[CH2][C](C)(C(=O)OC1CCCCC1)[CH2][C](C)(C(=O)OC1CCCCC1)[CH2][C](C)(C(=O)OC1CCCCC1)[CH2][C](C)(C(=O)OC1CCCCC1)[CH2][C](C)(C(=O)OC1CCCCC1)3,122.44703868375382,0,1,0.5,224.3555555555556,207.66497802734375,17.13502197265626,0.07622340735167375
1292,"Montag, 17. Februar 2020 11:31:45",C2 2,25.0,225.9,0.038,465.1,241.5,238.6,204.1,VAN061_P2(TS-013b)_1.txt,VAN61_P2,P23,methacrylate,Poly-c-hexyl MA,C=C(C)C(=O)OC1CCCCC1,[CH2][C](C)(C(=O)OC1CCCCC1),20600.0,1.09,SEC13,92.0,2020-02-17 00:00:00,None,5,168.2359999999999,C3[C](C)(C(=O)OC1CCCCC1)[CH2][C](C)(C(=O)OC1CCCCC1)[CH2][C](C)(C(=O)OC1CCCCC1)[CH2][C](C)(C(=O)OC1CCCCC1)[CH2][C](C)(C(=O)OC1CCCCC1)[CH2][C](C)(C(=O)OC1CCCCC1)[CH2][C](C)(C(=O)OC1CCCCC1)[CH2][C](C)(C(=O)OC1CCCCC1)[CH2][C](C)(C(=O)OC1CCCCC1)[CH2][C](C)(C(=O)OC1CCCCC1)3,122.44703868375382,0,1,0.5,224.3555555555556,207.66494750976562,18.23505249023438,0.08072179057208667
1293,"Montag, 17. Februar 2020 11:31:56",C2 3,25.0,218.9,0.065,451.7,234.4,232.0,200.2,VAN061_P2(TS-013b)_1.txt,VAN61_P2,P23,methacrylate,Poly-c-hexyl MA,C=C(C)C(=O)OC1CCCCC1,[CH2][C](C)(C(=O)OC1CCCCC1),20600.0,1.09,SEC13,92.0,2020-02-17 00:00:00,None,5,168.2359999999999,C3[C](C)(C(=O)OC1CCCCC1)[CH2][C](C)(C(=O)OC1CCCCC1)[CH2][C](C)(C(=O)OC1CCCCC1)[CH2][C](C)(C(=O)OC1CCCCC1)[CH2][C](C)(C(=O)OC1CCCCC1)[CH2][C](C)(C(=O)OC1CCCCC1)[CH2][C](C)(C(=O)OC1CCCCC1)[CH2][C](C)(C(=O)OC1CCCCC1)[CH2][C](C)(C(=O)OC1CCCCC1)[CH2][C](C)(C(=O)OC1CCCCC1)3,122.44703868375382,0,1,0.5,224.3555555555556,207.66497802734375,11.235021972656256,0.051324906225017154
