Repository: JulianKimmig/nanoparticle_size_prediction

File: pretrained/np_model_14/evaluation/train_df.csv (part 21 of 37)
index,measurment_data,sample,temperature,z_average,dispersity,mean_count_rate,volume_mean,intensity_mean,number_mean,file,np_formulation,substance_code,polymer_class,polymer,smiles_monomer,smiles_ru,mn,pdi,mn_method,tg,date,additive,polymer_concentration,mass_ru,circular_smiles_10,dp,with_pva,valid,roll_valid,mean_z_average,predicted_z_average,error,rel_error
1294,"Montag, 17. Februar 2020 11:32:30",C3 1,25.0,228.3,0.068,428.4,255.9,250.6,193.5,VAN061_P2(TS-013b)_1.txt,VAN61_P2,P23,methacrylate,Poly-c-hexyl MA,C=C(C)C(=O)OC1CCCCC1,[CH2][C](C)(C(=O)OC1CCCCC1),20600.0,1.09,SEC13,92.0,2020-02-17 00:00:00,None,5,168.2359999999999,C3[C](C)(C(=O)OC1CCCCC1)[CH2][C](C)(C(=O)OC1CCCCC1)[CH2][C](C)(C(=O)OC1CCCCC1)[CH2][C](C)(C(=O)OC1CCCCC1)[CH2][C](C)(C(=O)OC1CCCCC1)[CH2][C](C)(C(=O)OC1CCCCC1)[CH2][C](C)(C(=O)OC1CCCCC1)[CH2][C](C)(C(=O)OC1CCCCC1)[CH2][C](C)(C(=O)OC1CCCCC1)[CH2][C](C)(C(=O)OC1CCCCC1)3,122.44703868375382,0,1,0.5,224.3555555555556,207.66497802734375,20.63502197265626,0.0903855539757173
1295,"Montag, 17. Februar 2020 11:32:41",C3 2,25.0,225.8,0.027000000000000003,423.3,237.7,235.6,208.2,VAN061_P2(TS-013b)_1.txt,VAN61_P2,P23,methacrylate,Poly-c-hexyl MA,C=C(C)C(=O)OC1CCCCC1,[CH2][C](C)(C(=O)OC1CCCCC1),20600.0,1.09,SEC13,92.0,2020-02-17 00:00:00,None,5,168.2359999999999,C3[C](C)(C(=O)OC1CCCCC1)[CH2][C](C)(C(=O)OC1CCCCC1)[CH2][C](C)(C(=O)OC1CCCCC1)[CH2][C](C)(C(=O)OC1CCCCC1)[CH2][C](C)(C(=O)OC1CCCCC1)[CH2][C](C)(C(=O)OC1CCCCC1)[CH2][C](C)(C(=O)OC1CCCCC1)[CH2][C](C)(C(=O)OC1CCCCC1)[CH2][C](C)(C(=O)OC1CCCCC1)[CH2][C](C)(C(=O)OC1CCCCC1)3,122.44703868375382,0,1,0.5,224.3555555555556,207.6649932861328,18.1350067138672,0.0803144672890487
1296,"Montag, 17. Februar 2020 11:32:52",C3 3,25.0,221.0,0.049,419.1,226.9,225.4,205.3,VAN061_P2(TS-013b)_1.txt,VAN61_P2,P23,methacrylate,Poly-c-hexyl MA,C=C(C)C(=O)OC1CCCCC1,[CH2][C](C)(C(=O)OC1CCCCC1),20600.0,1.09,SEC13,92.0,2020-02-17 00:00:00,None,5,168.2359999999999,C3[C](C)(C(=O)OC1CCCCC1)[CH2][C](C)(C(=O)OC1CCCCC1)[CH2][C](C)(C(=O)OC1CCCCC1)[CH2][C](C)(C(=O)OC1CCCCC1)[CH2][C](C)(C(=O)OC1CCCCC1)[CH2][C](C)(C(=O)OC1CCCCC1)[CH2][C](C)(C(=O)OC1CCCCC1)[CH2][C](C)(C(=O)OC1CCCCC1)[CH2][C](C)(C(=O)OC1CCCCC1)[CH2][C](C)(C(=O)OC1CCCCC1)3,122.44703868375382,0,1,0.5,224.3555555555556,207.6649932861328,13.335006713867188,0.06033939689532664
1297,"Montag, 17. Februar 2020 11:36:41",D1 1,25.0,240.9,0.076,267.8,275.9,266.7,196.5,VAN061_P2(TS-013b)_1.txt,VAN61_P2,P23,methacrylate,Poly-c-hexyl MA,C=C(C)C(=O)OC1CCCCC1,[CH2][C](C)(C(=O)OC1CCCCC1),20600.0,1.09,SEC13,92.0,2020-02-17 00:00:00,None,8,168.2359999999999,C3[C](C)(C(=O)OC1CCCCC1)[CH2][C](C)(C(=O)OC1CCCCC1)[CH2][C](C)(C(=O)OC1CCCCC1)[CH2][C](C)(C(=O)OC1CCCCC1)[CH2][C](C)(C(=O)OC1CCCCC1)[CH2][C](C)(C(=O)OC1CCCCC1)[CH2][C](C)(C(=O)OC1CCCCC1)[CH2][C](C)(C(=O)OC1CCCCC1)[CH2][C](C)(C(=O)OC1CCCCC1)[CH2][C](C)(C(=O)OC1CCCCC1)3,122.44703868375382,0,1,0.7222222222222222,238.9333333333333,219.08856201171875,21.811437988281256,0.09054146113856892
1298,"Montag, 17. Februar 2020 11:36:51",D1 2,25.0,252.7,0.13,293.9,305.7,292.7,221.6,VAN061_P2(TS-013b)_1.txt,VAN61_P2,P23,methacrylate,Poly-c-hexyl MA,C=C(C)C(=O)OC1CCCCC1,[CH2][C](C)(C(=O)OC1CCCCC1),20600.0,1.09,SEC13,92.0,2020-02-17 00:00:00,None,8,168.2359999999999,C3[C](C)(C(=O)OC1CCCCC1)[CH2][C](C)(C(=O)OC1CCCCC1)[CH2][C](C)(C(=O)OC1CCCCC1)[CH2][C](C)(C(=O)OC1CCCCC1)[CH2][C](C)(C(=O)OC1CCCCC1)[CH2][C](C)(C(=O)OC1CCCCC1)[CH2][C](C)(C(=O)OC1CCCCC1)[CH2][C](C)(C(=O)OC1CCCCC1)[CH2][C](C)(C(=O)OC1CCCCC1)[CH2][C](C)(C(=O)OC1CCCCC1)3,122.44703868375382,0,1,0.7222222222222222,238.9333333333333,219.08856201171875,33.61143798828124,0.13300925203118813
1299,"Montag, 17. Februar 2020 11:37:02",D1 3,25.0,248.3,0.157,301.8,483.7,310.6,195.4,VAN061_P2(TS-013b)_1.txt,VAN61_P2,P23,methacrylate,Poly-c-hexyl MA,C=C(C)C(=O)OC1CCCCC1,[CH2][C](C)(C(=O)OC1CCCCC1),20600.0,1.09,SEC13,92.0,2020-02-17 00:00:00,None,8,168.2359999999999,C3[C](C)(C(=O)OC1CCCCC1)[CH2][C](C)(C(=O)OC1CCCCC1)[CH2][C](C)(C(=O)OC1CCCCC1)[CH2][C](C)(C(=O)OC1CCCCC1)[CH2][C](C)(C(=O)OC1CCCCC1)[CH2][C](C)(C(=O)OC1CCCCC1)[CH2][C](C)(C(=O)OC1CCCCC1)[CH2][C](C)(C(=O)OC1CCCCC1)[CH2][C](C)(C(=O)OC1CCCCC1)[CH2][C](C)(C(=O)OC1CCCCC1)3,122.44703868375382,0,1,0.7222222222222222,238.9333333333333,219.08853149414062,29.211468505859386,0.11764586591163667
1300,"Montag, 17. Februar 2020 11:37:38",D2 1,25.0,245.7,0.179,295.8,575.3,342.7,201.1,VAN061_P2(TS-013b)_1.txt,VAN61_P2,P23,methacrylate,Poly-c-hexyl MA,C=C(C)C(=O)OC1CCCCC1,[CH2][C](C)(C(=O)OC1CCCCC1),20600.0,1.09,SEC13,92.0,2020-02-17 00:00:00,None,8,168.2359999999999,C3[C](C)(C(=O)OC1CCCCC1)[CH2][C](C)(C(=O)OC1CCCCC1)[CH2][C](C)(C(=O)OC1CCCCC1)[CH2][C](C)(C(=O)OC1CCCCC1)[CH2][C](C)(C(=O)OC1CCCCC1)[CH2][C](C)(C(=O)OC1CCCCC1)[CH2][C](C)(C(=O)OC1CCCCC1)[CH2][C](C)(C(=O)OC1CCCCC1)[CH2][C](C)(C(=O)OC1CCCCC1)[CH2][C](C)(C(=O)OC1CCCCC1)3,122.44703868375382,0,1,0.7222222222222222,238.9333333333333,219.08856201171875,26.61143798828124,0.10830866092096557
1301,"Montag, 17. Februar 2020 11:37:48",D2 2,25.0,247.0,0.09300000000000001,287.5,286.4,275.8,203.8,VAN061_P2(TS-013b)_1.txt,VAN61_P2,P23,methacrylate,Poly-c-hexyl MA,C=C(C)C(=O)OC1CCCCC1,[CH2][C](C)(C(=O)OC1CCCCC1),20600.0,1.09,SEC13,92.0,2020-02-17 00:00:00,None,8,168.2359999999999,C3[C](C)(C(=O)OC1CCCCC1)[CH2][C](C)(C(=O)OC1CCCCC1)[CH2][C](C)(C(=O)OC1CCCCC1)[CH2][C](C)(C(=O)OC1CCCCC1)[CH2][C](C)(C(=O)OC1CCCCC1)[CH2][C](C)(C(=O)OC1CCCCC1)[CH2][C](C)(C(=O)OC1CCCCC1)[CH2][C](C)(C(=O)OC1CCCCC1)[CH2][C](C)(C(=O)OC1CCCCC1)[CH2][C](C)(C(=O)OC1CCCCC1)3,122.44703868375382,0,1,0.7222222222222222,238.9333333333333,219.08853149414062,27.911468505859375,0.11300189678485577
1302,"Montag, 17. Februar 2020 11:37:59",D2 3,25.0,243.1,0.21100000000000002,299.6,786.0,405.0,193.5,VAN061_P2(TS-013b)_1.txt,VAN61_P2,P23,methacrylate,Poly-c-hexyl MA,C=C(C)C(=O)OC1CCCCC1,[CH2][C](C)(C(=O)OC1CCCCC1),20600.0,1.09,SEC13,92.0,2020-02-17 00:00:00,None,8,168.2359999999999,C3[C](C)(C(=O)OC1CCCCC1)[CH2][C](C)(C(=O)OC1CCCCC1)[CH2][C](C)(C(=O)OC1CCCCC1)[CH2][C](C)(C(=O)OC1CCCCC1)[CH2][C](C)(C(=O)OC1CCCCC1)[CH2][C](C)(C(=O)OC1CCCCC1)[CH2][C](C)(C(=O)OC1CCCCC1)[CH2][C](C)(C(=O)OC1CCCCC1)[CH2][C](C)(C(=O)OC1CCCCC1)[CH2][C](C)(C(=O)OC1CCCCC1)3,122.44703868375382,0,1,0.7222222222222222,238.9333333333333,219.0885009765625,24.011499023437494,0.09877210622557588
1303,"Montag, 17. Februar 2020 11:38:44",D3 1,25.0,225.3,0.063,332.1,242.7,239.6,204.0,VAN061_P2(TS-013b)_1.txt,VAN61_P2,P23,methacrylate,Poly-c-hexyl MA,C=C(C)C(=O)OC1CCCCC1,[CH2][C](C)(C(=O)OC1CCCCC1),20600.0,1.09,SEC13,92.0,2020-02-17 00:00:00,None,8,168.2359999999999,C3[C](C)(C(=O)OC1CCCCC1)[CH2][C](C)(C(=O)OC1CCCCC1)[CH2][C](C)(C(=O)OC1CCCCC1)[CH2][C](C)(C(=O)OC1CCCCC1)[CH2][C](C)(C(=O)OC1CCCCC1)[CH2][C](C)(C(=O)OC1CCCCC1)[CH2][C](C)(C(=O)OC1CCCCC1)[CH2][C](C)(C(=O)OC1CCCCC1)[CH2][C](C)(C(=O)OC1CCCCC1)[CH2][C](C)(C(=O)OC1CCCCC1)3,122.44703868375382,0,1,0.7222222222222222,238.9333333333333,219.08853149414062,6.211468505859386,0.027569767003370556
1304,"Montag, 17. Februar 2020 11:38:55",D3 2,25.0,224.3,0.209,332.9,230.1,227.8,193.2,VAN061_P2(TS-013b)_1.txt,VAN61_P2,P23,methacrylate,Poly-c-hexyl MA,C=C(C)C(=O)OC1CCCCC1,[CH2][C](C)(C(=O)OC1CCCCC1),20600.0,1.09,SEC13,92.0,2020-02-17 00:00:00,None,8,168.2359999999999,C3[C](C)(C(=O)OC1CCCCC1)[CH2][C](C)(C(=O)OC1CCCCC1)[CH2][C](C)(C(=O)OC1CCCCC1)[CH2][C](C)(C(=O)OC1CCCCC1)[CH2][C](C)(C(=O)OC1CCCCC1)[CH2][C](C)(C(=O)OC1CCCCC1)[CH2][C](C)(C(=O)OC1CCCCC1)[CH2][C](C)(C(=O)OC1CCCCC1)[CH2][C](C)(C(=O)OC1CCCCC1)[CH2][C](C)(C(=O)OC1CCCCC1)3,122.44703868375382,0,1,0.7222222222222222,238.9333333333333,219.0885467529297,5.211453247070324,0.02323429891694304
1305,"Montag, 17. Februar 2020 11:39:05",D3 3,25.0,223.1,0.14,324.3,239.1,235.6,191.5,VAN061_P2(TS-013b)_1.txt,VAN61_P2,P23,methacrylate,Poly-c-hexyl MA,C=C(C)C(=O)OC1CCCCC1,[CH2][C](C)(C(=O)OC1CCCCC1),20600.0,1.09,SEC13,92.0,2020-02-17 00:00:00,None,8,168.2359999999999,C3[C](C)(C(=O)OC1CCCCC1)[CH2][C](C)(C(=O)OC1CCCCC1)[CH2][C](C)(C(=O)OC1CCCCC1)[CH2][C](C)(C(=O)OC1CCCCC1)[CH2][C](C)(C(=O)OC1CCCCC1)[CH2][C](C)(C(=O)OC1CCCCC1)[CH2][C](C)(C(=O)OC1CCCCC1)[CH2][C](C)(C(=O)OC1CCCCC1)[CH2][C](C)(C(=O)OC1CCCCC1)[CH2][C](C)(C(=O)OC1CCCCC1)3,122.44703868375382,0,1,0.7222222222222222,238.9333333333333,219.08853149414062,4.011468505859369,0.01798058496575244
1306,"Montag, 17. Februar 2020 11:42:33",E1 1,25.0,274.3,0.125,492.3,295.2,286.4,236.4,VAN061_P2(TS-013b)_1.txt,VAN61_P2,P23,methacrylate,Poly-c-hexyl MA,C=C(C)C(=O)OC1CCCCC1,[CH2][C](C)(C(=O)OC1CCCCC1),20600.0,1.09,SEC13,92.0,2020-02-17 00:00:00,None,10,168.2359999999999,C3[C](C)(C(=O)OC1CCCCC1)[CH2][C](C)(C(=O)OC1CCCCC1)[CH2][C](C)(C(=O)OC1CCCCC1)[CH2][C](C)(C(=O)OC1CCCCC1)[CH2][C](C)(C(=O)OC1CCCCC1)[CH2][C](C)(C(=O)OC1CCCCC1)[CH2][C](C)(C(=O)OC1CCCCC1)[CH2][C](C)(C(=O)OC1CCCCC1)[CH2][C](C)(C(=O)OC1CCCCC1)[CH2][C](C)(C(=O)OC1CCCCC1)3,122.44703868375382,0,1,0.9722222222222222,258.65,225.36911010742188,48.930889892578136,0.178384578536559
1307,"Montag, 17. Februar 2020 11:42:44",E1 2,25.0,278.3,0.3,514.7,257.0,252.1,201.8,VAN061_P2(TS-013b)_1.txt,VAN61_P2,P23,methacrylate,Poly-c-hexyl MA,C=C(C)C(=O)OC1CCCCC1,[CH2][C](C)(C(=O)OC1CCCCC1),20600.0,1.09,SEC13,92.0,2020-02-17 00:00:00,None,10,168.2359999999999,C3[C](C)(C(=O)OC1CCCCC1)[CH2][C](C)(C(=O)OC1CCCCC1)[CH2][C](C)(C(=O)OC1CCCCC1)[CH2][C](C)(C(=O)OC1CCCCC1)[CH2][C](C)(C(=O)OC1CCCCC1)[CH2][C](C)(C(=O)OC1CCCCC1)[CH2][C](C)(C(=O)OC1CCCCC1)[CH2][C](C)(C(=O)OC1CCCCC1)[CH2][C](C)(C(=O)OC1CCCCC1)[CH2][C](C)(C(=O)OC1CCCCC1)3,122.44703868375382,0,1,0.9722222222222222,258.65,225.36911010742188,52.930889892578136,0.190193639570888
1308,"Montag, 17. Februar 2020 11:42:54",E1 3,25.0,244.5,0.184,413.2,249.1,245.0,204.4,VAN061_P2(TS-013b)_1.txt,VAN61_P2,P23,methacrylate,Poly-c-hexyl MA,C=C(C)C(=O)OC1CCCCC1,[CH2][C](C)(C(=O)OC1CCCCC1),20600.0,1.09,SEC13,92.0,2020-02-17 00:00:00,None,10,168.2359999999999,C3[C](C)(C(=O)OC1CCCCC1)[CH2][C](C)(C(=O)OC1CCCCC1)[CH2][C](C)(C(=O)OC1CCCCC1)[CH2][C](C)(C(=O)OC1CCCCC1)[CH2][C](C)(C(=O)OC1CCCCC1)[CH2][C](C)(C(=O)OC1CCCCC1)[CH2][C](C)(C(=O)OC1CCCCC1)[CH2][C](C)(C(=O)OC1CCCCC1)[CH2][C](C)(C(=O)OC1CCCCC1)[CH2][C](C)(C(=O)OC1CCCCC1)3,122.44703868375382,0,1,0.9722222222222222,258.65,225.36911010742188,19.130889892578125,0.07824494843590235
1309,"Montag, 17. Februar 2020 11:43:43",E2 1,25.0,257.9,0.28,338.2,233.5,231.7,208.5,VAN061_P2(TS-013b)_1.txt,VAN61_P2,P23,methacrylate,Poly-c-hexyl MA,C=C(C)C(=O)OC1CCCCC1,[CH2][C](C)(C(=O)OC1CCCCC1),20600.0,1.09,SEC13,92.0,2020-02-17 00:00:00,None,10,168.2359999999999,C3[C](C)(C(=O)OC1CCCCC1)[CH2][C](C)(C(=O)OC1CCCCC1)[CH2][C](C)(C(=O)OC1CCCCC1)[CH2][C](C)(C(=O)OC1CCCCC1)[CH2][C](C)(C(=O)OC1CCCCC1)[CH2][C](C)(C(=O)OC1CCCCC1)[CH2][C](C)(C(=O)OC1CCCCC1)[CH2][C](C)(C(=O)OC1CCCCC1)[CH2][C](C)(C(=O)OC1CCCCC1)[CH2][C](C)(C(=O)OC1CCCCC1)3,122.44703868375382,0,1,0.9722222222222222,258.65,225.36911010742188,32.5308898925781,0.1261376110607914
1310,"Montag, 17. Februar 2020 11:43:54",E2 2,25.0,248.6,0.08199999999999999,398.9,272.0,266.3,225.7,VAN061_P2(TS-013b)_1.txt,VAN61_P2,P23,methacrylate,Poly-c-hexyl MA,C=C(C)C(=O)OC1CCCCC1,[CH2][C](C)(C(=O)OC1CCCCC1),20600.0,1.09,SEC13,92.0,2020-02-17 00:00:00,None,10,168.2359999999999,C3[C](C)(C(=O)OC1CCCCC1)[CH2][C](C)(C(=O)OC1CCCCC1)[CH2][C](C)(C(=O)OC1CCCCC1)[CH2][C](C)(C(=O)OC1CCCCC1)[CH2][C](C)(C(=O)OC1CCCCC1)[CH2][C](C)(C(=O)OC1CCCCC1)[CH2][C](C)(C(=O)OC1CCCCC1)[CH2][C](C)(C(=O)OC1CCCCC1)[CH2][C](C)(C(=O)OC1CCCCC1)[CH2][C](C)(C(=O)OC1CCCCC1)3,122.44703868375382,0,1,0.9722222222222222,258.65,225.36911010742188,23.23088989257812,0.09344686199749846
1311,"Montag, 17. Februar 2020 11:44:04",E2 3,25.0,270.9,0.257,556.8,244.6,242.0,214.6,VAN061_P2(TS-013b)_1.txt,VAN61_P2,P23,methacrylate,Poly-c-hexyl MA,C=C(C)C(=O)OC1CCCCC1,[CH2][C](C)(C(=O)OC1CCCCC1),20600.0,1.09,SEC13,92.0,2020-02-17 00:00:00,None,10,168.2359999999999,C3[C](C)(C(=O)OC1CCCCC1)[CH2][C](C)(C(=O)OC1CCCCC1)[CH2][C](C)(C(=O)OC1CCCCC1)[CH2][C](C)(C(=O)OC1CCCCC1)[CH2][C](C)(C(=O)OC1CCCCC1)[CH2][C](C)(C(=O)OC1CCCCC1)[CH2][C](C)(C(=O)OC1CCCCC1)[CH2][C](C)(C(=O)OC1CCCCC1)[CH2][C](C)(C(=O)OC1CCCCC1)[CH2][C](C)(C(=O)OC1CCCCC1)3,122.44703868375382,0,1,0.9722222222222222,258.65,225.36911010742188,45.5308898925781,0.16807268325056518
1312,"Montag, 17. Februar 2020 11:44:54",E3 1,25.0,243.2,0.147,454.7,260.0,254.3,207.4,VAN061_P2(TS-013b)_1.txt,VAN61_P2,P23,methacrylate,Poly-c-hexyl MA,C=C(C)C(=O)OC1CCCCC1,[CH2][C](C)(C(=O)OC1CCCCC1),20600.0,1.09,SEC13,92.0,2020-02-17 00:00:00,None,10,168.2359999999999,C3[C](C)(C(=O)OC1CCCCC1)[CH2][C](C)(C(=O)OC1CCCCC1)[CH2][C](C)(C(=O)OC1CCCCC1)[CH2][C](C)(C(=O)OC1CCCCC1)[CH2][C](C)(C(=O)OC1CCCCC1)[CH2][C](C)(C(=O)OC1CCCCC1)[CH2][C](C)(C(=O)OC1CCCCC1)[CH2][C](C)(C(=O)OC1CCCCC1)[CH2][C](C)(C(=O)OC1CCCCC1)[CH2][C](C)(C(=O)OC1CCCCC1)3,122.44703868375382,0,1,0.9722222222222222,258.65,225.36911010742188,17.830889892578114,0.07331780383461396
1313,"Montag, 17. Februar 2020 11:45:05",E3 2,25.0,251.5,0.228,481.5,254.0,250.4,215.3,VAN061_P2(TS-013b)_1.txt,VAN61_P2,P23,methacrylate,Poly-c-hexyl MA,C=C(C)C(=O)OC1CCCCC1,[CH2][C](C)(C(=O)OC1CCCCC1),20600.0,1.09,SEC13,92.0,2020-02-17 00:00:00,None,10,168.2359999999999,C3[C](C)(C(=O)OC1CCCCC1)[CH2][C](C)(C(=O)OC1CCCCC1)[CH2][C](C)(C(=O)OC1CCCCC1)[CH2][C](C)(C(=O)OC1CCCCC1)[CH2][C](C)(C(=O)OC1CCCCC1)[CH2][C](C)(C(=O)OC1CCCCC1)[CH2][C](C)(C(=O)OC1CCCCC1)[CH2][C](C)(C(=O)OC1CCCCC1)[CH2][C](C)(C(=O)OC1CCCCC1)[CH2][C](C)(C(=O)OC1CCCCC1)3,122.44703868375382,0,1,0.9722222222222222,258.65,225.369140625,26.130859375,0.10390003727634195
1314,"Montag, 17. Februar 2020 11:48:41",F1 1,25.0,258.4,0.18,227.4,288.2,278.7,216.2,VAN061_P2(TS-013b)_1.txt,VAN61_P2,P23,methacrylate,Poly-c-hexyl MA,C=C(C)C(=O)OC1CCCCC1,[CH2][C](C)(C(=O)OC1CCCCC1),20600.0,1.09,SEC13,92.0,2020-02-17 00:00:00,None,15,168.2359999999999,C3[C](C)(C(=O)OC1CCCCC1)[CH2][C](C)(C(=O)OC1CCCCC1)[CH2][C](C)(C(=O)OC1CCCCC1)[CH2][C](C)(C(=O)OC1CCCCC1)[CH2][C](C)(C(=O)OC1CCCCC1)[CH2][C](C)(C(=O)OC1CCCCC1)[CH2][C](C)(C(=O)OC1CCCCC1)[CH2][C](C)(C(=O)OC1CCCCC1)[CH2][C](C)(C(=O)OC1CCCCC1)[CH2][C](C)(C(=O)OC1CCCCC1)3,122.44703868375382,0,1,0.9629629629629628,262.7111111111111,239.4920654296875,18.907934570312477,0.07317312140213808
1315,"Montag, 17. Februar 2020 11:48:52",F1 2,25.0,243.9,0.19899999999999998,238.5,272.0,267.5,235.2,VAN061_P2(TS-013b)_1.txt,VAN61_P2,P23,methacrylate,Poly-c-hexyl MA,C=C(C)C(=O)OC1CCCCC1,[CH2][C](C)(C(=O)OC1CCCCC1),20600.0,1.09,SEC13,92.0,2020-02-17 00:00:00,None,15,168.2359999999999,C3[C](C)(C(=O)OC1CCCCC1)[CH2][C](C)(C(=O)OC1CCCCC1)[CH2][C](C)(C(=O)OC1CCCCC1)[CH2][C](C)(C(=O)OC1CCCCC1)[CH2][C](C)(C(=O)OC1CCCCC1)[CH2][C](C)(C(=O)OC1CCCCC1)[CH2][C](C)(C(=O)OC1CCCCC1)[CH2][C](C)(C(=O)OC1CCCCC1)[CH2][C](C)(C(=O)OC1CCCCC1)[CH2][C](C)(C(=O)OC1CCCCC1)3,122.44703868375382,0,1,0.9629629629629628,262.7111111111111,239.49209594726562,4.407904052734381,0.018072587342084383
1316,"Montag, 17. Februar 2020 11:49:03",F1 3,25.0,231.5,0.262,261.6,236.4,234.4,212.0,VAN061_P2(TS-013b)_1.txt,VAN61_P2,P23,methacrylate,Poly-c-hexyl MA,C=C(C)C(=O)OC1CCCCC1,[CH2][C](C)(C(=O)OC1CCCCC1),20600.0,1.09,SEC13,92.0,2020-02-17 00:00:00,None,15,168.2359999999999,C3[C](C)(C(=O)OC1CCCCC1)[CH2][C](C)(C(=O)OC1CCCCC1)[CH2][C](C)(C(=O)OC1CCCCC1)[CH2][C](C)(C(=O)OC1CCCCC1)[CH2][C](C)(C(=O)OC1CCCCC1)[CH2][C](C)(C(=O)OC1CCCCC1)[CH2][C](C)(C(=O)OC1CCCCC1)[CH2][C](C)(C(=O)OC1CCCCC1)[CH2][C](C)(C(=O)OC1CCCCC1)[CH2][C](C)(C(=O)OC1CCCCC1)3,122.44703868375382,0,1,0.9629629629629628,262.7111111111111,239.4920654296875,7.9920654296875,0.03452296081938445
1317,"Montag, 17. Februar 2020 11:49:38",F2 1,25.0,256.9,0.278,294.4,252.9,250.7,229.3,VAN061_P2(TS-013b)_1.txt,VAN61_P2,P23,methacrylate,Poly-c-hexyl MA,C=C(C)C(=O)OC1CCCCC1,[CH2][C](C)(C(=O)OC1CCCCC1),20600.0,1.09,SEC13,92.0,2020-02-17 00:00:00,None,15,168.2359999999999,C3[C](C)(C(=O)OC1CCCCC1)[CH2][C](C)(C(=O)OC1CCCCC1)[CH2][C](C)(C(=O)OC1CCCCC1)[CH2][C](C)(C(=O)OC1CCCCC1)[CH2][C](C)(C(=O)OC1CCCCC1)[CH2][C](C)(C(=O)OC1CCCCC1)[CH2][C](C)(C(=O)OC1CCCCC1)[CH2][C](C)(C(=O)OC1CCCCC1)[CH2][C](C)(C(=O)OC1CCCCC1)[CH2][C](C)(C(=O)OC1CCCCC1)3,122.44703868375382,0,1,0.9629629629629628,262.7111111111111,239.4920654296875,17.407934570312477,0.06776152032040669
1318,"Montag, 17. Februar 2020 11:49:49",F2 2,25.0,262.9,0.151,293.8,275.5,271.7,246.3,VAN061_P2(TS-013b)_1.txt,VAN61_P2,P23,methacrylate,Poly-c-hexyl MA,C=C(C)C(=O)OC1CCCCC1,[CH2][C](C)(C(=O)OC1CCCCC1),20600.0,1.09,SEC13,92.0,2020-02-17 00:00:00,None,15,168.2359999999999,C3[C](C)(C(=O)OC1CCCCC1)[CH2][C](C)(C(=O)OC1CCCCC1)[CH2][C](C)(C(=O)OC1CCCCC1)[CH2][C](C)(C(=O)OC1CCCCC1)[CH2][C](C)(C(=O)OC1CCCCC1)[CH2][C](C)(C(=O)OC1CCCCC1)[CH2][C](C)(C(=O)OC1CCCCC1)[CH2][C](C)(C(=O)OC1CCCCC1)[CH2][C](C)(C(=O)OC1CCCCC1)[CH2][C](C)(C(=O)OC1CCCCC1)3,122.44703868375382,0,1,0.9629629629629628,262.7111111111111,239.49209594726562,23.407904052734352,0.08903729194649812
1319,"Montag, 17. Februar 2020 11:50:00",F2 3,25.0,256.8,0.28300000000000003,282.7,257.9,255.5,233.9,VAN061_P2(TS-013b)_1.txt,VAN61_P2,P23,methacrylate,Poly-c-hexyl MA,C=C(C)C(=O)OC1CCCCC1,[CH2][C](C)(C(=O)OC1CCCCC1),20600.0,1.09,SEC13,92.0,2020-02-17 00:00:00,None,15,168.2359999999999,C3[C](C)(C(=O)OC1CCCCC1)[CH2][C](C)(C(=O)OC1CCCCC1)[CH2][C](C)(C(=O)OC1CCCCC1)[CH2][C](C)(C(=O)OC1CCCCC1)[CH2][C](C)(C(=O)OC1CCCCC1)[CH2][C](C)(C(=O)OC1CCCCC1)[CH2][C](C)(C(=O)OC1CCCCC1)[CH2][C](C)(C(=O)OC1CCCCC1)[CH2][C](C)(C(=O)OC1CCCCC1)[CH2][C](C)(C(=O)OC1CCCCC1)3,122.44703868375382,0,1,0.9629629629629628,262.7111111111111,239.4920654296875,17.30793457031251,0.06739849910557831
1320,"Montag, 17. Februar 2020 11:50:34",F3 1,25.0,295.4,0.254,336.0,648.7,393.7,236.1,VAN061_P2(TS-013b)_1.txt,VAN61_P2,P23,methacrylate,Poly-c-hexyl MA,C=C(C)C(=O)OC1CCCCC1,[CH2][C](C)(C(=O)OC1CCCCC1),20600.0,1.09,SEC13,92.0,2020-02-17 00:00:00,None,15,168.2359999999999,C3[C](C)(C(=O)OC1CCCCC1)[CH2][C](C)(C(=O)OC1CCCCC1)[CH2][C](C)(C(=O)OC1CCCCC1)[CH2][C](C)(C(=O)OC1CCCCC1)[CH2][C](C)(C(=O)OC1CCCCC1)[CH2][C](C)(C(=O)OC1CCCCC1)[CH2][C](C)(C(=O)OC1CCCCC1)[CH2][C](C)(C(=O)OC1CCCCC1)[CH2][C](C)(C(=O)OC1CCCCC1)[CH2][C](C)(C(=O)OC1CCCCC1)3,122.44703868375382,0,1,0.9629629629629628,262.7111111111111,239.49212646484375,55.90787353515623,0.1892615894893576
1321,"Montag, 17. Februar 2020 11:50:45",F3 2,25.0,273.6,0.244,380.9,275.1,267.7,216.0,VAN061_P2(TS-013b)_1.txt,VAN61_P2,P23,methacrylate,Poly-c-hexyl MA,C=C(C)C(=O)OC1CCCCC1,[CH2][C](C)(C(=O)OC1CCCCC1),20600.0,1.09,SEC13,92.0,2020-02-17 00:00:00,None,15,168.2359999999999,C3[C](C)(C(=O)OC1CCCCC1)[CH2][C](C)(C(=O)OC1CCCCC1)[CH2][C](C)(C(=O)OC1CCCCC1)[CH2][C](C)(C(=O)OC1CCCCC1)[CH2][C](C)(C(=O)OC1CCCCC1)[CH2][C](C)(C(=O)OC1CCCCC1)[CH2][C](C)(C(=O)OC1CCCCC1)[CH2][C](C)(C(=O)OC1CCCCC1)[CH2][C](C)(C(=O)OC1CCCCC1)[CH2][C](C)(C(=O)OC1CCCCC1)3,122.44703868375382,0,1,0.9629629629629628,262.7111111111111,239.4920654296875,34.10793457031252,0.12466350354646388
1322,"Montag, 17. Februar 2020 11:50:56",F3 3,25.0,285.0,0.205,312.8,284.6,277.8,233.9,VAN061_P2(TS-013b)_1.txt,VAN61_P2,P23,methacrylate,Poly-c-hexyl MA,C=C(C)C(=O)OC1CCCCC1,[CH2][C](C)(C(=O)OC1CCCCC1),20600.0,1.09,SEC13,92.0,2020-02-17 00:00:00,None,15,168.2359999999999,C3[C](C)(C(=O)OC1CCCCC1)[CH2][C](C)(C(=O)OC1CCCCC1)[CH2][C](C)(C(=O)OC1CCCCC1)[CH2][C](C)(C(=O)OC1CCCCC1)[CH2][C](C)(C(=O)OC1CCCCC1)[CH2][C](C)(C(=O)OC1CCCCC1)[CH2][C](C)(C(=O)OC1CCCCC1)[CH2][C](C)(C(=O)OC1CCCCC1)[CH2][C](C)(C(=O)OC1CCCCC1)[CH2][C](C)(C(=O)OC1CCCCC1)3,122.44703868375382,0,1,0.9629629629629628,262.7111111111111,239.49209594726562,45.507904052734375,0.15967685632538378
1323,"Dienstag, 11. Februar 2020 12:44:57",A4 1,25.0,213.3,0.03,294.4,227.8,225.8,194.4,VAN054_P4(SB342)_1.txt,VAN54_P4,P04,methacrylate,PMMA,C=C(C)(C(=O)OC),[CH2][C](C)(C(=O)OC),14700.0,1.08,SEC13,105.0,2020-02-11 00:00:00,PVA,1,100.11699999999998,C3[C](C)(C(=O)OC)[CH2][C](C)(C(=O)OC)[CH2][C](C)(C(=O)OC)[CH2][C](C)(C(=O)OC)[CH2][C](C)(C(=O)OC)[CH2][C](C)(C(=O)OC)[CH2][C](C)(C(=O)OC)[CH2][C](C)(C(=O)OC)[CH2][C](C)(C(=O)OC)[CH2][C](C)(C(=O)OC)3,146.82821099313807,1,1,1.0,210.77777777777774,216.35751342773438,3.0575134277343636,0.014334333932181732
1324,"Dienstag, 11. Februar 2020 12:45:08",A4 2,25.0,198.3,0.14300000000000002,299.7,213.8,213.4,167.6,VAN054_P4(SB342)_1.txt,VAN54_P4,P04,methacrylate,PMMA,C=C(C)(C(=O)OC),[CH2][C](C)(C(=O)OC),14700.0,1.08,SEC13,105.0,2020-02-11 00:00:00,PVA,1,100.11699999999998,C3[C](C)(C(=O)OC)[CH2][C](C)(C(=O)OC)[CH2][C](C)(C(=O)OC)[CH2][C](C)(C(=O)OC)[CH2][C](C)(C(=O)OC)[CH2][C](C)(C(=O)OC)[CH2][C](C)(C(=O)OC)[CH2][C](C)(C(=O)OC)[CH2][C](C)(C(=O)OC)[CH2][C](C)(C(=O)OC)3,146.82821099313807,1,1,1.0,210.77777777777774,216.35751342773438,18.057513427734364,0.09106159065927566
1325,"Dienstag, 11. Februar 2020 12:45:19",A4 3,25.0,205.2,0.10400000000000001,307.9,221.7,220.1,191.9,VAN054_P4(SB342)_1.txt,VAN54_P4,P04,methacrylate,PMMA,C=C(C)(C(=O)OC),[CH2][C](C)(C(=O)OC),14700.0,1.08,SEC13,105.0,2020-02-11 00:00:00,PVA,1,100.11699999999998,C3[C](C)(C(=O)OC)[CH2][C](C)(C(=O)OC)[CH2][C](C)(C(=O)OC)[CH2][C](C)(C(=O)OC)[CH2][C](C)(C(=O)OC)[CH2][C](C)(C(=O)OC)[CH2][C](C)(C(=O)OC)[CH2][C](C)(C(=O)OC)[CH2][C](C)(C(=O)OC)[CH2][C](C)(C(=O)OC)3,146.82821099313807,1,1,1.0,210.77777777777774,216.35751342773438,11.157513427734386,0.05437384711371534
1326,"Dienstag, 11. Februar 2020 12:46:05",A5 1,25.1,217.0,0.062,313.2,235.4,232.8,190.1,VAN054_P4(SB342)_1.txt,VAN54_P4,P04,methacrylate,PMMA,C=C(C)(C(=O)OC),[CH2][C](C)(C(=O)OC),14700.0,1.08,SEC13,105.0,2020-02-11 00:00:00,PVA,1,100.11699999999998,C3[C](C)(C(=O)OC)[CH2][C](C)(C(=O)OC)[CH2][C](C)(C(=O)OC)[CH2][C](C)(C(=O)OC)[CH2][C](C)(C(=O)OC)[CH2][C](C)(C(=O)OC)[CH2][C](C)(C(=O)OC)[CH2][C](C)(C(=O)OC)[CH2][C](C)(C(=O)OC)[CH2][C](C)(C(=O)OC)3,146.82821099313807,1,1,1.0,210.77777777777774,216.35751342773438,0.642486572265625,0.002960767614127304
1327,"Dienstag, 11. Februar 2020 12:46:16",A5 2,25.0,220.9,0.055999999999999994,317.5,240.3,237.3,193.0,VAN054_P4(SB342)_1.txt,VAN54_P4,P04,methacrylate,PMMA,C=C(C)(C(=O)OC),[CH2][C](C)(C(=O)OC),14700.0,1.08,SEC13,105.0,2020-02-11 00:00:00,PVA,1,100.11699999999998,C3[C](C)(C(=O)OC)[CH2][C](C)(C(=O)OC)[CH2][C](C)(C(=O)OC)[CH2][C](C)(C(=O)OC)[CH2][C](C)(C(=O)OC)[CH2][C](C)(C(=O)OC)[CH2][C](C)(C(=O)OC)[CH2][C](C)(C(=O)OC)[CH2][C](C)(C(=O)OC)[CH2][C](C)(C(=O)OC)3,146.82821099313807,1,1,1.0,210.77777777777774,216.35751342773438,4.542486572265631,0.020563542653986557
1328,"Dienstag, 11. Februar 2020 12:46:26",A5 3,25.0,212.1,0.059000000000000004,316.5,227.3,225.3,190.5,VAN054_P4(SB342)_1.txt,VAN54_P4,P04,methacrylate,PMMA,C=C(C)(C(=O)OC),[CH2][C](C)(C(=O)OC),14700.0,1.08,SEC13,105.0,2020-02-11 00:00:00,PVA,1,100.11699999999998,C3[C](C)(C(=O)OC)[CH2][C](C)(C(=O)OC)[CH2][C](C)(C(=O)OC)[CH2][C](C)(C(=O)OC)[CH2][C](C)(C(=O)OC)[CH2][C](C)(C(=O)OC)[CH2][C](C)(C(=O)OC)[CH2][C](C)(C(=O)OC)[CH2][C](C)(C(=O)OC)[CH2][C](C)(C(=O)OC)3,146.82821099313807,1,1,1.0,210.77777777777774,216.35751342773438,4.257513427734381,0.02007314204495229
1329,"Dienstag, 11. Februar 2020 12:47:05",A6 1,25.0,206.6,0.11,300.0,236.7,234.7,154.8,VAN054_P4(SB342)_1.txt,VAN54_P4,P04,methacrylate,PMMA,C=C(C)(C(=O)OC),[CH2][C](C)(C(=O)OC),14700.0,1.08,SEC13,105.0,2020-02-11 00:00:00,PVA,1,100.11699999999998,C3[C](C)(C(=O)OC)[CH2][C](C)(C(=O)OC)[CH2][C](C)(C(=O)OC)[CH2][C](C)(C(=O)OC)[CH2][C](C)(C(=O)OC)[CH2][C](C)(C(=O)OC)[CH2][C](C)(C(=O)OC)[CH2][C](C)(C(=O)OC)[CH2][C](C)(C(=O)OC)[CH2][C](C)(C(=O)OC)3,146.82821099313807,1,1,1.0,210.77777777777774,216.35751342773438,9.75751342773438,0.047229009814784034
1330,"Dienstag, 11. Februar 2020 12:47:16",A6 2,25.0,213.4,0.008,301.2,224.0,222.3,193.8,VAN054_P4(SB342)_1.txt,VAN54_P4,P04,methacrylate,PMMA,C=C(C)(C(=O)OC),[CH2][C](C)(C(=O)OC),14700.0,1.08,SEC13,105.0,2020-02-11 00:00:00,PVA,1,100.11699999999998,C3[C](C)(C(=O)OC)[CH2][C](C)(C(=O)OC)[CH2][C](C)(C(=O)OC)[CH2][C](C)(C(=O)OC)[CH2][C](C)(C(=O)OC)[CH2][C](C)(C(=O)OC)[CH2][C](C)(C(=O)OC)[CH2][C](C)(C(=O)OC)[CH2][C](C)(C(=O)OC)[CH2][C](C)(C(=O)OC)3,146.82821099313807,1,1,1.0,210.77777777777774,216.35751342773438,2.9575134277343693,0.013859013250863961
1331,"Dienstag, 11. Februar 2020 12:47:26",A6 3,25.0,210.2,0.114,313.3,243.1,240.2,155.4,VAN054_P4(SB342)_1.txt,VAN54_P4,P04,methacrylate,PMMA,C=C(C)(C(=O)OC),[CH2][C](C)(C(=O)OC),14700.0,1.08,SEC13,105.0,2020-02-11 00:00:00,PVA,1,100.11699999999998,C3[C](C)(C(=O)OC)[CH2][C](C)(C(=O)OC)[CH2][C](C)(C(=O)OC)[CH2][C](C)(C(=O)OC)[CH2][C](C)(C(=O)OC)[CH2][C](C)(C(=O)OC)[CH2][C](C)(C(=O)OC)[CH2][C](C)(C(=O)OC)[CH2][C](C)(C(=O)OC)[CH2][C](C)(C(=O)OC)3,146.82821099313807,1,1,1.0,210.77777777777774,216.35751342773438,6.157513427734386,0.02929359385220926
1332,"Dienstag, 11. Februar 2020 12:49:08",B1 3,25.0,161.1,0.067,324.0,162.0,163.3,147.0,VAN054_P4(SB342)_1.txt,VAN54_P4,P04,methacrylate,PMMA,C=C(C)(C(=O)OC),[CH2][C](C)(C(=O)OC),14700.0,1.08,SEC13,105.0,2020-02-11 00:00:00,None,3,100.11699999999998,C3[C](C)(C(=O)OC)[CH2][C](C)(C(=O)OC)[CH2][C](C)(C(=O)OC)[CH2][C](C)(C(=O)OC)[CH2][C](C)(C(=O)OC)[CH2][C](C)(C(=O)OC)[CH2][C](C)(C(=O)OC)[CH2][C](C)(C(=O)OC)[CH2][C](C)(C(=O)OC)[CH2][C](C)(C(=O)OC)3,146.82821099313807,0,1,0.3703703703703704,163.06,162.39501953125,1.2950195312500057,0.008038606649596559
1333,"Dienstag, 11. Februar 2020 12:49:43",B2 1,25.0,163.5,0.027000000000000003,342.5,166.3,167.7,148.5,VAN054_P4(SB342)_1.txt,VAN54_P4,P04,methacrylate,PMMA,C=C(C)(C(=O)OC),[CH2][C](C)(C(=O)OC),14700.0,1.08,SEC13,105.0,2020-02-11 00:00:00,None,3,100.11699999999998,C3[C](C)(C(=O)OC)[CH2][C](C)(C(=O)OC)[CH2][C](C)(C(=O)OC)[CH2][C](C)(C(=O)OC)[CH2][C](C)(C(=O)OC)[CH2][C](C)(C(=O)OC)[CH2][C](C)(C(=O)OC)[CH2][C](C)(C(=O)OC)[CH2][C](C)(C(=O)OC)[CH2][C](C)(C(=O)OC)3,146.82821099313807,0,1,0.3703703703703704,163.06,162.39503479003906,1.1049652099609375,0.00675819700281919
1334,"Dienstag, 11. Februar 2020 12:49:54",B2 2,25.0,166.9,0.055999999999999994,342.1,168.9,170.0,150.8,VAN054_P4(SB342)_1.txt,VAN54_P4,P04,methacrylate,PMMA,C=C(C)(C(=O)OC),[CH2][C](C)(C(=O)OC),14700.0,1.08,SEC13,105.0,2020-02-11 00:00:00,None,3,100.11699999999998,C3[C](C)(C(=O)OC)[CH2][C](C)(C(=O)OC)[CH2][C](C)(C(=O)OC)[CH2][C](C)(C(=O)OC)[CH2][C](C)(C(=O)OC)[CH2][C](C)(C(=O)OC)[CH2][C](C)(C(=O)OC)[CH2][C](C)(C(=O)OC)[CH2][C](C)(C(=O)OC)[CH2][C](C)(C(=O)OC)3,146.82821099313807,0,1,0.3703703703703704,163.06,162.39501953125,4.504980468750006,0.02699209388106654
1335,"Dienstag, 11. Februar 2020 12:50:05",B2 3,25.0,161.8,0.002,348.0,165.4,167.7,144.1,VAN054_P4(SB342)_1.txt,VAN54_P4,P04,methacrylate,PMMA,C=C(C)(C(=O)OC),[CH2][C](C)(C(=O)OC),14700.0,1.08,SEC13,105.0,2020-02-11 00:00:00,None,3,100.11699999999998,C3[C](C)(C(=O)OC)[CH2][C](C)(C(=O)OC)[CH2][C](C)(C(=O)OC)[CH2][C](C)(C(=O)OC)[CH2][C](C)(C(=O)OC)[CH2][C](C)(C(=O)OC)[CH2][C](C)(C(=O)OC)[CH2][C](C)(C(=O)OC)[CH2][C](C)(C(=O)OC)[CH2][C](C)(C(=O)OC)3,146.82821099313807,0,1,0.3703703703703704,163.06,162.39501953125,0.5950195312499886,0.0036775001931396083
1336,"Dienstag, 11. Februar 2020 12:50:41",B3 1,25.0,162.0,0.059000000000000004,346.4,168.3,172.3,138.5,VAN054_P4(SB342)_1.txt,VAN54_P4,P04,methacrylate,PMMA,C=C(C)(C(=O)OC),[CH2][C](C)(C(=O)OC),14700.0,1.08,SEC13,105.0,2020-02-11 00:00:00,None,3,100.11699999999998,C3[C](C)(C(=O)OC)[CH2][C](C)(C(=O)OC)[CH2][C](C)(C(=O)OC)[CH2][C](C)(C(=O)OC)[CH2][C](C)(C(=O)OC)[CH2][C](C)(C(=O)OC)[CH2][C](C)(C(=O)OC)[CH2][C](C)(C(=O)OC)[CH2][C](C)(C(=O)OC)[CH2][C](C)(C(=O)OC)3,146.82821099313807,0,1,0.3703703703703704,163.06,162.39503479003906,0.3950347900390625,0.0024384863582658177
1337,"Dienstag, 11. Februar 2020 12:51:37",B4 1,25.0,236.6,0.128,355.1,265.0,258.7,210.0,VAN054_P4(SB342)_1.txt,VAN54_P4,P04,methacrylate,PMMA,C=C(C)(C(=O)OC),[CH2][C](C)(C(=O)OC),14700.0,1.08,SEC13,105.0,2020-02-11 00:00:00,PVA,3,100.11699999999998,C3[C](C)(C(=O)OC)[CH2][C](C)(C(=O)OC)[CH2][C](C)(C(=O)OC)[CH2][C](C)(C(=O)OC)[CH2][C](C)(C(=O)OC)[CH2][C](C)(C(=O)OC)[CH2][C](C)(C(=O)OC)[CH2][C](C)(C(=O)OC)[CH2][C](C)(C(=O)OC)[CH2][C](C)(C(=O)OC)3,146.82821099313807,1,1,1.0,241.77777777777774,256.8996887207031,20.29968872070313,0.0857975009328112
1338,"Dienstag, 11. Februar 2020 12:51:48",B4 2,25.1,237.8,0.05,354.4,259.6,254.3,209.4,VAN054_P4(SB342)_1.txt,VAN54_P4,P04,methacrylate,PMMA,C=C(C)(C(=O)OC),[CH2][C](C)(C(=O)OC),14700.0,1.08,SEC13,105.0,2020-02-11 00:00:00,PVA,3,100.11699999999998,C3[C](C)(C(=O)OC)[CH2][C](C)(C(=O)OC)[CH2][C](C)(C(=O)OC)[CH2][C](C)(C(=O)OC)[CH2][C](C)(C(=O)OC)[CH2][C](C)(C(=O)OC)[CH2][C](C)(C(=O)OC)[CH2][C](C)(C(=O)OC)[CH2][C](C)(C(=O)OC)[CH2][C](C)(C(=O)OC)3,146.82821099313807,1,1,1.0,241.77777777777774,256.8995666503906,19.099566650390614,0.08031777397136507
1339,"Dienstag, 11. Februar 2020 12:51:59",B4 3,25.0,247.5,0.057,360.2,267.4,262.6,226.3,VAN054_P4(SB342)_1.txt,VAN54_P4,P04,methacrylate,PMMA,C=C(C)(C(=O)OC),[CH2][C](C)(C(=O)OC),14700.0,1.08,SEC13,105.0,2020-02-11 00:00:00,PVA,3,100.11699999999998,C3[C](C)(C(=O)OC)[CH2][C](C)(C(=O)OC)[CH2][C](C)(C(=O)OC)[CH2][C](C)(C(=O)OC)[CH2][C](C)(C(=O)OC)[CH2][C](C)(C(=O)OC)[CH2][C](C)(C(=O)OC)[CH2][C](C)(C(=O)OC)[CH2][C](C)(C(=O)OC)[CH2][C](C)(C(=O)OC)3,146.82821099313807,1,1,1.0,241.77777777777774,256.8995361328125,9.3995361328125,0.037977923768939395
1340,"Dienstag, 11. Februar 2020 12:52:35",B5 1,25.0,254.7,0.038,355.9,279.1,272.6,227.3,VAN054_P4(SB342)_1.txt,VAN54_P4,P04,methacrylate,PMMA,C=C(C)(C(=O)OC),[CH2][C](C)(C(=O)OC),14700.0,1.08,SEC13,105.0,2020-02-11 00:00:00,PVA,3,100.11699999999998,C3[C](C)(C(=O)OC)[CH2][C](C)(C(=O)OC)[CH2][C](C)(C(=O)OC)[CH2][C](C)(C(=O)OC)[CH2][C](C)(C(=O)OC)[CH2][C](C)(C(=O)OC)[CH2][C](C)(C(=O)OC)[CH2][C](C)(C(=O)OC)[CH2][C](C)(C(=O)OC)[CH2][C](C)(C(=O)OC)3,146.82821099313807,1,1,1.0,241.77777777777774,256.8995361328125,2.1995361328125114,0.008635791648262708
1341,"Dienstag, 11. Februar 2020 12:52:46",B5 2,25.0,239.9,0.079,365.8,262.2,257.2,215.8,VAN054_P4(SB342)_1.txt,VAN54_P4,P04,methacrylate,PMMA,C=C(C)(C(=O)OC),[CH2][C](C)(C(=O)OC),14700.0,1.08,SEC13,105.0,2020-02-11 00:00:00,PVA,3,100.11699999999998,C3[C](C)(C(=O)OC)[CH2][C](C)(C(=O)OC)[CH2][C](C)(C(=O)OC)[CH2][C](C)(C(=O)OC)[CH2][C](C)(C(=O)OC)[CH2][C](C)(C(=O)OC)[CH2][C](C)(C(=O)OC)[CH2][C](C)(C(=O)OC)[CH2][C](C)(C(=O)OC)[CH2][C](C)(C(=O)OC)3,146.82821099313807,1,1,1.0,241.77777777777774,256.90008544921875,17.000085449218744,0.07086321571162461
1342,"Dienstag, 11. Februar 2020 12:52:57",B5 3,25.0,246.9,0.018000000000000002,370.0,257.9,254.8,227.2,VAN054_P4(SB342)_1.txt,VAN54_P4,P04,methacrylate,PMMA,C=C(C)(C(=O)OC),[CH2][C](C)(C(=O)OC),14700.0,1.08,SEC13,105.0,2020-02-11 00:00:00,PVA,3,100.11699999999998,C3[C](C)(C(=O)OC)[CH2][C](C)(C(=O)OC)[CH2][C](C)(C(=O)OC)[CH2][C](C)(C(=O)OC)[CH2][C](C)(C(=O)OC)[CH2][C](C)(C(=O)OC)[CH2][C](C)(C(=O)OC)[CH2][C](C)(C(=O)OC)[CH2][C](C)(C(=O)OC)[CH2][C](C)(C(=O)OC)3,146.82821099313807,1,1,1.0,241.77777777777774,256.8995666503906,9.99956665039062,0.04050047246006731
1343,"Dienstag, 11. Februar 2020 12:53:30",B6 1,25.0,235.6,0.018000000000000002,357.7,249.0,246.0,216.3,VAN054_P4(SB342)_1.txt,VAN54_P4,P04,methacrylate,PMMA,C=C(C)(C(=O)OC),[CH2][C](C)(C(=O)OC),14700.0,1.08,SEC13,105.0,2020-02-11 00:00:00,PVA,3,100.11699999999998,C3[C](C)(C(=O)OC)[CH2][C](C)(C(=O)OC)[CH2][C](C)(C(=O)OC)[CH2][C](C)(C(=O)OC)[CH2][C](C)(C(=O)OC)[CH2][C](C)(C(=O)OC)[CH2][C](C)(C(=O)OC)[CH2][C](C)(C(=O)OC)[CH2][C](C)(C(=O)OC)[CH2][C](C)(C(=O)OC)3,146.82821099313807,1,1,1.0,241.77777777777774,256.8995666503906,21.29956665039063,0.09040563094393307
1344,"Dienstag, 11. Februar 2020 12:53:41",B6 2,25.0,237.3,0.135,358.4,265.7,260.1,215.3,VAN054_P4(SB342)_1.txt,VAN54_P4,P04,methacrylate,PMMA,C=C(C)(C(=O)OC),[CH2][C](C)(C(=O)OC),14700.0,1.08,SEC13,105.0,2020-02-11 00:00:00,PVA,3,100.11699999999998,C3[C](C)(C(=O)OC)[CH2][C](C)(C(=O)OC)[CH2][C](C)(C(=O)OC)[CH2][C](C)(C(=O)OC)[CH2][C](C)(C(=O)OC)[CH2][C](C)(C(=O)OC)[CH2][C](C)(C(=O)OC)[CH2][C](C)(C(=O)OC)[CH2][C](C)(C(=O)OC)[CH2][C](C)(C(=O)OC)3,146.82821099313807,1,1,1.0,241.77777777777774,256.8996887207031,19.599688720703114,0.08259455845218337
1345,"Dienstag, 11. Februar 2020 12:53:52",B6 3,25.0,239.7,0.034,359.7,247.6,245.4,222.0,VAN054_P4(SB342)_1.txt,VAN54_P4,P04,methacrylate,PMMA,C=C(C)(C(=O)OC),[CH2][C](C)(C(=O)OC),14700.0,1.08,SEC13,105.0,2020-02-11 00:00:00,PVA,3,100.11699999999998,C3[C](C)(C(=O)OC)[CH2][C](C)(C(=O)OC)[CH2][C](C)(C(=O)OC)[CH2][C](C)(C(=O)OC)[CH2][C](C)(C(=O)OC)[CH2][C](C)(C(=O)OC)[CH2][C](C)(C(=O)OC)[CH2][C](C)(C(=O)OC)[CH2][C](C)(C(=O)OC)[CH2][C](C)(C(=O)OC)3,146.82821099313807,1,1,1.0,241.77777777777774,256.8995666503906,17.199566650390636,0.07175455423608944
1346,"Dienstag, 11. Februar 2020 12:54:47",C1 3,25.0,164.5,0.287,440.1,158.9,159.9,147.0,VAN054_P4(SB342)_1.txt,VAN54_P4,P04,methacrylate,PMMA,C=C(C)(C(=O)OC),[CH2][C](C)(C(=O)OC),14700.0,1.08,SEC13,105.0,2020-02-11 00:00:00,None,5,100.11699999999998,C3[C](C)(C(=O)OC)[CH2][C](C)(C(=O)OC)[CH2][C](C)(C(=O)OC)[CH2][C](C)(C(=O)OC)[CH2][C](C)(C(=O)OC)[CH2][C](C)(C(=O)OC)[CH2][C](C)(C(=O)OC)[CH2][C](C)(C(=O)OC)[CH2][C](C)(C(=O)OC)[CH2][C](C)(C(=O)OC)3,146.82821099313807,0,1,0.5,166.28000000000003,167.97410583496094,3.4741058349609375,0.02111918440705737
1347,"Dienstag, 11. Februar 2020 12:55:25",C2 1,25.0,167.4,0.013999999999999999,318.9,171.3,174.1,144.6,VAN054_P4(SB342)_1.txt,VAN54_P4,P04,methacrylate,PMMA,C=C(C)(C(=O)OC),[CH2][C](C)(C(=O)OC),14700.0,1.08,SEC13,105.0,2020-02-11 00:00:00,None,5,100.11699999999998,C3[C](C)(C(=O)OC)[CH2][C](C)(C(=O)OC)[CH2][C](C)(C(=O)OC)[CH2][C](C)(C(=O)OC)[CH2][C](C)(C(=O)OC)[CH2][C](C)(C(=O)OC)[CH2][C](C)(C(=O)OC)[CH2][C](C)(C(=O)OC)[CH2][C](C)(C(=O)OC)[CH2][C](C)(C(=O)OC)3,146.82821099313807,0,1,0.5,166.28000000000003,167.97409057617188,0.5740905761718693,0.003429453860047009
1348,"Dienstag, 11. Februar 2020 12:55:36",C2 2,25.0,165.6,0.095,315.2,176.3,184.7,124.0,VAN054_P4(SB342)_1.txt,VAN54_P4,P04,methacrylate,PMMA,C=C(C)(C(=O)OC),[CH2][C](C)(C(=O)OC),14700.0,1.08,SEC13,105.0,2020-02-11 00:00:00,None,5,100.11699999999998,C3[C](C)(C(=O)OC)[CH2][C](C)(C(=O)OC)[CH2][C](C)(C(=O)OC)[CH2][C](C)(C(=O)OC)[CH2][C](C)(C(=O)OC)[CH2][C](C)(C(=O)OC)[CH2][C](C)(C(=O)OC)[CH2][C](C)(C(=O)OC)[CH2][C](C)(C(=O)OC)[CH2][C](C)(C(=O)OC)3,146.82821099313807,0,1,0.5,166.28000000000003,167.97413635253906,2.374136352539068,0.014336572177168286
1349,"Dienstag, 11. Februar 2020 12:55:47",C2 3,25.0,166.2,0.017,318.8,171.1,172.8,149.2,VAN054_P4(SB342)_1.txt,VAN54_P4,P04,methacrylate,PMMA,C=C(C)(C(=O)OC),[CH2][C](C)(C(=O)OC),14700.0,1.08,SEC13,105.0,2020-02-11 00:00:00,None,5,100.11699999999998,C3[C](C)(C(=O)OC)[CH2][C](C)(C(=O)OC)[CH2][C](C)(C(=O)OC)[CH2][C](C)(C(=O)OC)[CH2][C](C)(C(=O)OC)[CH2][C](C)(C(=O)OC)[CH2][C](C)(C(=O)OC)[CH2][C](C)(C(=O)OC)[CH2][C](C)(C(=O)OC)[CH2][C](C)(C(=O)OC)3,146.82821099313807,0,1,0.5,166.28000000000003,167.97412109375,1.7741210937500114,0.010674615485860479
1350,"Dienstag, 11. Februar 2020 12:56:22",C3 1,25.1,167.7,0.21600000000000005,317.7,164.3,165.0,150.9,VAN054_P4(SB342)_1.txt,VAN54_P4,P04,methacrylate,PMMA,C=C(C)(C(=O)OC),[CH2][C](C)(C(=O)OC),14700.0,1.08,SEC13,105.0,2020-02-11 00:00:00,None,5,100.11699999999998,C3[C](C)(C(=O)OC)[CH2][C](C)(C(=O)OC)[CH2][C](C)(C(=O)OC)[CH2][C](C)(C(=O)OC)[CH2][C](C)(C(=O)OC)[CH2][C](C)(C(=O)OC)[CH2][C](C)(C(=O)OC)[CH2][C](C)(C(=O)OC)[CH2][C](C)(C(=O)OC)[CH2][C](C)(C(=O)OC)3,146.82821099313807,0,1,0.5,166.28000000000003,167.97409057617188,0.27409057617188637,0.0016344101143225187
1351,"Dienstag, 11. Februar 2020 12:57:42",C4 1,25.0,266.7,0.105,235.1,323.8,303.1,210.3,VAN054_P4(SB342)_1.txt,VAN54_P4,P04,methacrylate,PMMA,C=C(C)(C(=O)OC),[CH2][C](C)(C(=O)OC),14700.0,1.08,SEC13,105.0,2020-02-11 00:00:00,PVA,5,100.11699999999998,C3[C](C)(C(=O)OC)[CH2][C](C)(C(=O)OC)[CH2][C](C)(C(=O)OC)[CH2][C](C)(C(=O)OC)[CH2][C](C)(C(=O)OC)[CH2][C](C)(C(=O)OC)[CH2][C](C)(C(=O)OC)[CH2][C](C)(C(=O)OC)[CH2][C](C)(C(=O)OC)[CH2][C](C)(C(=O)OC)3,146.82821099313807,1,1,1.0,251.94444444444446,271.72662353515625,5.026623535156261,0.01884748232154579
1352,"Dienstag, 11. Februar 2020 12:57:53",C4 2,25.0,265.9,0.042,242.7,288.0,281.3,240.4,VAN054_P4(SB342)_1.txt,VAN54_P4,P04,methacrylate,PMMA,C=C(C)(C(=O)OC),[CH2][C](C)(C(=O)OC),14700.0,1.08,SEC13,105.0,2020-02-11 00:00:00,PVA,5,100.11699999999998,C3[C](C)(C(=O)OC)[CH2][C](C)(C(=O)OC)[CH2][C](C)(C(=O)OC)[CH2][C](C)(C(=O)OC)[CH2][C](C)(C(=O)OC)[CH2][C](C)(C(=O)OC)[CH2][C](C)(C(=O)OC)[CH2][C](C)(C(=O)OC)[CH2][C](C)(C(=O)OC)[CH2][C](C)(C(=O)OC)3,146.82821099313807,1,1,1.0,251.94444444444446,271.72662353515625,5.826623535156273,0.021912837665123253
1353,"Dienstag, 11. Februar 2020 12:58:04",C4 3,25.0,264.2,0.005,233.8,278.7,274.0,242.0,VAN054_P4(SB342)_1.txt,VAN54_P4,P04,methacrylate,PMMA,C=C(C)(C(=O)OC),[CH2][C](C)(C(=O)OC),14700.0,1.08,SEC13,105.0,2020-02-11 00:00:00,PVA,5,100.11699999999998,C3[C](C)(C(=O)OC)[CH2][C](C)(C(=O)OC)[CH2][C](C)(C(=O)OC)[CH2][C](C)(C(=O)OC)[CH2][C](C)(C(=O)OC)[CH2][C](C)(C(=O)OC)[CH2][C](C)(C(=O)OC)[CH2][C](C)(C(=O)OC)[CH2][C](C)(C(=O)OC)[CH2][C](C)(C(=O)OC)3,146.82821099313807,1,1,1.0,251.94444444444446,271.72662353515625,7.526623535156261,0.028488355545633087
1354,"Dienstag, 11. Februar 2020 12:58:39",C5 1,25.0,255.7,0.031,317.4,278.0,271.8,229.5,VAN054_P4(SB342)_1.txt,VAN54_P4,P04,methacrylate,PMMA,C=C(C)(C(=O)OC),[CH2][C](C)(C(=O)OC),14700.0,1.08,SEC13,105.0,2020-02-11 00:00:00,PVA,5,100.11699999999998,C3[C](C)(C(=O)OC)[CH2][C](C)(C(=O)OC)[CH2][C](C)(C(=O)OC)[CH2][C](C)(C(=O)OC)[CH2][C](C)(C(=O)OC)[CH2][C](C)(C(=O)OC)[CH2][C](C)(C(=O)OC)[CH2][C](C)(C(=O)OC)[CH2][C](C)(C(=O)OC)[CH2][C](C)(C(=O)OC)3,146.82821099313807,1,1,1.0,251.94444444444446,271.72662353515625,16.02662353515626,0.06267744831895292
1355,"Dienstag, 11. Februar 2020 12:58:50",C5 2,25.0,245.9,0.059000000000000004,322.6,263.6,259.7,227.4,VAN054_P4(SB342)_1.txt,VAN54_P4,P04,methacrylate,PMMA,C=C(C)(C(=O)OC),[CH2][C](C)(C(=O)OC),14700.0,1.08,SEC13,105.0,2020-02-11 00:00:00,PVA,5,100.11699999999998,C3[C](C)(C(=O)OC)[CH2][C](C)(C(=O)OC)[CH2][C](C)(C(=O)OC)[CH2][C](C)(C(=O)OC)[CH2][C](C)(C(=O)OC)[CH2][C](C)(C(=O)OC)[CH2][C](C)(C(=O)OC)[CH2][C](C)(C(=O)OC)[CH2][C](C)(C(=O)OC)[CH2][C](C)(C(=O)OC)3,146.82821099313807,1,1,1.0,251.94444444444446,271.72662353515625,25.826623535156244,0.10502896923609696
1356,"Dienstag, 11. Februar 2020 12:59:01",C5 3,25.0,242.6,0.09300000000000001,325.9,247.5,245.4,222.8,VAN054_P4(SB342)_1.txt,VAN54_P4,P04,methacrylate,PMMA,C=C(C)(C(=O)OC),[CH2][C](C)(C(=O)OC),14700.0,1.08,SEC13,105.0,2020-02-11 00:00:00,PVA,5,100.11699999999998,C3[C](C)(C(=O)OC)[CH2][C](C)(C(=O)OC)[CH2][C](C)(C(=O)OC)[CH2][C](C)(C(=O)OC)[CH2][C](C)(C(=O)OC)[CH2][C](C)(C(=O)OC)[CH2][C](C)(C(=O)OC)[CH2][C](C)(C(=O)OC)[CH2][C](C)(C(=O)OC)[CH2][C](C)(C(=O)OC)3,146.82821099313807,1,1,1.0,251.94444444444446,271.7266540527344,29.12665405273438,0.12006040417450281
1357,"Dienstag, 11. Februar 2020 12:59:34",C6 1,25.0,241.5,0.10400000000000001,324.2,266.9,261.4,217.8,VAN054_P4(SB342)_1.txt,VAN54_P4,P04,methacrylate,PMMA,C=C(C)(C(=O)OC),[CH2][C](C)(C(=O)OC),14700.0,1.08,SEC13,105.0,2020-02-11 00:00:00,PVA,5,100.11699999999998,C3[C](C)(C(=O)OC)[CH2][C](C)(C(=O)OC)[CH2][C](C)(C(=O)OC)[CH2][C](C)(C(=O)OC)[CH2][C](C)(C(=O)OC)[CH2][C](C)(C(=O)OC)[CH2][C](C)(C(=O)OC)[CH2][C](C)(C(=O)OC)[CH2][C](C)(C(=O)OC)[CH2][C](C)(C(=O)OC)3,146.82821099313807,1,1,1.0,251.94444444444446,271.72662353515625,30.22662353515625,0.1251620022159679
1358,"Dienstag, 11. Februar 2020 12:59:45",C6 2,25.0,239.9,0.129,332.2,269.3,262.4,212.1,VAN054_P4(SB342)_1.txt,VAN54_P4,P04,methacrylate,PMMA,C=C(C)(C(=O)OC),[CH2][C](C)(C(=O)OC),14700.0,1.08,SEC13,105.0,2020-02-11 00:00:00,PVA,5,100.11699999999998,C3[C](C)(C(=O)OC)[CH2][C](C)(C(=O)OC)[CH2][C](C)(C(=O)OC)[CH2][C](C)(C(=O)OC)[CH2][C](C)(C(=O)OC)[CH2][C](C)(C(=O)OC)[CH2][C](C)(C(=O)OC)[CH2][C](C)(C(=O)OC)[CH2][C](C)(C(=O)OC)[CH2][C](C)(C(=O)OC)3,146.82821099313807,1,1,1.0,251.94444444444446,271.72662353515625,31.826623535156244,0.13266620898356082
1359,"Dienstag, 11. Februar 2020 12:59:56",C6 3,25.0,245.1,0.11199999999999999,336.1,274.5,267.6,218.2,VAN054_P4(SB342)_1.txt,VAN54_P4,P04,methacrylate,PMMA,C=C(C)(C(=O)OC),[CH2][C](C)(C(=O)OC),14700.0,1.08,SEC13,105.0,2020-02-11 00:00:00,PVA,5,100.11699999999998,C3[C](C)(C(=O)OC)[CH2][C](C)(C(=O)OC)[CH2][C](C)(C(=O)OC)[CH2][C](C)(C(=O)OC)[CH2][C](C)(C(=O)OC)[CH2][C](C)(C(=O)OC)[CH2][C](C)(C(=O)OC)[CH2][C](C)(C(=O)OC)[CH2][C](C)(C(=O)OC)[CH2][C](C)(C(=O)OC)3,146.82821099313807,1,1,1.0,251.94444444444446,271.72662353515625,26.626623535156256,0.10863575493739802
