Repository: JulianKimmig/nanoparticle_size_prediction

File: pretrained/np_model_14/evaluation/train_df.csv (part 22 of 37)
index,measurment_data,sample,temperature,z_average,dispersity,mean_count_rate,volume_mean,intensity_mean,number_mean,file,np_formulation,substance_code,polymer_class,polymer,smiles_monomer,smiles_ru,mn,pdi,mn_method,tg,date,additive,polymer_concentration,mass_ru,circular_smiles_10,dp,with_pva,valid,roll_valid,mean_z_average,predicted_z_average,error,rel_error
1360,"Dienstag, 11. Februar 2020 13:00:43",D1 1,25.0,171.5,0.133,201.8,171.7,175.5,140.5,VAN054_P4(SB342)_1.txt,VAN54_P4,P04,methacrylate,PMMA,C=C(C)(C(=O)OC),[CH2][C](C)(C(=O)OC),14700.0,1.08,SEC13,105.0,2020-02-11 00:00:00,None,8,100.11699999999998,C3[C](C)(C(=O)OC)[CH2][C](C)(C(=O)OC)[CH2][C](C)(C(=O)OC)[CH2][C](C)(C(=O)OC)[CH2][C](C)(C(=O)OC)[CH2][C](C)(C(=O)OC)[CH2][C](C)(C(=O)OC)[CH2][C](C)(C(=O)OC)[CH2][C](C)(C(=O)OC)[CH2][C](C)(C(=O)OC)3,146.82821099313807,0,1,0.6388888888888888,167.2875,178.61956787109375,7.11956787109375,0.04151351528334548
1361,"Dienstag, 11. Februar 2020 13:01:04",D1 3,25.0,167.4,0.147,203.5,169.2,174.0,135.9,VAN054_P4(SB342)_1.txt,VAN54_P4,P04,methacrylate,PMMA,C=C(C)(C(=O)OC),[CH2][C](C)(C(=O)OC),14700.0,1.08,SEC13,105.0,2020-02-11 00:00:00,None,8,100.11699999999998,C3[C](C)(C(=O)OC)[CH2][C](C)(C(=O)OC)[CH2][C](C)(C(=O)OC)[CH2][C](C)(C(=O)OC)[CH2][C](C)(C(=O)OC)[CH2][C](C)(C(=O)OC)[CH2][C](C)(C(=O)OC)[CH2][C](C)(C(=O)OC)[CH2][C](C)(C(=O)OC)[CH2][C](C)(C(=O)OC)3,146.82821099313807,0,1,0.6388888888888888,167.2875,178.6195526123047,11.219552612304682,0.06702241703885711
1362,"Dienstag, 11. Februar 2020 13:01:43",D2 1,25.0,172.6,0.027000000000000003,225.8,179.8,182.8,146.4,VAN054_P4(SB342)_1.txt,VAN54_P4,P04,methacrylate,PMMA,C=C(C)(C(=O)OC),[CH2][C](C)(C(=O)OC),14700.0,1.08,SEC13,105.0,2020-02-11 00:00:00,None,8,100.11699999999998,C3[C](C)(C(=O)OC)[CH2][C](C)(C(=O)OC)[CH2][C](C)(C(=O)OC)[CH2][C](C)(C(=O)OC)[CH2][C](C)(C(=O)OC)[CH2][C](C)(C(=O)OC)[CH2][C](C)(C(=O)OC)[CH2][C](C)(C(=O)OC)[CH2][C](C)(C(=O)OC)[CH2][C](C)(C(=O)OC)3,146.82821099313807,0,1,0.6388888888888888,167.2875,178.6195526123047,6.019552612304693,0.03487573935286613
1363,"Dienstag, 11. Februar 2020 13:01:54",D2 2,25.0,175.0,0.133,221.9,182.6,187.5,137.3,VAN054_P4(SB342)_1.txt,VAN54_P4,P04,methacrylate,PMMA,C=C(C)(C(=O)OC),[CH2][C](C)(C(=O)OC),14700.0,1.08,SEC13,105.0,2020-02-11 00:00:00,None,8,100.11699999999998,C3[C](C)(C(=O)OC)[CH2][C](C)(C(=O)OC)[CH2][C](C)(C(=O)OC)[CH2][C](C)(C(=O)OC)[CH2][C](C)(C(=O)OC)[CH2][C](C)(C(=O)OC)[CH2][C](C)(C(=O)OC)[CH2][C](C)(C(=O)OC)[CH2][C](C)(C(=O)OC)[CH2][C](C)(C(=O)OC)3,146.82821099313807,0,1,0.6388888888888888,167.2875,178.61959838867188,3.619598388671875,0.020683419363839287
1364,"Dienstag, 11. Februar 2020 13:02:05",D2 3,25.0,162.5,0.161,223.0,387.0,240.3,125.2,VAN054_P4(SB342)_1.txt,VAN54_P4,P04,methacrylate,PMMA,C=C(C)(C(=O)OC),[CH2][C](C)(C(=O)OC),14700.0,1.08,SEC13,105.0,2020-02-11 00:00:00,None,8,100.11699999999998,C3[C](C)(C(=O)OC)[CH2][C](C)(C(=O)OC)[CH2][C](C)(C(=O)OC)[CH2][C](C)(C(=O)OC)[CH2][C](C)(C(=O)OC)[CH2][C](C)(C(=O)OC)[CH2][C](C)(C(=O)OC)[CH2][C](C)(C(=O)OC)[CH2][C](C)(C(=O)OC)[CH2][C](C)(C(=O)OC)3,146.82821099313807,0,1,0.6388888888888888,167.2875,178.61956787109375,16.11956787109375,0.0991973407451923
1365,"Dienstag, 11. Februar 2020 13:02:44",D3 1,25.0,162.5,0.069,232.7,174.3,177.0,146.2,VAN054_P4(SB342)_1.txt,VAN54_P4,P04,methacrylate,PMMA,C=C(C)(C(=O)OC),[CH2][C](C)(C(=O)OC),14700.0,1.08,SEC13,105.0,2020-02-11 00:00:00,None,8,100.11699999999998,C3[C](C)(C(=O)OC)[CH2][C](C)(C(=O)OC)[CH2][C](C)(C(=O)OC)[CH2][C](C)(C(=O)OC)[CH2][C](C)(C(=O)OC)[CH2][C](C)(C(=O)OC)[CH2][C](C)(C(=O)OC)[CH2][C](C)(C(=O)OC)[CH2][C](C)(C(=O)OC)[CH2][C](C)(C(=O)OC)3,146.82821099313807,0,1,0.6388888888888888,167.2875,178.6195831298828,16.119583129882812,0.0991974346454327
1366,"Dienstag, 11. Februar 2020 13:02:54",D3 2,25.0,164.1,0.003,232.4,172.4,174.5,147.8,VAN054_P4(SB342)_1.txt,VAN54_P4,P04,methacrylate,PMMA,C=C(C)(C(=O)OC),[CH2][C](C)(C(=O)OC),14700.0,1.08,SEC13,105.0,2020-02-11 00:00:00,None,8,100.11699999999998,C3[C](C)(C(=O)OC)[CH2][C](C)(C(=O)OC)[CH2][C](C)(C(=O)OC)[CH2][C](C)(C(=O)OC)[CH2][C](C)(C(=O)OC)[CH2][C](C)(C(=O)OC)[CH2][C](C)(C(=O)OC)[CH2][C](C)(C(=O)OC)[CH2][C](C)(C(=O)OC)[CH2][C](C)(C(=O)OC)3,146.82821099313807,0,1,0.6388888888888888,167.2875,178.61956787109375,14.519567871093756,0.0884799992144653
1367,"Dienstag, 11. Februar 2020 13:03:05",D3 3,25.0,162.7,0.059000000000000004,230.1,173.6,178.6,136.6,VAN054_P4(SB342)_1.txt,VAN54_P4,P04,methacrylate,PMMA,C=C(C)(C(=O)OC),[CH2][C](C)(C(=O)OC),14700.0,1.08,SEC13,105.0,2020-02-11 00:00:00,None,8,100.11699999999998,C3[C](C)(C(=O)OC)[CH2][C](C)(C(=O)OC)[CH2][C](C)(C(=O)OC)[CH2][C](C)(C(=O)OC)[CH2][C](C)(C(=O)OC)[CH2][C](C)(C(=O)OC)[CH2][C](C)(C(=O)OC)[CH2][C](C)(C(=O)OC)[CH2][C](C)(C(=O)OC)[CH2][C](C)(C(=O)OC)3,146.82821099313807,0,1,0.6388888888888888,167.2875,178.61956787109375,15.919567871093761,0.09784614548920567
1368,"Dienstag, 11. Februar 2020 13:04:23",D4 1,25.0,253.6,0.016,245.2,271.7,266.6,230.7,VAN054_P4(SB342)_1.txt,VAN54_P4,P04,methacrylate,PMMA,C=C(C)(C(=O)OC),[CH2][C](C)(C(=O)OC),14700.0,1.08,SEC13,105.0,2020-02-11 00:00:00,PVA,8,100.11699999999998,C3[C](C)(C(=O)OC)[CH2][C](C)(C(=O)OC)[CH2][C](C)(C(=O)OC)[CH2][C](C)(C(=O)OC)[CH2][C](C)(C(=O)OC)[CH2][C](C)(C(=O)OC)[CH2][C](C)(C(=O)OC)[CH2][C](C)(C(=O)OC)[CH2][C](C)(C(=O)OC)[CH2][C](C)(C(=O)OC)3,146.82821099313807,1,1,1.0,258.8666666666667,275.6018981933594,22.00189819335938,0.0867582736331206
1369,"Dienstag, 11. Februar 2020 13:04:34",D4 2,25.0,247.6,0.121,242.3,274.6,267.0,215.3,VAN054_P4(SB342)_1.txt,VAN54_P4,P04,methacrylate,PMMA,C=C(C)(C(=O)OC),[CH2][C](C)(C(=O)OC),14700.0,1.08,SEC13,105.0,2020-02-11 00:00:00,PVA,8,100.11699999999998,C3[C](C)(C(=O)OC)[CH2][C](C)(C(=O)OC)[CH2][C](C)(C(=O)OC)[CH2][C](C)(C(=O)OC)[CH2][C](C)(C(=O)OC)[CH2][C](C)(C(=O)OC)[CH2][C](C)(C(=O)OC)[CH2][C](C)(C(=O)OC)[CH2][C](C)(C(=O)OC)[CH2][C](C)(C(=O)OC)3,146.82821099313807,1,1,1.0,258.8666666666667,275.6018981933594,28.00189819335938,0.11309328834151608
1370,"Dienstag, 11. Februar 2020 13:04:44",D4 3,25.0,241.8,0.121,244.2,284.4,272.4,196.2,VAN054_P4(SB342)_1.txt,VAN54_P4,P04,methacrylate,PMMA,C=C(C)(C(=O)OC),[CH2][C](C)(C(=O)OC),14700.0,1.08,SEC13,105.0,2020-02-11 00:00:00,PVA,8,100.11699999999998,C3[C](C)(C(=O)OC)[CH2][C](C)(C(=O)OC)[CH2][C](C)(C(=O)OC)[CH2][C](C)(C(=O)OC)[CH2][C](C)(C(=O)OC)[CH2][C](C)(C(=O)OC)[CH2][C](C)(C(=O)OC)[CH2][C](C)(C(=O)OC)[CH2][C](C)(C(=O)OC)[CH2][C](C)(C(=O)OC)3,146.82821099313807,1,1,1.0,258.8666666666667,275.6018981933594,33.801898193359364,0.13979279649859125
1371,"Dienstag, 11. Februar 2020 13:05:24",D5 1,25.0,271.4,0.037000000000000005,393.1,295.7,287.7,242.9,VAN054_P4(SB342)_1.txt,VAN54_P4,P04,methacrylate,PMMA,C=C(C)(C(=O)OC),[CH2][C](C)(C(=O)OC),14700.0,1.08,SEC13,105.0,2020-02-11 00:00:00,PVA,8,100.11699999999998,C3[C](C)(C(=O)OC)[CH2][C](C)(C(=O)OC)[CH2][C](C)(C(=O)OC)[CH2][C](C)(C(=O)OC)[CH2][C](C)(C(=O)OC)[CH2][C](C)(C(=O)OC)[CH2][C](C)(C(=O)OC)[CH2][C](C)(C(=O)OC)[CH2][C](C)(C(=O)OC)[CH2][C](C)(C(=O)OC)3,146.82821099313807,1,1,1.0,258.8666666666667,275.6018981933594,4.201898193359398,0.01548230727103684
1372,"Dienstag, 11. Februar 2020 13:05:35",D5 2,25.0,258.8,0.026000000000000002,381.9,278.2,272.4,233.7,VAN054_P4(SB342)_1.txt,VAN54_P4,P04,methacrylate,PMMA,C=C(C)(C(=O)OC),[CH2][C](C)(C(=O)OC),14700.0,1.08,SEC13,105.0,2020-02-11 00:00:00,PVA,8,100.11699999999998,C3[C](C)(C(=O)OC)[CH2][C](C)(C(=O)OC)[CH2][C](C)(C(=O)OC)[CH2][C](C)(C(=O)OC)[CH2][C](C)(C(=O)OC)[CH2][C](C)(C(=O)OC)[CH2][C](C)(C(=O)OC)[CH2][C](C)(C(=O)OC)[CH2][C](C)(C(=O)OC)[CH2][C](C)(C(=O)OC)3,146.82821099313807,1,1,1.0,258.8666666666667,275.6018981933594,16.801898193359364,0.0649223268676946
1373,"Dienstag, 11. Februar 2020 13:05:46",D5 3,25.0,258.4,0.067,401.9,276.5,272.3,243.2,VAN054_P4(SB342)_1.txt,VAN54_P4,P04,methacrylate,PMMA,C=C(C)(C(=O)OC),[CH2][C](C)(C(=O)OC),14700.0,1.08,SEC13,105.0,2020-02-11 00:00:00,PVA,8,100.11699999999998,C3[C](C)(C(=O)OC)[CH2][C](C)(C(=O)OC)[CH2][C](C)(C(=O)OC)[CH2][C](C)(C(=O)OC)[CH2][C](C)(C(=O)OC)[CH2][C](C)(C(=O)OC)[CH2][C](C)(C(=O)OC)[CH2][C](C)(C(=O)OC)[CH2][C](C)(C(=O)OC)[CH2][C](C)(C(=O)OC)3,146.82821099313807,1,1,1.0,258.8666666666667,275.6019287109375,17.201928710937523,0.06657093154387587
1374,"Dienstag, 11. Februar 2020 13:06:36",D6 1,25.0,273.9,0.016,228.8,288.4,282.9,251.3,VAN054_P4(SB342)_1.txt,VAN54_P4,P04,methacrylate,PMMA,C=C(C)(C(=O)OC),[CH2][C](C)(C(=O)OC),14700.0,1.08,SEC13,105.0,2020-02-11 00:00:00,PVA,8,100.11699999999998,C3[C](C)(C(=O)OC)[CH2][C](C)(C(=O)OC)[CH2][C](C)(C(=O)OC)[CH2][C](C)(C(=O)OC)[CH2][C](C)(C(=O)OC)[CH2][C](C)(C(=O)OC)[CH2][C](C)(C(=O)OC)[CH2][C](C)(C(=O)OC)[CH2][C](C)(C(=O)OC)[CH2][C](C)(C(=O)OC)3,146.82821099313807,1,1,1.0,258.8666666666667,275.6018981933594,1.7018981933593977,0.006213575003137634
1375,"Dienstag, 11. Februar 2020 13:06:47",D6 2,25.0,257.3,0.081,220.7,280.2,274.4,236.5,VAN054_P4(SB342)_1.txt,VAN54_P4,P04,methacrylate,PMMA,C=C(C)(C(=O)OC),[CH2][C](C)(C(=O)OC),14700.0,1.08,SEC13,105.0,2020-02-11 00:00:00,PVA,8,100.11699999999998,C3[C](C)(C(=O)OC)[CH2][C](C)(C(=O)OC)[CH2][C](C)(C(=O)OC)[CH2][C](C)(C(=O)OC)[CH2][C](C)(C(=O)OC)[CH2][C](C)(C(=O)OC)[CH2][C](C)(C(=O)OC)[CH2][C](C)(C(=O)OC)[CH2][C](C)(C(=O)OC)[CH2][C](C)(C(=O)OC)3,146.82821099313807,1,1,1.0,258.8666666666667,275.6018981933594,18.301898193359364,0.0711305798420496
1376,"Dienstag, 11. Februar 2020 13:06:58",D6 3,25.0,267.0,0.086,217.4,290.9,284.5,247.7,VAN054_P4(SB342)_1.txt,VAN54_P4,P04,methacrylate,PMMA,C=C(C)(C(=O)OC),[CH2][C](C)(C(=O)OC),14700.0,1.08,SEC13,105.0,2020-02-11 00:00:00,PVA,8,100.11699999999998,C3[C](C)(C(=O)OC)[CH2][C](C)(C(=O)OC)[CH2][C](C)(C(=O)OC)[CH2][C](C)(C(=O)OC)[CH2][C](C)(C(=O)OC)[CH2][C](C)(C(=O)OC)[CH2][C](C)(C(=O)OC)[CH2][C](C)(C(=O)OC)[CH2][C](C)(C(=O)OC)[CH2][C](C)(C(=O)OC)3,146.82821099313807,1,1,1.0,258.8666666666667,275.6019287109375,8.6019287109375,0.032216961464185394
1377,"Dienstag, 11. Februar 2020 13:08:53",E2 1,25.0,180.4,0.27399999999999997,458.5,176.5,175.8,165.1,VAN054_P4(SB342)_1.txt,VAN54_P4,P04,methacrylate,PMMA,C=C(C)(C(=O)OC),[CH2][C](C)(C(=O)OC),14700.0,1.08,SEC13,105.0,2020-02-11 00:00:00,None,10,100.11699999999998,C3[C](C)(C(=O)OC)[CH2][C](C)(C(=O)OC)[CH2][C](C)(C(=O)OC)[CH2][C](C)(C(=O)OC)[CH2][C](C)(C(=O)OC)[CH2][C](C)(C(=O)OC)[CH2][C](C)(C(=O)OC)[CH2][C](C)(C(=O)OC)[CH2][C](C)(C(=O)OC)[CH2][C](C)(C(=O)OC)3,146.82821099313807,0,1,0.5,180.02000000000004,188.3789825439453,7.978982543945307,0.04422939325912032
1378,"Dienstag, 11. Februar 2020 13:09:15",E2 3,25.0,179.5,0.293,442.9,174.9,174.5,163.1,VAN054_P4(SB342)_1.txt,VAN54_P4,P04,methacrylate,PMMA,C=C(C)(C(=O)OC),[CH2][C](C)(C(=O)OC),14700.0,1.08,SEC13,105.0,2020-02-11 00:00:00,None,10,100.11699999999998,C3[C](C)(C(=O)OC)[CH2][C](C)(C(=O)OC)[CH2][C](C)(C(=O)OC)[CH2][C](C)(C(=O)OC)[CH2][C](C)(C(=O)OC)[CH2][C](C)(C(=O)OC)[CH2][C](C)(C(=O)OC)[CH2][C](C)(C(=O)OC)[CH2][C](C)(C(=O)OC)[CH2][C](C)(C(=O)OC)3,146.82821099313807,0,1,0.5,180.02000000000004,188.37896728515625,8.87896728515625,0.04946499880309889
1379,"Dienstag, 11. Februar 2020 13:09:58",E3 1,25.0,200.3,0.002,443.6,209.4,208.6,178.6,VAN054_P4(SB342)_1.txt,VAN54_P4,P04,methacrylate,PMMA,C=C(C)(C(=O)OC),[CH2][C](C)(C(=O)OC),14700.0,1.08,SEC13,105.0,2020-02-11 00:00:00,None,10,100.11699999999998,C3[C](C)(C(=O)OC)[CH2][C](C)(C(=O)OC)[CH2][C](C)(C(=O)OC)[CH2][C](C)(C(=O)OC)[CH2][C](C)(C(=O)OC)[CH2][C](C)(C(=O)OC)[CH2][C](C)(C(=O)OC)[CH2][C](C)(C(=O)OC)[CH2][C](C)(C(=O)OC)[CH2][C](C)(C(=O)OC)3,146.82821099313807,0,1,0.5,180.02000000000004,188.3789520263672,11.921047973632824,0.05951596591928519
1380,"Dienstag, 11. Februar 2020 13:10:09",E3 2,25.0,162.1,0.134,443.6,171.1,177.1,132.2,VAN054_P4(SB342)_1.txt,VAN54_P4,P04,methacrylate,PMMA,C=C(C)(C(=O)OC),[CH2][C](C)(C(=O)OC),14700.0,1.08,SEC13,105.0,2020-02-11 00:00:00,None,10,100.11699999999998,C3[C](C)(C(=O)OC)[CH2][C](C)(C(=O)OC)[CH2][C](C)(C(=O)OC)[CH2][C](C)(C(=O)OC)[CH2][C](C)(C(=O)OC)[CH2][C](C)(C(=O)OC)[CH2][C](C)(C(=O)OC)[CH2][C](C)(C(=O)OC)[CH2][C](C)(C(=O)OC)[CH2][C](C)(C(=O)OC)3,146.82821099313807,0,1,0.5,180.02000000000004,188.37896728515625,26.278967285156256,0.16211577597258642
1381,"Dienstag, 11. Februar 2020 13:10:20",E3 3,25.0,177.8,0.149,442.6,208.9,209.6,160.9,VAN054_P4(SB342)_1.txt,VAN54_P4,P04,methacrylate,PMMA,C=C(C)(C(=O)OC),[CH2][C](C)(C(=O)OC),14700.0,1.08,SEC13,105.0,2020-02-11 00:00:00,None,10,100.11699999999998,C3[C](C)(C(=O)OC)[CH2][C](C)(C(=O)OC)[CH2][C](C)(C(=O)OC)[CH2][C](C)(C(=O)OC)[CH2][C](C)(C(=O)OC)[CH2][C](C)(C(=O)OC)[CH2][C](C)(C(=O)OC)[CH2][C](C)(C(=O)OC)[CH2][C](C)(C(=O)OC)[CH2][C](C)(C(=O)OC)3,146.82821099313807,0,1,0.5,180.02000000000004,188.37896728515625,10.578967285156239,0.0594992535723073
1382,"Dienstag, 11. Februar 2020 13:10:54",E4 1,25.0,294.9,0.059000000000000004,359.5,341.2,323.6,250.3,VAN054_P4(SB342)_1.txt,VAN54_P4,P04,methacrylate,PMMA,C=C(C)(C(=O)OC),[CH2][C](C)(C(=O)OC),14700.0,1.08,SEC13,105.0,2020-02-11 00:00:00,PVA,10,100.11699999999998,C3[C](C)(C(=O)OC)[CH2][C](C)(C(=O)OC)[CH2][C](C)(C(=O)OC)[CH2][C](C)(C(=O)OC)[CH2][C](C)(C(=O)OC)[CH2][C](C)(C(=O)OC)[CH2][C](C)(C(=O)OC)[CH2][C](C)(C(=O)OC)[CH2][C](C)(C(=O)OC)[CH2][C](C)(C(=O)OC)3,146.82821099313807,1,1,0.9444444444444444,290.62222222222215,280.61553955078125,14.284460449218727,0.04843831959721508
1383,"Dienstag, 11. Februar 2020 13:11:05",E4 2,25.0,300.7,0.07400000000000001,366.7,347.1,330.7,268.5,VAN054_P4(SB342)_1.txt,VAN54_P4,P04,methacrylate,PMMA,C=C(C)(C(=O)OC),[CH2][C](C)(C(=O)OC),14700.0,1.08,SEC13,105.0,2020-02-11 00:00:00,PVA,10,100.11699999999998,C3[C](C)(C(=O)OC)[CH2][C](C)(C(=O)OC)[CH2][C](C)(C(=O)OC)[CH2][C](C)(C(=O)OC)[CH2][C](C)(C(=O)OC)[CH2][C](C)(C(=O)OC)[CH2][C](C)(C(=O)OC)[CH2][C](C)(C(=O)OC)[CH2][C](C)(C(=O)OC)[CH2][C](C)(C(=O)OC)3,146.82821099313807,1,1,0.9444444444444444,290.62222222222215,280.61553955078125,20.08446044921874,0.06679235267448866
1384,"Dienstag, 11. Februar 2020 13:11:16",E4 3,25.0,294.6,0.06,367.8,334.4,319.5,258.5,VAN054_P4(SB342)_1.txt,VAN54_P4,P04,methacrylate,PMMA,C=C(C)(C(=O)OC),[CH2][C](C)(C(=O)OC),14700.0,1.08,SEC13,105.0,2020-02-11 00:00:00,PVA,10,100.11699999999998,C3[C](C)(C(=O)OC)[CH2][C](C)(C(=O)OC)[CH2][C](C)(C(=O)OC)[CH2][C](C)(C(=O)OC)[CH2][C](C)(C(=O)OC)[CH2][C](C)(C(=O)OC)[CH2][C](C)(C(=O)OC)[CH2][C](C)(C(=O)OC)[CH2][C](C)(C(=O)OC)[CH2][C](C)(C(=O)OC)3,146.82821099313807,1,1,0.9444444444444444,290.62222222222215,280.6155090332031,13.984490966796898,0.04746941943922911
1385,"Dienstag, 11. Februar 2020 13:11:55",E5 1,25.0,295.1,0.145,358.0,332.0,315.6,251.6,VAN054_P4(SB342)_1.txt,VAN54_P4,P04,methacrylate,PMMA,C=C(C)(C(=O)OC),[CH2][C](C)(C(=O)OC),14700.0,1.08,SEC13,105.0,2020-02-11 00:00:00,PVA,10,100.11699999999998,C3[C](C)(C(=O)OC)[CH2][C](C)(C(=O)OC)[CH2][C](C)(C(=O)OC)[CH2][C](C)(C(=O)OC)[CH2][C](C)(C(=O)OC)[CH2][C](C)(C(=O)OC)[CH2][C](C)(C(=O)OC)[CH2][C](C)(C(=O)OC)[CH2][C](C)(C(=O)OC)[CH2][C](C)(C(=O)OC)3,146.82821099313807,1,1,0.9444444444444444,290.62222222222215,280.6155090332031,14.484490966796898,0.049083330961697376
1386,"Dienstag, 11. Februar 2020 13:12:06",E5 2,25.0,309.9,0.009000000000000001,371.8,334.4,324.4,285.7,VAN054_P4(SB342)_1.txt,VAN54_P4,P04,methacrylate,PMMA,C=C(C)(C(=O)OC),[CH2][C](C)(C(=O)OC),14700.0,1.08,SEC13,105.0,2020-02-11 00:00:00,PVA,10,100.11699999999998,C3[C](C)(C(=O)OC)[CH2][C](C)(C(=O)OC)[CH2][C](C)(C(=O)OC)[CH2][C](C)(C(=O)OC)[CH2][C](C)(C(=O)OC)[CH2][C](C)(C(=O)OC)[CH2][C](C)(C(=O)OC)[CH2][C](C)(C(=O)OC)[CH2][C](C)(C(=O)OC)[CH2][C](C)(C(=O)OC)3,146.82821099313807,1,1,0.9444444444444444,290.62222222222215,280.61553955078125,29.284460449218727,0.09449648418592685
1387,"Dienstag, 11. Februar 2020 13:12:16",E5 3,25.0,295.6,0.098,366.5,356.6,331.3,244.3,VAN054_P4(SB342)_1.txt,VAN54_P4,P04,methacrylate,PMMA,C=C(C)(C(=O)OC),[CH2][C](C)(C(=O)OC),14700.0,1.08,SEC13,105.0,2020-02-11 00:00:00,PVA,10,100.11699999999998,C3[C](C)(C(=O)OC)[CH2][C](C)(C(=O)OC)[CH2][C](C)(C(=O)OC)[CH2][C](C)(C(=O)OC)[CH2][C](C)(C(=O)OC)[CH2][C](C)(C(=O)OC)[CH2][C](C)(C(=O)OC)[CH2][C](C)(C(=O)OC)[CH2][C](C)(C(=O)OC)[CH2][C](C)(C(=O)OC)3,146.82821099313807,1,1,0.9444444444444444,290.62222222222215,280.61553955078125,14.984460449218773,0.05069167946285105
1388,"Dienstag, 11. Februar 2020 13:13:14",E6 1,25.0,272.2,0.075,392.9,298.8,290.8,247.5,VAN054_P4(SB342)_1.txt,VAN54_P4,P04,methacrylate,PMMA,C=C(C)(C(=O)OC),[CH2][C](C)(C(=O)OC),14700.0,1.08,SEC13,105.0,2020-02-11 00:00:00,PVA,10,100.11699999999998,C3[C](C)(C(=O)OC)[CH2][C](C)(C(=O)OC)[CH2][C](C)(C(=O)OC)[CH2][C](C)(C(=O)OC)[CH2][C](C)(C(=O)OC)[CH2][C](C)(C(=O)OC)[CH2][C](C)(C(=O)OC)[CH2][C](C)(C(=O)OC)[CH2][C](C)(C(=O)OC)[CH2][C](C)(C(=O)OC)3,146.82821099313807,1,1,0.9444444444444444,290.62222222222215,280.61553955078125,8.415539550781261,0.03091675073762403
1389,"Dienstag, 11. Februar 2020 13:13:25",E6 2,25.0,282.6,0.078,385.7,326.6,311.0,241.9,VAN054_P4(SB342)_1.txt,VAN54_P4,P04,methacrylate,PMMA,C=C(C)(C(=O)OC),[CH2][C](C)(C(=O)OC),14700.0,1.08,SEC13,105.0,2020-02-11 00:00:00,PVA,10,100.11699999999998,C3[C](C)(C(=O)OC)[CH2][C](C)(C(=O)OC)[CH2][C](C)(C(=O)OC)[CH2][C](C)(C(=O)OC)[CH2][C](C)(C(=O)OC)[CH2][C](C)(C(=O)OC)[CH2][C](C)(C(=O)OC)[CH2][C](C)(C(=O)OC)[CH2][C](C)(C(=O)OC)[CH2][C](C)(C(=O)OC)3,146.82821099313807,1,1,0.9444444444444444,290.62222222222215,280.6155090332031,1.9844909667968977,0.007022261029005299
1390,"Dienstag, 11. Februar 2020 13:13:35",E6 3,25.0,270.0,0.08199999999999999,365.7,299.1,290.3,243.3,VAN054_P4(SB342)_1.txt,VAN54_P4,P04,methacrylate,PMMA,C=C(C)(C(=O)OC),[CH2][C](C)(C(=O)OC),14700.0,1.08,SEC13,105.0,2020-02-11 00:00:00,PVA,10,100.11699999999998,C3[C](C)(C(=O)OC)[CH2][C](C)(C(=O)OC)[CH2][C](C)(C(=O)OC)[CH2][C](C)(C(=O)OC)[CH2][C](C)(C(=O)OC)[CH2][C](C)(C(=O)OC)[CH2][C](C)(C(=O)OC)[CH2][C](C)(C(=O)OC)[CH2][C](C)(C(=O)OC)[CH2][C](C)(C(=O)OC)3,146.82821099313807,1,1,0.9444444444444444,290.62222222222215,280.61553955078125,10.61553955078125,0.039316813151041664
1391,"Dienstag, 11. Februar 2020 13:19:08",F4 1,25.0,314.8,0.07400000000000001,392.8,357.6,340.1,280.9,VAN054_P4(SB342)_1.txt,VAN54_P4,P04,methacrylate,PMMA,C=C(C)(C(=O)OC),[CH2][C](C)(C(=O)OC),14700.0,1.08,SEC13,105.0,2020-02-11 00:00:00,PVA,15,100.11699999999998,C3[C](C)(C(=O)OC)[CH2][C](C)(C(=O)OC)[CH2][C](C)(C(=O)OC)[CH2][C](C)(C(=O)OC)[CH2][C](C)(C(=O)OC)[CH2][C](C)(C(=O)OC)[CH2][C](C)(C(=O)OC)[CH2][C](C)(C(=O)OC)[CH2][C](C)(C(=O)OC)[CH2][C](C)(C(=O)OC)3,146.82821099313807,1,1,0.6944444444444444,327.62857142857143,316.4559631347656,1.6559631347656136,0.0052603657394079215
1392,"Dienstag, 11. Februar 2020 13:19:19",F4 2,25.0,312.4,0.128,398.6,423.8,364.7,248.1,VAN054_P4(SB342)_1.txt,VAN54_P4,P04,methacrylate,PMMA,C=C(C)(C(=O)OC),[CH2][C](C)(C(=O)OC),14700.0,1.08,SEC13,105.0,2020-02-11 00:00:00,PVA,15,100.11699999999998,C3[C](C)(C(=O)OC)[CH2][C](C)(C(=O)OC)[CH2][C](C)(C(=O)OC)[CH2][C](C)(C(=O)OC)[CH2][C](C)(C(=O)OC)[CH2][C](C)(C(=O)OC)[CH2][C](C)(C(=O)OC)[CH2][C](C)(C(=O)OC)[CH2][C](C)(C(=O)OC)[CH2][C](C)(C(=O)OC)3,146.82821099313807,1,1,0.6944444444444444,327.62857142857143,316.4559631347656,4.055963134765648,0.012983236666983509
1393,"Dienstag, 11. Februar 2020 13:19:30",F4 3,25.0,318.0,0.182,405.8,348.2,332.5,278.0,VAN054_P4(SB342)_1.txt,VAN54_P4,P04,methacrylate,PMMA,C=C(C)(C(=O)OC),[CH2][C](C)(C(=O)OC),14700.0,1.08,SEC13,105.0,2020-02-11 00:00:00,PVA,15,100.11699999999998,C3[C](C)(C(=O)OC)[CH2][C](C)(C(=O)OC)[CH2][C](C)(C(=O)OC)[CH2][C](C)(C(=O)OC)[CH2][C](C)(C(=O)OC)[CH2][C](C)(C(=O)OC)[CH2][C](C)(C(=O)OC)[CH2][C](C)(C(=O)OC)[CH2][C](C)(C(=O)OC)[CH2][C](C)(C(=O)OC)3,146.82821099313807,1,1,0.6944444444444444,327.62857142857143,316.4559631347656,1.544036865234375,0.00485546184035967
1394,"Dienstag, 11. Februar 2020 13:20:11",F5 1,25.0,337.0,0.133,337.3,436.2,388.0,289.3,VAN054_P4(SB342)_1.txt,VAN54_P4,P04,methacrylate,PMMA,C=C(C)(C(=O)OC),[CH2][C](C)(C(=O)OC),14700.0,1.08,SEC13,105.0,2020-02-11 00:00:00,PVA,15,100.11699999999998,C3[C](C)(C(=O)OC)[CH2][C](C)(C(=O)OC)[CH2][C](C)(C(=O)OC)[CH2][C](C)(C(=O)OC)[CH2][C](C)(C(=O)OC)[CH2][C](C)(C(=O)OC)[CH2][C](C)(C(=O)OC)[CH2][C](C)(C(=O)OC)[CH2][C](C)(C(=O)OC)[CH2][C](C)(C(=O)OC)3,146.82821099313807,1,1,0.6944444444444444,327.62857142857143,316.4559631347656,20.544036865234375,0.060961533724731086
1395,"Dienstag, 11. Februar 2020 13:20:22",F5 2,25.0,334.5,0.107,338.7,416.9,380.9,163.5,VAN054_P4(SB342)_1.txt,VAN54_P4,P04,methacrylate,PMMA,C=C(C)(C(=O)OC),[CH2][C](C)(C(=O)OC),14700.0,1.08,SEC13,105.0,2020-02-11 00:00:00,PVA,15,100.11699999999998,C3[C](C)(C(=O)OC)[CH2][C](C)(C(=O)OC)[CH2][C](C)(C(=O)OC)[CH2][C](C)(C(=O)OC)[CH2][C](C)(C(=O)OC)[CH2][C](C)(C(=O)OC)[CH2][C](C)(C(=O)OC)[CH2][C](C)(C(=O)OC)[CH2][C](C)(C(=O)OC)[CH2][C](C)(C(=O)OC)3,146.82821099313807,1,1,0.6944444444444444,327.62857142857143,316.4559631347656,18.044036865234375,0.05394330901415359
1396,"Dienstag, 11. Februar 2020 13:20:33",F5 3,25.0,326.9,0.23600000000000002,329.9,888.7,496.3,248.7,VAN054_P4(SB342)_1.txt,VAN54_P4,P04,methacrylate,PMMA,C=C(C)(C(=O)OC),[CH2][C](C)(C(=O)OC),14700.0,1.08,SEC13,105.0,2020-02-11 00:00:00,PVA,15,100.11699999999998,C3[C](C)(C(=O)OC)[CH2][C](C)(C(=O)OC)[CH2][C](C)(C(=O)OC)[CH2][C](C)(C(=O)OC)[CH2][C](C)(C(=O)OC)[CH2][C](C)(C(=O)OC)[CH2][C](C)(C(=O)OC)[CH2][C](C)(C(=O)OC)[CH2][C](C)(C(=O)OC)[CH2][C](C)(C(=O)OC)3,146.82821099313807,1,1,0.6944444444444444,327.62857142857143,316.4559631347656,10.444036865234352,0.03194872090925162
1397,"Dienstag, 11. Februar 2020 13:21:37",F6 1,25.0,349.8,0.19699999999999998,324.1,547.5,432.5,128.0,VAN054_P4(SB342)_1.txt,VAN54_P4,P04,methacrylate,PMMA,C=C(C)(C(=O)OC),[CH2][C](C)(C(=O)OC),14700.0,1.08,SEC13,105.0,2020-02-11 00:00:00,PVA,15,100.11699999999998,C3[C](C)(C(=O)OC)[CH2][C](C)(C(=O)OC)[CH2][C](C)(C(=O)OC)[CH2][C](C)(C(=O)OC)[CH2][C](C)(C(=O)OC)[CH2][C](C)(C(=O)OC)[CH2][C](C)(C(=O)OC)[CH2][C](C)(C(=O)OC)[CH2][C](C)(C(=O)OC)[CH2][C](C)(C(=O)OC)3,146.82821099313807,1,1,0.6944444444444444,327.62857142857143,316.4559631347656,33.344036865234386,0.09532314712759973
1398,"Dienstag, 11. Februar 2020 13:22:44",G1 1,25.0,190.1,0.261,302.5,146.9,148.1,139.7,VAN054_P4(SB342)_1.txt,VAN54_P4,P04,methacrylate,PMMA,C=C(C)(C(=O)OC),[CH2][C](C)(C(=O)OC),14700.0,1.08,SEC13,105.0,2020-02-11 00:00:00,None,20,100.11699999999998,C3[C](C)(C(=O)OC)[CH2][C](C)(C(=O)OC)[CH2][C](C)(C(=O)OC)[CH2][C](C)(C(=O)OC)[CH2][C](C)(C(=O)OC)[CH2][C](C)(C(=O)OC)[CH2][C](C)(C(=O)OC)[CH2][C](C)(C(=O)OC)[CH2][C](C)(C(=O)OC)[CH2][C](C)(C(=O)OC)3,146.82821099313807,0,1,0.3703703703703704,214.8,240.57443237304688,50.47443237304688,0.2655151624042445
1399,"Dienstag, 11. Februar 2020 13:22:54",G1 2,25.0,227.5,0.258,301.4,145.6,146.7,139.3,VAN054_P4(SB342)_1.txt,VAN54_P4,P04,methacrylate,PMMA,C=C(C)(C(=O)OC),[CH2][C](C)(C(=O)OC),14700.0,1.08,SEC13,105.0,2020-02-11 00:00:00,None,20,100.11699999999998,C3[C](C)(C(=O)OC)[CH2][C](C)(C(=O)OC)[CH2][C](C)(C(=O)OC)[CH2][C](C)(C(=O)OC)[CH2][C](C)(C(=O)OC)[CH2][C](C)(C(=O)OC)[CH2][C](C)(C(=O)OC)[CH2][C](C)(C(=O)OC)[CH2][C](C)(C(=O)OC)[CH2][C](C)(C(=O)OC)3,146.82821099313807,0,1,0.3703703703703704,214.8,240.57443237304688,13.074432373046875,0.05747003240899725
1400,"Dienstag, 11. Februar 2020 13:23:05",G1 3,25.0,203.6,0.278,288.8,146.9,148.0,140.1,VAN054_P4(SB342)_1.txt,VAN54_P4,P04,methacrylate,PMMA,C=C(C)(C(=O)OC),[CH2][C](C)(C(=O)OC),14700.0,1.08,SEC13,105.0,2020-02-11 00:00:00,None,20,100.11699999999998,C3[C](C)(C(=O)OC)[CH2][C](C)(C(=O)OC)[CH2][C](C)(C(=O)OC)[CH2][C](C)(C(=O)OC)[CH2][C](C)(C(=O)OC)[CH2][C](C)(C(=O)OC)[CH2][C](C)(C(=O)OC)[CH2][C](C)(C(=O)OC)[CH2][C](C)(C(=O)OC)[CH2][C](C)(C(=O)OC)3,146.82821099313807,0,1,0.3703703703703704,214.8,240.57443237304688,36.97443237304688,0.1816033024216448
1401,"Dienstag, 11. Februar 2020 13:24:07",G2 3,25.0,228.6,0.248,204.0,241.1,239.9,227.6,VAN054_P4(SB342)_1.txt,VAN54_P4,P04,methacrylate,PMMA,C=C(C)(C(=O)OC),[CH2][C](C)(C(=O)OC),14700.0,1.08,SEC13,105.0,2020-02-11 00:00:00,None,20,100.11699999999998,C3[C](C)(C(=O)OC)[CH2][C](C)(C(=O)OC)[CH2][C](C)(C(=O)OC)[CH2][C](C)(C(=O)OC)[CH2][C](C)(C(=O)OC)[CH2][C](C)(C(=O)OC)[CH2][C](C)(C(=O)OC)[CH2][C](C)(C(=O)OC)[CH2][C](C)(C(=O)OC)[CH2][C](C)(C(=O)OC)3,146.82821099313807,0,1,0.3703703703703704,214.8,240.57443237304688,11.97443237304688,0.0523815939328385
1402,"Dienstag, 11. Februar 2020 13:24:56",G3 1,25.0,224.2,0.299,279.2,165.2,186.6,99.62,VAN054_P4(SB342)_1.txt,VAN54_P4,P04,methacrylate,PMMA,C=C(C)(C(=O)OC),[CH2][C](C)(C(=O)OC),14700.0,1.08,SEC13,105.0,2020-02-11 00:00:00,None,20,100.11699999999998,C3[C](C)(C(=O)OC)[CH2][C](C)(C(=O)OC)[CH2][C](C)(C(=O)OC)[CH2][C](C)(C(=O)OC)[CH2][C](C)(C(=O)OC)[CH2][C](C)(C(=O)OC)[CH2][C](C)(C(=O)OC)[CH2][C](C)(C(=O)OC)[CH2][C](C)(C(=O)OC)[CH2][C](C)(C(=O)OC)3,146.82821099313807,0,1,0.3703703703703704,214.8,240.57443237304688,16.374432373046886,0.07303493475935276
1403,"Dienstag, 11. Februar 2020 13:46:48",A1 1,25.0,186.7,0.023,296.9,192.5,192.5,168.1,VAN056_P1(TS-009a)_1.txt,VAN56_P1,P25,methacrylate,Polybenzyl MA,C=C(C)C(=O)OCc1ccccc1,[CH2][C](C)(C(=O)OCc1ccccc1),10200.0,1.18,SEC13,54.0,2020-02-11 00:00:00,None,1,176.215,C3[C](C)(C(=O)OCc1ccccc1)[CH2][C](C)(C(=O)OCc1ccccc1)[CH2][C](C)(C(=O)OCc1ccccc1)[CH2][C](C)(C(=O)OCc1ccccc1)[CH2][C](C)(C(=O)OCc1ccccc1)[CH2][C](C)(C(=O)OCc1ccccc1)[CH2][C](C)(C(=O)OCc1ccccc1)[CH2][C](C)(C(=O)OCc1ccccc1)[CH2][C](C)(C(=O)OCc1ccccc1)[CH2][C](C)(C(=O)OCc1ccccc1)3,57.88383508781886,0,1,0.6666666666666666,183.73333333333332,190.61370849609375,3.9137084960937614,0.020962552201894812
1404,"Dienstag, 11. Februar 2020 13:46:59",A1 2,25.0,191.7,0.022000000000000002,298.8,201.4,201.3,170.0,VAN056_P1(TS-009a)_1.txt,VAN56_P1,P25,methacrylate,Polybenzyl MA,C=C(C)C(=O)OCc1ccccc1,[CH2][C](C)(C(=O)OCc1ccccc1),10200.0,1.18,SEC13,54.0,2020-02-11 00:00:00,None,1,176.215,C3[C](C)(C(=O)OCc1ccccc1)[CH2][C](C)(C(=O)OCc1ccccc1)[CH2][C](C)(C(=O)OCc1ccccc1)[CH2][C](C)(C(=O)OCc1ccccc1)[CH2][C](C)(C(=O)OCc1ccccc1)[CH2][C](C)(C(=O)OCc1ccccc1)[CH2][C](C)(C(=O)OCc1ccccc1)[CH2][C](C)(C(=O)OCc1ccccc1)[CH2][C](C)(C(=O)OCc1ccccc1)[CH2][C](C)(C(=O)OCc1ccccc1)3,57.88383508781886,0,1,0.6666666666666666,183.73333333333332,190.61370849609375,1.0862915039062386,0.005666622346928736
1405,"Dienstag, 11. Februar 2020 13:47:10",A1 3,25.0,185.4,0.032,301.5,193.9,193.8,169.2,VAN056_P1(TS-009a)_1.txt,VAN56_P1,P25,methacrylate,Polybenzyl MA,C=C(C)C(=O)OCc1ccccc1,[CH2][C](C)(C(=O)OCc1ccccc1),10200.0,1.18,SEC13,54.0,2020-02-11 00:00:00,None,1,176.215,C3[C](C)(C(=O)OCc1ccccc1)[CH2][C](C)(C(=O)OCc1ccccc1)[CH2][C](C)(C(=O)OCc1ccccc1)[CH2][C](C)(C(=O)OCc1ccccc1)[CH2][C](C)(C(=O)OCc1ccccc1)[CH2][C](C)(C(=O)OCc1ccccc1)[CH2][C](C)(C(=O)OCc1ccccc1)[CH2][C](C)(C(=O)OCc1ccccc1)[CH2][C](C)(C(=O)OCc1ccccc1)[CH2][C](C)(C(=O)OCc1ccccc1)3,57.88383508781886,0,1,0.6666666666666666,183.73333333333332,190.61370849609375,5.213708496093744,0.028121405049049322
1406,"Dienstag, 11. Februar 2020 13:48:57",A3 1,25.0,182.2,0.075,337.4,196.2,200.3,141.4,VAN056_P1(TS-009a)_1.txt,VAN56_P1,P25,methacrylate,Polybenzyl MA,C=C(C)C(=O)OCc1ccccc1,[CH2][C](C)(C(=O)OCc1ccccc1),10200.0,1.18,SEC13,54.0,2020-02-11 00:00:00,None,1,176.215,C3[C](C)(C(=O)OCc1ccccc1)[CH2][C](C)(C(=O)OCc1ccccc1)[CH2][C](C)(C(=O)OCc1ccccc1)[CH2][C](C)(C(=O)OCc1ccccc1)[CH2][C](C)(C(=O)OCc1ccccc1)[CH2][C](C)(C(=O)OCc1ccccc1)[CH2][C](C)(C(=O)OCc1ccccc1)[CH2][C](C)(C(=O)OCc1ccccc1)[CH2][C](C)(C(=O)OCc1ccccc1)[CH2][C](C)(C(=O)OCc1ccccc1)3,57.88383508781886,0,1,0.6666666666666666,183.73333333333332,190.61370849609375,8.413708496093761,0.04617842204222701
1407,"Dienstag, 11. Februar 2020 13:49:07",A3 2,25.0,177.7,0.035,343.0,181.8,182.2,160.9,VAN056_P1(TS-009a)_1.txt,VAN56_P1,P25,methacrylate,Polybenzyl MA,C=C(C)C(=O)OCc1ccccc1,[CH2][C](C)(C(=O)OCc1ccccc1),10200.0,1.18,SEC13,54.0,2020-02-11 00:00:00,None,1,176.215,C3[C](C)(C(=O)OCc1ccccc1)[CH2][C](C)(C(=O)OCc1ccccc1)[CH2][C](C)(C(=O)OCc1ccccc1)[CH2][C](C)(C(=O)OCc1ccccc1)[CH2][C](C)(C(=O)OCc1ccccc1)[CH2][C](C)(C(=O)OCc1ccccc1)[CH2][C](C)(C(=O)OCc1ccccc1)[CH2][C](C)(C(=O)OCc1ccccc1)[CH2][C](C)(C(=O)OCc1ccccc1)[CH2][C](C)(C(=O)OCc1ccccc1)3,57.88383508781886,0,1,0.6666666666666666,183.73333333333332,190.61370849609375,12.913708496093761,0.07267140402979044
1408,"Dienstag, 11. Februar 2020 13:49:18",A3 3,25.0,178.7,0.29100000000000004,339.6,173.6,173.5,160.0,VAN056_P1(TS-009a)_1.txt,VAN56_P1,P25,methacrylate,Polybenzyl MA,C=C(C)C(=O)OCc1ccccc1,[CH2][C](C)(C(=O)OCc1ccccc1),10200.0,1.18,SEC13,54.0,2020-02-11 00:00:00,None,1,176.215,C3[C](C)(C(=O)OCc1ccccc1)[CH2][C](C)(C(=O)OCc1ccccc1)[CH2][C](C)(C(=O)OCc1ccccc1)[CH2][C](C)(C(=O)OCc1ccccc1)[CH2][C](C)(C(=O)OCc1ccccc1)[CH2][C](C)(C(=O)OCc1ccccc1)[CH2][C](C)(C(=O)OCc1ccccc1)[CH2][C](C)(C(=O)OCc1ccccc1)[CH2][C](C)(C(=O)OCc1ccccc1)[CH2][C](C)(C(=O)OCc1ccccc1)3,57.88383508781886,0,1,0.6666666666666666,183.73333333333332,190.61370849609375,11.913708496093761,0.06666876606655715
1409,"Dienstag, 11. Februar 2020 13:50:17",A4 1,25.0,231.1,0.08900000000000001,251.2,255.6,250.5,203.7,VAN056_P1(TS-009a)_1.txt,VAN56_P1,P25,methacrylate,Polybenzyl MA,C=C(C)C(=O)OCc1ccccc1,[CH2][C](C)(C(=O)OCc1ccccc1),10200.0,1.18,SEC13,54.0,2020-02-11 00:00:00,PVA,1,176.215,C3[C](C)(C(=O)OCc1ccccc1)[CH2][C](C)(C(=O)OCc1ccccc1)[CH2][C](C)(C(=O)OCc1ccccc1)[CH2][C](C)(C(=O)OCc1ccccc1)[CH2][C](C)(C(=O)OCc1ccccc1)[CH2][C](C)(C(=O)OCc1ccccc1)[CH2][C](C)(C(=O)OCc1ccccc1)[CH2][C](C)(C(=O)OCc1ccccc1)[CH2][C](C)(C(=O)OCc1ccccc1)[CH2][C](C)(C(=O)OCc1ccccc1)3,57.88383508781886,1,1,1.0,239.98888888888888,258.95208740234375,27.852087402343756,0.12051963393484966
1410,"Dienstag, 11. Februar 2020 13:50:28",A4 2,25.0,235.6,0.10300000000000001,249.6,273.0,264.0,190.0,VAN056_P1(TS-009a)_1.txt,VAN56_P1,P25,methacrylate,Polybenzyl MA,C=C(C)C(=O)OCc1ccccc1,[CH2][C](C)(C(=O)OCc1ccccc1),10200.0,1.18,SEC13,54.0,2020-02-11 00:00:00,PVA,1,176.215,C3[C](C)(C(=O)OCc1ccccc1)[CH2][C](C)(C(=O)OCc1ccccc1)[CH2][C](C)(C(=O)OCc1ccccc1)[CH2][C](C)(C(=O)OCc1ccccc1)[CH2][C](C)(C(=O)OCc1ccccc1)[CH2][C](C)(C(=O)OCc1ccccc1)[CH2][C](C)(C(=O)OCc1ccccc1)[CH2][C](C)(C(=O)OCc1ccccc1)[CH2][C](C)(C(=O)OCc1ccccc1)[CH2][C](C)(C(=O)OCc1ccccc1)3,57.88383508781886,1,1,1.0,239.98888888888888,258.95208740234375,23.352087402343756,0.09911751868566959
1411,"Dienstag, 11. Februar 2020 13:50:39",A4 3,25.0,227.7,0.161,254.8,458.8,307.5,177.8,VAN056_P1(TS-009a)_1.txt,VAN56_P1,P25,methacrylate,Polybenzyl MA,C=C(C)C(=O)OCc1ccccc1,[CH2][C](C)(C(=O)OCc1ccccc1),10200.0,1.18,SEC13,54.0,2020-02-11 00:00:00,PVA,1,176.215,C3[C](C)(C(=O)OCc1ccccc1)[CH2][C](C)(C(=O)OCc1ccccc1)[CH2][C](C)(C(=O)OCc1ccccc1)[CH2][C](C)(C(=O)OCc1ccccc1)[CH2][C](C)(C(=O)OCc1ccccc1)[CH2][C](C)(C(=O)OCc1ccccc1)[CH2][C](C)(C(=O)OCc1ccccc1)[CH2][C](C)(C(=O)OCc1ccccc1)[CH2][C](C)(C(=O)OCc1ccccc1)[CH2][C](C)(C(=O)OCc1ccccc1)3,57.88383508781886,1,1,1.0,239.98888888888888,258.95208740234375,31.25208740234376,0.13725115240379343
1412,"Dienstag, 11. Februar 2020 13:52:09",A5 1,25.0,230.7,0.039,223.8,238.8,236.8,213.8,VAN056_P1(TS-009a)_1.txt,VAN56_P1,P25,methacrylate,Polybenzyl MA,C=C(C)C(=O)OCc1ccccc1,[CH2][C](C)(C(=O)OCc1ccccc1),10200.0,1.18,SEC13,54.0,2020-02-11 00:00:00,PVA,1,176.215,C3[C](C)(C(=O)OCc1ccccc1)[CH2][C](C)(C(=O)OCc1ccccc1)[CH2][C](C)(C(=O)OCc1ccccc1)[CH2][C](C)(C(=O)OCc1ccccc1)[CH2][C](C)(C(=O)OCc1ccccc1)[CH2][C](C)(C(=O)OCc1ccccc1)[CH2][C](C)(C(=O)OCc1ccccc1)[CH2][C](C)(C(=O)OCc1ccccc1)[CH2][C](C)(C(=O)OCc1ccccc1)[CH2][C](C)(C(=O)OCc1ccccc1)3,57.88383508781886,1,1,1.0,239.98888888888888,258.9521179199219,28.252117919921886,0.12246258309458989
1413,"Dienstag, 11. Februar 2020 13:52:20",A5 2,25.0,226.9,0.077,225.5,250.2,245.6,196.8,VAN056_P1(TS-009a)_1.txt,VAN56_P1,P25,methacrylate,Polybenzyl MA,C=C(C)C(=O)OCc1ccccc1,[CH2][C](C)(C(=O)OCc1ccccc1),10200.0,1.18,SEC13,54.0,2020-02-11 00:00:00,PVA,1,176.215,C3[C](C)(C(=O)OCc1ccccc1)[CH2][C](C)(C(=O)OCc1ccccc1)[CH2][C](C)(C(=O)OCc1ccccc1)[CH2][C](C)(C(=O)OCc1ccccc1)[CH2][C](C)(C(=O)OCc1ccccc1)[CH2][C](C)(C(=O)OCc1ccccc1)[CH2][C](C)(C(=O)OCc1ccccc1)[CH2][C](C)(C(=O)OCc1ccccc1)[CH2][C](C)(C(=O)OCc1ccccc1)[CH2][C](C)(C(=O)OCc1ccccc1)3,57.88383508781886,1,1,1.0,239.98888888888888,258.95208740234375,32.052087402343744,0.14126085236819633
1414,"Dienstag, 11. Februar 2020 13:52:30",A5 3,25.0,233.1,0.052000000000000005,227.2,250.2,246.7,210.6,VAN056_P1(TS-009a)_1.txt,VAN56_P1,P25,methacrylate,Polybenzyl MA,C=C(C)C(=O)OCc1ccccc1,[CH2][C](C)(C(=O)OCc1ccccc1),10200.0,1.18,SEC13,54.0,2020-02-11 00:00:00,PVA,1,176.215,C3[C](C)(C(=O)OCc1ccccc1)[CH2][C](C)(C(=O)OCc1ccccc1)[CH2][C](C)(C(=O)OCc1ccccc1)[CH2][C](C)(C(=O)OCc1ccccc1)[CH2][C](C)(C(=O)OCc1ccccc1)[CH2][C](C)(C(=O)OCc1ccccc1)[CH2][C](C)(C(=O)OCc1ccccc1)[CH2][C](C)(C(=O)OCc1ccccc1)[CH2][C](C)(C(=O)OCc1ccccc1)[CH2][C](C)(C(=O)OCc1ccccc1)3,57.88383508781886,1,1,1.0,239.98888888888888,258.9521179199219,25.85211791992188,0.11090569678216165
1415,"Dienstag, 11. Februar 2020 13:53:20",A6 1,25.0,258.9,0.12300000000000001,216.2,318.3,301.9,144.6,VAN056_P1(TS-009a)_1.txt,VAN56_P1,P25,methacrylate,Polybenzyl MA,C=C(C)C(=O)OCc1ccccc1,[CH2][C](C)(C(=O)OCc1ccccc1),10200.0,1.18,SEC13,54.0,2020-02-11 00:00:00,PVA,1,176.215,C3[C](C)(C(=O)OCc1ccccc1)[CH2][C](C)(C(=O)OCc1ccccc1)[CH2][C](C)(C(=O)OCc1ccccc1)[CH2][C](C)(C(=O)OCc1ccccc1)[CH2][C](C)(C(=O)OCc1ccccc1)[CH2][C](C)(C(=O)OCc1ccccc1)[CH2][C](C)(C(=O)OCc1ccccc1)[CH2][C](C)(C(=O)OCc1ccccc1)[CH2][C](C)(C(=O)OCc1ccccc1)[CH2][C](C)(C(=O)OCc1ccccc1)3,57.88383508781886,1,1,1.0,239.98888888888888,258.95208740234375,0.05208740234377274,0.00020118734006864712
1416,"Dienstag, 11. Februar 2020 13:53:31",A6 2,25.0,264.6,0.042,217.3,290.9,282.8,234.1,VAN056_P1(TS-009a)_1.txt,VAN56_P1,P25,methacrylate,Polybenzyl MA,C=C(C)C(=O)OCc1ccccc1,[CH2][C](C)(C(=O)OCc1ccccc1),10200.0,1.18,SEC13,54.0,2020-02-11 00:00:00,PVA,1,176.215,C3[C](C)(C(=O)OCc1ccccc1)[CH2][C](C)(C(=O)OCc1ccccc1)[CH2][C](C)(C(=O)OCc1ccccc1)[CH2][C](C)(C(=O)OCc1ccccc1)[CH2][C](C)(C(=O)OCc1ccccc1)[CH2][C](C)(C(=O)OCc1ccccc1)[CH2][C](C)(C(=O)OCc1ccccc1)[CH2][C](C)(C(=O)OCc1ccccc1)[CH2][C](C)(C(=O)OCc1ccccc1)[CH2][C](C)(C(=O)OCc1ccccc1)3,57.88383508781886,1,1,1.0,239.98888888888888,258.9521179199219,5.647882080078148,0.02134498140619103
1417,"Dienstag, 11. Februar 2020 13:53:42",A6 3,25.0,251.3,0.121,217.6,294.6,281.9,210.0,VAN056_P1(TS-009a)_1.txt,VAN56_P1,P25,methacrylate,Polybenzyl MA,C=C(C)C(=O)OCc1ccccc1,[CH2][C](C)(C(=O)OCc1ccccc1),10200.0,1.18,SEC13,54.0,2020-02-11 00:00:00,PVA,1,176.215,C3[C](C)(C(=O)OCc1ccccc1)[CH2][C](C)(C(=O)OCc1ccccc1)[CH2][C](C)(C(=O)OCc1ccccc1)[CH2][C](C)(C(=O)OCc1ccccc1)[CH2][C](C)(C(=O)OCc1ccccc1)[CH2][C](C)(C(=O)OCc1ccccc1)[CH2][C](C)(C(=O)OCc1ccccc1)[CH2][C](C)(C(=O)OCc1ccccc1)[CH2][C](C)(C(=O)OCc1ccccc1)[CH2][C](C)(C(=O)OCc1ccccc1)3,57.88383508781886,1,1,1.0,239.98888888888888,258.9521179199219,7.652117919921864,0.03045013099849528
1418,"Dienstag, 11. Februar 2020 13:55:24",B2 1,25.0,265.1,0.122,536.7,281.7,274.7,229.5,VAN056_P1(TS-009a)_1.txt,VAN56_P1,P25,methacrylate,Polybenzyl MA,C=C(C)C(=O)OCc1ccccc1,[CH2][C](C)(C(=O)OCc1ccccc1),10200.0,1.18,SEC13,54.0,2020-02-11 00:00:00,None,3,176.215,C3[C](C)(C(=O)OCc1ccccc1)[CH2][C](C)(C(=O)OCc1ccccc1)[CH2][C](C)(C(=O)OCc1ccccc1)[CH2][C](C)(C(=O)OCc1ccccc1)[CH2][C](C)(C(=O)OCc1ccccc1)[CH2][C](C)(C(=O)OCc1ccccc1)[CH2][C](C)(C(=O)OCc1ccccc1)[CH2][C](C)(C(=O)OCc1ccccc1)[CH2][C](C)(C(=O)OCc1ccccc1)[CH2][C](C)(C(=O)OCc1ccccc1)3,57.88383508781886,0,1,0.6666666666666666,247.30000000000004,214.5077362060547,50.592263793945335,0.19084218707636866
1419,"Dienstag, 11. Februar 2020 13:55:35",B2 2,25.0,256.0,0.106,536.3,287.1,278.5,227.2,VAN056_P1(TS-009a)_1.txt,VAN56_P1,P25,methacrylate,Polybenzyl MA,C=C(C)C(=O)OCc1ccccc1,[CH2][C](C)(C(=O)OCc1ccccc1),10200.0,1.18,SEC13,54.0,2020-02-11 00:00:00,None,3,176.215,C3[C](C)(C(=O)OCc1ccccc1)[CH2][C](C)(C(=O)OCc1ccccc1)[CH2][C](C)(C(=O)OCc1ccccc1)[CH2][C](C)(C(=O)OCc1ccccc1)[CH2][C](C)(C(=O)OCc1ccccc1)[CH2][C](C)(C(=O)OCc1ccccc1)[CH2][C](C)(C(=O)OCc1ccccc1)[CH2][C](C)(C(=O)OCc1ccccc1)[CH2][C](C)(C(=O)OCc1ccccc1)[CH2][C](C)(C(=O)OCc1ccccc1)3,57.88383508781886,0,1,0.6666666666666666,247.30000000000004,214.50772094726562,41.492279052734375,0.16207921504974365
1420,"Dienstag, 11. Februar 2020 13:55:46",B2 3,25.0,271.8,0.047,528.1,295.7,288.4,246.3,VAN056_P1(TS-009a)_1.txt,VAN56_P1,P25,methacrylate,Polybenzyl MA,C=C(C)C(=O)OCc1ccccc1,[CH2][C](C)(C(=O)OCc1ccccc1),10200.0,1.18,SEC13,54.0,2020-02-11 00:00:00,None,3,176.215,C3[C](C)(C(=O)OCc1ccccc1)[CH2][C](C)(C(=O)OCc1ccccc1)[CH2][C](C)(C(=O)OCc1ccccc1)[CH2][C](C)(C(=O)OCc1ccccc1)[CH2][C](C)(C(=O)OCc1ccccc1)[CH2][C](C)(C(=O)OCc1ccccc1)[CH2][C](C)(C(=O)OCc1ccccc1)[CH2][C](C)(C(=O)OCc1ccccc1)[CH2][C](C)(C(=O)OCc1ccccc1)[CH2][C](C)(C(=O)OCc1ccccc1)3,57.88383508781886,0,1,0.6666666666666666,247.30000000000004,214.5077362060547,57.292263793945324,0.2107883141793426
1421,"Dienstag, 11. Februar 2020 13:56:23",B3 1,25.0,241.3,0.184,256.7,494.7,376.6,169.8,VAN056_P1(TS-009a)_1.txt,VAN56_P1,P25,methacrylate,Polybenzyl MA,C=C(C)C(=O)OCc1ccccc1,[CH2][C](C)(C(=O)OCc1ccccc1),10200.0,1.18,SEC13,54.0,2020-02-11 00:00:00,None,3,176.215,C3[C](C)(C(=O)OCc1ccccc1)[CH2][C](C)(C(=O)OCc1ccccc1)[CH2][C](C)(C(=O)OCc1ccccc1)[CH2][C](C)(C(=O)OCc1ccccc1)[CH2][C](C)(C(=O)OCc1ccccc1)[CH2][C](C)(C(=O)OCc1ccccc1)[CH2][C](C)(C(=O)OCc1ccccc1)[CH2][C](C)(C(=O)OCc1ccccc1)[CH2][C](C)(C(=O)OCc1ccccc1)[CH2][C](C)(C(=O)OCc1ccccc1)3,57.88383508781886,0,1,0.6666666666666666,247.30000000000004,214.5077362060547,26.792263793945324,0.11103300370470502
1422,"Dienstag, 11. Februar 2020 13:56:34",B3 2,25.0,224.4,0.191,238.4,258.1,252.4,196.6,VAN056_P1(TS-009a)_1.txt,VAN56_P1,P25,methacrylate,Polybenzyl MA,C=C(C)C(=O)OCc1ccccc1,[CH2][C](C)(C(=O)OCc1ccccc1),10200.0,1.18,SEC13,54.0,2020-02-11 00:00:00,None,3,176.215,C3[C](C)(C(=O)OCc1ccccc1)[CH2][C](C)(C(=O)OCc1ccccc1)[CH2][C](C)(C(=O)OCc1ccccc1)[CH2][C](C)(C(=O)OCc1ccccc1)[CH2][C](C)(C(=O)OCc1ccccc1)[CH2][C](C)(C(=O)OCc1ccccc1)[CH2][C](C)(C(=O)OCc1ccccc1)[CH2][C](C)(C(=O)OCc1ccccc1)[CH2][C](C)(C(=O)OCc1ccccc1)[CH2][C](C)(C(=O)OCc1ccccc1)3,57.88383508781886,0,1,0.6666666666666666,247.30000000000004,214.50772094726562,9.89227905273438,0.04408323998544733
1423,"Dienstag, 11. Februar 2020 13:56:44",B3 3,25.0,225.2,0.061,205.9,248.2,244.0,192.2,VAN056_P1(TS-009a)_1.txt,VAN56_P1,P25,methacrylate,Polybenzyl MA,C=C(C)C(=O)OCc1ccccc1,[CH2][C](C)(C(=O)OCc1ccccc1),10200.0,1.18,SEC13,54.0,2020-02-11 00:00:00,None,3,176.215,C3[C](C)(C(=O)OCc1ccccc1)[CH2][C](C)(C(=O)OCc1ccccc1)[CH2][C](C)(C(=O)OCc1ccccc1)[CH2][C](C)(C(=O)OCc1ccccc1)[CH2][C](C)(C(=O)OCc1ccccc1)[CH2][C](C)(C(=O)OCc1ccccc1)[CH2][C](C)(C(=O)OCc1ccccc1)[CH2][C](C)(C(=O)OCc1ccccc1)[CH2][C](C)(C(=O)OCc1ccccc1)[CH2][C](C)(C(=O)OCc1ccccc1)3,57.88383508781886,0,1,0.6666666666666666,247.30000000000004,214.50772094726562,10.692279052734364,0.047479036646244956
1424,"Dienstag, 11. Februar 2020 13:57:26",B4 1,25.0,286.2,0.081,418.3,317.6,307.2,259.4,VAN056_P1(TS-009a)_1.txt,VAN56_P1,P25,methacrylate,Polybenzyl MA,C=C(C)C(=O)OCc1ccccc1,[CH2][C](C)(C(=O)OCc1ccccc1),10200.0,1.18,SEC13,54.0,2020-02-11 00:00:00,PVA,3,176.215,C3[C](C)(C(=O)OCc1ccccc1)[CH2][C](C)(C(=O)OCc1ccccc1)[CH2][C](C)(C(=O)OCc1ccccc1)[CH2][C](C)(C(=O)OCc1ccccc1)[CH2][C](C)(C(=O)OCc1ccccc1)[CH2][C](C)(C(=O)OCc1ccccc1)[CH2][C](C)(C(=O)OCc1ccccc1)[CH2][C](C)(C(=O)OCc1ccccc1)[CH2][C](C)(C(=O)OCc1ccccc1)[CH2][C](C)(C(=O)OCc1ccccc1)3,57.88383508781886,1,1,1.0,283.3666666666666,285.7087707519531,0.49122924804686363,0.0017163845144893908
1425,"Dienstag, 11. Februar 2020 13:57:36",B4 2,25.0,286.6,0.12,421.9,338.2,316.6,239.7,VAN056_P1(TS-009a)_1.txt,VAN56_P1,P25,methacrylate,Polybenzyl MA,C=C(C)C(=O)OCc1ccccc1,[CH2][C](C)(C(=O)OCc1ccccc1),10200.0,1.18,SEC13,54.0,2020-02-11 00:00:00,PVA,3,176.215,C3[C](C)(C(=O)OCc1ccccc1)[CH2][C](C)(C(=O)OCc1ccccc1)[CH2][C](C)(C(=O)OCc1ccccc1)[CH2][C](C)(C(=O)OCc1ccccc1)[CH2][C](C)(C(=O)OCc1ccccc1)[CH2][C](C)(C(=O)OCc1ccccc1)[CH2][C](C)(C(=O)OCc1ccccc1)[CH2][C](C)(C(=O)OCc1ccccc1)[CH2][C](C)(C(=O)OCc1ccccc1)[CH2][C](C)(C(=O)OCc1ccccc1)3,57.88383508781886,1,1,1.0,283.3666666666666,285.708740234375,0.8912597656250227,0.0031097688961096394
1426,"Dienstag, 11. Februar 2020 13:57:47",B4 3,25.0,288.3,0.022000000000000002,421.7,302.8,296.7,267.8,VAN056_P1(TS-009a)_1.txt,VAN56_P1,P25,methacrylate,Polybenzyl MA,C=C(C)C(=O)OCc1ccccc1,[CH2][C](C)(C(=O)OCc1ccccc1),10200.0,1.18,SEC13,54.0,2020-02-11 00:00:00,PVA,3,176.215,C3[C](C)(C(=O)OCc1ccccc1)[CH2][C](C)(C(=O)OCc1ccccc1)[CH2][C](C)(C(=O)OCc1ccccc1)[CH2][C](C)(C(=O)OCc1ccccc1)[CH2][C](C)(C(=O)OCc1ccccc1)[CH2][C](C)(C(=O)OCc1ccccc1)[CH2][C](C)(C(=O)OCc1ccccc1)[CH2][C](C)(C(=O)OCc1ccccc1)[CH2][C](C)(C(=O)OCc1ccccc1)[CH2][C](C)(C(=O)OCc1ccccc1)3,57.88383508781886,1,1,1.0,283.3666666666666,285.7087707519531,2.5912292480468864,0.008987961318234084
