Repository: JulianKimmig/nanoparticle_size_prediction

File: pretrained/np_model_14/evaluation/train_df.csv (part 23 of 37)
index,measurment_data,sample,temperature,z_average,dispersity,mean_count_rate,volume_mean,intensity_mean,number_mean,file,np_formulation,substance_code,polymer_class,polymer,smiles_monomer,smiles_ru,mn,pdi,mn_method,tg,date,additive,polymer_concentration,mass_ru,circular_smiles_10,dp,with_pva,valid,roll_valid,mean_z_average,predicted_z_average,error,rel_error
1427,"Dienstag, 11. Februar 2020 13:58:31",B5 1,25.0,283.4,0.129,206.3,337.1,321.0,257.3,VAN056_P1(TS-009a)_1.txt,VAN56_P1,P25,methacrylate,Polybenzyl MA,C=C(C)C(=O)OCc1ccccc1,[CH2][C](C)(C(=O)OCc1ccccc1),10200.0,1.18,SEC13,54.0,2020-02-11 00:00:00,PVA,3,176.215,C3[C](C)(C(=O)OCc1ccccc1)[CH2][C](C)(C(=O)OCc1ccccc1)[CH2][C](C)(C(=O)OCc1ccccc1)[CH2][C](C)(C(=O)OCc1ccccc1)[CH2][C](C)(C(=O)OCc1ccccc1)[CH2][C](C)(C(=O)OCc1ccccc1)[CH2][C](C)(C(=O)OCc1ccccc1)[CH2][C](C)(C(=O)OCc1ccccc1)[CH2][C](C)(C(=O)OCc1ccccc1)[CH2][C](C)(C(=O)OCc1ccccc1)3,57.88383508781886,1,1,1.0,283.3666666666666,285.708740234375,2.3087402343750227,0.008146578102946446
1428,"Dienstag, 11. Februar 2020 13:58:42",B5 2,25.0,274.3,0.128,206.8,311.8,297.4,230.8,VAN056_P1(TS-009a)_1.txt,VAN56_P1,P25,methacrylate,Polybenzyl MA,C=C(C)C(=O)OCc1ccccc1,[CH2][C](C)(C(=O)OCc1ccccc1),10200.0,1.18,SEC13,54.0,2020-02-11 00:00:00,PVA,3,176.215,C3[C](C)(C(=O)OCc1ccccc1)[CH2][C](C)(C(=O)OCc1ccccc1)[CH2][C](C)(C(=O)OCc1ccccc1)[CH2][C](C)(C(=O)OCc1ccccc1)[CH2][C](C)(C(=O)OCc1ccccc1)[CH2][C](C)(C(=O)OCc1ccccc1)[CH2][C](C)(C(=O)OCc1ccccc1)[CH2][C](C)(C(=O)OCc1ccccc1)[CH2][C](C)(C(=O)OCc1ccccc1)[CH2][C](C)(C(=O)OCc1ccccc1)3,57.88383508781886,1,1,1.0,283.3666666666666,285.708740234375,11.408740234374989,0.041592199177451654
1429,"Dienstag, 11. Februar 2020 13:58:53",B5 3,25.0,281.6,0.11,206.3,329.5,310.1,237.0,VAN056_P1(TS-009a)_1.txt,VAN56_P1,P25,methacrylate,Polybenzyl MA,C=C(C)C(=O)OCc1ccccc1,[CH2][C](C)(C(=O)OCc1ccccc1),10200.0,1.18,SEC13,54.0,2020-02-11 00:00:00,PVA,3,176.215,C3[C](C)(C(=O)OCc1ccccc1)[CH2][C](C)(C(=O)OCc1ccccc1)[CH2][C](C)(C(=O)OCc1ccccc1)[CH2][C](C)(C(=O)OCc1ccccc1)[CH2][C](C)(C(=O)OCc1ccccc1)[CH2][C](C)(C(=O)OCc1ccccc1)[CH2][C](C)(C(=O)OCc1ccccc1)[CH2][C](C)(C(=O)OCc1ccccc1)[CH2][C](C)(C(=O)OCc1ccccc1)[CH2][C](C)(C(=O)OCc1ccccc1)3,57.88383508781886,1,1,1.0,283.3666666666666,285.708740234375,4.108740234374977,0.014590696855024777
1430,"Dienstag, 11. Februar 2020 13:59:31",B6 1,25.0,287.3,0.051,444.8,319.6,308.6,256.9,VAN056_P1(TS-009a)_1.txt,VAN56_P1,P25,methacrylate,Polybenzyl MA,C=C(C)C(=O)OCc1ccccc1,[CH2][C](C)(C(=O)OCc1ccccc1),10200.0,1.18,SEC13,54.0,2020-02-11 00:00:00,PVA,3,176.215,C3[C](C)(C(=O)OCc1ccccc1)[CH2][C](C)(C(=O)OCc1ccccc1)[CH2][C](C)(C(=O)OCc1ccccc1)[CH2][C](C)(C(=O)OCc1ccccc1)[CH2][C](C)(C(=O)OCc1ccccc1)[CH2][C](C)(C(=O)OCc1ccccc1)[CH2][C](C)(C(=O)OCc1ccccc1)[CH2][C](C)(C(=O)OCc1ccccc1)[CH2][C](C)(C(=O)OCc1ccccc1)[CH2][C](C)(C(=O)OCc1ccccc1)3,57.88383508781886,1,1,1.0,283.3666666666666,285.708740234375,1.5912597656250114,0.005538669563609507
1431,"Dienstag, 11. Februar 2020 13:59:42",B6 2,25.0,283.5,0.092,443.5,329.6,312.7,243.5,VAN056_P1(TS-009a)_1.txt,VAN56_P1,P25,methacrylate,Polybenzyl MA,C=C(C)C(=O)OCc1ccccc1,[CH2][C](C)(C(=O)OCc1ccccc1),10200.0,1.18,SEC13,54.0,2020-02-11 00:00:00,PVA,3,176.215,C3[C](C)(C(=O)OCc1ccccc1)[CH2][C](C)(C(=O)OCc1ccccc1)[CH2][C](C)(C(=O)OCc1ccccc1)[CH2][C](C)(C(=O)OCc1ccccc1)[CH2][C](C)(C(=O)OCc1ccccc1)[CH2][C](C)(C(=O)OCc1ccccc1)[CH2][C](C)(C(=O)OCc1ccccc1)[CH2][C](C)(C(=O)OCc1ccccc1)[CH2][C](C)(C(=O)OCc1ccccc1)[CH2][C](C)(C(=O)OCc1ccccc1)3,57.88383508781886,1,1,1.0,283.3666666666666,285.708740234375,2.208740234375,0.007790970844356261
1432,"Dienstag, 11. Februar 2020 13:59:53",B6 3,25.0,279.1,0.21899999999999997,446.9,951.0,548.4,210.6,VAN056_P1(TS-009a)_1.txt,VAN56_P1,P25,methacrylate,Polybenzyl MA,C=C(C)C(=O)OCc1ccccc1,[CH2][C](C)(C(=O)OCc1ccccc1),10200.0,1.18,SEC13,54.0,2020-02-11 00:00:00,PVA,3,176.215,C3[C](C)(C(=O)OCc1ccccc1)[CH2][C](C)(C(=O)OCc1ccccc1)[CH2][C](C)(C(=O)OCc1ccccc1)[CH2][C](C)(C(=O)OCc1ccccc1)[CH2][C](C)(C(=O)OCc1ccccc1)[CH2][C](C)(C(=O)OCc1ccccc1)[CH2][C](C)(C(=O)OCc1ccccc1)[CH2][C](C)(C(=O)OCc1ccccc1)[CH2][C](C)(C(=O)OCc1ccccc1)[CH2][C](C)(C(=O)OCc1ccccc1)3,57.88383508781886,1,1,1.0,283.3666666666666,285.7087707519531,6.608770751953102,0.023678863317639205
1433,"Dienstag, 11. Februar 2020 14:01:51",C2 1,25.0,285.2,0.24600000000000002,301.3,1086.0,555.7,219.7,VAN056_P1(TS-009a)_1.txt,VAN56_P1,P25,methacrylate,Polybenzyl MA,C=C(C)C(=O)OCc1ccccc1,[CH2][C](C)(C(=O)OCc1ccccc1),10200.0,1.18,SEC13,54.0,2020-02-11 00:00:00,None,5,176.215,C3[C](C)(C(=O)OCc1ccccc1)[CH2][C](C)(C(=O)OCc1ccccc1)[CH2][C](C)(C(=O)OCc1ccccc1)[CH2][C](C)(C(=O)OCc1ccccc1)[CH2][C](C)(C(=O)OCc1ccccc1)[CH2][C](C)(C(=O)OCc1ccccc1)[CH2][C](C)(C(=O)OCc1ccccc1)[CH2][C](C)(C(=O)OCc1ccccc1)[CH2][C](C)(C(=O)OCc1ccccc1)[CH2][C](C)(C(=O)OCc1ccccc1)3,57.88383508781886,0,1,0.6111111111111112,259.0833333333333,238.38772583007812,46.812274169921864,0.16413840873044133
1434,"Dienstag, 11. Februar 2020 14:02:02",C2 2,25.0,284.3,0.16699999999999998,242.3,320.0,307.0,250.2,VAN056_P1(TS-009a)_1.txt,VAN56_P1,P25,methacrylate,Polybenzyl MA,C=C(C)C(=O)OCc1ccccc1,[CH2][C](C)(C(=O)OCc1ccccc1),10200.0,1.18,SEC13,54.0,2020-02-11 00:00:00,None,5,176.215,C3[C](C)(C(=O)OCc1ccccc1)[CH2][C](C)(C(=O)OCc1ccccc1)[CH2][C](C)(C(=O)OCc1ccccc1)[CH2][C](C)(C(=O)OCc1ccccc1)[CH2][C](C)(C(=O)OCc1ccccc1)[CH2][C](C)(C(=O)OCc1ccccc1)[CH2][C](C)(C(=O)OCc1ccccc1)[CH2][C](C)(C(=O)OCc1ccccc1)[CH2][C](C)(C(=O)OCc1ccccc1)[CH2][C](C)(C(=O)OCc1ccccc1)3,57.88383508781886,0,1,0.6111111111111112,259.0833333333333,238.38772583007812,45.912274169921886,0.16149234671094578
1435,"Dienstag, 11. Februar 2020 14:02:13",C2 3,25.0,276.7,0.21,269.3,290.7,283.5,241.5,VAN056_P1(TS-009a)_1.txt,VAN56_P1,P25,methacrylate,Polybenzyl MA,C=C(C)C(=O)OCc1ccccc1,[CH2][C](C)(C(=O)OCc1ccccc1),10200.0,1.18,SEC13,54.0,2020-02-11 00:00:00,None,5,176.215,C3[C](C)(C(=O)OCc1ccccc1)[CH2][C](C)(C(=O)OCc1ccccc1)[CH2][C](C)(C(=O)OCc1ccccc1)[CH2][C](C)(C(=O)OCc1ccccc1)[CH2][C](C)(C(=O)OCc1ccccc1)[CH2][C](C)(C(=O)OCc1ccccc1)[CH2][C](C)(C(=O)OCc1ccccc1)[CH2][C](C)(C(=O)OCc1ccccc1)[CH2][C](C)(C(=O)OCc1ccccc1)[CH2][C](C)(C(=O)OCc1ccccc1)3,57.88383508781886,0,1,0.6111111111111112,259.0833333333333,238.38772583007812,38.312274169921864,0.13846141731088496
1436,"Dienstag, 11. Februar 2020 14:02:59",C3 1,25.0,238.0,0.21,316.1,241.8,238.9,205.9,VAN056_P1(TS-009a)_1.txt,VAN56_P1,P25,methacrylate,Polybenzyl MA,C=C(C)C(=O)OCc1ccccc1,[CH2][C](C)(C(=O)OCc1ccccc1),10200.0,1.18,SEC13,54.0,2020-02-11 00:00:00,None,5,176.215,C3[C](C)(C(=O)OCc1ccccc1)[CH2][C](C)(C(=O)OCc1ccccc1)[CH2][C](C)(C(=O)OCc1ccccc1)[CH2][C](C)(C(=O)OCc1ccccc1)[CH2][C](C)(C(=O)OCc1ccccc1)[CH2][C](C)(C(=O)OCc1ccccc1)[CH2][C](C)(C(=O)OCc1ccccc1)[CH2][C](C)(C(=O)OCc1ccccc1)[CH2][C](C)(C(=O)OCc1ccccc1)[CH2][C](C)(C(=O)OCc1ccccc1)3,57.88383508781886,0,1,0.6111111111111112,259.0833333333333,238.38772583007812,0.387725830078125,0.0016291001263786765
1437,"Dienstag, 11. Februar 2020 14:03:10",C3 2,25.0,238.7,0.218,295.2,705.6,365.7,195.3,VAN056_P1(TS-009a)_1.txt,VAN56_P1,P25,methacrylate,Polybenzyl MA,C=C(C)C(=O)OCc1ccccc1,[CH2][C](C)(C(=O)OCc1ccccc1),10200.0,1.18,SEC13,54.0,2020-02-11 00:00:00,None,5,176.215,C3[C](C)(C(=O)OCc1ccccc1)[CH2][C](C)(C(=O)OCc1ccccc1)[CH2][C](C)(C(=O)OCc1ccccc1)[CH2][C](C)(C(=O)OCc1ccccc1)[CH2][C](C)(C(=O)OCc1ccccc1)[CH2][C](C)(C(=O)OCc1ccccc1)[CH2][C](C)(C(=O)OCc1ccccc1)[CH2][C](C)(C(=O)OCc1ccccc1)[CH2][C](C)(C(=O)OCc1ccccc1)[CH2][C](C)(C(=O)OCc1ccccc1)3,57.88383508781886,0,1,0.6111111111111112,259.0833333333333,238.38772583007812,0.31227416992186363,0.0013082286129948205
1438,"Dienstag, 11. Februar 2020 14:03:21",C3 3,25.0,231.6,0.20199999999999999,277.9,563.6,318.6,194.1,VAN056_P1(TS-009a)_1.txt,VAN56_P1,P25,methacrylate,Polybenzyl MA,C=C(C)C(=O)OCc1ccccc1,[CH2][C](C)(C(=O)OCc1ccccc1),10200.0,1.18,SEC13,54.0,2020-02-11 00:00:00,None,5,176.215,C3[C](C)(C(=O)OCc1ccccc1)[CH2][C](C)(C(=O)OCc1ccccc1)[CH2][C](C)(C(=O)OCc1ccccc1)[CH2][C](C)(C(=O)OCc1ccccc1)[CH2][C](C)(C(=O)OCc1ccccc1)[CH2][C](C)(C(=O)OCc1ccccc1)[CH2][C](C)(C(=O)OCc1ccccc1)[CH2][C](C)(C(=O)OCc1ccccc1)[CH2][C](C)(C(=O)OCc1ccccc1)[CH2][C](C)(C(=O)OCc1ccccc1)3,57.88383508781886,0,1,0.6111111111111112,259.0833333333333,238.38772583007812,6.787725830078131,0.02930796990534599
1439,"Dienstag, 11. Februar 2020 14:03:58",C4 1,25.0,347.8,0.225,338.6,351.7,340.5,304.3,VAN056_P1(TS-009a)_1.txt,VAN56_P1,P25,methacrylate,Polybenzyl MA,C=C(C)C(=O)OCc1ccccc1,[CH2][C](C)(C(=O)OCc1ccccc1),10200.0,1.18,SEC13,54.0,2020-02-11 00:00:00,PVA,5,176.215,C3[C](C)(C(=O)OCc1ccccc1)[CH2][C](C)(C(=O)OCc1ccccc1)[CH2][C](C)(C(=O)OCc1ccccc1)[CH2][C](C)(C(=O)OCc1ccccc1)[CH2][C](C)(C(=O)OCc1ccccc1)[CH2][C](C)(C(=O)OCc1ccccc1)[CH2][C](C)(C(=O)OCc1ccccc1)[CH2][C](C)(C(=O)OCc1ccccc1)[CH2][C](C)(C(=O)OCc1ccccc1)[CH2][C](C)(C(=O)OCc1ccccc1)3,57.88383508781886,1,1,1.0,335.72222222222234,314.46435546875,33.33564453125001,0.09584716656483615
1440,"Dienstag, 11. Februar 2020 14:04:08",C4 2,25.0,343.5,0.031,308.6,384.9,366.6,313.7,VAN056_P1(TS-009a)_1.txt,VAN56_P1,P25,methacrylate,Polybenzyl MA,C=C(C)C(=O)OCc1ccccc1,[CH2][C](C)(C(=O)OCc1ccccc1),10200.0,1.18,SEC13,54.0,2020-02-11 00:00:00,PVA,5,176.215,C3[C](C)(C(=O)OCc1ccccc1)[CH2][C](C)(C(=O)OCc1ccccc1)[CH2][C](C)(C(=O)OCc1ccccc1)[CH2][C](C)(C(=O)OCc1ccccc1)[CH2][C](C)(C(=O)OCc1ccccc1)[CH2][C](C)(C(=O)OCc1ccccc1)[CH2][C](C)(C(=O)OCc1ccccc1)[CH2][C](C)(C(=O)OCc1ccccc1)[CH2][C](C)(C(=O)OCc1ccccc1)[CH2][C](C)(C(=O)OCc1ccccc1)3,57.88383508781886,1,1,1.0,335.72222222222234,314.4643249511719,29.035675048828125,0.0845288938830513
1441,"Dienstag, 11. Februar 2020 14:04:19",C4 3,25.0,331.9,0.19399999999999998,314.2,720.4,453.0,272.9,VAN056_P1(TS-009a)_1.txt,VAN56_P1,P25,methacrylate,Polybenzyl MA,C=C(C)C(=O)OCc1ccccc1,[CH2][C](C)(C(=O)OCc1ccccc1),10200.0,1.18,SEC13,54.0,2020-02-11 00:00:00,PVA,5,176.215,C3[C](C)(C(=O)OCc1ccccc1)[CH2][C](C)(C(=O)OCc1ccccc1)[CH2][C](C)(C(=O)OCc1ccccc1)[CH2][C](C)(C(=O)OCc1ccccc1)[CH2][C](C)(C(=O)OCc1ccccc1)[CH2][C](C)(C(=O)OCc1ccccc1)[CH2][C](C)(C(=O)OCc1ccccc1)[CH2][C](C)(C(=O)OCc1ccccc1)[CH2][C](C)(C(=O)OCc1ccccc1)[CH2][C](C)(C(=O)OCc1ccccc1)3,57.88383508781886,1,1,1.0,335.72222222222234,314.46435546875,17.435644531249977,0.0525328247401325
1442,"Dienstag, 11. Februar 2020 14:04:59",C5 1,25.0,360.3,0.213,342.0,346.2,334.8,295.5,VAN056_P1(TS-009a)_1.txt,VAN56_P1,P25,methacrylate,Polybenzyl MA,C=C(C)C(=O)OCc1ccccc1,[CH2][C](C)(C(=O)OCc1ccccc1),10200.0,1.18,SEC13,54.0,2020-02-11 00:00:00,PVA,5,176.215,C3[C](C)(C(=O)OCc1ccccc1)[CH2][C](C)(C(=O)OCc1ccccc1)[CH2][C](C)(C(=O)OCc1ccccc1)[CH2][C](C)(C(=O)OCc1ccccc1)[CH2][C](C)(C(=O)OCc1ccccc1)[CH2][C](C)(C(=O)OCc1ccccc1)[CH2][C](C)(C(=O)OCc1ccccc1)[CH2][C](C)(C(=O)OCc1ccccc1)[CH2][C](C)(C(=O)OCc1ccccc1)[CH2][C](C)(C(=O)OCc1ccccc1)3,57.88383508781886,1,1,1.0,335.72222222222234,314.46435546875,45.83564453125001,0.12721522212392453
1443,"Dienstag, 11. Februar 2020 14:05:10",C5 2,25.0,347.1,0.20800000000000002,327.6,357.5,344.9,304.9,VAN056_P1(TS-009a)_1.txt,VAN56_P1,P25,methacrylate,Polybenzyl MA,C=C(C)C(=O)OCc1ccccc1,[CH2][C](C)(C(=O)OCc1ccccc1),10200.0,1.18,SEC13,54.0,2020-02-11 00:00:00,PVA,5,176.215,C3[C](C)(C(=O)OCc1ccccc1)[CH2][C](C)(C(=O)OCc1ccccc1)[CH2][C](C)(C(=O)OCc1ccccc1)[CH2][C](C)(C(=O)OCc1ccccc1)[CH2][C](C)(C(=O)OCc1ccccc1)[CH2][C](C)(C(=O)OCc1ccccc1)[CH2][C](C)(C(=O)OCc1ccccc1)[CH2][C](C)(C(=O)OCc1ccccc1)[CH2][C](C)(C(=O)OCc1ccccc1)[CH2][C](C)(C(=O)OCc1ccccc1)3,57.88383508781886,1,1,1.0,335.72222222222234,314.46435546875,32.63564453125002,0.09402375261091911
1444,"Dienstag, 11. Februar 2020 14:05:21",C5 3,25.0,335.8,0.233,327.7,634.3,408.0,281.1,VAN056_P1(TS-009a)_1.txt,VAN56_P1,P25,methacrylate,Polybenzyl MA,C=C(C)C(=O)OCc1ccccc1,[CH2][C](C)(C(=O)OCc1ccccc1),10200.0,1.18,SEC13,54.0,2020-02-11 00:00:00,PVA,5,176.215,C3[C](C)(C(=O)OCc1ccccc1)[CH2][C](C)(C(=O)OCc1ccccc1)[CH2][C](C)(C(=O)OCc1ccccc1)[CH2][C](C)(C(=O)OCc1ccccc1)[CH2][C](C)(C(=O)OCc1ccccc1)[CH2][C](C)(C(=O)OCc1ccccc1)[CH2][C](C)(C(=O)OCc1ccccc1)[CH2][C](C)(C(=O)OCc1ccccc1)[CH2][C](C)(C(=O)OCc1ccccc1)[CH2][C](C)(C(=O)OCc1ccccc1)3,57.88383508781886,1,1,1.0,335.72222222222234,314.46435546875,21.33564453125001,0.0635367615582192
1445,"Dienstag, 11. Februar 2020 14:06:00",C6 1,25.0,323.4,0.149,357.6,579.5,416.6,265.2,VAN056_P1(TS-009a)_1.txt,VAN56_P1,P25,methacrylate,Polybenzyl MA,C=C(C)C(=O)OCc1ccccc1,[CH2][C](C)(C(=O)OCc1ccccc1),10200.0,1.18,SEC13,54.0,2020-02-11 00:00:00,PVA,5,176.215,C3[C](C)(C(=O)OCc1ccccc1)[CH2][C](C)(C(=O)OCc1ccccc1)[CH2][C](C)(C(=O)OCc1ccccc1)[CH2][C](C)(C(=O)OCc1ccccc1)[CH2][C](C)(C(=O)OCc1ccccc1)[CH2][C](C)(C(=O)OCc1ccccc1)[CH2][C](C)(C(=O)OCc1ccccc1)[CH2][C](C)(C(=O)OCc1ccccc1)[CH2][C](C)(C(=O)OCc1ccccc1)[CH2][C](C)(C(=O)OCc1ccccc1)3,57.88383508781886,1,1,1.0,335.72222222222234,314.4643249511719,8.935675048828102,0.027630411406394877
1446,"Dienstag, 11. Februar 2020 14:06:11",C6 2,25.0,317.3,0.11699999999999999,344.7,383.2,352.8,272.4,VAN056_P1(TS-009a)_1.txt,VAN56_P1,P25,methacrylate,Polybenzyl MA,C=C(C)C(=O)OCc1ccccc1,[CH2][C](C)(C(=O)OCc1ccccc1),10200.0,1.18,SEC13,54.0,2020-02-11 00:00:00,PVA,5,176.215,C3[C](C)(C(=O)OCc1ccccc1)[CH2][C](C)(C(=O)OCc1ccccc1)[CH2][C](C)(C(=O)OCc1ccccc1)[CH2][C](C)(C(=O)OCc1ccccc1)[CH2][C](C)(C(=O)OCc1ccccc1)[CH2][C](C)(C(=O)OCc1ccccc1)[CH2][C](C)(C(=O)OCc1ccccc1)[CH2][C](C)(C(=O)OCc1ccccc1)[CH2][C](C)(C(=O)OCc1ccccc1)[CH2][C](C)(C(=O)OCc1ccccc1)3,57.88383508781886,1,1,1.0,335.72222222222234,314.46435546875,2.8356445312500114,0.008936793354081346
1447,"Dienstag, 11. Februar 2020 14:06:21",C6 3,25.0,314.4,0.153,366.9,350.9,334.9,280.2,VAN056_P1(TS-009a)_1.txt,VAN56_P1,P25,methacrylate,Polybenzyl MA,C=C(C)C(=O)OCc1ccccc1,[CH2][C](C)(C(=O)OCc1ccccc1),10200.0,1.18,SEC13,54.0,2020-02-11 00:00:00,PVA,5,176.215,C3[C](C)(C(=O)OCc1ccccc1)[CH2][C](C)(C(=O)OCc1ccccc1)[CH2][C](C)(C(=O)OCc1ccccc1)[CH2][C](C)(C(=O)OCc1ccccc1)[CH2][C](C)(C(=O)OCc1ccccc1)[CH2][C](C)(C(=O)OCc1ccccc1)[CH2][C](C)(C(=O)OCc1ccccc1)[CH2][C](C)(C(=O)OCc1ccccc1)[CH2][C](C)(C(=O)OCc1ccccc1)[CH2][C](C)(C(=O)OCc1ccccc1)3,57.88383508781886,1,1,1.0,335.72222222222234,314.46435546875,0.06435546875002274,0.00020469296676215885
1448,"Dienstag, 11. Februar 2020 14:07:01",D1 1,25.0,408.0,0.289,292.7,717.4,475.3,308.0,VAN056_P1(TS-009a)_1.txt,VAN56_P1,P25,methacrylate,Polybenzyl MA,C=C(C)C(=O)OCc1ccccc1,[CH2][C](C)(C(=O)OCc1ccccc1),10200.0,1.18,SEC13,54.0,2020-02-11 00:00:00,None,8,176.215,C3[C](C)(C(=O)OCc1ccccc1)[CH2][C](C)(C(=O)OCc1ccccc1)[CH2][C](C)(C(=O)OCc1ccccc1)[CH2][C](C)(C(=O)OCc1ccccc1)[CH2][C](C)(C(=O)OCc1ccccc1)[CH2][C](C)(C(=O)OCc1ccccc1)[CH2][C](C)(C(=O)OCc1ccccc1)[CH2][C](C)(C(=O)OCc1ccccc1)[CH2][C](C)(C(=O)OCc1ccccc1)[CH2][C](C)(C(=O)OCc1ccccc1)3,57.88383508781886,0,1,0.6111111111111109,344.1,294.4942321777344,113.50576782226562,0.2782004113290824
1449,"Dienstag, 11. Februar 2020 14:08:05",D2 1,25.0,311.9,0.218,217.6,351.0,333.6,270.1,VAN056_P1(TS-009a)_1.txt,VAN56_P1,P25,methacrylate,Polybenzyl MA,C=C(C)C(=O)OCc1ccccc1,[CH2][C](C)(C(=O)OCc1ccccc1),10200.0,1.18,SEC13,54.0,2020-02-11 00:00:00,None,8,176.215,C3[C](C)(C(=O)OCc1ccccc1)[CH2][C](C)(C(=O)OCc1ccccc1)[CH2][C](C)(C(=O)OCc1ccccc1)[CH2][C](C)(C(=O)OCc1ccccc1)[CH2][C](C)(C(=O)OCc1ccccc1)[CH2][C](C)(C(=O)OCc1ccccc1)[CH2][C](C)(C(=O)OCc1ccccc1)[CH2][C](C)(C(=O)OCc1ccccc1)[CH2][C](C)(C(=O)OCc1ccccc1)[CH2][C](C)(C(=O)OCc1ccccc1)3,57.88383508781886,0,1,0.6111111111111109,344.1,294.4942321777344,17.405767822265602,0.05580560379052774
1450,"Dienstag, 11. Februar 2020 14:08:27",D2 3,25.0,310.1,0.235,159.6,753.0,500.1,197.9,VAN056_P1(TS-009a)_1.txt,VAN56_P1,P25,methacrylate,Polybenzyl MA,C=C(C)C(=O)OCc1ccccc1,[CH2][C](C)(C(=O)OCc1ccccc1),10200.0,1.18,SEC13,54.0,2020-02-11 00:00:00,None,8,176.215,C3[C](C)(C(=O)OCc1ccccc1)[CH2][C](C)(C(=O)OCc1ccccc1)[CH2][C](C)(C(=O)OCc1ccccc1)[CH2][C](C)(C(=O)OCc1ccccc1)[CH2][C](C)(C(=O)OCc1ccccc1)[CH2][C](C)(C(=O)OCc1ccccc1)[CH2][C](C)(C(=O)OCc1ccccc1)[CH2][C](C)(C(=O)OCc1ccccc1)[CH2][C](C)(C(=O)OCc1ccccc1)[CH2][C](C)(C(=O)OCc1ccccc1)3,57.88383508781886,0,1,0.6111111111111109,344.1,294.4942321777344,15.605767822265648,0.0503249526677383
1451,"Dienstag, 11. Februar 2020 14:09:02",D3 1,25.0,346.4,0.244,134.9,878.7,523.4,232.4,VAN056_P1(TS-009a)_1.txt,VAN56_P1,P25,methacrylate,Polybenzyl MA,C=C(C)C(=O)OCc1ccccc1,[CH2][C](C)(C(=O)OCc1ccccc1),10200.0,1.18,SEC13,54.0,2020-02-11 00:00:00,None,8,176.215,C3[C](C)(C(=O)OCc1ccccc1)[CH2][C](C)(C(=O)OCc1ccccc1)[CH2][C](C)(C(=O)OCc1ccccc1)[CH2][C](C)(C(=O)OCc1ccccc1)[CH2][C](C)(C(=O)OCc1ccccc1)[CH2][C](C)(C(=O)OCc1ccccc1)[CH2][C](C)(C(=O)OCc1ccccc1)[CH2][C](C)(C(=O)OCc1ccccc1)[CH2][C](C)(C(=O)OCc1ccccc1)[CH2][C](C)(C(=O)OCc1ccccc1)3,57.88383508781886,0,1,0.6111111111111109,344.1,294.4942321777344,51.9057678222656,0.14984344059545499
1452,"Dienstag, 11. Februar 2020 14:09:59",D4 1,25.0,409.8,0.141,148.7,548.2,471.6,374.1,VAN056_P1(TS-009a)_1.txt,VAN56_P1,P25,methacrylate,Polybenzyl MA,C=C(C)C(=O)OCc1ccccc1,[CH2][C](C)(C(=O)OCc1ccccc1),10200.0,1.18,SEC13,54.0,2020-02-11 00:00:00,PVA,8,176.215,C3[C](C)(C(=O)OCc1ccccc1)[CH2][C](C)(C(=O)OCc1ccccc1)[CH2][C](C)(C(=O)OCc1ccccc1)[CH2][C](C)(C(=O)OCc1ccccc1)[CH2][C](C)(C(=O)OCc1ccccc1)[CH2][C](C)(C(=O)OCc1ccccc1)[CH2][C](C)(C(=O)OCc1ccccc1)[CH2][C](C)(C(=O)OCc1ccccc1)[CH2][C](C)(C(=O)OCc1ccccc1)[CH2][C](C)(C(=O)OCc1ccccc1)3,57.88383508781886,1,1,0.8333333333333334,409.33333333333326,389.7865905761719,20.013409423828136,0.048837016651605995
1453,"Dienstag, 11. Februar 2020 14:10:10",D4 2,25.0,412.9,0.23399999999999999,157.0,806.5,520.9,339.6,VAN056_P1(TS-009a)_1.txt,VAN56_P1,P25,methacrylate,Polybenzyl MA,C=C(C)C(=O)OCc1ccccc1,[CH2][C](C)(C(=O)OCc1ccccc1),10200.0,1.18,SEC13,54.0,2020-02-11 00:00:00,PVA,8,176.215,C3[C](C)(C(=O)OCc1ccccc1)[CH2][C](C)(C(=O)OCc1ccccc1)[CH2][C](C)(C(=O)OCc1ccccc1)[CH2][C](C)(C(=O)OCc1ccccc1)[CH2][C](C)(C(=O)OCc1ccccc1)[CH2][C](C)(C(=O)OCc1ccccc1)[CH2][C](C)(C(=O)OCc1ccccc1)[CH2][C](C)(C(=O)OCc1ccccc1)[CH2][C](C)(C(=O)OCc1ccccc1)[CH2][C](C)(C(=O)OCc1ccccc1)3,57.88383508781886,1,1,0.8333333333333334,409.33333333333326,389.78662109375,23.113378906249977,0.055978151867885635
1454,"Dienstag, 11. Februar 2020 14:10:21",D4 3,25.0,435.5,0.223,167.3,809.5,534.9,351.2,VAN056_P1(TS-009a)_1.txt,VAN56_P1,P25,methacrylate,Polybenzyl MA,C=C(C)C(=O)OCc1ccccc1,[CH2][C](C)(C(=O)OCc1ccccc1),10200.0,1.18,SEC13,54.0,2020-02-11 00:00:00,PVA,8,176.215,C3[C](C)(C(=O)OCc1ccccc1)[CH2][C](C)(C(=O)OCc1ccccc1)[CH2][C](C)(C(=O)OCc1ccccc1)[CH2][C](C)(C(=O)OCc1ccccc1)[CH2][C](C)(C(=O)OCc1ccccc1)[CH2][C](C)(C(=O)OCc1ccccc1)[CH2][C](C)(C(=O)OCc1ccccc1)[CH2][C](C)(C(=O)OCc1ccccc1)[CH2][C](C)(C(=O)OCc1ccccc1)[CH2][C](C)(C(=O)OCc1ccccc1)3,57.88383508781886,1,1,0.8333333333333334,409.33333333333326,389.78656005859375,45.71343994140625,0.1049677151352612
1455,"Dienstag, 11. Februar 2020 14:11:23",D5 1,25.0,417.5,0.289,169.0,1225.0,728.0,303.0,VAN056_P1(TS-009a)_1.txt,VAN56_P1,P25,methacrylate,Polybenzyl MA,C=C(C)C(=O)OCc1ccccc1,[CH2][C](C)(C(=O)OCc1ccccc1),10200.0,1.18,SEC13,54.0,2020-02-11 00:00:00,PVA,8,176.215,C3[C](C)(C(=O)OCc1ccccc1)[CH2][C](C)(C(=O)OCc1ccccc1)[CH2][C](C)(C(=O)OCc1ccccc1)[CH2][C](C)(C(=O)OCc1ccccc1)[CH2][C](C)(C(=O)OCc1ccccc1)[CH2][C](C)(C(=O)OCc1ccccc1)[CH2][C](C)(C(=O)OCc1ccccc1)[CH2][C](C)(C(=O)OCc1ccccc1)[CH2][C](C)(C(=O)OCc1ccccc1)[CH2][C](C)(C(=O)OCc1ccccc1)3,57.88383508781886,1,1,0.8333333333333334,409.33333333333326,389.78656005859375,27.71343994140625,0.0663794968656437
1456,"Dienstag, 11. Februar 2020 14:11:34",D5 2,25.0,417.4,0.285,177.2,644.1,445.1,333.2,VAN056_P1(TS-009a)_1.txt,VAN56_P1,P25,methacrylate,Polybenzyl MA,C=C(C)C(=O)OCc1ccccc1,[CH2][C](C)(C(=O)OCc1ccccc1),10200.0,1.18,SEC13,54.0,2020-02-11 00:00:00,PVA,8,176.215,C3[C](C)(C(=O)OCc1ccccc1)[CH2][C](C)(C(=O)OCc1ccccc1)[CH2][C](C)(C(=O)OCc1ccccc1)[CH2][C](C)(C(=O)OCc1ccccc1)[CH2][C](C)(C(=O)OCc1ccccc1)[CH2][C](C)(C(=O)OCc1ccccc1)[CH2][C](C)(C(=O)OCc1ccccc1)[CH2][C](C)(C(=O)OCc1ccccc1)[CH2][C](C)(C(=O)OCc1ccccc1)[CH2][C](C)(C(=O)OCc1ccccc1)3,57.88383508781886,1,1,0.8333333333333334,409.33333333333326,389.7865905761719,27.613409423828102,0.06615574849982775
1457,"Dienstag, 11. Februar 2020 14:11:44",D5 3,25.0,370.9,0.168,164.9,401.9,384.6,342.8,VAN056_P1(TS-009a)_1.txt,VAN56_P1,P25,methacrylate,Polybenzyl MA,C=C(C)C(=O)OCc1ccccc1,[CH2][C](C)(C(=O)OCc1ccccc1),10200.0,1.18,SEC13,54.0,2020-02-11 00:00:00,PVA,8,176.215,C3[C](C)(C(=O)OCc1ccccc1)[CH2][C](C)(C(=O)OCc1ccccc1)[CH2][C](C)(C(=O)OCc1ccccc1)[CH2][C](C)(C(=O)OCc1ccccc1)[CH2][C](C)(C(=O)OCc1ccccc1)[CH2][C](C)(C(=O)OCc1ccccc1)[CH2][C](C)(C(=O)OCc1ccccc1)[CH2][C](C)(C(=O)OCc1ccccc1)[CH2][C](C)(C(=O)OCc1ccccc1)[CH2][C](C)(C(=O)OCc1ccccc1)3,57.88383508781886,1,1,0.8333333333333334,409.33333333333326,389.78656005859375,18.886560058593773,0.050920895277955715
1458,"Dienstag, 11. Februar 2020 14:12:21",D6 1,25.0,386.2,0.195,167.8,807.7,551.5,310.7,VAN056_P1(TS-009a)_1.txt,VAN56_P1,P25,methacrylate,Polybenzyl MA,C=C(C)C(=O)OCc1ccccc1,[CH2][C](C)(C(=O)OCc1ccccc1),10200.0,1.18,SEC13,54.0,2020-02-11 00:00:00,PVA,8,176.215,C3[C](C)(C(=O)OCc1ccccc1)[CH2][C](C)(C(=O)OCc1ccccc1)[CH2][C](C)(C(=O)OCc1ccccc1)[CH2][C](C)(C(=O)OCc1ccccc1)[CH2][C](C)(C(=O)OCc1ccccc1)[CH2][C](C)(C(=O)OCc1ccccc1)[CH2][C](C)(C(=O)OCc1ccccc1)[CH2][C](C)(C(=O)OCc1ccccc1)[CH2][C](C)(C(=O)OCc1ccccc1)[CH2][C](C)(C(=O)OCc1ccccc1)3,57.88383508781886,1,1,0.8333333333333334,409.33333333333326,389.78656005859375,3.5865600585937614,0.009286794558761682
1459,"Dienstag, 11. Februar 2020 14:12:32",D6 2,25.0,406.5,0.27899999999999997,163.6,1123.0,650.6,316.3,VAN056_P1(TS-009a)_1.txt,VAN56_P1,P25,methacrylate,Polybenzyl MA,C=C(C)C(=O)OCc1ccccc1,[CH2][C](C)(C(=O)OCc1ccccc1),10200.0,1.18,SEC13,54.0,2020-02-11 00:00:00,PVA,8,176.215,C3[C](C)(C(=O)OCc1ccccc1)[CH2][C](C)(C(=O)OCc1ccccc1)[CH2][C](C)(C(=O)OCc1ccccc1)[CH2][C](C)(C(=O)OCc1ccccc1)[CH2][C](C)(C(=O)OCc1ccccc1)[CH2][C](C)(C(=O)OCc1ccccc1)[CH2][C](C)(C(=O)OCc1ccccc1)[CH2][C](C)(C(=O)OCc1ccccc1)[CH2][C](C)(C(=O)OCc1ccccc1)[CH2][C](C)(C(=O)OCc1ccccc1)3,57.88383508781886,1,1,0.8333333333333334,409.33333333333326,389.78656005859375,16.71343994140625,0.04111547341059348
1460,"Dienstag, 11. Februar 2020 14:12:43",D6 3,25.0,427.3,0.195,175.7,794.7,573.8,348.9,VAN056_P1(TS-009a)_1.txt,VAN56_P1,P25,methacrylate,Polybenzyl MA,C=C(C)C(=O)OCc1ccccc1,[CH2][C](C)(C(=O)OCc1ccccc1),10200.0,1.18,SEC13,54.0,2020-02-11 00:00:00,PVA,8,176.215,C3[C](C)(C(=O)OCc1ccccc1)[CH2][C](C)(C(=O)OCc1ccccc1)[CH2][C](C)(C(=O)OCc1ccccc1)[CH2][C](C)(C(=O)OCc1ccccc1)[CH2][C](C)(C(=O)OCc1ccccc1)[CH2][C](C)(C(=O)OCc1ccccc1)[CH2][C](C)(C(=O)OCc1ccccc1)[CH2][C](C)(C(=O)OCc1ccccc1)[CH2][C](C)(C(=O)OCc1ccccc1)[CH2][C](C)(C(=O)OCc1ccccc1)3,57.88383508781886,1,1,0.8333333333333334,409.33333333333326,389.7865905761719,37.513409423828136,0.0877917374767801
1461,"Dienstag, 11. Februar 2020 14:13:44",E1 2,25.0,329.2,0.22699999999999998,145.7,800.7,485.7,241.0,VAN056_P1(TS-009a)_1.txt,VAN56_P1,P25,methacrylate,Polybenzyl MA,C=C(C)C(=O)OCc1ccccc1,[CH2][C](C)(C(=O)OCc1ccccc1),10200.0,1.18,SEC13,54.0,2020-02-11 00:00:00,None,10,176.215,C3[C](C)(C(=O)OCc1ccccc1)[CH2][C](C)(C(=O)OCc1ccccc1)[CH2][C](C)(C(=O)OCc1ccccc1)[CH2][C](C)(C(=O)OCc1ccccc1)[CH2][C](C)(C(=O)OCc1ccccc1)[CH2][C](C)(C(=O)OCc1ccccc1)[CH2][C](C)(C(=O)OCc1ccccc1)[CH2][C](C)(C(=O)OCc1ccccc1)[CH2][C](C)(C(=O)OCc1ccccc1)[CH2][C](C)(C(=O)OCc1ccccc1)3,57.88383508781886,0,1,0.4444444444444444,305.56666666666666,290.0782775878906,39.121722412109364,0.11883876795901994
1462,"Dienstag, 11. Februar 2020 14:13:55",E1 3,25.0,314.6,0.254,140.2,854.6,567.0,212.6,VAN056_P1(TS-009a)_1.txt,VAN56_P1,P25,methacrylate,Polybenzyl MA,C=C(C)C(=O)OCc1ccccc1,[CH2][C](C)(C(=O)OCc1ccccc1),10200.0,1.18,SEC13,54.0,2020-02-11 00:00:00,None,10,176.215,C3[C](C)(C(=O)OCc1ccccc1)[CH2][C](C)(C(=O)OCc1ccccc1)[CH2][C](C)(C(=O)OCc1ccccc1)[CH2][C](C)(C(=O)OCc1ccccc1)[CH2][C](C)(C(=O)OCc1ccccc1)[CH2][C](C)(C(=O)OCc1ccccc1)[CH2][C](C)(C(=O)OCc1ccccc1)[CH2][C](C)(C(=O)OCc1ccccc1)[CH2][C](C)(C(=O)OCc1ccccc1)[CH2][C](C)(C(=O)OCc1ccccc1)3,57.88383508781886,0,1,0.4444444444444444,305.56666666666666,290.0783386230469,24.521661376953148,0.0779455224950831
1463,"Dienstag, 11. Februar 2020 14:14:45",E2 2,25.0,346.0,0.26,162.8,605.8,467.3,103.0,VAN056_P1(TS-009a)_1.txt,VAN56_P1,P25,methacrylate,Polybenzyl MA,C=C(C)C(=O)OCc1ccccc1,[CH2][C](C)(C(=O)OCc1ccccc1),10200.0,1.18,SEC13,54.0,2020-02-11 00:00:00,None,10,176.215,C3[C](C)(C(=O)OCc1ccccc1)[CH2][C](C)(C(=O)OCc1ccccc1)[CH2][C](C)(C(=O)OCc1ccccc1)[CH2][C](C)(C(=O)OCc1ccccc1)[CH2][C](C)(C(=O)OCc1ccccc1)[CH2][C](C)(C(=O)OCc1ccccc1)[CH2][C](C)(C(=O)OCc1ccccc1)[CH2][C](C)(C(=O)OCc1ccccc1)[CH2][C](C)(C(=O)OCc1ccccc1)[CH2][C](C)(C(=O)OCc1ccccc1)3,57.88383508781886,0,1,0.4444444444444444,305.56666666666666,290.0783386230469,55.921661376953125,0.16162329877732118
1464,"Dienstag, 11. Februar 2020 14:15:29",E3 1,25.0,285.5,0.278,326.7,938.4,521.7,194.7,VAN056_P1(TS-009a)_1.txt,VAN56_P1,P25,methacrylate,Polybenzyl MA,C=C(C)C(=O)OCc1ccccc1,[CH2][C](C)(C(=O)OCc1ccccc1),10200.0,1.18,SEC13,54.0,2020-02-11 00:00:00,None,10,176.215,C3[C](C)(C(=O)OCc1ccccc1)[CH2][C](C)(C(=O)OCc1ccccc1)[CH2][C](C)(C(=O)OCc1ccccc1)[CH2][C](C)(C(=O)OCc1ccccc1)[CH2][C](C)(C(=O)OCc1ccccc1)[CH2][C](C)(C(=O)OCc1ccccc1)[CH2][C](C)(C(=O)OCc1ccccc1)[CH2][C](C)(C(=O)OCc1ccccc1)[CH2][C](C)(C(=O)OCc1ccccc1)[CH2][C](C)(C(=O)OCc1ccccc1)3,57.88383508781886,0,1,0.4444444444444444,305.56666666666666,290.0783386230469,4.578338623046875,0.016036212339919
1465,"Dienstag, 11. Februar 2020 14:15:39",E3 2,25.0,284.7,0.20600000000000002,303.8,561.1,381.8,190.1,VAN056_P1(TS-009a)_1.txt,VAN56_P1,P25,methacrylate,Polybenzyl MA,C=C(C)C(=O)OCc1ccccc1,[CH2][C](C)(C(=O)OCc1ccccc1),10200.0,1.18,SEC13,54.0,2020-02-11 00:00:00,None,10,176.215,C3[C](C)(C(=O)OCc1ccccc1)[CH2][C](C)(C(=O)OCc1ccccc1)[CH2][C](C)(C(=O)OCc1ccccc1)[CH2][C](C)(C(=O)OCc1ccccc1)[CH2][C](C)(C(=O)OCc1ccccc1)[CH2][C](C)(C(=O)OCc1ccccc1)[CH2][C](C)(C(=O)OCc1ccccc1)[CH2][C](C)(C(=O)OCc1ccccc1)[CH2][C](C)(C(=O)OCc1ccccc1)[CH2][C](C)(C(=O)OCc1ccccc1)3,57.88383508781886,0,1,0.4444444444444444,305.56666666666666,290.0782775878906,5.378277587890636,0.018891034730911964
1466,"Dienstag, 11. Februar 2020 14:15:50",E3 3,25.0,273.4,0.18600000000000005,295.9,364.0,336.7,102.3,VAN056_P1(TS-009a)_1.txt,VAN56_P1,P25,methacrylate,Polybenzyl MA,C=C(C)C(=O)OCc1ccccc1,[CH2][C](C)(C(=O)OCc1ccccc1),10200.0,1.18,SEC13,54.0,2020-02-11 00:00:00,None,10,176.215,C3[C](C)(C(=O)OCc1ccccc1)[CH2][C](C)(C(=O)OCc1ccccc1)[CH2][C](C)(C(=O)OCc1ccccc1)[CH2][C](C)(C(=O)OCc1ccccc1)[CH2][C](C)(C(=O)OCc1ccccc1)[CH2][C](C)(C(=O)OCc1ccccc1)[CH2][C](C)(C(=O)OCc1ccccc1)[CH2][C](C)(C(=O)OCc1ccccc1)[CH2][C](C)(C(=O)OCc1ccccc1)[CH2][C](C)(C(=O)OCc1ccccc1)3,57.88383508781886,0,1,0.4444444444444444,305.56666666666666,290.07830810546875,16.678308105468773,0.061003321526952356
1467,"Dienstag, 11. Februar 2020 14:16:44",E4 2,25.0,408.7,0.298,429.4,1344.0,751.2,307.2,VAN056_P1(TS-009a)_1.txt,VAN56_P1,P25,methacrylate,Polybenzyl MA,C=C(C)C(=O)OCc1ccccc1,[CH2][C](C)(C(=O)OCc1ccccc1),10200.0,1.18,SEC13,54.0,2020-02-11 00:00:00,PVA,10,176.215,C3[C](C)(C(=O)OCc1ccccc1)[CH2][C](C)(C(=O)OCc1ccccc1)[CH2][C](C)(C(=O)OCc1ccccc1)[CH2][C](C)(C(=O)OCc1ccccc1)[CH2][C](C)(C(=O)OCc1ccccc1)[CH2][C](C)(C(=O)OCc1ccccc1)[CH2][C](C)(C(=O)OCc1ccccc1)[CH2][C](C)(C(=O)OCc1ccccc1)[CH2][C](C)(C(=O)OCc1ccccc1)[CH2][C](C)(C(=O)OCc1ccccc1)3,57.88383508781886,1,1,0.5833333333333334,429.26666666666665,410.37481689453125,1.6748168945312614,0.004097912636484613
1468,"Dienstag, 11. Februar 2020 14:16:55",E4 3,25.0,422.7,0.14300000000000002,468.5,496.8,446.9,370.9,VAN056_P1(TS-009a)_1.txt,VAN56_P1,P25,methacrylate,Polybenzyl MA,C=C(C)C(=O)OCc1ccccc1,[CH2][C](C)(C(=O)OCc1ccccc1),10200.0,1.18,SEC13,54.0,2020-02-11 00:00:00,PVA,10,176.215,C3[C](C)(C(=O)OCc1ccccc1)[CH2][C](C)(C(=O)OCc1ccccc1)[CH2][C](C)(C(=O)OCc1ccccc1)[CH2][C](C)(C(=O)OCc1ccccc1)[CH2][C](C)(C(=O)OCc1ccccc1)[CH2][C](C)(C(=O)OCc1ccccc1)[CH2][C](C)(C(=O)OCc1ccccc1)[CH2][C](C)(C(=O)OCc1ccccc1)[CH2][C](C)(C(=O)OCc1ccccc1)[CH2][C](C)(C(=O)OCc1ccccc1)3,57.88383508781886,1,1,0.5833333333333334,429.26666666666665,410.37481689453125,12.325183105468739,0.029158228307236193
1469,"Dienstag, 11. Februar 2020 14:18:54",E6 3,25.0,456.4,0.298,161.4,433.8,409.7,361.3,VAN056_P1(TS-009a)_1.txt,VAN56_P1,P25,methacrylate,Polybenzyl MA,C=C(C)C(=O)OCc1ccccc1,[CH2][C](C)(C(=O)OCc1ccccc1),10200.0,1.18,SEC13,54.0,2020-02-11 00:00:00,PVA,10,176.215,C3[C](C)(C(=O)OCc1ccccc1)[CH2][C](C)(C(=O)OCc1ccccc1)[CH2][C](C)(C(=O)OCc1ccccc1)[CH2][C](C)(C(=O)OCc1ccccc1)[CH2][C](C)(C(=O)OCc1ccccc1)[CH2][C](C)(C(=O)OCc1ccccc1)[CH2][C](C)(C(=O)OCc1ccccc1)[CH2][C](C)(C(=O)OCc1ccccc1)[CH2][C](C)(C(=O)OCc1ccccc1)[CH2][C](C)(C(=O)OCc1ccccc1)3,57.88383508781886,1,1,0.5833333333333334,429.26666666666665,410.37481689453125,46.02518310546873,0.10084395947736356
1470,"Dienstag, 11. Februar 2020 14:25:22",G1 2,25.0,374.3,0.293,256.7,662.1,484.5,125.9,VAN056_P1(TS-009a)_1.txt,VAN56_P1,P25,methacrylate,Polybenzyl MA,C=C(C)C(=O)OCc1ccccc1,[CH2][C](C)(C(=O)OCc1ccccc1),10200.0,1.18,SEC13,54.0,2020-02-11 00:00:00,None,20,176.215,C3[C](C)(C(=O)OCc1ccccc1)[CH2][C](C)(C(=O)OCc1ccccc1)[CH2][C](C)(C(=O)OCc1ccccc1)[CH2][C](C)(C(=O)OCc1ccccc1)[CH2][C](C)(C(=O)OCc1ccccc1)[CH2][C](C)(C(=O)OCc1ccccc1)[CH2][C](C)(C(=O)OCc1ccccc1)[CH2][C](C)(C(=O)OCc1ccccc1)[CH2][C](C)(C(=O)OCc1ccccc1)[CH2][C](C)(C(=O)OCc1ccccc1)3,57.88383508781886,0,1,0.3333333333333333,337.0333333333333,326.4848327636719,47.815167236328136,0.12774557102946335
1471,"Dienstag, 11. Februar 2020 14:26:18",G2 2,25.0,308.0,0.215,189.3,386.4,367.7,97.14,VAN056_P1(TS-009a)_1.txt,VAN56_P1,P25,methacrylate,Polybenzyl MA,C=C(C)C(=O)OCc1ccccc1,[CH2][C](C)(C(=O)OCc1ccccc1),10200.0,1.18,SEC13,54.0,2020-02-11 00:00:00,None,20,176.215,C3[C](C)(C(=O)OCc1ccccc1)[CH2][C](C)(C(=O)OCc1ccccc1)[CH2][C](C)(C(=O)OCc1ccccc1)[CH2][C](C)(C(=O)OCc1ccccc1)[CH2][C](C)(C(=O)OCc1ccccc1)[CH2][C](C)(C(=O)OCc1ccccc1)[CH2][C](C)(C(=O)OCc1ccccc1)[CH2][C](C)(C(=O)OCc1ccccc1)[CH2][C](C)(C(=O)OCc1ccccc1)[CH2][C](C)(C(=O)OCc1ccccc1)3,57.88383508781886,0,1,0.3333333333333333,337.0333333333333,326.4848327636719,18.484832763671875,0.060015690791142454
1472,"Dienstag, 11. Februar 2020 14:26:29",G2 3,25.0,328.8,0.248,230.1,323.4,312.8,265.9,VAN056_P1(TS-009a)_1.txt,VAN56_P1,P25,methacrylate,Polybenzyl MA,C=C(C)C(=O)OCc1ccccc1,[CH2][C](C)(C(=O)OCc1ccccc1),10200.0,1.18,SEC13,54.0,2020-02-11 00:00:00,None,20,176.215,C3[C](C)(C(=O)OCc1ccccc1)[CH2][C](C)(C(=O)OCc1ccccc1)[CH2][C](C)(C(=O)OCc1ccccc1)[CH2][C](C)(C(=O)OCc1ccccc1)[CH2][C](C)(C(=O)OCc1ccccc1)[CH2][C](C)(C(=O)OCc1ccccc1)[CH2][C](C)(C(=O)OCc1ccccc1)[CH2][C](C)(C(=O)OCc1ccccc1)[CH2][C](C)(C(=O)OCc1ccccc1)[CH2][C](C)(C(=O)OCc1ccccc1)3,57.88383508781886,0,1,0.3333333333333333,337.0333333333333,326.48480224609375,2.3151977539062614,0.007041355699228289
1473,"Dienstag, 18. Februar 2020 11:34:53",A4 1,25.0,228.0,0.005,238.8,237.8,235.8,210.1,VAN064_P3(TS-016c)_1.txt,VAN64_P3,P12,methacrylate,Poly-Propyl MA,C=C(C)C(=O)OCCC,[CH2][C](C)(C(=O)OCCC),28600.0,1.15,SEC13,47.0,2020-02-18 00:00:00,PVA,1,128.17099999999996,C3[C](C)(C(=O)OCCC)[CH2][C](C)(C(=O)OCCC)[CH2][C](C)(C(=O)OCCC)[CH2][C](C)(C(=O)OCCC)[CH2][C](C)(C(=O)OCCC)[CH2][C](C)(C(=O)OCCC)[CH2][C](C)(C(=O)OCCC)[CH2][C](C)(C(=O)OCCC)[CH2][C](C)(C(=O)OCCC)[CH2][C](C)(C(=O)OCCC)3,223.1393997082024,1,1,1.0,226.05555555555557,231.2438201904297,3.2438201904296875,0.014227281536972313
1474,"Dienstag, 18. Februar 2020 11:35:04",A4 2,25.0,227.3,0.09300000000000001,245.1,262.9,255.2,179.2,VAN064_P3(TS-016c)_1.txt,VAN64_P3,P12,methacrylate,Poly-Propyl MA,C=C(C)C(=O)OCCC,[CH2][C](C)(C(=O)OCCC),28600.0,1.15,SEC13,47.0,2020-02-18 00:00:00,PVA,1,128.17099999999996,C3[C](C)(C(=O)OCCC)[CH2][C](C)(C(=O)OCCC)[CH2][C](C)(C(=O)OCCC)[CH2][C](C)(C(=O)OCCC)[CH2][C](C)(C(=O)OCCC)[CH2][C](C)(C(=O)OCCC)[CH2][C](C)(C(=O)OCCC)[CH2][C](C)(C(=O)OCCC)[CH2][C](C)(C(=O)OCCC)[CH2][C](C)(C(=O)OCCC)3,223.1393997082024,1,1,1.0,226.05555555555557,231.24383544921875,3.9438354492187386,0.017350793881296695
1475,"Dienstag, 18. Februar 2020 11:35:14",A4 3,25.0,222.2,0.043,220.4,237.5,234.8,200.9,VAN064_P3(TS-016c)_1.txt,VAN64_P3,P12,methacrylate,Poly-Propyl MA,C=C(C)C(=O)OCCC,[CH2][C](C)(C(=O)OCCC),28600.0,1.15,SEC13,47.0,2020-02-18 00:00:00,PVA,1,128.17099999999996,C3[C](C)(C(=O)OCCC)[CH2][C](C)(C(=O)OCCC)[CH2][C](C)(C(=O)OCCC)[CH2][C](C)(C(=O)OCCC)[CH2][C](C)(C(=O)OCCC)[CH2][C](C)(C(=O)OCCC)[CH2][C](C)(C(=O)OCCC)[CH2][C](C)(C(=O)OCCC)[CH2][C](C)(C(=O)OCCC)[CH2][C](C)(C(=O)OCCC)3,223.1393997082024,1,1,1.0,226.05555555555557,231.24386596679688,9.043865966796886,0.04070146699728572
1476,"Dienstag, 18. Februar 2020 11:35:48",A5 1,25.0,220.7,0.019,226.5,229.5,227.7,201.3,VAN064_P3(TS-016c)_1.txt,VAN64_P3,P12,methacrylate,Poly-Propyl MA,C=C(C)C(=O)OCCC,[CH2][C](C)(C(=O)OCCC),28600.0,1.15,SEC13,47.0,2020-02-18 00:00:00,PVA,1,128.17099999999996,C3[C](C)(C(=O)OCCC)[CH2][C](C)(C(=O)OCCC)[CH2][C](C)(C(=O)OCCC)[CH2][C](C)(C(=O)OCCC)[CH2][C](C)(C(=O)OCCC)[CH2][C](C)(C(=O)OCCC)[CH2][C](C)(C(=O)OCCC)[CH2][C](C)(C(=O)OCCC)[CH2][C](C)(C(=O)OCCC)[CH2][C](C)(C(=O)OCCC)3,223.1393997082024,1,1,1.0,226.05555555555557,231.24383544921875,10.543835449218761,0.04777451494888429
1477,"Dienstag, 18. Februar 2020 11:35:59",A5 2,25.0,224.7,0.055,222.6,246.1,242.1,194.0,VAN064_P3(TS-016c)_1.txt,VAN64_P3,P12,methacrylate,Poly-Propyl MA,C=C(C)C(=O)OCCC,[CH2][C](C)(C(=O)OCCC),28600.0,1.15,SEC13,47.0,2020-02-18 00:00:00,PVA,1,128.17099999999996,C3[C](C)(C(=O)OCCC)[CH2][C](C)(C(=O)OCCC)[CH2][C](C)(C(=O)OCCC)[CH2][C](C)(C(=O)OCCC)[CH2][C](C)(C(=O)OCCC)[CH2][C](C)(C(=O)OCCC)[CH2][C](C)(C(=O)OCCC)[CH2][C](C)(C(=O)OCCC)[CH2][C](C)(C(=O)OCCC)[CH2][C](C)(C(=O)OCCC)3,223.1393997082024,1,1,1.0,226.05555555555557,231.24383544921875,6.543835449218761,0.02912254316519253
1478,"Dienstag, 18. Februar 2020 11:36:09",A5 3,25.0,211.3,0.16399999999999998,223.3,226.3,224.3,186.1,VAN064_P3(TS-016c)_1.txt,VAN64_P3,P12,methacrylate,Poly-Propyl MA,C=C(C)C(=O)OCCC,[CH2][C](C)(C(=O)OCCC),28600.0,1.15,SEC13,47.0,2020-02-18 00:00:00,PVA,1,128.17099999999996,C3[C](C)(C(=O)OCCC)[CH2][C](C)(C(=O)OCCC)[CH2][C](C)(C(=O)OCCC)[CH2][C](C)(C(=O)OCCC)[CH2][C](C)(C(=O)OCCC)[CH2][C](C)(C(=O)OCCC)[CH2][C](C)(C(=O)OCCC)[CH2][C](C)(C(=O)OCCC)[CH2][C](C)(C(=O)OCCC)[CH2][C](C)(C(=O)OCCC)3,223.1393997082024,1,1,1.0,226.05555555555557,231.2438201904297,19.943820190429676,0.09438627633899514
1479,"Dienstag, 18. Februar 2020 11:36:41",A6 1,25.0,238.7,0.096,306.7,271.3,263.9,205.3,VAN064_P3(TS-016c)_1.txt,VAN64_P3,P12,methacrylate,Poly-Propyl MA,C=C(C)C(=O)OCCC,[CH2][C](C)(C(=O)OCCC),28600.0,1.15,SEC13,47.0,2020-02-18 00:00:00,PVA,1,128.17099999999996,C3[C](C)(C(=O)OCCC)[CH2][C](C)(C(=O)OCCC)[CH2][C](C)(C(=O)OCCC)[CH2][C](C)(C(=O)OCCC)[CH2][C](C)(C(=O)OCCC)[CH2][C](C)(C(=O)OCCC)[CH2][C](C)(C(=O)OCCC)[CH2][C](C)(C(=O)OCCC)[CH2][C](C)(C(=O)OCCC)[CH2][C](C)(C(=O)OCCC)3,223.1393997082024,1,1,1.0,226.05555555555557,231.24380493164062,7.456195068359364,0.03123667812467266
1480,"Dienstag, 18. Februar 2020 11:36:52",A6 2,25.0,231.6,0.081,310.6,262.7,256.0,191.9,VAN064_P3(TS-016c)_1.txt,VAN64_P3,P12,methacrylate,Poly-Propyl MA,C=C(C)C(=O)OCCC,[CH2][C](C)(C(=O)OCCC),28600.0,1.15,SEC13,47.0,2020-02-18 00:00:00,PVA,1,128.17099999999996,C3[C](C)(C(=O)OCCC)[CH2][C](C)(C(=O)OCCC)[CH2][C](C)(C(=O)OCCC)[CH2][C](C)(C(=O)OCCC)[CH2][C](C)(C(=O)OCCC)[CH2][C](C)(C(=O)OCCC)[CH2][C](C)(C(=O)OCCC)[CH2][C](C)(C(=O)OCCC)[CH2][C](C)(C(=O)OCCC)[CH2][C](C)(C(=O)OCCC)3,223.1393997082024,1,1,1.0,226.05555555555557,231.24386596679688,0.3561340332031193,0.0015377117150393753
1481,"Dienstag, 18. Februar 2020 11:37:03",A6 3,25.0,230.0,0.04,325.7,248.6,244.7,204.5,VAN064_P3(TS-016c)_1.txt,VAN64_P3,P12,methacrylate,Poly-Propyl MA,C=C(C)C(=O)OCCC,[CH2][C](C)(C(=O)OCCC),28600.0,1.15,SEC13,47.0,2020-02-18 00:00:00,PVA,1,128.17099999999996,C3[C](C)(C(=O)OCCC)[CH2][C](C)(C(=O)OCCC)[CH2][C](C)(C(=O)OCCC)[CH2][C](C)(C(=O)OCCC)[CH2][C](C)(C(=O)OCCC)[CH2][C](C)(C(=O)OCCC)[CH2][C](C)(C(=O)OCCC)[CH2][C](C)(C(=O)OCCC)[CH2][C](C)(C(=O)OCCC)[CH2][C](C)(C(=O)OCCC)3,223.1393997082024,1,1,1.0,226.05555555555557,231.24383544921875,1.24383544921875,0.005407980213994565
1482,"Dienstag, 18. Februar 2020 11:40:27",B4 1,25.0,247.6,0.065,279.5,265.2,261.4,230.6,VAN064_P3(TS-016c)_1.txt,VAN64_P3,P12,methacrylate,Poly-Propyl MA,C=C(C)C(=O)OCCC,[CH2][C](C)(C(=O)OCCC),28600.0,1.15,SEC13,47.0,2020-02-18 00:00:00,PVA,3,128.17099999999996,C3[C](C)(C(=O)OCCC)[CH2][C](C)(C(=O)OCCC)[CH2][C](C)(C(=O)OCCC)[CH2][C](C)(C(=O)OCCC)[CH2][C](C)(C(=O)OCCC)[CH2][C](C)(C(=O)OCCC)[CH2][C](C)(C(=O)OCCC)[CH2][C](C)(C(=O)OCCC)[CH2][C](C)(C(=O)OCCC)[CH2][C](C)(C(=O)OCCC)3,223.1393997082024,1,1,1.0,248.27777777777774,249.06546020507812,1.4654602050781307,0.005918659955889058
1483,"Dienstag, 18. Februar 2020 11:40:38",B4 2,25.0,253.1,0.076,283.7,260.2,257.2,231.7,VAN064_P3(TS-016c)_1.txt,VAN64_P3,P12,methacrylate,Poly-Propyl MA,C=C(C)C(=O)OCCC,[CH2][C](C)(C(=O)OCCC),28600.0,1.15,SEC13,47.0,2020-02-18 00:00:00,PVA,3,128.17099999999996,C3[C](C)(C(=O)OCCC)[CH2][C](C)(C(=O)OCCC)[CH2][C](C)(C(=O)OCCC)[CH2][C](C)(C(=O)OCCC)[CH2][C](C)(C(=O)OCCC)[CH2][C](C)(C(=O)OCCC)[CH2][C](C)(C(=O)OCCC)[CH2][C](C)(C(=O)OCCC)[CH2][C](C)(C(=O)OCCC)[CH2][C](C)(C(=O)OCCC)3,223.1393997082024,1,1,1.0,248.27777777777774,249.06546020507812,4.034539794921869,0.015940497016680637
1484,"Dienstag, 18. Februar 2020 11:40:49",B4 3,25.0,248.7,0.004,279.0,263.6,259.6,227.2,VAN064_P3(TS-016c)_1.txt,VAN64_P3,P12,methacrylate,Poly-Propyl MA,C=C(C)C(=O)OCCC,[CH2][C](C)(C(=O)OCCC),28600.0,1.15,SEC13,47.0,2020-02-18 00:00:00,PVA,3,128.17099999999996,C3[C](C)(C(=O)OCCC)[CH2][C](C)(C(=O)OCCC)[CH2][C](C)(C(=O)OCCC)[CH2][C](C)(C(=O)OCCC)[CH2][C](C)(C(=O)OCCC)[CH2][C](C)(C(=O)OCCC)[CH2][C](C)(C(=O)OCCC)[CH2][C](C)(C(=O)OCCC)[CH2][C](C)(C(=O)OCCC)[CH2][C](C)(C(=O)OCCC)3,223.1393997082024,1,1,1.0,248.27777777777774,249.06546020507812,0.36546020507813637,0.001469482127374895
1485,"Dienstag, 18. Februar 2020 11:41:24",B5 1,25.0,250.4,0.09300000000000001,278.3,291.3,279.3,205.0,VAN064_P3(TS-016c)_1.txt,VAN64_P3,P12,methacrylate,Poly-Propyl MA,C=C(C)C(=O)OCCC,[CH2][C](C)(C(=O)OCCC),28600.0,1.15,SEC13,47.0,2020-02-18 00:00:00,PVA,3,128.17099999999996,C3[C](C)(C(=O)OCCC)[CH2][C](C)(C(=O)OCCC)[CH2][C](C)(C(=O)OCCC)[CH2][C](C)(C(=O)OCCC)[CH2][C](C)(C(=O)OCCC)[CH2][C](C)(C(=O)OCCC)[CH2][C](C)(C(=O)OCCC)[CH2][C](C)(C(=O)OCCC)[CH2][C](C)(C(=O)OCCC)[CH2][C](C)(C(=O)OCCC)3,223.1393997082024,1,1,1.0,248.27777777777774,249.0654296875,1.3345703125000057,0.005329753644169352
1486,"Dienstag, 18. Februar 2020 11:41:35",B5 2,25.0,242.7,0.14,274.8,262.1,256.7,212.2,VAN064_P3(TS-016c)_1.txt,VAN64_P3,P12,methacrylate,Poly-Propyl MA,C=C(C)C(=O)OCCC,[CH2][C](C)(C(=O)OCCC),28600.0,1.15,SEC13,47.0,2020-02-18 00:00:00,PVA,3,128.17099999999996,C3[C](C)(C(=O)OCCC)[CH2][C](C)(C(=O)OCCC)[CH2][C](C)(C(=O)OCCC)[CH2][C](C)(C(=O)OCCC)[CH2][C](C)(C(=O)OCCC)[CH2][C](C)(C(=O)OCCC)[CH2][C](C)(C(=O)OCCC)[CH2][C](C)(C(=O)OCCC)[CH2][C](C)(C(=O)OCCC)[CH2][C](C)(C(=O)OCCC)3,223.1393997082024,1,1,1.0,248.27777777777774,249.0654296875,6.365429687500011,0.026227563607334206
1487,"Dienstag, 18. Februar 2020 11:41:46",B5 3,25.0,252.7,0.026000000000000002,277.6,268.9,264.5,230.9,VAN064_P3(TS-016c)_1.txt,VAN64_P3,P12,methacrylate,Poly-Propyl MA,C=C(C)C(=O)OCCC,[CH2][C](C)(C(=O)OCCC),28600.0,1.15,SEC13,47.0,2020-02-18 00:00:00,PVA,3,128.17099999999996,C3[C](C)(C(=O)OCCC)[CH2][C](C)(C(=O)OCCC)[CH2][C](C)(C(=O)OCCC)[CH2][C](C)(C(=O)OCCC)[CH2][C](C)(C(=O)OCCC)[CH2][C](C)(C(=O)OCCC)[CH2][C](C)(C(=O)OCCC)[CH2][C](C)(C(=O)OCCC)[CH2][C](C)(C(=O)OCCC)[CH2][C](C)(C(=O)OCCC)3,223.1393997082024,1,1,1.0,248.27777777777774,249.06546020507812,3.6345397949218636,0.014382824673216714
1488,"Dienstag, 18. Februar 2020 11:42:22",B6 1,25.0,243.9,0.049,257.4,265.1,259.9,217.6,VAN064_P3(TS-016c)_1.txt,VAN64_P3,P12,methacrylate,Poly-Propyl MA,C=C(C)C(=O)OCCC,[CH2][C](C)(C(=O)OCCC),28600.0,1.15,SEC13,47.0,2020-02-18 00:00:00,PVA,3,128.17099999999996,C3[C](C)(C(=O)OCCC)[CH2][C](C)(C(=O)OCCC)[CH2][C](C)(C(=O)OCCC)[CH2][C](C)(C(=O)OCCC)[CH2][C](C)(C(=O)OCCC)[CH2][C](C)(C(=O)OCCC)[CH2][C](C)(C(=O)OCCC)[CH2][C](C)(C(=O)OCCC)[CH2][C](C)(C(=O)OCCC)[CH2][C](C)(C(=O)OCCC)3,223.1393997082024,1,1,1.0,248.27777777777774,249.06546020507812,5.165460205078119,0.021178598626806558
