Repository: JulianKimmig/nanoparticle_size_prediction

File: pretrained/np_model_14/evaluation/train_df.csv (part 24 of 37)
index,measurment_data,sample,temperature,z_average,dispersity,mean_count_rate,volume_mean,intensity_mean,number_mean,file,np_formulation,substance_code,polymer_class,polymer,smiles_monomer,smiles_ru,mn,pdi,mn_method,tg,date,additive,polymer_concentration,mass_ru,circular_smiles_10,dp,with_pva,valid,roll_valid,mean_z_average,predicted_z_average,error,rel_error
1489,"Dienstag, 18. Februar 2020 11:42:33",B6 2,25.0,245.1,0.068,257.2,272.6,265.6,214.1,VAN064_P3(TS-016c)_1.txt,VAN64_P3,P12,methacrylate,Poly-Propyl MA,C=C(C)C(=O)OCCC,[CH2][C](C)(C(=O)OCCC),28600.0,1.15,SEC13,47.0,2020-02-18 00:00:00,PVA,3,128.17099999999996,C3[C](C)(C(=O)OCCC)[CH2][C](C)(C(=O)OCCC)[CH2][C](C)(C(=O)OCCC)[CH2][C](C)(C(=O)OCCC)[CH2][C](C)(C(=O)OCCC)[CH2][C](C)(C(=O)OCCC)[CH2][C](C)(C(=O)OCCC)[CH2][C](C)(C(=O)OCCC)[CH2][C](C)(C(=O)OCCC)[CH2][C](C)(C(=O)OCCC)3,223.1393997082024,1,1,1.0,248.27777777777774,249.06546020507812,3.9654602050781307,0.01617894820513313
1490,"Dienstag, 18. Februar 2020 11:42:44",B6 3,25.0,250.3,0.054000000000000006,267.1,272.5,266.7,223.7,VAN064_P3(TS-016c)_1.txt,VAN64_P3,P12,methacrylate,Poly-Propyl MA,C=C(C)C(=O)OCCC,[CH2][C](C)(C(=O)OCCC),28600.0,1.15,SEC13,47.0,2020-02-18 00:00:00,PVA,3,128.17099999999996,C3[C](C)(C(=O)OCCC)[CH2][C](C)(C(=O)OCCC)[CH2][C](C)(C(=O)OCCC)[CH2][C](C)(C(=O)OCCC)[CH2][C](C)(C(=O)OCCC)[CH2][C](C)(C(=O)OCCC)[CH2][C](C)(C(=O)OCCC)[CH2][C](C)(C(=O)OCCC)[CH2][C](C)(C(=O)OCCC)[CH2][C](C)(C(=O)OCCC)3,223.1393997082024,1,1,1.0,248.27777777777774,249.06546020507812,1.2345397949218864,0.004932240491098227
1491,"Dienstag, 18. Februar 2020 11:43:19",C1 1,25.0,220.2,0.011000000000000001,363.9,227.9,226.3,207.6,VAN064_P3(TS-016c)_1.txt,VAN64_P3,P12,methacrylate,Poly-Propyl MA,C=C(C)C(=O)OCCC,[CH2][C](C)(C(=O)OCCC),28600.0,1.15,SEC13,47.0,2020-02-18 00:00:00,None,5,128.17099999999996,C3[C](C)(C(=O)OCCC)[CH2][C](C)(C(=O)OCCC)[CH2][C](C)(C(=O)OCCC)[CH2][C](C)(C(=O)OCCC)[CH2][C](C)(C(=O)OCCC)[CH2][C](C)(C(=O)OCCC)[CH2][C](C)(C(=O)OCCC)[CH2][C](C)(C(=O)OCCC)[CH2][C](C)(C(=O)OCCC)[CH2][C](C)(C(=O)OCCC)3,223.1393997082024,0,1,0.5,219.45555555555558,205.93685913085938,14.263140869140614,0.06477357342933976
1492,"Dienstag, 18. Februar 2020 11:43:30",C1 2,25.0,212.5,0.05,359.8,224.2,222.7,199.5,VAN064_P3(TS-016c)_1.txt,VAN64_P3,P12,methacrylate,Poly-Propyl MA,C=C(C)C(=O)OCCC,[CH2][C](C)(C(=O)OCCC),28600.0,1.15,SEC13,47.0,2020-02-18 00:00:00,None,5,128.17099999999996,C3[C](C)(C(=O)OCCC)[CH2][C](C)(C(=O)OCCC)[CH2][C](C)(C(=O)OCCC)[CH2][C](C)(C(=O)OCCC)[CH2][C](C)(C(=O)OCCC)[CH2][C](C)(C(=O)OCCC)[CH2][C](C)(C(=O)OCCC)[CH2][C](C)(C(=O)OCCC)[CH2][C](C)(C(=O)OCCC)[CH2][C](C)(C(=O)OCCC)3,223.1393997082024,0,1,0.5,219.45555555555558,205.9368896484375,6.5631103515625,0.030885225183823528
1493,"Dienstag, 18. Februar 2020 11:43:40",C1 3,25.0,217.6,0.071,364.0,232.4,230.0,197.7,VAN064_P3(TS-016c)_1.txt,VAN64_P3,P12,methacrylate,Poly-Propyl MA,C=C(C)C(=O)OCCC,[CH2][C](C)(C(=O)OCCC),28600.0,1.15,SEC13,47.0,2020-02-18 00:00:00,None,5,128.17099999999996,C3[C](C)(C(=O)OCCC)[CH2][C](C)(C(=O)OCCC)[CH2][C](C)(C(=O)OCCC)[CH2][C](C)(C(=O)OCCC)[CH2][C](C)(C(=O)OCCC)[CH2][C](C)(C(=O)OCCC)[CH2][C](C)(C(=O)OCCC)[CH2][C](C)(C(=O)OCCC)[CH2][C](C)(C(=O)OCCC)[CH2][C](C)(C(=O)OCCC)3,223.1393997082024,0,1,0.5,219.45555555555558,205.9368896484375,11.663110351562494,0.05359885271857764
1494,"Dienstag, 18. Februar 2020 11:44:14",C2 1,25.0,223.7,0.17600000000000002,360.6,210.4,209.3,188.6,VAN064_P3(TS-016c)_1.txt,VAN64_P3,P12,methacrylate,Poly-Propyl MA,C=C(C)C(=O)OCCC,[CH2][C](C)(C(=O)OCCC),28600.0,1.15,SEC13,47.0,2020-02-18 00:00:00,None,5,128.17099999999996,C3[C](C)(C(=O)OCCC)[CH2][C](C)(C(=O)OCCC)[CH2][C](C)(C(=O)OCCC)[CH2][C](C)(C(=O)OCCC)[CH2][C](C)(C(=O)OCCC)[CH2][C](C)(C(=O)OCCC)[CH2][C](C)(C(=O)OCCC)[CH2][C](C)(C(=O)OCCC)[CH2][C](C)(C(=O)OCCC)[CH2][C](C)(C(=O)OCCC)3,223.1393997082024,0,1,0.5,219.45555555555558,205.93685913085938,17.763140869140614,0.07940608345614937
1495,"Dienstag, 18. Februar 2020 11:44:25",C2 2,25.0,222.3,0.027999999999999997,347.3,236.8,234.1,200.3,VAN064_P3(TS-016c)_1.txt,VAN64_P3,P12,methacrylate,Poly-Propyl MA,C=C(C)C(=O)OCCC,[CH2][C](C)(C(=O)OCCC),28600.0,1.15,SEC13,47.0,2020-02-18 00:00:00,None,5,128.17099999999996,C3[C](C)(C(=O)OCCC)[CH2][C](C)(C(=O)OCCC)[CH2][C](C)(C(=O)OCCC)[CH2][C](C)(C(=O)OCCC)[CH2][C](C)(C(=O)OCCC)[CH2][C](C)(C(=O)OCCC)[CH2][C](C)(C(=O)OCCC)[CH2][C](C)(C(=O)OCCC)[CH2][C](C)(C(=O)OCCC)[CH2][C](C)(C(=O)OCCC)3,223.1393997082024,0,1,0.5,219.45555555555558,205.9368896484375,16.36311035156251,0.07360823370023621
1496,"Dienstag, 18. Februar 2020 11:44:36",C2 3,25.0,227.4,0.017,336.2,242.2,239.1,203.0,VAN064_P3(TS-016c)_1.txt,VAN64_P3,P12,methacrylate,Poly-Propyl MA,C=C(C)C(=O)OCCC,[CH2][C](C)(C(=O)OCCC),28600.0,1.15,SEC13,47.0,2020-02-18 00:00:00,None,5,128.17099999999996,C3[C](C)(C(=O)OCCC)[CH2][C](C)(C(=O)OCCC)[CH2][C](C)(C(=O)OCCC)[CH2][C](C)(C(=O)OCCC)[CH2][C](C)(C(=O)OCCC)[CH2][C](C)(C(=O)OCCC)[CH2][C](C)(C(=O)OCCC)[CH2][C](C)(C(=O)OCCC)[CH2][C](C)(C(=O)OCCC)[CH2][C](C)(C(=O)OCCC)3,223.1393997082024,0,1,0.5,219.45555555555558,205.9368896484375,21.463110351562506,0.09438483004205148
1497,"Dienstag, 18. Februar 2020 11:45:12",C3 1,25.0,215.6,0.025,342.6,226.4,224.7,199.2,VAN064_P3(TS-016c)_1.txt,VAN64_P3,P12,methacrylate,Poly-Propyl MA,C=C(C)C(=O)OCCC,[CH2][C](C)(C(=O)OCCC),28600.0,1.15,SEC13,47.0,2020-02-18 00:00:00,None,5,128.17099999999996,C3[C](C)(C(=O)OCCC)[CH2][C](C)(C(=O)OCCC)[CH2][C](C)(C(=O)OCCC)[CH2][C](C)(C(=O)OCCC)[CH2][C](C)(C(=O)OCCC)[CH2][C](C)(C(=O)OCCC)[CH2][C](C)(C(=O)OCCC)[CH2][C](C)(C(=O)OCCC)[CH2][C](C)(C(=O)OCCC)[CH2][C](C)(C(=O)OCCC)3,223.1393997082024,0,1,0.5,219.45555555555558,205.93687438964844,9.663125610351557,0.04481969207027624
1498,"Dienstag, 18. Februar 2020 11:45:22",C3 2,25.0,219.7,0.021,339.1,230.2,228.4,204.0,VAN064_P3(TS-016c)_1.txt,VAN64_P3,P12,methacrylate,Poly-Propyl MA,C=C(C)C(=O)OCCC,[CH2][C](C)(C(=O)OCCC),28600.0,1.15,SEC13,47.0,2020-02-18 00:00:00,None,5,128.17099999999996,C3[C](C)(C(=O)OCCC)[CH2][C](C)(C(=O)OCCC)[CH2][C](C)(C(=O)OCCC)[CH2][C](C)(C(=O)OCCC)[CH2][C](C)(C(=O)OCCC)[CH2][C](C)(C(=O)OCCC)[CH2][C](C)(C(=O)OCCC)[CH2][C](C)(C(=O)OCCC)[CH2][C](C)(C(=O)OCCC)[CH2][C](C)(C(=O)OCCC)3,223.1393997082024,0,1,0.5,219.45555555555558,205.9368896484375,13.763110351562489,0.06264501753100815
1499,"Dienstag, 18. Februar 2020 11:45:33",C3 3,25.0,216.1,0.142,350.9,237.6,234.9,201.4,VAN064_P3(TS-016c)_1.txt,VAN64_P3,P12,methacrylate,Poly-Propyl MA,C=C(C)C(=O)OCCC,[CH2][C](C)(C(=O)OCCC),28600.0,1.15,SEC13,47.0,2020-02-18 00:00:00,None,5,128.17099999999996,C3[C](C)(C(=O)OCCC)[CH2][C](C)(C(=O)OCCC)[CH2][C](C)(C(=O)OCCC)[CH2][C](C)(C(=O)OCCC)[CH2][C](C)(C(=O)OCCC)[CH2][C](C)(C(=O)OCCC)[CH2][C](C)(C(=O)OCCC)[CH2][C](C)(C(=O)OCCC)[CH2][C](C)(C(=O)OCCC)[CH2][C](C)(C(=O)OCCC)3,223.1393997082024,0,1,0.5,219.45555555555558,205.9368896484375,10.163110351562494,0.04702966382027994
1500,"Dienstag, 18. Februar 2020 11:46:07",C4 1,25.0,268.8,0.003,331.6,286.4,280.3,242.5,VAN064_P3(TS-016c)_1.txt,VAN64_P3,P12,methacrylate,Poly-Propyl MA,C=C(C)C(=O)OCCC,[CH2][C](C)(C(=O)OCCC),28600.0,1.15,SEC13,47.0,2020-02-18 00:00:00,PVA,5,128.17099999999996,C3[C](C)(C(=O)OCCC)[CH2][C](C)(C(=O)OCCC)[CH2][C](C)(C(=O)OCCC)[CH2][C](C)(C(=O)OCCC)[CH2][C](C)(C(=O)OCCC)[CH2][C](C)(C(=O)OCCC)[CH2][C](C)(C(=O)OCCC)[CH2][C](C)(C(=O)OCCC)[CH2][C](C)(C(=O)OCCC)[CH2][C](C)(C(=O)OCCC)3,223.1393997082024,1,1,1.0,264.3333333333333,265.26300048828125,3.5369995117187614,0.013158480326334676
1501,"Dienstag, 18. Februar 2020 11:46:18",C4 2,25.0,254.7,0.083,325.9,289.7,279.6,215.9,VAN064_P3(TS-016c)_1.txt,VAN64_P3,P12,methacrylate,Poly-Propyl MA,C=C(C)C(=O)OCCC,[CH2][C](C)(C(=O)OCCC),28600.0,1.15,SEC13,47.0,2020-02-18 00:00:00,PVA,5,128.17099999999996,C3[C](C)(C(=O)OCCC)[CH2][C](C)(C(=O)OCCC)[CH2][C](C)(C(=O)OCCC)[CH2][C](C)(C(=O)OCCC)[CH2][C](C)(C(=O)OCCC)[CH2][C](C)(C(=O)OCCC)[CH2][C](C)(C(=O)OCCC)[CH2][C](C)(C(=O)OCCC)[CH2][C](C)(C(=O)OCCC)[CH2][C](C)(C(=O)OCCC)3,223.1393997082024,1,1,1.0,264.3333333333333,265.26300048828125,10.563000488281261,0.04147232229399789
1502,"Dienstag, 18. Februar 2020 11:46:29",C4 3,25.0,269.2,0.034,314.7,289.5,283.1,245.4,VAN064_P3(TS-016c)_1.txt,VAN64_P3,P12,methacrylate,Poly-Propyl MA,C=C(C)C(=O)OCCC,[CH2][C](C)(C(=O)OCCC),28600.0,1.15,SEC13,47.0,2020-02-18 00:00:00,PVA,5,128.17099999999996,C3[C](C)(C(=O)OCCC)[CH2][C](C)(C(=O)OCCC)[CH2][C](C)(C(=O)OCCC)[CH2][C](C)(C(=O)OCCC)[CH2][C](C)(C(=O)OCCC)[CH2][C](C)(C(=O)OCCC)[CH2][C](C)(C(=O)OCCC)[CH2][C](C)(C(=O)OCCC)[CH2][C](C)(C(=O)OCCC)[CH2][C](C)(C(=O)OCCC)3,223.1393997082024,1,1,1.0,264.3333333333333,265.26300048828125,3.9369995117187386,0.014624812450663964
1503,"Dienstag, 18. Februar 2020 11:47:04",C5 1,25.0,263.7,0.183,324.1,276.3,271.0,234.9,VAN064_P3(TS-016c)_1.txt,VAN64_P3,P12,methacrylate,Poly-Propyl MA,C=C(C)C(=O)OCCC,[CH2][C](C)(C(=O)OCCC),28600.0,1.15,SEC13,47.0,2020-02-18 00:00:00,PVA,5,128.17099999999996,C3[C](C)(C(=O)OCCC)[CH2][C](C)(C(=O)OCCC)[CH2][C](C)(C(=O)OCCC)[CH2][C](C)(C(=O)OCCC)[CH2][C](C)(C(=O)OCCC)[CH2][C](C)(C(=O)OCCC)[CH2][C](C)(C(=O)OCCC)[CH2][C](C)(C(=O)OCCC)[CH2][C](C)(C(=O)OCCC)[CH2][C](C)(C(=O)OCCC)3,223.1393997082024,1,1,1.0,264.3333333333333,265.26300048828125,1.5630004882812614,0.005927191840277821
1504,"Dienstag, 18. Februar 2020 11:47:15",C5 2,25.0,265.2,0.031,318.9,286.4,279.9,239.8,VAN064_P3(TS-016c)_1.txt,VAN64_P3,P12,methacrylate,Poly-Propyl MA,C=C(C)C(=O)OCCC,[CH2][C](C)(C(=O)OCCC),28600.0,1.15,SEC13,47.0,2020-02-18 00:00:00,PVA,5,128.17099999999996,C3[C](C)(C(=O)OCCC)[CH2][C](C)(C(=O)OCCC)[CH2][C](C)(C(=O)OCCC)[CH2][C](C)(C(=O)OCCC)[CH2][C](C)(C(=O)OCCC)[CH2][C](C)(C(=O)OCCC)[CH2][C](C)(C(=O)OCCC)[CH2][C](C)(C(=O)OCCC)[CH2][C](C)(C(=O)OCCC)[CH2][C](C)(C(=O)OCCC)3,223.1393997082024,1,1,1.0,264.3333333333333,265.2629699707031,0.06296997070313637,0.00023744332844319899
1505,"Dienstag, 18. Februar 2020 11:47:25",C5 3,25.0,260.1,0.009000000000000001,312.4,275.1,270.6,238.3,VAN064_P3(TS-016c)_1.txt,VAN64_P3,P12,methacrylate,Poly-Propyl MA,C=C(C)C(=O)OCCC,[CH2][C](C)(C(=O)OCCC),28600.0,1.15,SEC13,47.0,2020-02-18 00:00:00,PVA,5,128.17099999999996,C3[C](C)(C(=O)OCCC)[CH2][C](C)(C(=O)OCCC)[CH2][C](C)(C(=O)OCCC)[CH2][C](C)(C(=O)OCCC)[CH2][C](C)(C(=O)OCCC)[CH2][C](C)(C(=O)OCCC)[CH2][C](C)(C(=O)OCCC)[CH2][C](C)(C(=O)OCCC)[CH2][C](C)(C(=O)OCCC)[CH2][C](C)(C(=O)OCCC)3,223.1393997082024,1,1,1.0,264.3333333333333,265.26300048828125,5.163000488281227,0.019850059547409562
1506,"Dienstag, 18. Februar 2020 11:48:00",C6 1,25.0,257.7,0.177,268.8,282.8,274.1,218.8,VAN064_P3(TS-016c)_1.txt,VAN64_P3,P12,methacrylate,Poly-Propyl MA,C=C(C)C(=O)OCCC,[CH2][C](C)(C(=O)OCCC),28600.0,1.15,SEC13,47.0,2020-02-18 00:00:00,PVA,5,128.17099999999996,C3[C](C)(C(=O)OCCC)[CH2][C](C)(C(=O)OCCC)[CH2][C](C)(C(=O)OCCC)[CH2][C](C)(C(=O)OCCC)[CH2][C](C)(C(=O)OCCC)[CH2][C](C)(C(=O)OCCC)[CH2][C](C)(C(=O)OCCC)[CH2][C](C)(C(=O)OCCC)[CH2][C](C)(C(=O)OCCC)[CH2][C](C)(C(=O)OCCC)3,223.1393997082024,1,1,1.0,264.3333333333333,265.26300048828125,7.563000488281261,0.029348081056582313
1507,"Dienstag, 18. Februar 2020 11:48:11",C6 2,25.0,266.4,0.031,297.4,277.0,273.0,246.9,VAN064_P3(TS-016c)_1.txt,VAN64_P3,P12,methacrylate,Poly-Propyl MA,C=C(C)C(=O)OCCC,[CH2][C](C)(C(=O)OCCC),28600.0,1.15,SEC13,47.0,2020-02-18 00:00:00,PVA,5,128.17099999999996,C3[C](C)(C(=O)OCCC)[CH2][C](C)(C(=O)OCCC)[CH2][C](C)(C(=O)OCCC)[CH2][C](C)(C(=O)OCCC)[CH2][C](C)(C(=O)OCCC)[CH2][C](C)(C(=O)OCCC)[CH2][C](C)(C(=O)OCCC)[CH2][C](C)(C(=O)OCCC)[CH2][C](C)(C(=O)OCCC)[CH2][C](C)(C(=O)OCCC)3,223.1393997082024,1,1,1.0,264.3333333333333,265.2629699707031,1.1370300292968523,0.0042681307406038
1508,"Dienstag, 18. Februar 2020 11:48:22",C6 3,25.0,273.2,0.002,283.8,288.2,282.9,252.6,VAN064_P3(TS-016c)_1.txt,VAN64_P3,P12,methacrylate,Poly-Propyl MA,C=C(C)C(=O)OCCC,[CH2][C](C)(C(=O)OCCC),28600.0,1.15,SEC13,47.0,2020-02-18 00:00:00,PVA,5,128.17099999999996,C3[C](C)(C(=O)OCCC)[CH2][C](C)(C(=O)OCCC)[CH2][C](C)(C(=O)OCCC)[CH2][C](C)(C(=O)OCCC)[CH2][C](C)(C(=O)OCCC)[CH2][C](C)(C(=O)OCCC)[CH2][C](C)(C(=O)OCCC)[CH2][C](C)(C(=O)OCCC)[CH2][C](C)(C(=O)OCCC)[CH2][C](C)(C(=O)OCCC)3,223.1393997082024,1,1,1.0,264.3333333333333,265.2629699707031,7.937030029296864,0.029052086490837715
1509,"Dienstag, 18. Februar 2020 11:48:56",D1 1,25.0,195.9,0.077,274.3,207.5,206.4,184.7,VAN064_P3(TS-016c)_1.txt,VAN64_P3,P12,methacrylate,Poly-Propyl MA,C=C(C)C(=O)OCCC,[CH2][C](C)(C(=O)OCCC),28600.0,1.15,SEC13,47.0,2020-02-18 00:00:00,None,8,128.17099999999996,C3[C](C)(C(=O)OCCC)[CH2][C](C)(C(=O)OCCC)[CH2][C](C)(C(=O)OCCC)[CH2][C](C)(C(=O)OCCC)[CH2][C](C)(C(=O)OCCC)[CH2][C](C)(C(=O)OCCC)[CH2][C](C)(C(=O)OCCC)[CH2][C](C)(C(=O)OCCC)[CH2][C](C)(C(=O)OCCC)[CH2][C](C)(C(=O)OCCC)3,223.1393997082024,0,1,0.6388888888888888,221.5,226.19866943359375,30.298669433593744,0.15466395831339327
1510,"Dienstag, 18. Februar 2020 11:49:07",D1 2,25.0,203.9,0.08199999999999999,273.3,216.7,215.4,193.0,VAN064_P3(TS-016c)_1.txt,VAN64_P3,P12,methacrylate,Poly-Propyl MA,C=C(C)C(=O)OCCC,[CH2][C](C)(C(=O)OCCC),28600.0,1.15,SEC13,47.0,2020-02-18 00:00:00,None,8,128.17099999999996,C3[C](C)(C(=O)OCCC)[CH2][C](C)(C(=O)OCCC)[CH2][C](C)(C(=O)OCCC)[CH2][C](C)(C(=O)OCCC)[CH2][C](C)(C(=O)OCCC)[CH2][C](C)(C(=O)OCCC)[CH2][C](C)(C(=O)OCCC)[CH2][C](C)(C(=O)OCCC)[CH2][C](C)(C(=O)OCCC)[CH2][C](C)(C(=O)OCCC)3,223.1393997082024,0,1,0.6388888888888888,221.5,226.19866943359375,22.298669433593744,0.10936081134670791
1511,"Dienstag, 18. Februar 2020 11:49:18",D1 3,25.0,209.0,0.127,273.2,222.5,220.8,178.5,VAN064_P3(TS-016c)_1.txt,VAN64_P3,P12,methacrylate,Poly-Propyl MA,C=C(C)C(=O)OCCC,[CH2][C](C)(C(=O)OCCC),28600.0,1.15,SEC13,47.0,2020-02-18 00:00:00,None,8,128.17099999999996,C3[C](C)(C(=O)OCCC)[CH2][C](C)(C(=O)OCCC)[CH2][C](C)(C(=O)OCCC)[CH2][C](C)(C(=O)OCCC)[CH2][C](C)(C(=O)OCCC)[CH2][C](C)(C(=O)OCCC)[CH2][C](C)(C(=O)OCCC)[CH2][C](C)(C(=O)OCCC)[CH2][C](C)(C(=O)OCCC)[CH2][C](C)(C(=O)OCCC)3,223.1393997082024,0,1,0.6388888888888888,221.5,226.19866943359375,17.19866943359375,0.08229028437126196
1512,"Dienstag, 18. Februar 2020 11:49:49",D2 1,25.0,250.2,0.293,603.3,245.2,243.5,225.2,VAN064_P3(TS-016c)_1.txt,VAN64_P3,P12,methacrylate,Poly-Propyl MA,C=C(C)C(=O)OCCC,[CH2][C](C)(C(=O)OCCC),28600.0,1.15,SEC13,47.0,2020-02-18 00:00:00,None,8,128.17099999999996,C3[C](C)(C(=O)OCCC)[CH2][C](C)(C(=O)OCCC)[CH2][C](C)(C(=O)OCCC)[CH2][C](C)(C(=O)OCCC)[CH2][C](C)(C(=O)OCCC)[CH2][C](C)(C(=O)OCCC)[CH2][C](C)(C(=O)OCCC)[CH2][C](C)(C(=O)OCCC)[CH2][C](C)(C(=O)OCCC)[CH2][C](C)(C(=O)OCCC)3,223.1393997082024,0,1,0.6388888888888888,221.5,226.19866943359375,24.00133056640624,0.09592857940210328
1513,"Dienstag, 18. Februar 2020 11:50:00",D2 2,25.0,248.4,0.249,581.3,245.2,243.5,225.6,VAN064_P3(TS-016c)_1.txt,VAN64_P3,P12,methacrylate,Poly-Propyl MA,C=C(C)C(=O)OCCC,[CH2][C](C)(C(=O)OCCC),28600.0,1.15,SEC13,47.0,2020-02-18 00:00:00,None,8,128.17099999999996,C3[C](C)(C(=O)OCCC)[CH2][C](C)(C(=O)OCCC)[CH2][C](C)(C(=O)OCCC)[CH2][C](C)(C(=O)OCCC)[CH2][C](C)(C(=O)OCCC)[CH2][C](C)(C(=O)OCCC)[CH2][C](C)(C(=O)OCCC)[CH2][C](C)(C(=O)OCCC)[CH2][C](C)(C(=O)OCCC)[CH2][C](C)(C(=O)OCCC)3,223.1393997082024,0,1,0.6388888888888888,221.5,226.19866943359375,22.201330566406256,0.08937733722385771
1514,"Dienstag, 18. Februar 2020 11:50:11",D2 3,25.0,255.5,0.213,567.9,253.7,251.8,234.0,VAN064_P3(TS-016c)_1.txt,VAN64_P3,P12,methacrylate,Poly-Propyl MA,C=C(C)C(=O)OCCC,[CH2][C](C)(C(=O)OCCC),28600.0,1.15,SEC13,47.0,2020-02-18 00:00:00,None,8,128.17099999999996,C3[C](C)(C(=O)OCCC)[CH2][C](C)(C(=O)OCCC)[CH2][C](C)(C(=O)OCCC)[CH2][C](C)(C(=O)OCCC)[CH2][C](C)(C(=O)OCCC)[CH2][C](C)(C(=O)OCCC)[CH2][C](C)(C(=O)OCCC)[CH2][C](C)(C(=O)OCCC)[CH2][C](C)(C(=O)OCCC)[CH2][C](C)(C(=O)OCCC)3,223.1393997082024,0,1,0.6388888888888888,221.5,226.19866943359375,29.30133056640625,0.11468231141450587
1515,"Dienstag, 18. Februar 2020 11:50:47",D3 1,25.0,210.5,0.07,260.9,214.8,213.6,194.4,VAN064_P3(TS-016c)_1.txt,VAN64_P3,P12,methacrylate,Poly-Propyl MA,C=C(C)C(=O)OCCC,[CH2][C](C)(C(=O)OCCC),28600.0,1.15,SEC13,47.0,2020-02-18 00:00:00,None,8,128.17099999999996,C3[C](C)(C(=O)OCCC)[CH2][C](C)(C(=O)OCCC)[CH2][C](C)(C(=O)OCCC)[CH2][C](C)(C(=O)OCCC)[CH2][C](C)(C(=O)OCCC)[CH2][C](C)(C(=O)OCCC)[CH2][C](C)(C(=O)OCCC)[CH2][C](C)(C(=O)OCCC)[CH2][C](C)(C(=O)OCCC)[CH2][C](C)(C(=O)OCCC)3,223.1393997082024,0,1,0.6388888888888888,221.5,226.1986541748047,15.698654174804688,0.07457792957151871
1516,"Dienstag, 18. Februar 2020 11:50:58",D3 2,25.0,211.0,0.21,300.3,209.4,208.2,191.7,VAN064_P3(TS-016c)_1.txt,VAN64_P3,P12,methacrylate,Poly-Propyl MA,C=C(C)C(=O)OCCC,[CH2][C](C)(C(=O)OCCC),28600.0,1.15,SEC13,47.0,2020-02-18 00:00:00,None,8,128.17099999999996,C3[C](C)(C(=O)OCCC)[CH2][C](C)(C(=O)OCCC)[CH2][C](C)(C(=O)OCCC)[CH2][C](C)(C(=O)OCCC)[CH2][C](C)(C(=O)OCCC)[CH2][C](C)(C(=O)OCCC)[CH2][C](C)(C(=O)OCCC)[CH2][C](C)(C(=O)OCCC)[CH2][C](C)(C(=O)OCCC)[CH2][C](C)(C(=O)OCCC)3,223.1393997082024,0,1,0.6388888888888888,221.5,226.19866943359375,15.19866943359375,0.07203160869001778
1517,"Dienstag, 18. Februar 2020 11:51:09",D3 3,25.0,209.1,0.040999999999999995,293.7,215.1,213.9,196.7,VAN064_P3(TS-016c)_1.txt,VAN64_P3,P12,methacrylate,Poly-Propyl MA,C=C(C)C(=O)OCCC,[CH2][C](C)(C(=O)OCCC),28600.0,1.15,SEC13,47.0,2020-02-18 00:00:00,None,8,128.17099999999996,C3[C](C)(C(=O)OCCC)[CH2][C](C)(C(=O)OCCC)[CH2][C](C)(C(=O)OCCC)[CH2][C](C)(C(=O)OCCC)[CH2][C](C)(C(=O)OCCC)[CH2][C](C)(C(=O)OCCC)[CH2][C](C)(C(=O)OCCC)[CH2][C](C)(C(=O)OCCC)[CH2][C](C)(C(=O)OCCC)[CH2][C](C)(C(=O)OCCC)3,223.1393997082024,0,1,0.6388888888888888,221.5,226.19866943359375,17.098669433593756,0.08177268978284914
1518,"Dienstag, 18. Februar 2020 11:51:43",D4 1,25.0,278.7,0.078,224.8,305.9,297.5,255.2,VAN064_P3(TS-016c)_1.txt,VAN64_P3,P12,methacrylate,Poly-Propyl MA,C=C(C)C(=O)OCCC,[CH2][C](C)(C(=O)OCCC),28600.0,1.15,SEC13,47.0,2020-02-18 00:00:00,PVA,8,128.17099999999996,C3[C](C)(C(=O)OCCC)[CH2][C](C)(C(=O)OCCC)[CH2][C](C)(C(=O)OCCC)[CH2][C](C)(C(=O)OCCC)[CH2][C](C)(C(=O)OCCC)[CH2][C](C)(C(=O)OCCC)[CH2][C](C)(C(=O)OCCC)[CH2][C](C)(C(=O)OCCC)[CH2][C](C)(C(=O)OCCC)[CH2][C](C)(C(=O)OCCC)3,223.1393997082024,1,1,1.0,277.9555555555555,289.5592956542969,10.859295654296886,0.038964103531743406
1519,"Dienstag, 18. Februar 2020 11:51:54",D4 2,25.0,275.5,0.066,228.2,301.5,293.3,250.4,VAN064_P3(TS-016c)_1.txt,VAN64_P3,P12,methacrylate,Poly-Propyl MA,C=C(C)C(=O)OCCC,[CH2][C](C)(C(=O)OCCC),28600.0,1.15,SEC13,47.0,2020-02-18 00:00:00,PVA,8,128.17099999999996,C3[C](C)(C(=O)OCCC)[CH2][C](C)(C(=O)OCCC)[CH2][C](C)(C(=O)OCCC)[CH2][C](C)(C(=O)OCCC)[CH2][C](C)(C(=O)OCCC)[CH2][C](C)(C(=O)OCCC)[CH2][C](C)(C(=O)OCCC)[CH2][C](C)(C(=O)OCCC)[CH2][C](C)(C(=O)OCCC)[CH2][C](C)(C(=O)OCCC)3,223.1393997082024,1,1,1.0,277.9555555555555,289.559326171875,14.059326171875,0.05103203692150635
1520,"Dienstag, 18. Februar 2020 11:52:05",D4 3,25.0,281.4,0.152,231.0,303.1,293.3,243.5,VAN064_P3(TS-016c)_1.txt,VAN64_P3,P12,methacrylate,Poly-Propyl MA,C=C(C)C(=O)OCCC,[CH2][C](C)(C(=O)OCCC),28600.0,1.15,SEC13,47.0,2020-02-18 00:00:00,PVA,8,128.17099999999996,C3[C](C)(C(=O)OCCC)[CH2][C](C)(C(=O)OCCC)[CH2][C](C)(C(=O)OCCC)[CH2][C](C)(C(=O)OCCC)[CH2][C](C)(C(=O)OCCC)[CH2][C](C)(C(=O)OCCC)[CH2][C](C)(C(=O)OCCC)[CH2][C](C)(C(=O)OCCC)[CH2][C](C)(C(=O)OCCC)[CH2][C](C)(C(=O)OCCC)3,223.1393997082024,1,1,1.0,277.9555555555555,289.559326171875,8.159326171875023,0.028995473247601364
1521,"Dienstag, 18. Februar 2020 11:52:41",D5 1,25.0,277.5,0.095,258.7,316.6,303.5,243.6,VAN064_P3(TS-016c)_1.txt,VAN64_P3,P12,methacrylate,Poly-Propyl MA,C=C(C)C(=O)OCCC,[CH2][C](C)(C(=O)OCCC),28600.0,1.15,SEC13,47.0,2020-02-18 00:00:00,PVA,8,128.17099999999996,C3[C](C)(C(=O)OCCC)[CH2][C](C)(C(=O)OCCC)[CH2][C](C)(C(=O)OCCC)[CH2][C](C)(C(=O)OCCC)[CH2][C](C)(C(=O)OCCC)[CH2][C](C)(C(=O)OCCC)[CH2][C](C)(C(=O)OCCC)[CH2][C](C)(C(=O)OCCC)[CH2][C](C)(C(=O)OCCC)[CH2][C](C)(C(=O)OCCC)3,223.1393997082024,1,1,1.0,277.9555555555555,289.5593566894531,12.059356689453125,0.0434571412232545
1522,"Dienstag, 18. Februar 2020 11:52:51",D5 2,25.0,286.9,0.006999999999999999,257.7,304.3,297.4,263.9,VAN064_P3(TS-016c)_1.txt,VAN64_P3,P12,methacrylate,Poly-Propyl MA,C=C(C)C(=O)OCCC,[CH2][C](C)(C(=O)OCCC),28600.0,1.15,SEC13,47.0,2020-02-18 00:00:00,PVA,8,128.17099999999996,C3[C](C)(C(=O)OCCC)[CH2][C](C)(C(=O)OCCC)[CH2][C](C)(C(=O)OCCC)[CH2][C](C)(C(=O)OCCC)[CH2][C](C)(C(=O)OCCC)[CH2][C](C)(C(=O)OCCC)[CH2][C](C)(C(=O)OCCC)[CH2][C](C)(C(=O)OCCC)[CH2][C](C)(C(=O)OCCC)[CH2][C](C)(C(=O)OCCC)3,223.1393997082024,1,1,1.0,277.9555555555555,289.559326171875,2.6593261718750227,0.009269174527274392
1523,"Dienstag, 18. Februar 2020 11:53:02",D5 3,25.0,281.3,0.09,300.1,300.1,291.7,246.9,VAN064_P3(TS-016c)_1.txt,VAN64_P3,P12,methacrylate,Poly-Propyl MA,C=C(C)C(=O)OCCC,[CH2][C](C)(C(=O)OCCC),28600.0,1.15,SEC13,47.0,2020-02-18 00:00:00,PVA,8,128.17099999999996,C3[C](C)(C(=O)OCCC)[CH2][C](C)(C(=O)OCCC)[CH2][C](C)(C(=O)OCCC)[CH2][C](C)(C(=O)OCCC)[CH2][C](C)(C(=O)OCCC)[CH2][C](C)(C(=O)OCCC)[CH2][C](C)(C(=O)OCCC)[CH2][C](C)(C(=O)OCCC)[CH2][C](C)(C(=O)OCCC)[CH2][C](C)(C(=O)OCCC)3,223.1393997082024,1,1,1.0,277.9555555555555,289.559326171875,8.259326171874989,0.0293612732736402
1524,"Dienstag, 18. Februar 2020 11:53:35",D6 1,25.0,276.0,0.002,257.2,290.1,285.1,257.2,VAN064_P3(TS-016c)_1.txt,VAN64_P3,P12,methacrylate,Poly-Propyl MA,C=C(C)C(=O)OCCC,[CH2][C](C)(C(=O)OCCC),28600.0,1.15,SEC13,47.0,2020-02-18 00:00:00,PVA,8,128.17099999999996,C3[C](C)(C(=O)OCCC)[CH2][C](C)(C(=O)OCCC)[CH2][C](C)(C(=O)OCCC)[CH2][C](C)(C(=O)OCCC)[CH2][C](C)(C(=O)OCCC)[CH2][C](C)(C(=O)OCCC)[CH2][C](C)(C(=O)OCCC)[CH2][C](C)(C(=O)OCCC)[CH2][C](C)(C(=O)OCCC)[CH2][C](C)(C(=O)OCCC)3,223.1393997082024,1,1,1.0,277.9555555555555,289.5592956542969,13.559295654296875,0.04912788280542346
1525,"Dienstag, 18. Februar 2020 11:53:45",D6 2,25.0,275.2,0.021,261.4,287.2,282.6,255.9,VAN064_P3(TS-016c)_1.txt,VAN64_P3,P12,methacrylate,Poly-Propyl MA,C=C(C)C(=O)OCCC,[CH2][C](C)(C(=O)OCCC),28600.0,1.15,SEC13,47.0,2020-02-18 00:00:00,PVA,8,128.17099999999996,C3[C](C)(C(=O)OCCC)[CH2][C](C)(C(=O)OCCC)[CH2][C](C)(C(=O)OCCC)[CH2][C](C)(C(=O)OCCC)[CH2][C](C)(C(=O)OCCC)[CH2][C](C)(C(=O)OCCC)[CH2][C](C)(C(=O)OCCC)[CH2][C](C)(C(=O)OCCC)[CH2][C](C)(C(=O)OCCC)[CH2][C](C)(C(=O)OCCC)3,223.1393997082024,1,1,1.0,277.9555555555555,289.559326171875,14.359326171875011,0.05217778405477839
1526,"Dienstag, 18. Februar 2020 11:53:56",D6 3,25.0,269.1,0.138,257.9,300.6,291.1,242.1,VAN064_P3(TS-016c)_1.txt,VAN64_P3,P12,methacrylate,Poly-Propyl MA,C=C(C)C(=O)OCCC,[CH2][C](C)(C(=O)OCCC),28600.0,1.15,SEC13,47.0,2020-02-18 00:00:00,PVA,8,128.17099999999996,C3[C](C)(C(=O)OCCC)[CH2][C](C)(C(=O)OCCC)[CH2][C](C)(C(=O)OCCC)[CH2][C](C)(C(=O)OCCC)[CH2][C](C)(C(=O)OCCC)[CH2][C](C)(C(=O)OCCC)[CH2][C](C)(C(=O)OCCC)[CH2][C](C)(C(=O)OCCC)[CH2][C](C)(C(=O)OCCC)[CH2][C](C)(C(=O)OCCC)3,223.1393997082024,1,1,1.0,277.9555555555555,289.559326171875,20.459326171874977,0.0760287111552396
1527,"Dienstag, 18. Februar 2020 11:55:42",E2 1,25.0,214.4,0.188,402.3,218.1,216.6,189.8,VAN064_P3(TS-016c)_1.txt,VAN64_P3,P12,methacrylate,Poly-Propyl MA,C=C(C)C(=O)OCCC,[CH2][C](C)(C(=O)OCCC),28600.0,1.15,SEC13,47.0,2020-02-18 00:00:00,None,10,128.17099999999996,C3[C](C)(C(=O)OCCC)[CH2][C](C)(C(=O)OCCC)[CH2][C](C)(C(=O)OCCC)[CH2][C](C)(C(=O)OCCC)[CH2][C](C)(C(=O)OCCC)[CH2][C](C)(C(=O)OCCC)[CH2][C](C)(C(=O)OCCC)[CH2][C](C)(C(=O)OCCC)[CH2][C](C)(C(=O)OCCC)[CH2][C](C)(C(=O)OCCC)3,223.1393997082024,0,1,0.75,226.42,239.70654296875,25.306542968749994,0.11803424892140855
1528,"Dienstag, 18. Februar 2020 11:55:53",E2 2,25.0,225.1,0.188,424.5,231.4,229.3,200.8,VAN064_P3(TS-016c)_1.txt,VAN64_P3,P12,methacrylate,Poly-Propyl MA,C=C(C)C(=O)OCCC,[CH2][C](C)(C(=O)OCCC),28600.0,1.15,SEC13,47.0,2020-02-18 00:00:00,None,10,128.17099999999996,C3[C](C)(C(=O)OCCC)[CH2][C](C)(C(=O)OCCC)[CH2][C](C)(C(=O)OCCC)[CH2][C](C)(C(=O)OCCC)[CH2][C](C)(C(=O)OCCC)[CH2][C](C)(C(=O)OCCC)[CH2][C](C)(C(=O)OCCC)[CH2][C](C)(C(=O)OCCC)[CH2][C](C)(C(=O)OCCC)[CH2][C](C)(C(=O)OCCC)3,223.1393997082024,0,1,0.75,226.42,239.70651245117188,14.60651245117188,0.06488899356362453
1529,"Dienstag, 18. Februar 2020 11:56:42",E3 1,25.0,231.7,0.09300000000000001,263.1,261.8,255.1,195.6,VAN064_P3(TS-016c)_1.txt,VAN64_P3,P12,methacrylate,Poly-Propyl MA,C=C(C)C(=O)OCCC,[CH2][C](C)(C(=O)OCCC),28600.0,1.15,SEC13,47.0,2020-02-18 00:00:00,None,10,128.17099999999996,C3[C](C)(C(=O)OCCC)[CH2][C](C)(C(=O)OCCC)[CH2][C](C)(C(=O)OCCC)[CH2][C](C)(C(=O)OCCC)[CH2][C](C)(C(=O)OCCC)[CH2][C](C)(C(=O)OCCC)[CH2][C](C)(C(=O)OCCC)[CH2][C](C)(C(=O)OCCC)[CH2][C](C)(C(=O)OCCC)[CH2][C](C)(C(=O)OCCC)3,223.1393997082024,0,1,0.75,226.42,239.70654296875,8.006542968750011,0.034555645096029396
1530,"Dienstag, 18. Februar 2020 11:56:53",E3 2,25.0,236.4,0.168,254.0,576.4,349.5,187.2,VAN064_P3(TS-016c)_1.txt,VAN64_P3,P12,methacrylate,Poly-Propyl MA,C=C(C)C(=O)OCCC,[CH2][C](C)(C(=O)OCCC),28600.0,1.15,SEC13,47.0,2020-02-18 00:00:00,None,10,128.17099999999996,C3[C](C)(C(=O)OCCC)[CH2][C](C)(C(=O)OCCC)[CH2][C](C)(C(=O)OCCC)[CH2][C](C)(C(=O)OCCC)[CH2][C](C)(C(=O)OCCC)[CH2][C](C)(C(=O)OCCC)[CH2][C](C)(C(=O)OCCC)[CH2][C](C)(C(=O)OCCC)[CH2][C](C)(C(=O)OCCC)[CH2][C](C)(C(=O)OCCC)3,223.1393997082024,0,1,0.75,226.42,239.70654296875,3.3065429687499943,0.013987068395727557
1531,"Dienstag, 18. Februar 2020 11:57:04",E3 3,25.0,224.5,0.205,229.7,236.6,233.5,187.1,VAN064_P3(TS-016c)_1.txt,VAN64_P3,P12,methacrylate,Poly-Propyl MA,C=C(C)C(=O)OCCC,[CH2][C](C)(C(=O)OCCC),28600.0,1.15,SEC13,47.0,2020-02-18 00:00:00,None,10,128.17099999999996,C3[C](C)(C(=O)OCCC)[CH2][C](C)(C(=O)OCCC)[CH2][C](C)(C(=O)OCCC)[CH2][C](C)(C(=O)OCCC)[CH2][C](C)(C(=O)OCCC)[CH2][C](C)(C(=O)OCCC)[CH2][C](C)(C(=O)OCCC)[CH2][C](C)(C(=O)OCCC)[CH2][C](C)(C(=O)OCCC)[CH2][C](C)(C(=O)OCCC)3,223.1393997082024,0,1,0.75,226.42,239.70654296875,15.20654296875,0.06773515798997773
1532,"Dienstag, 18. Februar 2020 11:57:37",E4 1,25.0,324.2,0.127,380.8,361.8,344.1,286.3,VAN064_P3(TS-016c)_1.txt,VAN64_P3,P12,methacrylate,Poly-Propyl MA,C=C(C)C(=O)OCCC,[CH2][C](C)(C(=O)OCCC),28600.0,1.15,SEC13,47.0,2020-02-18 00:00:00,PVA,10,128.17099999999996,C3[C](C)(C(=O)OCCC)[CH2][C](C)(C(=O)OCCC)[CH2][C](C)(C(=O)OCCC)[CH2][C](C)(C(=O)OCCC)[CH2][C](C)(C(=O)OCCC)[CH2][C](C)(C(=O)OCCC)[CH2][C](C)(C(=O)OCCC)[CH2][C](C)(C(=O)OCCC)[CH2][C](C)(C(=O)OCCC)[CH2][C](C)(C(=O)OCCC)3,223.1393997082024,1,1,0.9166666666666666,321.3111111111112,305.9577331542969,18.242266845703114,0.05626855905522244
1533,"Dienstag, 18. Februar 2020 11:57:48",E4 2,25.0,322.1,0.07400000000000001,370.9,355.6,343.0,299.9,VAN064_P3(TS-016c)_1.txt,VAN64_P3,P12,methacrylate,Poly-Propyl MA,C=C(C)C(=O)OCCC,[CH2][C](C)(C(=O)OCCC),28600.0,1.15,SEC13,47.0,2020-02-18 00:00:00,PVA,10,128.17099999999996,C3[C](C)(C(=O)OCCC)[CH2][C](C)(C(=O)OCCC)[CH2][C](C)(C(=O)OCCC)[CH2][C](C)(C(=O)OCCC)[CH2][C](C)(C(=O)OCCC)[CH2][C](C)(C(=O)OCCC)[CH2][C](C)(C(=O)OCCC)[CH2][C](C)(C(=O)OCCC)[CH2][C](C)(C(=O)OCCC)[CH2][C](C)(C(=O)OCCC)3,223.1393997082024,1,1,0.9166666666666666,321.3111111111112,305.957763671875,16.142236328125023,0.05011560486844154
1534,"Dienstag, 18. Februar 2020 11:57:58",E4 3,25.0,336.0,0.13,375.1,370.8,353.3,299.7,VAN064_P3(TS-016c)_1.txt,VAN64_P3,P12,methacrylate,Poly-Propyl MA,C=C(C)C(=O)OCCC,[CH2][C](C)(C(=O)OCCC),28600.0,1.15,SEC13,47.0,2020-02-18 00:00:00,PVA,10,128.17099999999996,C3[C](C)(C(=O)OCCC)[CH2][C](C)(C(=O)OCCC)[CH2][C](C)(C(=O)OCCC)[CH2][C](C)(C(=O)OCCC)[CH2][C](C)(C(=O)OCCC)[CH2][C](C)(C(=O)OCCC)[CH2][C](C)(C(=O)OCCC)[CH2][C](C)(C(=O)OCCC)[CH2][C](C)(C(=O)OCCC)[CH2][C](C)(C(=O)OCCC)3,223.1393997082024,1,1,0.9166666666666666,321.3111111111112,305.957763671875,30.042236328125,0.08941141764322917
1535,"Dienstag, 18. Februar 2020 11:58:30",E5 1,25.0,334.6,0.078,338.9,386.0,364.1,301.6,VAN064_P3(TS-016c)_1.txt,VAN64_P3,P12,methacrylate,Poly-Propyl MA,C=C(C)C(=O)OCCC,[CH2][C](C)(C(=O)OCCC),28600.0,1.15,SEC13,47.0,2020-02-18 00:00:00,PVA,10,128.17099999999996,C3[C](C)(C(=O)OCCC)[CH2][C](C)(C(=O)OCCC)[CH2][C](C)(C(=O)OCCC)[CH2][C](C)(C(=O)OCCC)[CH2][C](C)(C(=O)OCCC)[CH2][C](C)(C(=O)OCCC)[CH2][C](C)(C(=O)OCCC)[CH2][C](C)(C(=O)OCCC)[CH2][C](C)(C(=O)OCCC)[CH2][C](C)(C(=O)OCCC)3,223.1393997082024,1,1,0.9166666666666666,321.3111111111112,305.9577331542969,28.642266845703148,0.08560151478094186
1536,"Dienstag, 18. Februar 2020 11:58:40",E5 2,25.0,310.0,0.21899999999999997,324.5,795.8,451.8,251.3,VAN064_P3(TS-016c)_1.txt,VAN64_P3,P12,methacrylate,Poly-Propyl MA,C=C(C)C(=O)OCCC,[CH2][C](C)(C(=O)OCCC),28600.0,1.15,SEC13,47.0,2020-02-18 00:00:00,PVA,10,128.17099999999996,C3[C](C)(C(=O)OCCC)[CH2][C](C)(C(=O)OCCC)[CH2][C](C)(C(=O)OCCC)[CH2][C](C)(C(=O)OCCC)[CH2][C](C)(C(=O)OCCC)[CH2][C](C)(C(=O)OCCC)[CH2][C](C)(C(=O)OCCC)[CH2][C](C)(C(=O)OCCC)[CH2][C](C)(C(=O)OCCC)[CH2][C](C)(C(=O)OCCC)3,223.1393997082024,1,1,0.9166666666666666,321.3111111111112,305.957763671875,4.042236328125,0.013039472026209677
1537,"Dienstag, 18. Februar 2020 11:58:51",E5 3,25.0,322.0,0.044000000000000004,320.9,350.2,338.6,299.6,VAN064_P3(TS-016c)_1.txt,VAN64_P3,P12,methacrylate,Poly-Propyl MA,C=C(C)C(=O)OCCC,[CH2][C](C)(C(=O)OCCC),28600.0,1.15,SEC13,47.0,2020-02-18 00:00:00,PVA,10,128.17099999999996,C3[C](C)(C(=O)OCCC)[CH2][C](C)(C(=O)OCCC)[CH2][C](C)(C(=O)OCCC)[CH2][C](C)(C(=O)OCCC)[CH2][C](C)(C(=O)OCCC)[CH2][C](C)(C(=O)OCCC)[CH2][C](C)(C(=O)OCCC)[CH2][C](C)(C(=O)OCCC)[CH2][C](C)(C(=O)OCCC)[CH2][C](C)(C(=O)OCCC)3,223.1393997082024,1,1,0.9166666666666666,321.3111111111112,305.9577941894531,16.042205810546875,0.04982051493958657
1538,"Dienstag, 18. Februar 2020 11:59:23",E6 1,25.0,316.1,0.214,226.5,835.6,568.2,236.2,VAN064_P3(TS-016c)_1.txt,VAN64_P3,P12,methacrylate,Poly-Propyl MA,C=C(C)C(=O)OCCC,[CH2][C](C)(C(=O)OCCC),28600.0,1.15,SEC13,47.0,2020-02-18 00:00:00,PVA,10,128.17099999999996,C3[C](C)(C(=O)OCCC)[CH2][C](C)(C(=O)OCCC)[CH2][C](C)(C(=O)OCCC)[CH2][C](C)(C(=O)OCCC)[CH2][C](C)(C(=O)OCCC)[CH2][C](C)(C(=O)OCCC)[CH2][C](C)(C(=O)OCCC)[CH2][C](C)(C(=O)OCCC)[CH2][C](C)(C(=O)OCCC)[CH2][C](C)(C(=O)OCCC)3,223.1393997082024,1,1,0.9166666666666666,321.3111111111112,305.957763671875,10.142236328125023,0.03208553093364449
1539,"Dienstag, 18. Februar 2020 11:59:34",E6 2,25.0,309.4,0.067,179.6,359.5,339.7,269.8,VAN064_P3(TS-016c)_1.txt,VAN64_P3,P12,methacrylate,Poly-Propyl MA,C=C(C)C(=O)OCCC,[CH2][C](C)(C(=O)OCCC),28600.0,1.15,SEC13,47.0,2020-02-18 00:00:00,PVA,10,128.17099999999996,C3[C](C)(C(=O)OCCC)[CH2][C](C)(C(=O)OCCC)[CH2][C](C)(C(=O)OCCC)[CH2][C](C)(C(=O)OCCC)[CH2][C](C)(C(=O)OCCC)[CH2][C](C)(C(=O)OCCC)[CH2][C](C)(C(=O)OCCC)[CH2][C](C)(C(=O)OCCC)[CH2][C](C)(C(=O)OCCC)[CH2][C](C)(C(=O)OCCC)3,223.1393997082024,1,1,0.9166666666666666,321.3111111111112,305.95782470703125,3.4421752929687273,0.011125324153098666
1540,"Dienstag, 18. Februar 2020 11:59:45",E6 3,25.0,317.4,0.1,169.4,349.1,338.3,303.6,VAN064_P3(TS-016c)_1.txt,VAN64_P3,P12,methacrylate,Poly-Propyl MA,C=C(C)C(=O)OCCC,[CH2][C](C)(C(=O)OCCC),28600.0,1.15,SEC13,47.0,2020-02-18 00:00:00,PVA,10,128.17099999999996,C3[C](C)(C(=O)OCCC)[CH2][C](C)(C(=O)OCCC)[CH2][C](C)(C(=O)OCCC)[CH2][C](C)(C(=O)OCCC)[CH2][C](C)(C(=O)OCCC)[CH2][C](C)(C(=O)OCCC)[CH2][C](C)(C(=O)OCCC)[CH2][C](C)(C(=O)OCCC)[CH2][C](C)(C(=O)OCCC)[CH2][C](C)(C(=O)OCCC)3,223.1393997082024,1,1,0.9166666666666666,321.3111111111112,305.9577331542969,11.442266845703102,0.03604999006207657
1541,"Dienstag, 18. Februar 2020 12:00:27",F1 2,25.0,229.9,0.298,215.3,192.3,192.5,166.3,VAN064_P3(TS-016c)_1.txt,VAN64_P3,P12,methacrylate,Poly-Propyl MA,C=C(C)C(=O)OCCC,[CH2][C](C)(C(=O)OCCC),28600.0,1.15,SEC13,47.0,2020-02-18 00:00:00,None,15,128.17099999999996,C3[C](C)(C(=O)OCCC)[CH2][C](C)(C(=O)OCCC)[CH2][C](C)(C(=O)OCCC)[CH2][C](C)(C(=O)OCCC)[CH2][C](C)(C(=O)OCCC)[CH2][C](C)(C(=O)OCCC)[CH2][C](C)(C(=O)OCCC)[CH2][C](C)(C(=O)OCCC)[CH2][C](C)(C(=O)OCCC)[CH2][C](C)(C(=O)OCCC)3,223.1393997082024,0,1,0.6666666666666666,245.675,286.898681640625,56.998681640624994,0.24792814980698127
1542,"Dienstag, 18. Februar 2020 12:00:38",F1 3,25.0,204.5,0.11699999999999999,176.9,202.4,203.4,162.0,VAN064_P3(TS-016c)_1.txt,VAN64_P3,P12,methacrylate,Poly-Propyl MA,C=C(C)C(=O)OCCC,[CH2][C](C)(C(=O)OCCC),28600.0,1.15,SEC13,47.0,2020-02-18 00:00:00,None,15,128.17099999999996,C3[C](C)(C(=O)OCCC)[CH2][C](C)(C(=O)OCCC)[CH2][C](C)(C(=O)OCCC)[CH2][C](C)(C(=O)OCCC)[CH2][C](C)(C(=O)OCCC)[CH2][C](C)(C(=O)OCCC)[CH2][C](C)(C(=O)OCCC)[CH2][C](C)(C(=O)OCCC)[CH2][C](C)(C(=O)OCCC)[CH2][C](C)(C(=O)OCCC)3,223.1393997082024,0,1,0.6666666666666666,245.675,286.8986511230469,82.39865112304688,0.4029273893547524
1543,"Dienstag, 18. Februar 2020 12:01:21",F2 2,25.0,246.5,0.084,149.3,206.5,205.4,189.1,VAN064_P3(TS-016c)_1.txt,VAN64_P3,P12,methacrylate,Poly-Propyl MA,C=C(C)C(=O)OCCC,[CH2][C](C)(C(=O)OCCC),28600.0,1.15,SEC13,47.0,2020-02-18 00:00:00,None,15,128.17099999999996,C3[C](C)(C(=O)OCCC)[CH2][C](C)(C(=O)OCCC)[CH2][C](C)(C(=O)OCCC)[CH2][C](C)(C(=O)OCCC)[CH2][C](C)(C(=O)OCCC)[CH2][C](C)(C(=O)OCCC)[CH2][C](C)(C(=O)OCCC)[CH2][C](C)(C(=O)OCCC)[CH2][C](C)(C(=O)OCCC)[CH2][C](C)(C(=O)OCCC)3,223.1393997082024,0,1,0.6666666666666666,245.675,286.898681640625,40.398681640625,0.1638891750126775
1544,"Dienstag, 18. Februar 2020 12:01:32",F2 3,25.0,301.8,0.078,205.7,204.4,203.2,193.7,VAN064_P3(TS-016c)_1.txt,VAN64_P3,P12,methacrylate,Poly-Propyl MA,C=C(C)C(=O)OCCC,[CH2][C](C)(C(=O)OCCC),28600.0,1.15,SEC13,47.0,2020-02-18 00:00:00,None,15,128.17099999999996,C3[C](C)(C(=O)OCCC)[CH2][C](C)(C(=O)OCCC)[CH2][C](C)(C(=O)OCCC)[CH2][C](C)(C(=O)OCCC)[CH2][C](C)(C(=O)OCCC)[CH2][C](C)(C(=O)OCCC)[CH2][C](C)(C(=O)OCCC)[CH2][C](C)(C(=O)OCCC)[CH2][C](C)(C(=O)OCCC)[CH2][C](C)(C(=O)OCCC)3,223.1393997082024,0,1,0.6666666666666666,245.675,286.898681640625,14.901318359375011,0.049374812323972866
1545,"Dienstag, 18. Februar 2020 12:03:10",F4 2,25.0,359.3,0.295,150.0,335.3,328.5,308.6,VAN064_P3(TS-016c)_1.txt,VAN64_P3,P12,methacrylate,Poly-Propyl MA,C=C(C)C(=O)OCCC,[CH2][C](C)(C(=O)OCCC),28600.0,1.15,SEC13,47.0,2020-02-18 00:00:00,PVA,15,128.17099999999996,C3[C](C)(C(=O)OCCC)[CH2][C](C)(C(=O)OCCC)[CH2][C](C)(C(=O)OCCC)[CH2][C](C)(C(=O)OCCC)[CH2][C](C)(C(=O)OCCC)[CH2][C](C)(C(=O)OCCC)[CH2][C](C)(C(=O)OCCC)[CH2][C](C)(C(=O)OCCC)[CH2][C](C)(C(=O)OCCC)[CH2][C](C)(C(=O)OCCC)3,223.1393997082024,1,1,0.8888888888888888,410.91666666666674,357.1390075683594,2.1609924316406364,0.006014451521404498
1546,"Dienstag, 18. Februar 2020 12:03:21",F4 3,25.0,427.6,0.158,164.9,370.8,360.9,335.5,VAN064_P3(TS-016c)_1.txt,VAN64_P3,P12,methacrylate,Poly-Propyl MA,C=C(C)C(=O)OCCC,[CH2][C](C)(C(=O)OCCC),28600.0,1.15,SEC13,47.0,2020-02-18 00:00:00,PVA,15,128.17099999999996,C3[C](C)(C(=O)OCCC)[CH2][C](C)(C(=O)OCCC)[CH2][C](C)(C(=O)OCCC)[CH2][C](C)(C(=O)OCCC)[CH2][C](C)(C(=O)OCCC)[CH2][C](C)(C(=O)OCCC)[CH2][C](C)(C(=O)OCCC)[CH2][C](C)(C(=O)OCCC)[CH2][C](C)(C(=O)OCCC)[CH2][C](C)(C(=O)OCCC)3,223.1393997082024,1,1,0.8888888888888888,410.91666666666674,357.13897705078125,70.46102294921877,0.16478256068573144
1547,"Dienstag, 18. Februar 2020 12:03:53",F5 1,25.0,409.0,0.23,175.8,335.7,329.2,311.8,VAN064_P3(TS-016c)_1.txt,VAN64_P3,P12,methacrylate,Poly-Propyl MA,C=C(C)C(=O)OCCC,[CH2][C](C)(C(=O)OCCC),28600.0,1.15,SEC13,47.0,2020-02-18 00:00:00,PVA,15,128.17099999999996,C3[C](C)(C(=O)OCCC)[CH2][C](C)(C(=O)OCCC)[CH2][C](C)(C(=O)OCCC)[CH2][C](C)(C(=O)OCCC)[CH2][C](C)(C(=O)OCCC)[CH2][C](C)(C(=O)OCCC)[CH2][C](C)(C(=O)OCCC)[CH2][C](C)(C(=O)OCCC)[CH2][C](C)(C(=O)OCCC)[CH2][C](C)(C(=O)OCCC)3,223.1393997082024,1,1,0.8888888888888888,410.91666666666674,357.1390075683594,51.860992431640625,0.12679949249789885
1548,"Dienstag, 18. Februar 2020 12:04:04",F5 2,25.0,420.9,0.034,199.7,354.0,346.6,327.3,VAN064_P3(TS-016c)_1.txt,VAN64_P3,P12,methacrylate,Poly-Propyl MA,C=C(C)C(=O)OCCC,[CH2][C](C)(C(=O)OCCC),28600.0,1.15,SEC13,47.0,2020-02-18 00:00:00,PVA,15,128.17099999999996,C3[C](C)(C(=O)OCCC)[CH2][C](C)(C(=O)OCCC)[CH2][C](C)(C(=O)OCCC)[CH2][C](C)(C(=O)OCCC)[CH2][C](C)(C(=O)OCCC)[CH2][C](C)(C(=O)OCCC)[CH2][C](C)(C(=O)OCCC)[CH2][C](C)(C(=O)OCCC)[CH2][C](C)(C(=O)OCCC)[CH2][C](C)(C(=O)OCCC)3,223.1393997082024,1,1,0.8888888888888888,410.91666666666674,357.1390075683594,63.7609924316406,0.1514872711609423
1549,"Dienstag, 18. Februar 2020 12:04:14",F5 3,25.0,380.6,0.273,173.9,358.7,350.9,330.7,VAN064_P3(TS-016c)_1.txt,VAN64_P3,P12,methacrylate,Poly-Propyl MA,C=C(C)C(=O)OCCC,[CH2][C](C)(C(=O)OCCC),28600.0,1.15,SEC13,47.0,2020-02-18 00:00:00,PVA,15,128.17099999999996,C3[C](C)(C(=O)OCCC)[CH2][C](C)(C(=O)OCCC)[CH2][C](C)(C(=O)OCCC)[CH2][C](C)(C(=O)OCCC)[CH2][C](C)(C(=O)OCCC)[CH2][C](C)(C(=O)OCCC)[CH2][C](C)(C(=O)OCCC)[CH2][C](C)(C(=O)OCCC)[CH2][C](C)(C(=O)OCCC)[CH2][C](C)(C(=O)OCCC)3,223.1393997082024,1,1,0.8888888888888888,410.91666666666674,357.1390075683594,23.460992431640648,0.0616421240978472
1550,"Dienstag, 18. Februar 2020 12:04:57",F6 2,25.0,468.1,0.263,160.7,364.8,357.9,342.8,VAN064_P3(TS-016c)_1.txt,VAN64_P3,P12,methacrylate,Poly-Propyl MA,C=C(C)C(=O)OCCC,[CH2][C](C)(C(=O)OCCC),28600.0,1.15,SEC13,47.0,2020-02-18 00:00:00,PVA,15,128.17099999999996,C3[C](C)(C(=O)OCCC)[CH2][C](C)(C(=O)OCCC)[CH2][C](C)(C(=O)OCCC)[CH2][C](C)(C(=O)OCCC)[CH2][C](C)(C(=O)OCCC)[CH2][C](C)(C(=O)OCCC)[CH2][C](C)(C(=O)OCCC)[CH2][C](C)(C(=O)OCCC)[CH2][C](C)(C(=O)OCCC)[CH2][C](C)(C(=O)OCCC)3,223.1393997082024,1,1,0.8888888888888888,410.91666666666674,357.13897705078125,110.96102294921877,0.23704555212394524
1551,"Mittwoch, 10. Juni 2020 10:23:41",A1 1,25.0,75.88,0.133,201.1,66.83,81.55,56.04,VAN#64_P1.txt,VAN64_P1,P10,methacrylate,Poly-Propyl MA,C=C(C)C(=O)OCCC,[CH2][C](C)(C(=O)OCCC),10400.0,1.11,SEC13,47.0, 10.06.2020,None,1,128.17099999999996,C3[C](C)(C(=O)OCCC)[CH2][C](C)(C(=O)OCCC)[CH2][C](C)(C(=O)OCCC)[CH2][C](C)(C(=O)OCCC)[CH2][C](C)(C(=O)OCCC)[CH2][C](C)(C(=O)OCCC)[CH2][C](C)(C(=O)OCCC)[CH2][C](C)(C(=O)OCCC)[CH2][C](C)(C(=O)OCCC)[CH2][C](C)(C(=O)OCCC)3,81.14159989389178,0,1,1.0,79.14222222222223,83.57429504394531,7.694295043945317,0.10140083083744487
1552,"Mittwoch, 10. Juni 2020 10:23:52",A1 2,25.0,77.15,0.055999999999999994,201.8,69.79,82.62,58.96,VAN#64_P1.txt,VAN64_P1,P10,methacrylate,Poly-Propyl MA,C=C(C)C(=O)OCCC,[CH2][C](C)(C(=O)OCCC),10400.0,1.11,SEC13,47.0, 10.06.2020,None,1,128.17099999999996,C3[C](C)(C(=O)OCCC)[CH2][C](C)(C(=O)OCCC)[CH2][C](C)(C(=O)OCCC)[CH2][C](C)(C(=O)OCCC)[CH2][C](C)(C(=O)OCCC)[CH2][C](C)(C(=O)OCCC)[CH2][C](C)(C(=O)OCCC)[CH2][C](C)(C(=O)OCCC)[CH2][C](C)(C(=O)OCCC)[CH2][C](C)(C(=O)OCCC)3,81.14159989389178,0,1,1.0,79.14222222222223,83.57431030273438,6.424310302734369,0.08327038629597368
1553,"Mittwoch, 10. Juni 2020 10:24:03",A1 3,25.0,75.84,0.065,199.6,68.35,81.42,57.68,VAN#64_P1.txt,VAN64_P1,P10,methacrylate,Poly-Propyl MA,C=C(C)C(=O)OCCC,[CH2][C](C)(C(=O)OCCC),10400.0,1.11,SEC13,47.0, 10.06.2020,None,1,128.17099999999996,C3[C](C)(C(=O)OCCC)[CH2][C](C)(C(=O)OCCC)[CH2][C](C)(C(=O)OCCC)[CH2][C](C)(C(=O)OCCC)[CH2][C](C)(C(=O)OCCC)[CH2][C](C)(C(=O)OCCC)[CH2][C](C)(C(=O)OCCC)[CH2][C](C)(C(=O)OCCC)[CH2][C](C)(C(=O)OCCC)[CH2][C](C)(C(=O)OCCC)3,81.14159989389178,0,1,1.0,79.14222222222223,83.57429504394531,7.734295043945309,0.10198173844864594
1554,"Mittwoch, 10. Juni 2020 10:24:41",A2 1,25.0,80.43,0.085,353.4,69.82,88.77,55.4,VAN#64_P1.txt,VAN64_P1,P10,methacrylate,Poly-Propyl MA,C=C(C)C(=O)OCCC,[CH2][C](C)(C(=O)OCCC),10400.0,1.11,SEC13,47.0, 10.06.2020,None,1,128.17099999999996,C3[C](C)(C(=O)OCCC)[CH2][C](C)(C(=O)OCCC)[CH2][C](C)(C(=O)OCCC)[CH2][C](C)(C(=O)OCCC)[CH2][C](C)(C(=O)OCCC)[CH2][C](C)(C(=O)OCCC)[CH2][C](C)(C(=O)OCCC)[CH2][C](C)(C(=O)OCCC)[CH2][C](C)(C(=O)OCCC)[CH2][C](C)(C(=O)OCCC)3,81.14159989389178,0,1,1.0,79.14222222222223,83.57429504394531,3.1442950439453057,0.03909356016343784
1555,"Mittwoch, 10. Juni 2020 10:24:52",A2 2,25.0,80.7,0.14400000000000002,347.1,66.15,92.7,50.33,VAN#64_P1.txt,VAN64_P1,P10,methacrylate,Poly-Propyl MA,C=C(C)C(=O)OCCC,[CH2][C](C)(C(=O)OCCC),10400.0,1.11,SEC13,47.0, 10.06.2020,None,1,128.17099999999996,C3[C](C)(C(=O)OCCC)[CH2][C](C)(C(=O)OCCC)[CH2][C](C)(C(=O)OCCC)[CH2][C](C)(C(=O)OCCC)[CH2][C](C)(C(=O)OCCC)[CH2][C](C)(C(=O)OCCC)[CH2][C](C)(C(=O)OCCC)[CH2][C](C)(C(=O)OCCC)[CH2][C](C)(C(=O)OCCC)[CH2][C](C)(C(=O)OCCC)3,81.14159989389178,0,1,1.0,79.14222222222223,83.57430267333984,2.874302673339841,0.035617133498634955
1556,"Mittwoch, 10. Juni 2020 10:25:03",A2 3,25.0,82.01,0.049,341.0,74.41,88.22,62.33,VAN#64_P1.txt,VAN64_P1,P10,methacrylate,Poly-Propyl MA,C=C(C)C(=O)OCCC,[CH2][C](C)(C(=O)OCCC),10400.0,1.11,SEC13,47.0, 10.06.2020,None,1,128.17099999999996,C3[C](C)(C(=O)OCCC)[CH2][C](C)(C(=O)OCCC)[CH2][C](C)(C(=O)OCCC)[CH2][C](C)(C(=O)OCCC)[CH2][C](C)(C(=O)OCCC)[CH2][C](C)(C(=O)OCCC)[CH2][C](C)(C(=O)OCCC)[CH2][C](C)(C(=O)OCCC)[CH2][C](C)(C(=O)OCCC)[CH2][C](C)(C(=O)OCCC)3,81.14159989389178,0,1,1.0,79.14222222222223,83.57429504394531,1.5642950439453074,0.019074442677055325
