Repository: JulianKimmig/nanoparticle_size_prediction

File: pretrained/np_model_14/evaluation/train_df.csv (part 25 of 37)
index,measurment_data,sample,temperature,z_average,dispersity,mean_count_rate,volume_mean,intensity_mean,number_mean,file,np_formulation,substance_code,polymer_class,polymer,smiles_monomer,smiles_ru,mn,pdi,mn_method,tg,date,additive,polymer_concentration,mass_ru,circular_smiles_10,dp,with_pva,valid,roll_valid,mean_z_average,predicted_z_average,error,rel_error
1557,"Mittwoch, 10. Juni 2020 10:25:42",A3 1,25.0,80.45,0.124,354.8,66.67,93.04,48.76,VAN#64_P1.txt,VAN64_P1,P10,methacrylate,Poly-Propyl MA,C=C(C)C(=O)OCCC,[CH2][C](C)(C(=O)OCCC),10400.0,1.11,SEC13,47.0, 10.06.2020,None,1,128.17099999999996,C3[C](C)(C(=O)OCCC)[CH2][C](C)(C(=O)OCCC)[CH2][C](C)(C(=O)OCCC)[CH2][C](C)(C(=O)OCCC)[CH2][C](C)(C(=O)OCCC)[CH2][C](C)(C(=O)OCCC)[CH2][C](C)(C(=O)OCCC)[CH2][C](C)(C(=O)OCCC)[CH2][C](C)(C(=O)OCCC)[CH2][C](C)(C(=O)OCCC)3,81.14159989389178,0,1,1.0,79.14222222222223,83.57429504394531,3.1242950439453097,0.03883523982529906
1558,"Mittwoch, 10. Juni 2020 10:25:53",A3 2,25.0,80.84,0.109,352.1,68.24,91.47,52.3,VAN#64_P1.txt,VAN64_P1,P10,methacrylate,Poly-Propyl MA,C=C(C)C(=O)OCCC,[CH2][C](C)(C(=O)OCCC),10400.0,1.11,SEC13,47.0, 10.06.2020,None,1,128.17099999999996,C3[C](C)(C(=O)OCCC)[CH2][C](C)(C(=O)OCCC)[CH2][C](C)(C(=O)OCCC)[CH2][C](C)(C(=O)OCCC)[CH2][C](C)(C(=O)OCCC)[CH2][C](C)(C(=O)OCCC)[CH2][C](C)(C(=O)OCCC)[CH2][C](C)(C(=O)OCCC)[CH2][C](C)(C(=O)OCCC)[CH2][C](C)(C(=O)OCCC)3,81.14159989389178,0,1,1.0,79.14222222222223,83.57429504394531,2.734295043945309,0.033823540870179476
1559,"Mittwoch, 10. Juni 2020 10:26:03",A3 3,25.0,78.98,0.111,355.4,68.93,89.0,53.99,VAN#64_P1.txt,VAN64_P1,P10,methacrylate,Poly-Propyl MA,C=C(C)C(=O)OCCC,[CH2][C](C)(C(=O)OCCC),10400.0,1.11,SEC13,47.0, 10.06.2020,None,1,128.17099999999996,C3[C](C)(C(=O)OCCC)[CH2][C](C)(C(=O)OCCC)[CH2][C](C)(C(=O)OCCC)[CH2][C](C)(C(=O)OCCC)[CH2][C](C)(C(=O)OCCC)[CH2][C](C)(C(=O)OCCC)[CH2][C](C)(C(=O)OCCC)[CH2][C](C)(C(=O)OCCC)[CH2][C](C)(C(=O)OCCC)[CH2][C](C)(C(=O)OCCC)3,81.14159989389178,0,1,1.0,79.14222222222223,83.57429504394531,4.5942950439453085,0.058170360141115575
1560,"Mittwoch, 10. Juni 2020 10:26:35",A4 1,25.0,139.4,0.044000000000000004,201.5,140.1,146.8,119.5,VAN#64_P1.txt,VAN64_P1,P10,methacrylate,Poly-Propyl MA,C=C(C)C(=O)OCCC,[CH2][C](C)(C(=O)OCCC),10400.0,1.11,SEC13,47.0, 10.06.2020,PVA,1,128.17099999999996,C3[C](C)(C(=O)OCCC)[CH2][C](C)(C(=O)OCCC)[CH2][C](C)(C(=O)OCCC)[CH2][C](C)(C(=O)OCCC)[CH2][C](C)(C(=O)OCCC)[CH2][C](C)(C(=O)OCCC)[CH2][C](C)(C(=O)OCCC)[CH2][C](C)(C(=O)OCCC)[CH2][C](C)(C(=O)OCCC)[CH2][C](C)(C(=O)OCCC)3,81.14159989389178,1,1,1.0,144.94444444444446,147.4840850830078,8.084085083007807,0.057992002030185126
1561,"Mittwoch, 10. Juni 2020 10:26:46",A4 2,25.0,140.5,0.046,206.1,141.8,147.2,123.2,VAN#64_P1.txt,VAN64_P1,P10,methacrylate,Poly-Propyl MA,C=C(C)C(=O)OCCC,[CH2][C](C)(C(=O)OCCC),10400.0,1.11,SEC13,47.0, 10.06.2020,PVA,1,128.17099999999996,C3[C](C)(C(=O)OCCC)[CH2][C](C)(C(=O)OCCC)[CH2][C](C)(C(=O)OCCC)[CH2][C](C)(C(=O)OCCC)[CH2][C](C)(C(=O)OCCC)[CH2][C](C)(C(=O)OCCC)[CH2][C](C)(C(=O)OCCC)[CH2][C](C)(C(=O)OCCC)[CH2][C](C)(C(=O)OCCC)[CH2][C](C)(C(=O)OCCC)3,81.14159989389178,1,1,1.0,144.94444444444446,147.48406982421875,6.98406982421875,0.049708682022909255
1562,"Mittwoch, 10. Juni 2020 10:26:57",A4 3,25.0,143.7,0.065,204.1,141.4,146.7,123.3,VAN#64_P1.txt,VAN64_P1,P10,methacrylate,Poly-Propyl MA,C=C(C)C(=O)OCCC,[CH2][C](C)(C(=O)OCCC),10400.0,1.11,SEC13,47.0, 10.06.2020,PVA,1,128.17099999999996,C3[C](C)(C(=O)OCCC)[CH2][C](C)(C(=O)OCCC)[CH2][C](C)(C(=O)OCCC)[CH2][C](C)(C(=O)OCCC)[CH2][C](C)(C(=O)OCCC)[CH2][C](C)(C(=O)OCCC)[CH2][C](C)(C(=O)OCCC)[CH2][C](C)(C(=O)OCCC)[CH2][C](C)(C(=O)OCCC)[CH2][C](C)(C(=O)OCCC)3,81.14159989389178,1,1,1.0,144.94444444444446,147.48406982421875,3.7840698242187614,0.026333123341814625
1563,"Mittwoch, 10. Juni 2020 10:27:33",A5 1,25.0,139.0,0.042,189.9,140.0,147.5,117.2,VAN#64_P1.txt,VAN64_P1,P10,methacrylate,Poly-Propyl MA,C=C(C)C(=O)OCCC,[CH2][C](C)(C(=O)OCCC),10400.0,1.11,SEC13,47.0, 10.06.2020,PVA,1,128.17099999999996,C3[C](C)(C(=O)OCCC)[CH2][C](C)(C(=O)OCCC)[CH2][C](C)(C(=O)OCCC)[CH2][C](C)(C(=O)OCCC)[CH2][C](C)(C(=O)OCCC)[CH2][C](C)(C(=O)OCCC)[CH2][C](C)(C(=O)OCCC)[CH2][C](C)(C(=O)OCCC)[CH2][C](C)(C(=O)OCCC)[CH2][C](C)(C(=O)OCCC)3,81.14159989389178,1,1,1.0,144.94444444444446,147.48406982421875,8.48406982421875,0.061036473555530574
1564,"Mittwoch, 10. Juni 2020 10:27:44",A5 2,25.0,137.5,0.067,191.0,137.7,148.7,108.5,VAN#64_P1.txt,VAN64_P1,P10,methacrylate,Poly-Propyl MA,C=C(C)C(=O)OCCC,[CH2][C](C)(C(=O)OCCC),10400.0,1.11,SEC13,47.0, 10.06.2020,PVA,1,128.17099999999996,C3[C](C)(C(=O)OCCC)[CH2][C](C)(C(=O)OCCC)[CH2][C](C)(C(=O)OCCC)[CH2][C](C)(C(=O)OCCC)[CH2][C](C)(C(=O)OCCC)[CH2][C](C)(C(=O)OCCC)[CH2][C](C)(C(=O)OCCC)[CH2][C](C)(C(=O)OCCC)[CH2][C](C)(C(=O)OCCC)[CH2][C](C)(C(=O)OCCC)3,81.14159989389178,1,1,1.0,144.94444444444446,147.48406982421875,9.98406982421875,0.0726114169034091
1565,"Mittwoch, 10. Juni 2020 10:27:55",A5 3,25.0,138.2,0.099,192.7,140.1,152.1,107.7,VAN#64_P1.txt,VAN64_P1,P10,methacrylate,Poly-Propyl MA,C=C(C)C(=O)OCCC,[CH2][C](C)(C(=O)OCCC),10400.0,1.11,SEC13,47.0, 10.06.2020,PVA,1,128.17099999999996,C3[C](C)(C(=O)OCCC)[CH2][C](C)(C(=O)OCCC)[CH2][C](C)(C(=O)OCCC)[CH2][C](C)(C(=O)OCCC)[CH2][C](C)(C(=O)OCCC)[CH2][C](C)(C(=O)OCCC)[CH2][C](C)(C(=O)OCCC)[CH2][C](C)(C(=O)OCCC)[CH2][C](C)(C(=O)OCCC)[CH2][C](C)(C(=O)OCCC)3,81.14159989389178,1,1,1.0,144.94444444444446,147.48410034179688,9.284100341796886,0.06717872895656214
1566,"Mittwoch, 10. Juni 2020 10:28:34",A6 1,25.0,156.9,0.094,247.8,164.9,173.6,122.3,VAN#64_P1.txt,VAN64_P1,P10,methacrylate,Poly-Propyl MA,C=C(C)C(=O)OCCC,[CH2][C](C)(C(=O)OCCC),10400.0,1.11,SEC13,47.0, 10.06.2020,PVA,1,128.17099999999996,C3[C](C)(C(=O)OCCC)[CH2][C](C)(C(=O)OCCC)[CH2][C](C)(C(=O)OCCC)[CH2][C](C)(C(=O)OCCC)[CH2][C](C)(C(=O)OCCC)[CH2][C](C)(C(=O)OCCC)[CH2][C](C)(C(=O)OCCC)[CH2][C](C)(C(=O)OCCC)[CH2][C](C)(C(=O)OCCC)[CH2][C](C)(C(=O)OCCC)3,81.14159989389178,1,1,1.0,144.94444444444446,147.4840850830078,9.415914916992193,0.060012204697209644
1567,"Mittwoch, 10. Juni 2020 10:28:44",A6 2,25.0,155.2,0.069,247.6,160.4,167.2,127.0,VAN#64_P1.txt,VAN64_P1,P10,methacrylate,Poly-Propyl MA,C=C(C)C(=O)OCCC,[CH2][C](C)(C(=O)OCCC),10400.0,1.11,SEC13,47.0, 10.06.2020,PVA,1,128.17099999999996,C3[C](C)(C(=O)OCCC)[CH2][C](C)(C(=O)OCCC)[CH2][C](C)(C(=O)OCCC)[CH2][C](C)(C(=O)OCCC)[CH2][C](C)(C(=O)OCCC)[CH2][C](C)(C(=O)OCCC)[CH2][C](C)(C(=O)OCCC)[CH2][C](C)(C(=O)OCCC)[CH2][C](C)(C(=O)OCCC)[CH2][C](C)(C(=O)OCCC)3,81.14159989389178,1,1,1.0,144.94444444444446,147.48406982421875,7.715930175781239,0.04971604494704407
1568,"Mittwoch, 10. Juni 2020 10:28:55",A6 3,25.0,154.1,0.132,249.3,162.0,168.9,127.2,VAN#64_P1.txt,VAN64_P1,P10,methacrylate,Poly-Propyl MA,C=C(C)C(=O)OCCC,[CH2][C](C)(C(=O)OCCC),10400.0,1.11,SEC13,47.0, 10.06.2020,PVA,1,128.17099999999996,C3[C](C)(C(=O)OCCC)[CH2][C](C)(C(=O)OCCC)[CH2][C](C)(C(=O)OCCC)[CH2][C](C)(C(=O)OCCC)[CH2][C](C)(C(=O)OCCC)[CH2][C](C)(C(=O)OCCC)[CH2][C](C)(C(=O)OCCC)[CH2][C](C)(C(=O)OCCC)[CH2][C](C)(C(=O)OCCC)[CH2][C](C)(C(=O)OCCC)3,81.14159989389178,1,1,1.0,144.94444444444446,147.48406982421875,6.615930175781244,0.04293270717573812
1569,"Mittwoch, 10. Juni 2020 10:29:33",B1 1,25.0,135.5,0.109,458.9,134.7,147.8,103.5,VAN#64_P1.txt,VAN64_P1,P10,methacrylate,Poly-Propyl MA,C=C(C)C(=O)OCCC,[CH2][C](C)(C(=O)OCCC),10400.0,1.11,SEC13,47.0, 10.06.2020,None,3,128.17099999999996,C3[C](C)(C(=O)OCCC)[CH2][C](C)(C(=O)OCCC)[CH2][C](C)(C(=O)OCCC)[CH2][C](C)(C(=O)OCCC)[CH2][C](C)(C(=O)OCCC)[CH2][C](C)(C(=O)OCCC)[CH2][C](C)(C(=O)OCCC)[CH2][C](C)(C(=O)OCCC)[CH2][C](C)(C(=O)OCCC)[CH2][C](C)(C(=O)OCCC)3,81.14159989389178,0,1,1.0,126.98888888888891,127.87965393066406,7.6203460693359375,0.056238716378863005
1570,"Mittwoch, 10. Juni 2020 10:29:44",B1 2,25.0,130.9,0.11699999999999999,448.2,126.7,149.2,85.6,VAN#64_P1.txt,VAN64_P1,P10,methacrylate,Poly-Propyl MA,C=C(C)C(=O)OCCC,[CH2][C](C)(C(=O)OCCC),10400.0,1.11,SEC13,47.0, 10.06.2020,None,3,128.17099999999996,C3[C](C)(C(=O)OCCC)[CH2][C](C)(C(=O)OCCC)[CH2][C](C)(C(=O)OCCC)[CH2][C](C)(C(=O)OCCC)[CH2][C](C)(C(=O)OCCC)[CH2][C](C)(C(=O)OCCC)[CH2][C](C)(C(=O)OCCC)[CH2][C](C)(C(=O)OCCC)[CH2][C](C)(C(=O)OCCC)[CH2][C](C)(C(=O)OCCC)3,81.14159989389178,0,1,1.0,126.98888888888891,127.8796615600586,3.020338439941412,0.023073632085113916
1571,"Mittwoch, 10. Juni 2020 10:29:54",B1 3,25.0,132.0,0.122,462.1,129.2,144.7,97.17,VAN#64_P1.txt,VAN64_P1,P10,methacrylate,Poly-Propyl MA,C=C(C)C(=O)OCCC,[CH2][C](C)(C(=O)OCCC),10400.0,1.11,SEC13,47.0, 10.06.2020,None,3,128.17099999999996,C3[C](C)(C(=O)OCCC)[CH2][C](C)(C(=O)OCCC)[CH2][C](C)(C(=O)OCCC)[CH2][C](C)(C(=O)OCCC)[CH2][C](C)(C(=O)OCCC)[CH2][C](C)(C(=O)OCCC)[CH2][C](C)(C(=O)OCCC)[CH2][C](C)(C(=O)OCCC)[CH2][C](C)(C(=O)OCCC)[CH2][C](C)(C(=O)OCCC)3,81.14159989389178,0,1,1.0,126.98888888888891,127.8796615600586,4.120338439941406,0.03121468515107126
1572,"Mittwoch, 10. Juni 2020 10:30:29",B2 1,25.0,119.3,0.177,359.6,268.9,194.7,90.6,VAN#64_P1.txt,VAN64_P1,P10,methacrylate,Poly-Propyl MA,C=C(C)C(=O)OCCC,[CH2][C](C)(C(=O)OCCC),10400.0,1.11,SEC13,47.0, 10.06.2020,None,3,128.17099999999996,C3[C](C)(C(=O)OCCC)[CH2][C](C)(C(=O)OCCC)[CH2][C](C)(C(=O)OCCC)[CH2][C](C)(C(=O)OCCC)[CH2][C](C)(C(=O)OCCC)[CH2][C](C)(C(=O)OCCC)[CH2][C](C)(C(=O)OCCC)[CH2][C](C)(C(=O)OCCC)[CH2][C](C)(C(=O)OCCC)[CH2][C](C)(C(=O)OCCC)3,81.14159989389178,0,1,1.0,126.98888888888891,127.87965393066406,8.579653930664065,0.07191662976248168
1573,"Mittwoch, 10. Juni 2020 10:30:39",B2 2,25.0,121.3,0.083,353.2,118.0,132.8,92.99,VAN#64_P1.txt,VAN64_P1,P10,methacrylate,Poly-Propyl MA,C=C(C)C(=O)OCCC,[CH2][C](C)(C(=O)OCCC),10400.0,1.11,SEC13,47.0, 10.06.2020,None,3,128.17099999999996,C3[C](C)(C(=O)OCCC)[CH2][C](C)(C(=O)OCCC)[CH2][C](C)(C(=O)OCCC)[CH2][C](C)(C(=O)OCCC)[CH2][C](C)(C(=O)OCCC)[CH2][C](C)(C(=O)OCCC)[CH2][C](C)(C(=O)OCCC)[CH2][C](C)(C(=O)OCCC)[CH2][C](C)(C(=O)OCCC)[CH2][C](C)(C(=O)OCCC)3,81.14159989389178,0,1,1.0,126.98888888888891,127.87965393066406,6.579653930664065,0.05424281888428743
1574,"Mittwoch, 10. Juni 2020 10:30:50",B2 3,25.0,117.6,0.154,357.2,106.4,142.8,66.43,VAN#64_P1.txt,VAN64_P1,P10,methacrylate,Poly-Propyl MA,C=C(C)C(=O)OCCC,[CH2][C](C)(C(=O)OCCC),10400.0,1.11,SEC13,47.0, 10.06.2020,None,3,128.17099999999996,C3[C](C)(C(=O)OCCC)[CH2][C](C)(C(=O)OCCC)[CH2][C](C)(C(=O)OCCC)[CH2][C](C)(C(=O)OCCC)[CH2][C](C)(C(=O)OCCC)[CH2][C](C)(C(=O)OCCC)[CH2][C](C)(C(=O)OCCC)[CH2][C](C)(C(=O)OCCC)[CH2][C](C)(C(=O)OCCC)[CH2][C](C)(C(=O)OCCC)3,81.14159989389178,0,1,1.0,126.98888888888891,127.8796615600586,10.2796615600586,0.08741208809573639
1575,"Mittwoch, 10. Juni 2020 10:31:25",B3 1,25.0,129.9,0.11900000000000001,413.1,127.2,145.7,92.48,VAN#64_P1.txt,VAN64_P1,P10,methacrylate,Poly-Propyl MA,C=C(C)C(=O)OCCC,[CH2][C](C)(C(=O)OCCC),10400.0,1.11,SEC13,47.0, 10.06.2020,None,3,128.17099999999996,C3[C](C)(C(=O)OCCC)[CH2][C](C)(C(=O)OCCC)[CH2][C](C)(C(=O)OCCC)[CH2][C](C)(C(=O)OCCC)[CH2][C](C)(C(=O)OCCC)[CH2][C](C)(C(=O)OCCC)[CH2][C](C)(C(=O)OCCC)[CH2][C](C)(C(=O)OCCC)[CH2][C](C)(C(=O)OCCC)[CH2][C](C)(C(=O)OCCC)3,81.14159989389178,0,1,1.0,126.98888888888891,127.87966918945312,2.0203308105468807,0.015552970058097618
1576,"Mittwoch, 10. Juni 2020 10:31:36",B3 2,25.0,131.1,0.09300000000000001,415.0,128.7,145.3,95.4,VAN#64_P1.txt,VAN64_P1,P10,methacrylate,Poly-Propyl MA,C=C(C)C(=O)OCCC,[CH2][C](C)(C(=O)OCCC),10400.0,1.11,SEC13,47.0, 10.06.2020,None,3,128.17099999999996,C3[C](C)(C(=O)OCCC)[CH2][C](C)(C(=O)OCCC)[CH2][C](C)(C(=O)OCCC)[CH2][C](C)(C(=O)OCCC)[CH2][C](C)(C(=O)OCCC)[CH2][C](C)(C(=O)OCCC)[CH2][C](C)(C(=O)OCCC)[CH2][C](C)(C(=O)OCCC)[CH2][C](C)(C(=O)OCCC)[CH2][C](C)(C(=O)OCCC)3,81.14159989389178,0,1,1.0,126.98888888888891,127.8796615600586,3.2203384399414006,0.024563985049133492
1577,"Mittwoch, 10. Juni 2020 10:31:47",B3 3,25.0,125.3,0.109,413.2,121.9,139.3,90.95,VAN#64_P1.txt,VAN64_P1,P10,methacrylate,Poly-Propyl MA,C=C(C)C(=O)OCCC,[CH2][C](C)(C(=O)OCCC),10400.0,1.11,SEC13,47.0, 10.06.2020,None,3,128.17099999999996,C3[C](C)(C(=O)OCCC)[CH2][C](C)(C(=O)OCCC)[CH2][C](C)(C(=O)OCCC)[CH2][C](C)(C(=O)OCCC)[CH2][C](C)(C(=O)OCCC)[CH2][C](C)(C(=O)OCCC)[CH2][C](C)(C(=O)OCCC)[CH2][C](C)(C(=O)OCCC)[CH2][C](C)(C(=O)OCCC)[CH2][C](C)(C(=O)OCCC)3,81.14159989389178,0,1,1.0,126.98888888888891,127.87966918945312,2.579669189453128,0.020587942453736057
1578,"Mittwoch, 10. Juni 2020 10:32:19",B4 1,25.0,163.6,0.086,413.2,172.6,180.4,126.3,VAN#64_P1.txt,VAN64_P1,P10,methacrylate,Poly-Propyl MA,C=C(C)C(=O)OCCC,[CH2][C](C)(C(=O)OCCC),10400.0,1.11,SEC13,47.0, 10.06.2020,PVA,3,128.17099999999996,C3[C](C)(C(=O)OCCC)[CH2][C](C)(C(=O)OCCC)[CH2][C](C)(C(=O)OCCC)[CH2][C](C)(C(=O)OCCC)[CH2][C](C)(C(=O)OCCC)[CH2][C](C)(C(=O)OCCC)[CH2][C](C)(C(=O)OCCC)[CH2][C](C)(C(=O)OCCC)[CH2][C](C)(C(=O)OCCC)[CH2][C](C)(C(=O)OCCC)3,81.14159989389178,1,1,1.0,168.46666666666667,170.73228454589844,7.132284545898443,0.0435958713074477
1579,"Mittwoch, 10. Juni 2020 10:32:30",B4 2,25.0,164.6,0.136,416.3,171.7,179.6,125.7,VAN#64_P1.txt,VAN64_P1,P10,methacrylate,Poly-Propyl MA,C=C(C)C(=O)OCCC,[CH2][C](C)(C(=O)OCCC),10400.0,1.11,SEC13,47.0, 10.06.2020,PVA,3,128.17099999999996,C3[C](C)(C(=O)OCCC)[CH2][C](C)(C(=O)OCCC)[CH2][C](C)(C(=O)OCCC)[CH2][C](C)(C(=O)OCCC)[CH2][C](C)(C(=O)OCCC)[CH2][C](C)(C(=O)OCCC)[CH2][C](C)(C(=O)OCCC)[CH2][C](C)(C(=O)OCCC)[CH2][C](C)(C(=O)OCCC)[CH2][C](C)(C(=O)OCCC)3,81.14159989389178,1,1,1.0,168.46666666666667,170.73228454589844,6.132284545898443,0.03725567767860537
1580,"Mittwoch, 10. Juni 2020 10:32:41",B4 3,25.0,159.0,0.078,411.2,165.8,170.7,134.2,VAN#64_P1.txt,VAN64_P1,P10,methacrylate,Poly-Propyl MA,C=C(C)C(=O)OCCC,[CH2][C](C)(C(=O)OCCC),10400.0,1.11,SEC13,47.0, 10.06.2020,PVA,3,128.17099999999996,C3[C](C)(C(=O)OCCC)[CH2][C](C)(C(=O)OCCC)[CH2][C](C)(C(=O)OCCC)[CH2][C](C)(C(=O)OCCC)[CH2][C](C)(C(=O)OCCC)[CH2][C](C)(C(=O)OCCC)[CH2][C](C)(C(=O)OCCC)[CH2][C](C)(C(=O)OCCC)[CH2][C](C)(C(=O)OCCC)[CH2][C](C)(C(=O)OCCC)3,81.14159989389178,1,1,1.0,168.46666666666667,170.73228454589844,11.732284545898438,0.0737879531188581
1581,"Mittwoch, 10. Juni 2020 10:33:13",B5 1,25.0,172.5,0.005,438.0,178.1,180.4,149.4,VAN#64_P1.txt,VAN64_P1,P10,methacrylate,Poly-Propyl MA,C=C(C)C(=O)OCCC,[CH2][C](C)(C(=O)OCCC),10400.0,1.11,SEC13,47.0, 10.06.2020,PVA,3,128.17099999999996,C3[C](C)(C(=O)OCCC)[CH2][C](C)(C(=O)OCCC)[CH2][C](C)(C(=O)OCCC)[CH2][C](C)(C(=O)OCCC)[CH2][C](C)(C(=O)OCCC)[CH2][C](C)(C(=O)OCCC)[CH2][C](C)(C(=O)OCCC)[CH2][C](C)(C(=O)OCCC)[CH2][C](C)(C(=O)OCCC)[CH2][C](C)(C(=O)OCCC)3,81.14159989389178,1,1,1.0,168.46666666666667,170.7322998046875,1.7677001953125,0.010247537364130435
1582,"Mittwoch, 10. Juni 2020 10:33:24",B5 2,25.0,172.5,0.018000000000000002,436.8,179.2,182.3,145.5,VAN#64_P1.txt,VAN64_P1,P10,methacrylate,Poly-Propyl MA,C=C(C)C(=O)OCCC,[CH2][C](C)(C(=O)OCCC),10400.0,1.11,SEC13,47.0, 10.06.2020,PVA,3,128.17099999999996,C3[C](C)(C(=O)OCCC)[CH2][C](C)(C(=O)OCCC)[CH2][C](C)(C(=O)OCCC)[CH2][C](C)(C(=O)OCCC)[CH2][C](C)(C(=O)OCCC)[CH2][C](C)(C(=O)OCCC)[CH2][C](C)(C(=O)OCCC)[CH2][C](C)(C(=O)OCCC)[CH2][C](C)(C(=O)OCCC)[CH2][C](C)(C(=O)OCCC)3,81.14159989389178,1,1,1.0,168.46666666666667,170.73228454589844,1.7677154541015625,0.010247625820878624
1583,"Mittwoch, 10. Juni 2020 10:33:35",B5 3,25.0,169.8,0.034,436.7,176.6,179.1,147.3,VAN#64_P1.txt,VAN64_P1,P10,methacrylate,Poly-Propyl MA,C=C(C)C(=O)OCCC,[CH2][C](C)(C(=O)OCCC),10400.0,1.11,SEC13,47.0, 10.06.2020,PVA,3,128.17099999999996,C3[C](C)(C(=O)OCCC)[CH2][C](C)(C(=O)OCCC)[CH2][C](C)(C(=O)OCCC)[CH2][C](C)(C(=O)OCCC)[CH2][C](C)(C(=O)OCCC)[CH2][C](C)(C(=O)OCCC)[CH2][C](C)(C(=O)OCCC)[CH2][C](C)(C(=O)OCCC)[CH2][C](C)(C(=O)OCCC)[CH2][C](C)(C(=O)OCCC)3,81.14159989389178,1,1,1.0,168.46666666666667,170.73226928710938,0.9322692871093636,0.005490396272728878
1584,"Mittwoch, 10. Juni 2020 10:34:19",B6 1,25.0,172.1,0.073,435.3,181.8,184.5,148.0,VAN#64_P1.txt,VAN64_P1,P10,methacrylate,Poly-Propyl MA,C=C(C)C(=O)OCCC,[CH2][C](C)(C(=O)OCCC),10400.0,1.11,SEC13,47.0, 10.06.2020,PVA,3,128.17099999999996,C3[C](C)(C(=O)OCCC)[CH2][C](C)(C(=O)OCCC)[CH2][C](C)(C(=O)OCCC)[CH2][C](C)(C(=O)OCCC)[CH2][C](C)(C(=O)OCCC)[CH2][C](C)(C(=O)OCCC)[CH2][C](C)(C(=O)OCCC)[CH2][C](C)(C(=O)OCCC)[CH2][C](C)(C(=O)OCCC)[CH2][C](C)(C(=O)OCCC)3,81.14159989389178,1,1,1.0,168.46666666666667,170.73228454589844,1.3677154541015568,0.00794721356247273
1585,"Mittwoch, 10. Juni 2020 10:34:30",B6 2,25.0,170.7,0.021,438.3,177.2,179.9,147.0,VAN#64_P1.txt,VAN64_P1,P10,methacrylate,Poly-Propyl MA,C=C(C)C(=O)OCCC,[CH2][C](C)(C(=O)OCCC),10400.0,1.11,SEC13,47.0, 10.06.2020,PVA,3,128.17099999999996,C3[C](C)(C(=O)OCCC)[CH2][C](C)(C(=O)OCCC)[CH2][C](C)(C(=O)OCCC)[CH2][C](C)(C(=O)OCCC)[CH2][C](C)(C(=O)OCCC)[CH2][C](C)(C(=O)OCCC)[CH2][C](C)(C(=O)OCCC)[CH2][C](C)(C(=O)OCCC)[CH2][C](C)(C(=O)OCCC)[CH2][C](C)(C(=O)OCCC)3,81.14159989389178,1,1,1.0,168.46666666666667,170.73226928710938,0.03226928710938637,0.0001890409320995101
1586,"Mittwoch, 10. Juni 2020 10:34:41",B6 3,25.0,171.4,0.114,438.7,186.3,193.9,126.2,VAN#64_P1.txt,VAN64_P1,P10,methacrylate,Poly-Propyl MA,C=C(C)C(=O)OCCC,[CH2][C](C)(C(=O)OCCC),10400.0,1.11,SEC13,47.0, 10.06.2020,PVA,3,128.17099999999996,C3[C](C)(C(=O)OCCC)[CH2][C](C)(C(=O)OCCC)[CH2][C](C)(C(=O)OCCC)[CH2][C](C)(C(=O)OCCC)[CH2][C](C)(C(=O)OCCC)[CH2][C](C)(C(=O)OCCC)[CH2][C](C)(C(=O)OCCC)[CH2][C](C)(C(=O)OCCC)[CH2][C](C)(C(=O)OCCC)[CH2][C](C)(C(=O)OCCC)3,81.14159989389178,1,1,1.0,168.46666666666667,170.73226928710938,0.6677307128906307,0.00389574511604802
1587,"Mittwoch, 10. Juni 2020 10:35:38",C1 1,25.0,153.3,0.16399999999999998,456.6,316.5,256.2,98.58,VAN#64_P1.txt,VAN64_P1,P10,methacrylate,Poly-Propyl MA,C=C(C)C(=O)OCCC,[CH2][C](C)(C(=O)OCCC),10400.0,1.11,SEC13,47.0, 10.06.2020,None,5,128.17099999999996,C3[C](C)(C(=O)OCCC)[CH2][C](C)(C(=O)OCCC)[CH2][C](C)(C(=O)OCCC)[CH2][C](C)(C(=O)OCCC)[CH2][C](C)(C(=O)OCCC)[CH2][C](C)(C(=O)OCCC)[CH2][C](C)(C(=O)OCCC)[CH2][C](C)(C(=O)OCCC)[CH2][C](C)(C(=O)OCCC)[CH2][C](C)(C(=O)OCCC)3,81.14159989389178,0,1,0.9722222222222222,147.67777777777778,150.5758056640625,2.7241943359375114,0.017770347918705225
1588,"Mittwoch, 10. Juni 2020 10:35:48",C1 2,25.0,160.6,0.14300000000000002,465.1,174.3,189.5,105.5,VAN#64_P1.txt,VAN64_P1,P10,methacrylate,Poly-Propyl MA,C=C(C)C(=O)OCCC,[CH2][C](C)(C(=O)OCCC),10400.0,1.11,SEC13,47.0, 10.06.2020,None,5,128.17099999999996,C3[C](C)(C(=O)OCCC)[CH2][C](C)(C(=O)OCCC)[CH2][C](C)(C(=O)OCCC)[CH2][C](C)(C(=O)OCCC)[CH2][C](C)(C(=O)OCCC)[CH2][C](C)(C(=O)OCCC)[CH2][C](C)(C(=O)OCCC)[CH2][C](C)(C(=O)OCCC)[CH2][C](C)(C(=O)OCCC)[CH2][C](C)(C(=O)OCCC)3,81.14159989389178,0,1,0.9722222222222222,147.67777777777778,150.57579040527344,10.024209594726557,0.06241724529717657
1589,"Mittwoch, 10. Juni 2020 10:35:59",C1 3,25.0,149.8,0.183,436.8,424.9,278.6,100.1,VAN#64_P1.txt,VAN64_P1,P10,methacrylate,Poly-Propyl MA,C=C(C)C(=O)OCCC,[CH2][C](C)(C(=O)OCCC),10400.0,1.11,SEC13,47.0, 10.06.2020,None,5,128.17099999999996,C3[C](C)(C(=O)OCCC)[CH2][C](C)(C(=O)OCCC)[CH2][C](C)(C(=O)OCCC)[CH2][C](C)(C(=O)OCCC)[CH2][C](C)(C(=O)OCCC)[CH2][C](C)(C(=O)OCCC)[CH2][C](C)(C(=O)OCCC)[CH2][C](C)(C(=O)OCCC)[CH2][C](C)(C(=O)OCCC)[CH2][C](C)(C(=O)OCCC)3,81.14159989389178,0,1,0.9722222222222222,147.67777777777778,150.57579040527344,0.7757904052734261,0.005178841156698438
1590,"Mittwoch, 10. Juni 2020 10:36:39",C2 1,25.0,149.0,0.168,446.2,148.6,182.9,74.75,VAN#64_P1.txt,VAN64_P1,P10,methacrylate,Poly-Propyl MA,C=C(C)C(=O)OCCC,[CH2][C](C)(C(=O)OCCC),10400.0,1.11,SEC13,47.0, 10.06.2020,None,5,128.17099999999996,C3[C](C)(C(=O)OCCC)[CH2][C](C)(C(=O)OCCC)[CH2][C](C)(C(=O)OCCC)[CH2][C](C)(C(=O)OCCC)[CH2][C](C)(C(=O)OCCC)[CH2][C](C)(C(=O)OCCC)[CH2][C](C)(C(=O)OCCC)[CH2][C](C)(C(=O)OCCC)[CH2][C](C)(C(=O)OCCC)[CH2][C](C)(C(=O)OCCC)3,81.14159989389178,0,1,0.9722222222222222,147.67777777777778,150.5758056640625,1.5758056640625,0.01057587694001678
1591,"Mittwoch, 10. Juni 2020 10:36:50",C2 2,25.0,142.0,0.201,451.7,362.5,222.0,110.2,VAN#64_P1.txt,VAN64_P1,P10,methacrylate,Poly-Propyl MA,C=C(C)C(=O)OCCC,[CH2][C](C)(C(=O)OCCC),10400.0,1.11,SEC13,47.0, 10.06.2020,None,5,128.17099999999996,C3[C](C)(C(=O)OCCC)[CH2][C](C)(C(=O)OCCC)[CH2][C](C)(C(=O)OCCC)[CH2][C](C)(C(=O)OCCC)[CH2][C](C)(C(=O)OCCC)[CH2][C](C)(C(=O)OCCC)[CH2][C](C)(C(=O)OCCC)[CH2][C](C)(C(=O)OCCC)[CH2][C](C)(C(=O)OCCC)[CH2][C](C)(C(=O)OCCC)3,81.14159989389178,0,1,0.9722222222222222,147.67777777777778,150.57579040527344,8.575790405273438,0.06039289017798195
1592,"Mittwoch, 10. Juni 2020 10:37:01",C2 3,25.0,140.9,0.131,447.5,145.2,157.3,109.4,VAN#64_P1.txt,VAN64_P1,P10,methacrylate,Poly-Propyl MA,C=C(C)C(=O)OCCC,[CH2][C](C)(C(=O)OCCC),10400.0,1.11,SEC13,47.0, 10.06.2020,None,5,128.17099999999996,C3[C](C)(C(=O)OCCC)[CH2][C](C)(C(=O)OCCC)[CH2][C](C)(C(=O)OCCC)[CH2][C](C)(C(=O)OCCC)[CH2][C](C)(C(=O)OCCC)[CH2][C](C)(C(=O)OCCC)[CH2][C](C)(C(=O)OCCC)[CH2][C](C)(C(=O)OCCC)[CH2][C](C)(C(=O)OCCC)[CH2][C](C)(C(=O)OCCC)3,81.14159989389178,0,1,0.9722222222222222,147.67777777777778,150.5758056640625,9.675805664062494,0.06867143835388569
1593,"Mittwoch, 10. Juni 2020 10:37:34",C3 1,25.0,145.8,0.17,421.7,121.7,175.9,40.95,VAN#64_P1.txt,VAN64_P1,P10,methacrylate,Poly-Propyl MA,C=C(C)C(=O)OCCC,[CH2][C](C)(C(=O)OCCC),10400.0,1.11,SEC13,47.0, 10.06.2020,None,5,128.17099999999996,C3[C](C)(C(=O)OCCC)[CH2][C](C)(C(=O)OCCC)[CH2][C](C)(C(=O)OCCC)[CH2][C](C)(C(=O)OCCC)[CH2][C](C)(C(=O)OCCC)[CH2][C](C)(C(=O)OCCC)[CH2][C](C)(C(=O)OCCC)[CH2][C](C)(C(=O)OCCC)[CH2][C](C)(C(=O)OCCC)[CH2][C](C)(C(=O)OCCC)3,81.14159989389178,0,1,0.9722222222222222,147.67777777777778,150.57579040527344,4.775790405273426,0.03275576409652555
1594,"Mittwoch, 10. Juni 2020 10:37:45",C3 2,25.0,146.6,0.159,419.4,153.5,175.6,91.42,VAN#64_P1.txt,VAN64_P1,P10,methacrylate,Poly-Propyl MA,C=C(C)C(=O)OCCC,[CH2][C](C)(C(=O)OCCC),10400.0,1.11,SEC13,47.0, 10.06.2020,None,5,128.17099999999996,C3[C](C)(C(=O)OCCC)[CH2][C](C)(C(=O)OCCC)[CH2][C](C)(C(=O)OCCC)[CH2][C](C)(C(=O)OCCC)[CH2][C](C)(C(=O)OCCC)[CH2][C](C)(C(=O)OCCC)[CH2][C](C)(C(=O)OCCC)[CH2][C](C)(C(=O)OCCC)[CH2][C](C)(C(=O)OCCC)[CH2][C](C)(C(=O)OCCC)3,81.14159989389178,0,1,0.9722222222222222,147.67777777777778,150.57579040527344,3.975790405273443,0.027119989121919805
1595,"Mittwoch, 10. Juni 2020 10:37:56",C3 3,25.0,141.1,0.138,436.2,145.9,159.0,107.0,VAN#64_P1.txt,VAN64_P1,P10,methacrylate,Poly-Propyl MA,C=C(C)C(=O)OCCC,[CH2][C](C)(C(=O)OCCC),10400.0,1.11,SEC13,47.0, 10.06.2020,None,5,128.17099999999996,C3[C](C)(C(=O)OCCC)[CH2][C](C)(C(=O)OCCC)[CH2][C](C)(C(=O)OCCC)[CH2][C](C)(C(=O)OCCC)[CH2][C](C)(C(=O)OCCC)[CH2][C](C)(C(=O)OCCC)[CH2][C](C)(C(=O)OCCC)[CH2][C](C)(C(=O)OCCC)[CH2][C](C)(C(=O)OCCC)[CH2][C](C)(C(=O)OCCC)3,81.14159989389178,0,1,0.9722222222222222,147.67777777777778,150.57579040527344,9.475790405273443,0.0671565585065446
1596,"Mittwoch, 10. Juni 2020 10:38:34",C4 1,25.0,213.1,0.055,195.1,228.0,226.0,191.6,VAN#64_P1.txt,VAN64_P1,P10,methacrylate,Poly-Propyl MA,C=C(C)C(=O)OCCC,[CH2][C](C)(C(=O)OCCC),10400.0,1.11,SEC13,47.0, 10.06.2020,PVA,5,128.17099999999996,C3[C](C)(C(=O)OCCC)[CH2][C](C)(C(=O)OCCC)[CH2][C](C)(C(=O)OCCC)[CH2][C](C)(C(=O)OCCC)[CH2][C](C)(C(=O)OCCC)[CH2][C](C)(C(=O)OCCC)[CH2][C](C)(C(=O)OCCC)[CH2][C](C)(C(=O)OCCC)[CH2][C](C)(C(=O)OCCC)[CH2][C](C)(C(=O)OCCC)3,81.14159989389178,1,1,1.0,205.4,196.56063842773438,16.53936157226562,0.07761314674925208
1597,"Mittwoch, 10. Juni 2020 10:38:45",C4 2,25.0,214.1,0.09300000000000001,197.4,237.4,234.0,183.4,VAN#64_P1.txt,VAN64_P1,P10,methacrylate,Poly-Propyl MA,C=C(C)C(=O)OCCC,[CH2][C](C)(C(=O)OCCC),10400.0,1.11,SEC13,47.0, 10.06.2020,PVA,5,128.17099999999996,C3[C](C)(C(=O)OCCC)[CH2][C](C)(C(=O)OCCC)[CH2][C](C)(C(=O)OCCC)[CH2][C](C)(C(=O)OCCC)[CH2][C](C)(C(=O)OCCC)[CH2][C](C)(C(=O)OCCC)[CH2][C](C)(C(=O)OCCC)[CH2][C](C)(C(=O)OCCC)[CH2][C](C)(C(=O)OCCC)[CH2][C](C)(C(=O)OCCC)3,81.14159989389178,1,1,1.0,205.4,196.56063842773438,17.53936157226562,0.08192135250941439
1598,"Mittwoch, 10. Juni 2020 10:38:56",C4 3,25.0,212.3,0.17800000000000002,202.6,550.2,328.9,161.0,VAN#64_P1.txt,VAN64_P1,P10,methacrylate,Poly-Propyl MA,C=C(C)C(=O)OCCC,[CH2][C](C)(C(=O)OCCC),10400.0,1.11,SEC13,47.0, 10.06.2020,PVA,5,128.17099999999996,C3[C](C)(C(=O)OCCC)[CH2][C](C)(C(=O)OCCC)[CH2][C](C)(C(=O)OCCC)[CH2][C](C)(C(=O)OCCC)[CH2][C](C)(C(=O)OCCC)[CH2][C](C)(C(=O)OCCC)[CH2][C](C)(C(=O)OCCC)[CH2][C](C)(C(=O)OCCC)[CH2][C](C)(C(=O)OCCC)[CH2][C](C)(C(=O)OCCC)3,81.14159989389178,1,1,1.0,205.4,196.56063842773438,15.739361572265636,0.07413736020850512
1599,"Mittwoch, 10. Juni 2020 10:39:32",C5 1,25.0,213.3,0.098,474.7,242.0,238.8,176.8,VAN#64_P1.txt,VAN64_P1,P10,methacrylate,Poly-Propyl MA,C=C(C)C(=O)OCCC,[CH2][C](C)(C(=O)OCCC),10400.0,1.11,SEC13,47.0, 10.06.2020,PVA,5,128.17099999999996,C3[C](C)(C(=O)OCCC)[CH2][C](C)(C(=O)OCCC)[CH2][C](C)(C(=O)OCCC)[CH2][C](C)(C(=O)OCCC)[CH2][C](C)(C(=O)OCCC)[CH2][C](C)(C(=O)OCCC)[CH2][C](C)(C(=O)OCCC)[CH2][C](C)(C(=O)OCCC)[CH2][C](C)(C(=O)OCCC)[CH2][C](C)(C(=O)OCCC)3,81.14159989389178,1,1,1.0,205.4,196.56063842773438,16.739361572265636,0.0784780195605515
1600,"Mittwoch, 10. Juni 2020 10:39:43",C5 2,25.0,204.3,0.040999999999999995,466.2,215.2,213.9,189.9,VAN#64_P1.txt,VAN64_P1,P10,methacrylate,Poly-Propyl MA,C=C(C)C(=O)OCCC,[CH2][C](C)(C(=O)OCCC),10400.0,1.11,SEC13,47.0, 10.06.2020,PVA,5,128.17099999999996,C3[C](C)(C(=O)OCCC)[CH2][C](C)(C(=O)OCCC)[CH2][C](C)(C(=O)OCCC)[CH2][C](C)(C(=O)OCCC)[CH2][C](C)(C(=O)OCCC)[CH2][C](C)(C(=O)OCCC)[CH2][C](C)(C(=O)OCCC)[CH2][C](C)(C(=O)OCCC)[CH2][C](C)(C(=O)OCCC)[CH2][C](C)(C(=O)OCCC)3,81.14159989389178,1,1,1.0,205.4,196.56063842773438,7.739361572265636,0.03788233760286655
1601,"Mittwoch, 10. Juni 2020 10:39:54",C5 3,25.0,211.5,0.09300000000000001,474.6,228.9,226.7,192.5,VAN#64_P1.txt,VAN64_P1,P10,methacrylate,Poly-Propyl MA,C=C(C)C(=O)OCCC,[CH2][C](C)(C(=O)OCCC),10400.0,1.11,SEC13,47.0, 10.06.2020,PVA,5,128.17099999999996,C3[C](C)(C(=O)OCCC)[CH2][C](C)(C(=O)OCCC)[CH2][C](C)(C(=O)OCCC)[CH2][C](C)(C(=O)OCCC)[CH2][C](C)(C(=O)OCCC)[CH2][C](C)(C(=O)OCCC)[CH2][C](C)(C(=O)OCCC)[CH2][C](C)(C(=O)OCCC)[CH2][C](C)(C(=O)OCCC)[CH2][C](C)(C(=O)OCCC)3,81.14159989389178,1,1,1.0,205.4,196.56063842773438,14.939361572265625,0.07063527930149231
1602,"Mittwoch, 10. Juni 2020 10:40:29",C6 1,25.0,195.5,0.13699999999999998,194.4,213.4,212.5,177.0,VAN#64_P1.txt,VAN64_P1,P10,methacrylate,Poly-Propyl MA,C=C(C)C(=O)OCCC,[CH2][C](C)(C(=O)OCCC),10400.0,1.11,SEC13,47.0, 10.06.2020,PVA,5,128.17099999999996,C3[C](C)(C(=O)OCCC)[CH2][C](C)(C(=O)OCCC)[CH2][C](C)(C(=O)OCCC)[CH2][C](C)(C(=O)OCCC)[CH2][C](C)(C(=O)OCCC)[CH2][C](C)(C(=O)OCCC)[CH2][C](C)(C(=O)OCCC)[CH2][C](C)(C(=O)OCCC)[CH2][C](C)(C(=O)OCCC)[CH2][C](C)(C(=O)OCCC)3,81.14159989389178,1,1,1.0,205.4,196.56063842773438,1.060638427734375,0.005425260499920077
1603,"Mittwoch, 10. Juni 2020 10:40:40",C6 2,25.0,187.5,0.094,191.5,200.7,200.5,170.1,VAN#64_P1.txt,VAN64_P1,P10,methacrylate,Poly-Propyl MA,C=C(C)C(=O)OCCC,[CH2][C](C)(C(=O)OCCC),10400.0,1.11,SEC13,47.0, 10.06.2020,PVA,5,128.17099999999996,C3[C](C)(C(=O)OCCC)[CH2][C](C)(C(=O)OCCC)[CH2][C](C)(C(=O)OCCC)[CH2][C](C)(C(=O)OCCC)[CH2][C](C)(C(=O)OCCC)[CH2][C](C)(C(=O)OCCC)[CH2][C](C)(C(=O)OCCC)[CH2][C](C)(C(=O)OCCC)[CH2][C](C)(C(=O)OCCC)[CH2][C](C)(C(=O)OCCC)3,81.14159989389178,1,1,1.0,205.4,196.56063842773438,9.060638427734375,0.04832340494791667
1604,"Mittwoch, 10. Juni 2020 10:40:51",C6 3,25.0,197.0,0.05,194.7,210.0,209.5,174.4,VAN#64_P1.txt,VAN64_P1,P10,methacrylate,Poly-Propyl MA,C=C(C)C(=O)OCCC,[CH2][C](C)(C(=O)OCCC),10400.0,1.11,SEC13,47.0, 10.06.2020,PVA,5,128.17099999999996,C3[C](C)(C(=O)OCCC)[CH2][C](C)(C(=O)OCCC)[CH2][C](C)(C(=O)OCCC)[CH2][C](C)(C(=O)OCCC)[CH2][C](C)(C(=O)OCCC)[CH2][C](C)(C(=O)OCCC)[CH2][C](C)(C(=O)OCCC)[CH2][C](C)(C(=O)OCCC)[CH2][C](C)(C(=O)OCCC)[CH2][C](C)(C(=O)OCCC)3,81.14159989389178,1,1,1.0,205.4,196.56063842773438,0.439361572265625,0.0022302617881503808
1605,"Mittwoch, 10. Juni 2020 10:41:26",D1 1,25.0,181.4,0.109,369.8,198.7,202.3,141.2,VAN#64_P1.txt,VAN64_P1,P10,methacrylate,Poly-Propyl MA,C=C(C)C(=O)OCCC,[CH2][C](C)(C(=O)OCCC),10400.0,1.11,SEC13,47.0, 10.06.2020,None,8,128.17099999999996,C3[C](C)(C(=O)OCCC)[CH2][C](C)(C(=O)OCCC)[CH2][C](C)(C(=O)OCCC)[CH2][C](C)(C(=O)OCCC)[CH2][C](C)(C(=O)OCCC)[CH2][C](C)(C(=O)OCCC)[CH2][C](C)(C(=O)OCCC)[CH2][C](C)(C(=O)OCCC)[CH2][C](C)(C(=O)OCCC)[CH2][C](C)(C(=O)OCCC)3,81.14159989389178,0,1,0.9722222222222222,182.8625,184.9840545654297,3.584054565429682,0.019757742918575974
1606,"Mittwoch, 10. Juni 2020 10:41:37",D1 2,25.0,181.9,0.21100000000000002,352.1,748.1,431.7,127.1,VAN#64_P1.txt,VAN64_P1,P10,methacrylate,Poly-Propyl MA,C=C(C)C(=O)OCCC,[CH2][C](C)(C(=O)OCCC),10400.0,1.11,SEC13,47.0, 10.06.2020,None,8,128.17099999999996,C3[C](C)(C(=O)OCCC)[CH2][C](C)(C(=O)OCCC)[CH2][C](C)(C(=O)OCCC)[CH2][C](C)(C(=O)OCCC)[CH2][C](C)(C(=O)OCCC)[CH2][C](C)(C(=O)OCCC)[CH2][C](C)(C(=O)OCCC)[CH2][C](C)(C(=O)OCCC)[CH2][C](C)(C(=O)OCCC)[CH2][C](C)(C(=O)OCCC)3,81.14159989389178,0,1,0.9722222222222222,182.8625,184.9840545654297,3.084054565429682,0.016954670508134588
1607,"Mittwoch, 10. Juni 2020 10:41:48",D1 3,25.0,180.4,0.21,332.0,607.1,378.8,118.8,VAN#64_P1.txt,VAN64_P1,P10,methacrylate,Poly-Propyl MA,C=C(C)C(=O)OCCC,[CH2][C](C)(C(=O)OCCC),10400.0,1.11,SEC13,47.0, 10.06.2020,None,8,128.17099999999996,C3[C](C)(C(=O)OCCC)[CH2][C](C)(C(=O)OCCC)[CH2][C](C)(C(=O)OCCC)[CH2][C](C)(C(=O)OCCC)[CH2][C](C)(C(=O)OCCC)[CH2][C](C)(C(=O)OCCC)[CH2][C](C)(C(=O)OCCC)[CH2][C](C)(C(=O)OCCC)[CH2][C](C)(C(=O)OCCC)[CH2][C](C)(C(=O)OCCC)3,81.14159989389178,0,1,0.9722222222222222,182.8625,184.98406982421875,4.584069824218744,0.025410586608751354
1608,"Mittwoch, 10. Juni 2020 10:42:32",D2 2,25.0,187.1,0.27899999999999997,369.0,879.0,405.6,133.9,VAN#64_P1.txt,VAN64_P1,P10,methacrylate,Poly-Propyl MA,C=C(C)C(=O)OCCC,[CH2][C](C)(C(=O)OCCC),10400.0,1.11,SEC13,47.0, 10.06.2020,None,8,128.17099999999996,C3[C](C)(C(=O)OCCC)[CH2][C](C)(C(=O)OCCC)[CH2][C](C)(C(=O)OCCC)[CH2][C](C)(C(=O)OCCC)[CH2][C](C)(C(=O)OCCC)[CH2][C](C)(C(=O)OCCC)[CH2][C](C)(C(=O)OCCC)[CH2][C](C)(C(=O)OCCC)[CH2][C](C)(C(=O)OCCC)[CH2][C](C)(C(=O)OCCC)3,81.14159989389178,0,1,0.9722222222222222,182.8625,184.98406982421875,2.1159301757812443,0.01130908698974476
1609,"Mittwoch, 10. Juni 2020 10:42:43",D2 3,25.0,184.1,0.193,345.0,583.8,309.9,142.4,VAN#64_P1.txt,VAN64_P1,P10,methacrylate,Poly-Propyl MA,C=C(C)C(=O)OCCC,[CH2][C](C)(C(=O)OCCC),10400.0,1.11,SEC13,47.0, 10.06.2020,None,8,128.17099999999996,C3[C](C)(C(=O)OCCC)[CH2][C](C)(C(=O)OCCC)[CH2][C](C)(C(=O)OCCC)[CH2][C](C)(C(=O)OCCC)[CH2][C](C)(C(=O)OCCC)[CH2][C](C)(C(=O)OCCC)[CH2][C](C)(C(=O)OCCC)[CH2][C](C)(C(=O)OCCC)[CH2][C](C)(C(=O)OCCC)[CH2][C](C)(C(=O)OCCC)3,81.14159989389178,0,1,0.9722222222222222,182.8625,184.9840850830078,0.8840850830078182,0.00480220034224779
1610,"Mittwoch, 10. Juni 2020 10:43:17",D3 1,25.0,181.4,0.154,311.0,199.7,200.6,161.5,VAN#64_P1.txt,VAN64_P1,P10,methacrylate,Poly-Propyl MA,C=C(C)C(=O)OCCC,[CH2][C](C)(C(=O)OCCC),10400.0,1.11,SEC13,47.0, 10.06.2020,None,8,128.17099999999996,C3[C](C)(C(=O)OCCC)[CH2][C](C)(C(=O)OCCC)[CH2][C](C)(C(=O)OCCC)[CH2][C](C)(C(=O)OCCC)[CH2][C](C)(C(=O)OCCC)[CH2][C](C)(C(=O)OCCC)[CH2][C](C)(C(=O)OCCC)[CH2][C](C)(C(=O)OCCC)[CH2][C](C)(C(=O)OCCC)[CH2][C](C)(C(=O)OCCC)3,81.14159989389178,0,1,0.9722222222222222,182.8625,184.98406982421875,3.5840698242187443,0.01975782703538448
1611,"Mittwoch, 10. Juni 2020 10:43:28",D3 2,25.0,180.9,0.187,315.1,546.1,309.4,133.3,VAN#64_P1.txt,VAN64_P1,P10,methacrylate,Poly-Propyl MA,C=C(C)C(=O)OCCC,[CH2][C](C)(C(=O)OCCC),10400.0,1.11,SEC13,47.0, 10.06.2020,None,8,128.17099999999996,C3[C](C)(C(=O)OCCC)[CH2][C](C)(C(=O)OCCC)[CH2][C](C)(C(=O)OCCC)[CH2][C](C)(C(=O)OCCC)[CH2][C](C)(C(=O)OCCC)[CH2][C](C)(C(=O)OCCC)[CH2][C](C)(C(=O)OCCC)[CH2][C](C)(C(=O)OCCC)[CH2][C](C)(C(=O)OCCC)[CH2][C](C)(C(=O)OCCC)3,81.14159989389178,0,1,0.9722222222222222,182.8625,184.98406982421875,4.084069824218744,0.022576394827079845
1612,"Mittwoch, 10. Juni 2020 10:43:39",D3 3,25.0,185.7,0.109,316.5,207.0,209.4,148.1,VAN#64_P1.txt,VAN64_P1,P10,methacrylate,Poly-Propyl MA,C=C(C)C(=O)OCCC,[CH2][C](C)(C(=O)OCCC),10400.0,1.11,SEC13,47.0, 10.06.2020,None,8,128.17099999999996,C3[C](C)(C(=O)OCCC)[CH2][C](C)(C(=O)OCCC)[CH2][C](C)(C(=O)OCCC)[CH2][C](C)(C(=O)OCCC)[CH2][C](C)(C(=O)OCCC)[CH2][C](C)(C(=O)OCCC)[CH2][C](C)(C(=O)OCCC)[CH2][C](C)(C(=O)OCCC)[CH2][C](C)(C(=O)OCCC)[CH2][C](C)(C(=O)OCCC)3,81.14159989389178,0,1,0.9722222222222222,182.8625,184.9840850830078,0.7159149169921761,0.003855223031729543
1613,"Mittwoch, 10. Juni 2020 10:44:10",D4 1,25.0,225.4,0.128,368.5,247.0,242.6,190.9,VAN#64_P1.txt,VAN64_P1,P10,methacrylate,Poly-Propyl MA,C=C(C)C(=O)OCCC,[CH2][C](C)(C(=O)OCCC),10400.0,1.11,SEC13,47.0, 10.06.2020,PVA,8,128.17099999999996,C3[C](C)(C(=O)OCCC)[CH2][C](C)(C(=O)OCCC)[CH2][C](C)(C(=O)OCCC)[CH2][C](C)(C(=O)OCCC)[CH2][C](C)(C(=O)OCCC)[CH2][C](C)(C(=O)OCCC)[CH2][C](C)(C(=O)OCCC)[CH2][C](C)(C(=O)OCCC)[CH2][C](C)(C(=O)OCCC)[CH2][C](C)(C(=O)OCCC)3,81.14159989389178,1,1,1.0,226.75555555555562,227.3763427734375,1.9763427734374943,0.008768157823591367
1614,"Mittwoch, 10. Juni 2020 10:44:21",D4 2,25.0,242.4,0.067,366.3,272.0,265.7,217.5,VAN#64_P1.txt,VAN64_P1,P10,methacrylate,Poly-Propyl MA,C=C(C)C(=O)OCCC,[CH2][C](C)(C(=O)OCCC),10400.0,1.11,SEC13,47.0, 10.06.2020,PVA,8,128.17099999999996,C3[C](C)(C(=O)OCCC)[CH2][C](C)(C(=O)OCCC)[CH2][C](C)(C(=O)OCCC)[CH2][C](C)(C(=O)OCCC)[CH2][C](C)(C(=O)OCCC)[CH2][C](C)(C(=O)OCCC)[CH2][C](C)(C(=O)OCCC)[CH2][C](C)(C(=O)OCCC)[CH2][C](C)(C(=O)OCCC)[CH2][C](C)(C(=O)OCCC)3,81.14159989389178,1,1,1.0,226.75555555555562,227.3763427734375,15.023657226562506,0.06197878393796413
1615,"Mittwoch, 10. Juni 2020 10:44:32",D4 3,25.0,237.5,0.111,370.0,282.2,271.9,188.7,VAN#64_P1.txt,VAN64_P1,P10,methacrylate,Poly-Propyl MA,C=C(C)C(=O)OCCC,[CH2][C](C)(C(=O)OCCC),10400.0,1.11,SEC13,47.0, 10.06.2020,PVA,8,128.17099999999996,C3[C](C)(C(=O)OCCC)[CH2][C](C)(C(=O)OCCC)[CH2][C](C)(C(=O)OCCC)[CH2][C](C)(C(=O)OCCC)[CH2][C](C)(C(=O)OCCC)[CH2][C](C)(C(=O)OCCC)[CH2][C](C)(C(=O)OCCC)[CH2][C](C)(C(=O)OCCC)[CH2][C](C)(C(=O)OCCC)[CH2][C](C)(C(=O)OCCC)3,81.14159989389178,1,1,1.0,226.75555555555562,227.3763427734375,10.1236572265625,0.04262592516447369
1616,"Mittwoch, 10. Juni 2020 10:45:07",D5 1,25.0,238.1,0.095,369.4,260.0,254.6,209.2,VAN#64_P1.txt,VAN64_P1,P10,methacrylate,Poly-Propyl MA,C=C(C)C(=O)OCCC,[CH2][C](C)(C(=O)OCCC),10400.0,1.11,SEC13,47.0, 10.06.2020,PVA,8,128.17099999999996,C3[C](C)(C(=O)OCCC)[CH2][C](C)(C(=O)OCCC)[CH2][C](C)(C(=O)OCCC)[CH2][C](C)(C(=O)OCCC)[CH2][C](C)(C(=O)OCCC)[CH2][C](C)(C(=O)OCCC)[CH2][C](C)(C(=O)OCCC)[CH2][C](C)(C(=O)OCCC)[CH2][C](C)(C(=O)OCCC)[CH2][C](C)(C(=O)OCCC)3,81.14159989389178,1,1,1.0,226.75555555555562,227.37635803222656,10.723641967773432,0.04503839549673848
1617,"Mittwoch, 10. Juni 2020 10:45:17",D5 2,25.0,235.9,0.083,356.3,255.1,251.4,216.9,VAN#64_P1.txt,VAN64_P1,P10,methacrylate,Poly-Propyl MA,C=C(C)C(=O)OCCC,[CH2][C](C)(C(=O)OCCC),10400.0,1.11,SEC13,47.0, 10.06.2020,PVA,8,128.17099999999996,C3[C](C)(C(=O)OCCC)[CH2][C](C)(C(=O)OCCC)[CH2][C](C)(C(=O)OCCC)[CH2][C](C)(C(=O)OCCC)[CH2][C](C)(C(=O)OCCC)[CH2][C](C)(C(=O)OCCC)[CH2][C](C)(C(=O)OCCC)[CH2][C](C)(C(=O)OCCC)[CH2][C](C)(C(=O)OCCC)[CH2][C](C)(C(=O)OCCC)3,81.14159989389178,1,1,1.0,226.75555555555562,227.3763427734375,8.523657226562506,0.03613250202018866
1618,"Mittwoch, 10. Juni 2020 10:45:28",D5 3,25.0,242.8,0.22,362.6,558.3,323.5,200.5,VAN#64_P1.txt,VAN64_P1,P10,methacrylate,Poly-Propyl MA,C=C(C)C(=O)OCCC,[CH2][C](C)(C(=O)OCCC),10400.0,1.11,SEC13,47.0, 10.06.2020,PVA,8,128.17099999999996,C3[C](C)(C(=O)OCCC)[CH2][C](C)(C(=O)OCCC)[CH2][C](C)(C(=O)OCCC)[CH2][C](C)(C(=O)OCCC)[CH2][C](C)(C(=O)OCCC)[CH2][C](C)(C(=O)OCCC)[CH2][C](C)(C(=O)OCCC)[CH2][C](C)(C(=O)OCCC)[CH2][C](C)(C(=O)OCCC)[CH2][C](C)(C(=O)OCCC)3,81.14159989389178,1,1,1.0,226.75555555555562,227.3763427734375,15.423657226562511,0.06352412366788514
1619,"Mittwoch, 10. Juni 2020 10:46:05",D6 1,25.0,201.5,0.203,428.3,216.1,215.4,170.2,VAN#64_P1.txt,VAN64_P1,P10,methacrylate,Poly-Propyl MA,C=C(C)C(=O)OCCC,[CH2][C](C)(C(=O)OCCC),10400.0,1.11,SEC13,47.0, 10.06.2020,PVA,8,128.17099999999996,C3[C](C)(C(=O)OCCC)[CH2][C](C)(C(=O)OCCC)[CH2][C](C)(C(=O)OCCC)[CH2][C](C)(C(=O)OCCC)[CH2][C](C)(C(=O)OCCC)[CH2][C](C)(C(=O)OCCC)[CH2][C](C)(C(=O)OCCC)[CH2][C](C)(C(=O)OCCC)[CH2][C](C)(C(=O)OCCC)[CH2][C](C)(C(=O)OCCC)3,81.14159989389178,1,1,1.0,226.75555555555562,227.3763427734375,25.8763427734375,0.12841857455800249
1620,"Mittwoch, 10. Juni 2020 10:46:16",D6 2,25.0,209.4,0.13699999999999998,434.6,222.8,221.1,177.6,VAN#64_P1.txt,VAN64_P1,P10,methacrylate,Poly-Propyl MA,C=C(C)C(=O)OCCC,[CH2][C](C)(C(=O)OCCC),10400.0,1.11,SEC13,47.0, 10.06.2020,PVA,8,128.17099999999996,C3[C](C)(C(=O)OCCC)[CH2][C](C)(C(=O)OCCC)[CH2][C](C)(C(=O)OCCC)[CH2][C](C)(C(=O)OCCC)[CH2][C](C)(C(=O)OCCC)[CH2][C](C)(C(=O)OCCC)[CH2][C](C)(C(=O)OCCC)[CH2][C](C)(C(=O)OCCC)[CH2][C](C)(C(=O)OCCC)[CH2][C](C)(C(=O)OCCC)3,81.14159989389178,1,1,1.0,226.75555555555562,227.3763427734375,17.976342773437494,0.08584690913771487
1621,"Mittwoch, 10. Juni 2020 10:46:26",D6 3,25.0,207.8,0.084,419.7,229.5,227.5,172.7,VAN#64_P1.txt,VAN64_P1,P10,methacrylate,Poly-Propyl MA,C=C(C)C(=O)OCCC,[CH2][C](C)(C(=O)OCCC),10400.0,1.11,SEC13,47.0, 10.06.2020,PVA,8,128.17099999999996,C3[C](C)(C(=O)OCCC)[CH2][C](C)(C(=O)OCCC)[CH2][C](C)(C(=O)OCCC)[CH2][C](C)(C(=O)OCCC)[CH2][C](C)(C(=O)OCCC)[CH2][C](C)(C(=O)OCCC)[CH2][C](C)(C(=O)OCCC)[CH2][C](C)(C(=O)OCCC)[CH2][C](C)(C(=O)OCCC)[CH2][C](C)(C(=O)OCCC)3,81.14159989389178,1,1,1.0,226.75555555555562,227.3763427734375,19.57634277343749,0.09420761681153747
1622,"Mittwoch, 10. Juni 2020 10:47:02",E1 1,25.0,199.1,0.23199999999999998,420.2,660.0,334.7,153.7,VAN#64_P1.txt,VAN64_P1,P10,methacrylate,Poly-Propyl MA,C=C(C)C(=O)OCCC,[CH2][C](C)(C(=O)OCCC),10400.0,1.11,SEC13,47.0, 10.06.2020,None,10,128.17099999999996,C3[C](C)(C(=O)OCCC)[CH2][C](C)(C(=O)OCCC)[CH2][C](C)(C(=O)OCCC)[CH2][C](C)(C(=O)OCCC)[CH2][C](C)(C(=O)OCCC)[CH2][C](C)(C(=O)OCCC)[CH2][C](C)(C(=O)OCCC)[CH2][C](C)(C(=O)OCCC)[CH2][C](C)(C(=O)OCCC)[CH2][C](C)(C(=O)OCCC)3,81.14159989389178,0,1,0.7222222222222222,196.88888888888889,195.30035400390625,3.7996459960937443,0.01908410846857732
1623,"Mittwoch, 10. Juni 2020 10:47:13",E1 2,25.0,213.5,0.16399999999999998,489.9,262.3,255.8,188.2,VAN#64_P1.txt,VAN64_P1,P10,methacrylate,Poly-Propyl MA,C=C(C)C(=O)OCCC,[CH2][C](C)(C(=O)OCCC),10400.0,1.11,SEC13,47.0, 10.06.2020,None,10,128.17099999999996,C3[C](C)(C(=O)OCCC)[CH2][C](C)(C(=O)OCCC)[CH2][C](C)(C(=O)OCCC)[CH2][C](C)(C(=O)OCCC)[CH2][C](C)(C(=O)OCCC)[CH2][C](C)(C(=O)OCCC)[CH2][C](C)(C(=O)OCCC)[CH2][C](C)(C(=O)OCCC)[CH2][C](C)(C(=O)OCCC)[CH2][C](C)(C(=O)OCCC)3,81.14159989389178,0,1,0.7222222222222222,196.88888888888889,195.30035400390625,18.19964599609375,0.08524424354142272
1624,"Mittwoch, 10. Juni 2020 10:47:24",E1 3,25.0,204.9,0.2,501.3,550.5,342.3,132.7,VAN#64_P1.txt,VAN64_P1,P10,methacrylate,Poly-Propyl MA,C=C(C)C(=O)OCCC,[CH2][C](C)(C(=O)OCCC),10400.0,1.11,SEC13,47.0, 10.06.2020,None,10,128.17099999999996,C3[C](C)(C(=O)OCCC)[CH2][C](C)(C(=O)OCCC)[CH2][C](C)(C(=O)OCCC)[CH2][C](C)(C(=O)OCCC)[CH2][C](C)(C(=O)OCCC)[CH2][C](C)(C(=O)OCCC)[CH2][C](C)(C(=O)OCCC)[CH2][C](C)(C(=O)OCCC)[CH2][C](C)(C(=O)OCCC)[CH2][C](C)(C(=O)OCCC)3,81.14159989389178,0,1,0.7222222222222222,196.88888888888889,195.30035400390625,9.599645996093756,0.04685039529572355
1625,"Mittwoch, 10. Juni 2020 10:47:59",E2 1,25.0,193.3,0.222,481.6,535.8,350.3,115.2,VAN#64_P1.txt,VAN64_P1,P10,methacrylate,Poly-Propyl MA,C=C(C)C(=O)OCCC,[CH2][C](C)(C(=O)OCCC),10400.0,1.11,SEC13,47.0, 10.06.2020,None,10,128.17099999999996,C3[C](C)(C(=O)OCCC)[CH2][C](C)(C(=O)OCCC)[CH2][C](C)(C(=O)OCCC)[CH2][C](C)(C(=O)OCCC)[CH2][C](C)(C(=O)OCCC)[CH2][C](C)(C(=O)OCCC)[CH2][C](C)(C(=O)OCCC)[CH2][C](C)(C(=O)OCCC)[CH2][C](C)(C(=O)OCCC)[CH2][C](C)(C(=O)OCCC)3,81.14159989389178,0,1,0.7222222222222222,196.88888888888889,195.30035400390625,2.0003540039062386,0.010348442855179713
1626,"Mittwoch, 10. Juni 2020 10:48:10",E2 2,25.0,198.5,0.261,509.3,937.4,451.5,143.1,VAN#64_P1.txt,VAN64_P1,P10,methacrylate,Poly-Propyl MA,C=C(C)C(=O)OCCC,[CH2][C](C)(C(=O)OCCC),10400.0,1.11,SEC13,47.0, 10.06.2020,None,10,128.17099999999996,C3[C](C)(C(=O)OCCC)[CH2][C](C)(C(=O)OCCC)[CH2][C](C)(C(=O)OCCC)[CH2][C](C)(C(=O)OCCC)[CH2][C](C)(C(=O)OCCC)[CH2][C](C)(C(=O)OCCC)[CH2][C](C)(C(=O)OCCC)[CH2][C](C)(C(=O)OCCC)[CH2][C](C)(C(=O)OCCC)[CH2][C](C)(C(=O)OCCC)3,81.14159989389178,0,1,0.7222222222222222,196.88888888888889,195.30035400390625,3.19964599609375,0.016119123406013854
