Repository: JulianKimmig/nanoparticle_size_prediction

File: pretrained/np_model_14/evaluation/train_df.csv (part 26 of 37)
index,measurment_data,sample,temperature,z_average,dispersity,mean_count_rate,volume_mean,intensity_mean,number_mean,file,np_formulation,substance_code,polymer_class,polymer,smiles_monomer,smiles_ru,mn,pdi,mn_method,tg,date,additive,polymer_concentration,mass_ru,circular_smiles_10,dp,with_pva,valid,roll_valid,mean_z_average,predicted_z_average,error,rel_error
1627,"Mittwoch, 10. Juni 2020 10:48:20",E2 3,25.0,200.1,0.257,508.9,419.6,305.1,111.9,VAN#64_P1.txt,VAN64_P1,P10,methacrylate,Poly-Propyl MA,C=C(C)C(=O)OCCC,[CH2][C](C)(C(=O)OCCC),10400.0,1.11,SEC13,47.0, 10.06.2020,None,10,128.17099999999996,C3[C](C)(C(=O)OCCC)[CH2][C](C)(C(=O)OCCC)[CH2][C](C)(C(=O)OCCC)[CH2][C](C)(C(=O)OCCC)[CH2][C](C)(C(=O)OCCC)[CH2][C](C)(C(=O)OCCC)[CH2][C](C)(C(=O)OCCC)[CH2][C](C)(C(=O)OCCC)[CH2][C](C)(C(=O)OCCC)[CH2][C](C)(C(=O)OCCC)3,81.14159989389178,0,1,0.7222222222222222,196.88888888888889,195.30035400390625,4.799645996093744,0.023986236862037703
1628,"Mittwoch, 10. Juni 2020 10:48:54",E3 1,25.0,193.8,0.153,267.0,230.3,229.6,153.3,VAN#64_P1.txt,VAN64_P1,P10,methacrylate,Poly-Propyl MA,C=C(C)C(=O)OCCC,[CH2][C](C)(C(=O)OCCC),10400.0,1.11,SEC13,47.0, 10.06.2020,None,10,128.17099999999996,C3[C](C)(C(=O)OCCC)[CH2][C](C)(C(=O)OCCC)[CH2][C](C)(C(=O)OCCC)[CH2][C](C)(C(=O)OCCC)[CH2][C](C)(C(=O)OCCC)[CH2][C](C)(C(=O)OCCC)[CH2][C](C)(C(=O)OCCC)[CH2][C](C)(C(=O)OCCC)[CH2][C](C)(C(=O)OCCC)[CH2][C](C)(C(=O)OCCC)3,81.14159989389178,0,1,0.7222222222222222,196.88888888888889,195.30035400390625,1.5003540039062386,0.007741764726038383
1629,"Mittwoch, 10. Juni 2020 10:49:05",E3 2,25.0,181.8,0.174,267.5,212.8,216.0,136.5,VAN#64_P1.txt,VAN64_P1,P10,methacrylate,Poly-Propyl MA,C=C(C)C(=O)OCCC,[CH2][C](C)(C(=O)OCCC),10400.0,1.11,SEC13,47.0, 10.06.2020,None,10,128.17099999999996,C3[C](C)(C(=O)OCCC)[CH2][C](C)(C(=O)OCCC)[CH2][C](C)(C(=O)OCCC)[CH2][C](C)(C(=O)OCCC)[CH2][C](C)(C(=O)OCCC)[CH2][C](C)(C(=O)OCCC)[CH2][C](C)(C(=O)OCCC)[CH2][C](C)(C(=O)OCCC)[CH2][C](C)(C(=O)OCCC)[CH2][C](C)(C(=O)OCCC)3,81.14159989389178,0,1,0.7222222222222222,196.88888888888889,195.30035400390625,13.500354003906239,0.07425937295878018
1630,"Mittwoch, 10. Juni 2020 10:49:16",E3 3,25.0,187.0,0.136,258.6,209.3,212.4,141.7,VAN#64_P1.txt,VAN64_P1,P10,methacrylate,Poly-Propyl MA,C=C(C)C(=O)OCCC,[CH2][C](C)(C(=O)OCCC),10400.0,1.11,SEC13,47.0, 10.06.2020,None,10,128.17099999999996,C3[C](C)(C(=O)OCCC)[CH2][C](C)(C(=O)OCCC)[CH2][C](C)(C(=O)OCCC)[CH2][C](C)(C(=O)OCCC)[CH2][C](C)(C(=O)OCCC)[CH2][C](C)(C(=O)OCCC)[CH2][C](C)(C(=O)OCCC)[CH2][C](C)(C(=O)OCCC)[CH2][C](C)(C(=O)OCCC)[CH2][C](C)(C(=O)OCCC)3,81.14159989389178,0,1,0.7222222222222222,196.88888888888889,195.30035400390625,8.30035400390625,0.044386919806985295
1631,"Mittwoch, 10. Juni 2020 10:49:52",E4 1,25.0,241.3,0.187,276.2,263.9,257.5,203.5,VAN#64_P1.txt,VAN64_P1,P10,methacrylate,Poly-Propyl MA,C=C(C)C(=O)OCCC,[CH2][C](C)(C(=O)OCCC),10400.0,1.11,SEC13,47.0, 10.06.2020,PVA,10,128.17099999999996,C3[C](C)(C(=O)OCCC)[CH2][C](C)(C(=O)OCCC)[CH2][C](C)(C(=O)OCCC)[CH2][C](C)(C(=O)OCCC)[CH2][C](C)(C(=O)OCCC)[CH2][C](C)(C(=O)OCCC)[CH2][C](C)(C(=O)OCCC)[CH2][C](C)(C(=O)OCCC)[CH2][C](C)(C(=O)OCCC)[CH2][C](C)(C(=O)OCCC)3,81.14159989389178,1,1,0.75,249.98888888888888,247.33120727539062,6.031207275390614,0.024994642666351485
1632,"Mittwoch, 10. Juni 2020 10:50:03",E4 2,25.0,248.8,0.17300000000000001,277.6,271.9,264.3,211.0,VAN#64_P1.txt,VAN64_P1,P10,methacrylate,Poly-Propyl MA,C=C(C)C(=O)OCCC,[CH2][C](C)(C(=O)OCCC),10400.0,1.11,SEC13,47.0, 10.06.2020,PVA,10,128.17099999999996,C3[C](C)(C(=O)OCCC)[CH2][C](C)(C(=O)OCCC)[CH2][C](C)(C(=O)OCCC)[CH2][C](C)(C(=O)OCCC)[CH2][C](C)(C(=O)OCCC)[CH2][C](C)(C(=O)OCCC)[CH2][C](C)(C(=O)OCCC)[CH2][C](C)(C(=O)OCCC)[CH2][C](C)(C(=O)OCCC)[CH2][C](C)(C(=O)OCCC)3,81.14159989389178,1,1,0.75,249.98888888888888,247.33123779296875,1.4687622070312614,0.005903385076492208
1633,"Mittwoch, 10. Juni 2020 10:50:14",E4 3,25.0,256.0,0.22699999999999998,276.4,781.1,428.8,195.7,VAN#64_P1.txt,VAN64_P1,P10,methacrylate,Poly-Propyl MA,C=C(C)C(=O)OCCC,[CH2][C](C)(C(=O)OCCC),10400.0,1.11,SEC13,47.0, 10.06.2020,PVA,10,128.17099999999996,C3[C](C)(C(=O)OCCC)[CH2][C](C)(C(=O)OCCC)[CH2][C](C)(C(=O)OCCC)[CH2][C](C)(C(=O)OCCC)[CH2][C](C)(C(=O)OCCC)[CH2][C](C)(C(=O)OCCC)[CH2][C](C)(C(=O)OCCC)[CH2][C](C)(C(=O)OCCC)[CH2][C](C)(C(=O)OCCC)[CH2][C](C)(C(=O)OCCC)3,81.14159989389178,1,1,0.75,249.98888888888888,247.33120727539062,8.668792724609375,0.03386247158050537
1634,"Mittwoch, 10. Juni 2020 10:50:48",E5 1,25.0,240.1,0.185,251.3,256.1,252.4,219.1,VAN#64_P1.txt,VAN64_P1,P10,methacrylate,Poly-Propyl MA,C=C(C)C(=O)OCCC,[CH2][C](C)(C(=O)OCCC),10400.0,1.11,SEC13,47.0, 10.06.2020,PVA,10,128.17099999999996,C3[C](C)(C(=O)OCCC)[CH2][C](C)(C(=O)OCCC)[CH2][C](C)(C(=O)OCCC)[CH2][C](C)(C(=O)OCCC)[CH2][C](C)(C(=O)OCCC)[CH2][C](C)(C(=O)OCCC)[CH2][C](C)(C(=O)OCCC)[CH2][C](C)(C(=O)OCCC)[CH2][C](C)(C(=O)OCCC)[CH2][C](C)(C(=O)OCCC)3,81.14159989389178,1,1,0.75,249.98888888888888,247.33120727539062,7.231207275390631,0.03011748136355948
1635,"Mittwoch, 10. Juni 2020 10:50:59",E5 2,25.0,256.6,0.23,276.1,794.6,395.3,202.6,VAN#64_P1.txt,VAN64_P1,P10,methacrylate,Poly-Propyl MA,C=C(C)C(=O)OCCC,[CH2][C](C)(C(=O)OCCC),10400.0,1.11,SEC13,47.0, 10.06.2020,PVA,10,128.17099999999996,C3[C](C)(C(=O)OCCC)[CH2][C](C)(C(=O)OCCC)[CH2][C](C)(C(=O)OCCC)[CH2][C](C)(C(=O)OCCC)[CH2][C](C)(C(=O)OCCC)[CH2][C](C)(C(=O)OCCC)[CH2][C](C)(C(=O)OCCC)[CH2][C](C)(C(=O)OCCC)[CH2][C](C)(C(=O)OCCC)[CH2][C](C)(C(=O)OCCC)3,81.14159989389178,1,1,0.75,249.98888888888888,247.33120727539062,9.268792724609398,0.0361215616703406
1636,"Mittwoch, 10. Juni 2020 10:51:10",E5 3,25.0,245.2,0.166,246.4,309.1,291.6,194.1,VAN#64_P1.txt,VAN64_P1,P10,methacrylate,Poly-Propyl MA,C=C(C)C(=O)OCCC,[CH2][C](C)(C(=O)OCCC),10400.0,1.11,SEC13,47.0, 10.06.2020,PVA,10,128.17099999999996,C3[C](C)(C(=O)OCCC)[CH2][C](C)(C(=O)OCCC)[CH2][C](C)(C(=O)OCCC)[CH2][C](C)(C(=O)OCCC)[CH2][C](C)(C(=O)OCCC)[CH2][C](C)(C(=O)OCCC)[CH2][C](C)(C(=O)OCCC)[CH2][C](C)(C(=O)OCCC)[CH2][C](C)(C(=O)OCCC)[CH2][C](C)(C(=O)OCCC)3,81.14159989389178,1,1,0.75,249.98888888888888,247.33120727539062,2.1312072753906364,0.008691709932261977
1637,"Mittwoch, 10. Juni 2020 10:51:45",E6 1,25.0,241.9,0.21,233.5,523.7,314.6,203.8,VAN#64_P1.txt,VAN64_P1,P10,methacrylate,Poly-Propyl MA,C=C(C)C(=O)OCCC,[CH2][C](C)(C(=O)OCCC),10400.0,1.11,SEC13,47.0, 10.06.2020,PVA,10,128.17099999999996,C3[C](C)(C(=O)OCCC)[CH2][C](C)(C(=O)OCCC)[CH2][C](C)(C(=O)OCCC)[CH2][C](C)(C(=O)OCCC)[CH2][C](C)(C(=O)OCCC)[CH2][C](C)(C(=O)OCCC)[CH2][C](C)(C(=O)OCCC)[CH2][C](C)(C(=O)OCCC)[CH2][C](C)(C(=O)OCCC)[CH2][C](C)(C(=O)OCCC)3,81.14159989389178,1,1,0.75,249.98888888888888,247.33120727539062,5.431207275390619,0.022452283073131952
1638,"Mittwoch, 10. Juni 2020 10:51:56",E6 2,25.0,254.4,0.235,253.4,834.7,418.8,200.2,VAN#64_P1.txt,VAN64_P1,P10,methacrylate,Poly-Propyl MA,C=C(C)C(=O)OCCC,[CH2][C](C)(C(=O)OCCC),10400.0,1.11,SEC13,47.0, 10.06.2020,PVA,10,128.17099999999996,C3[C](C)(C(=O)OCCC)[CH2][C](C)(C(=O)OCCC)[CH2][C](C)(C(=O)OCCC)[CH2][C](C)(C(=O)OCCC)[CH2][C](C)(C(=O)OCCC)[CH2][C](C)(C(=O)OCCC)[CH2][C](C)(C(=O)OCCC)[CH2][C](C)(C(=O)OCCC)[CH2][C](C)(C(=O)OCCC)[CH2][C](C)(C(=O)OCCC)3,81.14159989389178,1,1,0.75,249.98888888888888,247.33120727539062,7.068792724609381,0.027786134923779012
1639,"Mittwoch, 10. Juni 2020 10:52:06",E6 3,25.0,265.6,0.16,252.5,318.0,298.7,213.8,VAN#64_P1.txt,VAN64_P1,P10,methacrylate,Poly-Propyl MA,C=C(C)C(=O)OCCC,[CH2][C](C)(C(=O)OCCC),10400.0,1.11,SEC13,47.0, 10.06.2020,PVA,10,128.17099999999996,C3[C](C)(C(=O)OCCC)[CH2][C](C)(C(=O)OCCC)[CH2][C](C)(C(=O)OCCC)[CH2][C](C)(C(=O)OCCC)[CH2][C](C)(C(=O)OCCC)[CH2][C](C)(C(=O)OCCC)[CH2][C](C)(C(=O)OCCC)[CH2][C](C)(C(=O)OCCC)[CH2][C](C)(C(=O)OCCC)[CH2][C](C)(C(=O)OCCC)3,81.14159989389178,1,1,0.75,249.98888888888888,247.33120727539062,18.268792724609398,0.06878310513783659
1640,"Dienstag, 18. Februar 2020 12:09:11",A1 1,25.0,131.5,0.021,150.2,129.8,136.1,114.8,VAN064_P2(TS-016b)_1.txt,VAN64_P2,P11,methacrylate,Poly-Propyl MA,C=C(C)C(=O)OCCC,[CH2][C](C)(C(=O)OCCC),16400.0,1.1,SEC13,47.0,2020-02-18 00:00:00,None,1,128.17099999999996,C3[C](C)(C(=O)OCCC)[CH2][C](C)(C(=O)OCCC)[CH2][C](C)(C(=O)OCCC)[CH2][C](C)(C(=O)OCCC)[CH2][C](C)(C(=O)OCCC)[CH2][C](C)(C(=O)OCCC)[CH2][C](C)(C(=O)OCCC)[CH2][C](C)(C(=O)OCCC)[CH2][C](C)(C(=O)OCCC)[CH2][C](C)(C(=O)OCCC)3,127.95406137113704,0,1,1.0,129.3,127.68734741210938,3.812652587890625,0.02899355580144962
1641,"Dienstag, 18. Februar 2020 12:09:22",A1 2,25.0,125.2,0.02,151.1,122.8,128.9,110.8,VAN064_P2(TS-016b)_1.txt,VAN64_P2,P11,methacrylate,Poly-Propyl MA,C=C(C)C(=O)OCCC,[CH2][C](C)(C(=O)OCCC),16400.0,1.1,SEC13,47.0,2020-02-18 00:00:00,None,1,128.17099999999996,C3[C](C)(C(=O)OCCC)[CH2][C](C)(C(=O)OCCC)[CH2][C](C)(C(=O)OCCC)[CH2][C](C)(C(=O)OCCC)[CH2][C](C)(C(=O)OCCC)[CH2][C](C)(C(=O)OCCC)[CH2][C](C)(C(=O)OCCC)[CH2][C](C)(C(=O)OCCC)[CH2][C](C)(C(=O)OCCC)[CH2][C](C)(C(=O)OCCC)3,127.95406137113704,0,1,1.0,129.3,127.68736267089844,2.4873626708984347,0.01986711398481178
1642,"Dienstag, 18. Februar 2020 12:09:33",A1 3,25.0,126.2,0.04,149.7,124.0,133.8,104.4,VAN064_P2(TS-016b)_1.txt,VAN64_P2,P11,methacrylate,Poly-Propyl MA,C=C(C)C(=O)OCCC,[CH2][C](C)(C(=O)OCCC),16400.0,1.1,SEC13,47.0,2020-02-18 00:00:00,None,1,128.17099999999996,C3[C](C)(C(=O)OCCC)[CH2][C](C)(C(=O)OCCC)[CH2][C](C)(C(=O)OCCC)[CH2][C](C)(C(=O)OCCC)[CH2][C](C)(C(=O)OCCC)[CH2][C](C)(C(=O)OCCC)[CH2][C](C)(C(=O)OCCC)[CH2][C](C)(C(=O)OCCC)[CH2][C](C)(C(=O)OCCC)[CH2][C](C)(C(=O)OCCC)3,127.95406137113704,0,1,1.0,129.3,127.6873550415039,1.4873550415039034,0.011785697634737744
1643,"Dienstag, 18. Februar 2020 12:10:08",A2 1,24.9,127.2,0.1,179.2,125.0,138.1,99.2,VAN064_P2(TS-016b)_1.txt,VAN64_P2,P11,methacrylate,Poly-Propyl MA,C=C(C)C(=O)OCCC,[CH2][C](C)(C(=O)OCCC),16400.0,1.1,SEC13,47.0,2020-02-18 00:00:00,None,1,128.17099999999996,C3[C](C)(C(=O)OCCC)[CH2][C](C)(C(=O)OCCC)[CH2][C](C)(C(=O)OCCC)[CH2][C](C)(C(=O)OCCC)[CH2][C](C)(C(=O)OCCC)[CH2][C](C)(C(=O)OCCC)[CH2][C](C)(C(=O)OCCC)[CH2][C](C)(C(=O)OCCC)[CH2][C](C)(C(=O)OCCC)[CH2][C](C)(C(=O)OCCC)3,127.95406137113704,0,1,1.0,129.3,127.6873550415039,0.4873550415039034,0.003831407558992951
1644,"Dienstag, 18. Februar 2020 12:10:19",A2 2,25.0,127.5,0.136,177.9,123.9,152.6,80.07,VAN064_P2(TS-016b)_1.txt,VAN64_P2,P11,methacrylate,Poly-Propyl MA,C=C(C)C(=O)OCCC,[CH2][C](C)(C(=O)OCCC),16400.0,1.1,SEC13,47.0,2020-02-18 00:00:00,None,1,128.17099999999996,C3[C](C)(C(=O)OCCC)[CH2][C](C)(C(=O)OCCC)[CH2][C](C)(C(=O)OCCC)[CH2][C](C)(C(=O)OCCC)[CH2][C](C)(C(=O)OCCC)[CH2][C](C)(C(=O)OCCC)[CH2][C](C)(C(=O)OCCC)[CH2][C](C)(C(=O)OCCC)[CH2][C](C)(C(=O)OCCC)[CH2][C](C)(C(=O)OCCC)3,127.95406137113704,0,1,1.0,129.3,127.6873550415039,0.18735504150390625,0.0014694513059129901
1645,"Dienstag, 18. Februar 2020 12:10:29",A2 3,25.0,126.7,0.17600000000000002,182.3,129.1,144.4,97.01,VAN064_P2(TS-016b)_1.txt,VAN64_P2,P11,methacrylate,Poly-Propyl MA,C=C(C)C(=O)OCCC,[CH2][C](C)(C(=O)OCCC),16400.0,1.1,SEC13,47.0,2020-02-18 00:00:00,None,1,128.17099999999996,C3[C](C)(C(=O)OCCC)[CH2][C](C)(C(=O)OCCC)[CH2][C](C)(C(=O)OCCC)[CH2][C](C)(C(=O)OCCC)[CH2][C](C)(C(=O)OCCC)[CH2][C](C)(C(=O)OCCC)[CH2][C](C)(C(=O)OCCC)[CH2][C](C)(C(=O)OCCC)[CH2][C](C)(C(=O)OCCC)[CH2][C](C)(C(=O)OCCC)3,127.95406137113704,0,1,1.0,129.3,127.6873550415039,0.9873550415039034,0.007792857470433334
1646,"Dienstag, 18. Februar 2020 12:11:09",A3 1,25.0,131.5,0.109,203.7,128.5,148.7,88.91,VAN064_P2(TS-016b)_1.txt,VAN64_P2,P11,methacrylate,Poly-Propyl MA,C=C(C)C(=O)OCCC,[CH2][C](C)(C(=O)OCCC),16400.0,1.1,SEC13,47.0,2020-02-18 00:00:00,None,1,128.17099999999996,C3[C](C)(C(=O)OCCC)[CH2][C](C)(C(=O)OCCC)[CH2][C](C)(C(=O)OCCC)[CH2][C](C)(C(=O)OCCC)[CH2][C](C)(C(=O)OCCC)[CH2][C](C)(C(=O)OCCC)[CH2][C](C)(C(=O)OCCC)[CH2][C](C)(C(=O)OCCC)[CH2][C](C)(C(=O)OCCC)[CH2][C](C)(C(=O)OCCC)3,127.95406137113704,0,1,1.0,129.3,127.68734741210938,3.812652587890625,0.02899355580144962
1647,"Dienstag, 18. Februar 2020 12:11:20",A3 2,25.0,136.2,0.019,204.8,136.1,142.5,118.1,VAN064_P2(TS-016b)_1.txt,VAN64_P2,P11,methacrylate,Poly-Propyl MA,C=C(C)C(=O)OCCC,[CH2][C](C)(C(=O)OCCC),16400.0,1.1,SEC13,47.0,2020-02-18 00:00:00,None,1,128.17099999999996,C3[C](C)(C(=O)OCCC)[CH2][C](C)(C(=O)OCCC)[CH2][C](C)(C(=O)OCCC)[CH2][C](C)(C(=O)OCCC)[CH2][C](C)(C(=O)OCCC)[CH2][C](C)(C(=O)OCCC)[CH2][C](C)(C(=O)OCCC)[CH2][C](C)(C(=O)OCCC)[CH2][C](C)(C(=O)OCCC)[CH2][C](C)(C(=O)OCCC)3,127.95406137113704,0,1,1.0,129.3,127.68736267089844,8.512637329101551,0.06250100829002608
1648,"Dienstag, 18. Februar 2020 12:11:30",A3 3,25.0,131.7,0.027000000000000003,204.9,130.6,140.7,107.2,VAN064_P2(TS-016b)_1.txt,VAN64_P2,P11,methacrylate,Poly-Propyl MA,C=C(C)C(=O)OCCC,[CH2][C](C)(C(=O)OCCC),16400.0,1.1,SEC13,47.0,2020-02-18 00:00:00,None,1,128.17099999999996,C3[C](C)(C(=O)OCCC)[CH2][C](C)(C(=O)OCCC)[CH2][C](C)(C(=O)OCCC)[CH2][C](C)(C(=O)OCCC)[CH2][C](C)(C(=O)OCCC)[CH2][C](C)(C(=O)OCCC)[CH2][C](C)(C(=O)OCCC)[CH2][C](C)(C(=O)OCCC)[CH2][C](C)(C(=O)OCCC)[CH2][C](C)(C(=O)OCCC)3,127.95406137113704,0,1,1.0,129.3,127.68734741210938,4.012652587890614,0.030468128989298512
1649,"Dienstag, 18. Februar 2020 12:12:02",A4 1,25.0,174.2,0.012,236.8,180.0,181.8,152.1,VAN064_P2(TS-016b)_1.txt,VAN64_P2,P11,methacrylate,Poly-Propyl MA,C=C(C)C(=O)OCCC,[CH2][C](C)(C(=O)OCCC),16400.0,1.1,SEC13,47.0,2020-02-18 00:00:00,PVA,1,128.17099999999996,C3[C](C)(C(=O)OCCC)[CH2][C](C)(C(=O)OCCC)[CH2][C](C)(C(=O)OCCC)[CH2][C](C)(C(=O)OCCC)[CH2][C](C)(C(=O)OCCC)[CH2][C](C)(C(=O)OCCC)[CH2][C](C)(C(=O)OCCC)[CH2][C](C)(C(=O)OCCC)[CH2][C](C)(C(=O)OCCC)[CH2][C](C)(C(=O)OCCC)3,127.95406137113704,1,1,1.0,175.73333333333335,176.30641174316406,2.106411743164074,0.01209191586202109
1650,"Dienstag, 18. Februar 2020 12:12:13",A4 2,25.0,171.2,0.051,219.7,179.6,181.2,152.8,VAN064_P2(TS-016b)_1.txt,VAN64_P2,P11,methacrylate,Poly-Propyl MA,C=C(C)C(=O)OCCC,[CH2][C](C)(C(=O)OCCC),16400.0,1.1,SEC13,47.0,2020-02-18 00:00:00,PVA,1,128.17099999999996,C3[C](C)(C(=O)OCCC)[CH2][C](C)(C(=O)OCCC)[CH2][C](C)(C(=O)OCCC)[CH2][C](C)(C(=O)OCCC)[CH2][C](C)(C(=O)OCCC)[CH2][C](C)(C(=O)OCCC)[CH2][C](C)(C(=O)OCCC)[CH2][C](C)(C(=O)OCCC)[CH2][C](C)(C(=O)OCCC)[CH2][C](C)(C(=O)OCCC)3,127.95406137113704,1,1,1.0,175.73333333333335,176.30641174316406,5.106411743164074,0.029827171396986416
1651,"Dienstag, 18. Februar 2020 12:12:24",A4 3,25.0,169.1,0.055999999999999994,203.9,176.9,179.4,147.8,VAN064_P2(TS-016b)_1.txt,VAN64_P2,P11,methacrylate,Poly-Propyl MA,C=C(C)C(=O)OCCC,[CH2][C](C)(C(=O)OCCC),16400.0,1.1,SEC13,47.0,2020-02-18 00:00:00,PVA,1,128.17099999999996,C3[C](C)(C(=O)OCCC)[CH2][C](C)(C(=O)OCCC)[CH2][C](C)(C(=O)OCCC)[CH2][C](C)(C(=O)OCCC)[CH2][C](C)(C(=O)OCCC)[CH2][C](C)(C(=O)OCCC)[CH2][C](C)(C(=O)OCCC)[CH2][C](C)(C(=O)OCCC)[CH2][C](C)(C(=O)OCCC)[CH2][C](C)(C(=O)OCCC)3,127.95406137113704,1,1,1.0,175.73333333333335,176.306396484375,7.206396484375006,0.042616182639710266
1652,"Dienstag, 18. Februar 2020 12:12:54",A5 1,25.0,174.7,0.006,197.2,180.1,181.7,153.1,VAN064_P2(TS-016b)_1.txt,VAN64_P2,P11,methacrylate,Poly-Propyl MA,C=C(C)C(=O)OCCC,[CH2][C](C)(C(=O)OCCC),16400.0,1.1,SEC13,47.0,2020-02-18 00:00:00,PVA,1,128.17099999999996,C3[C](C)(C(=O)OCCC)[CH2][C](C)(C(=O)OCCC)[CH2][C](C)(C(=O)OCCC)[CH2][C](C)(C(=O)OCCC)[CH2][C](C)(C(=O)OCCC)[CH2][C](C)(C(=O)OCCC)[CH2][C](C)(C(=O)OCCC)[CH2][C](C)(C(=O)OCCC)[CH2][C](C)(C(=O)OCCC)[CH2][C](C)(C(=O)OCCC)3,127.95406137113704,1,1,1.0,175.73333333333335,176.306396484375,1.6063964843750114,0.009195171633514663
1653,"Dienstag, 18. Februar 2020 12:13:05",A5 2,25.0,173.0,0.019,199.6,179.4,180.5,155.1,VAN064_P2(TS-016b)_1.txt,VAN64_P2,P11,methacrylate,Poly-Propyl MA,C=C(C)C(=O)OCCC,[CH2][C](C)(C(=O)OCCC),16400.0,1.1,SEC13,47.0,2020-02-18 00:00:00,PVA,1,128.17099999999996,C3[C](C)(C(=O)OCCC)[CH2][C](C)(C(=O)OCCC)[CH2][C](C)(C(=O)OCCC)[CH2][C](C)(C(=O)OCCC)[CH2][C](C)(C(=O)OCCC)[CH2][C](C)(C(=O)OCCC)[CH2][C](C)(C(=O)OCCC)[CH2][C](C)(C(=O)OCCC)[CH2][C](C)(C(=O)OCCC)[CH2][C](C)(C(=O)OCCC)3,127.95406137113704,1,1,1.0,175.73333333333335,176.30642700195312,3.306427001953125,0.019112294808977602
1654,"Dienstag, 18. Februar 2020 12:13:16",A5 3,25.0,173.2,0.002,198.1,178.5,179.0,158.6,VAN064_P2(TS-016b)_1.txt,VAN64_P2,P11,methacrylate,Poly-Propyl MA,C=C(C)C(=O)OCCC,[CH2][C](C)(C(=O)OCCC),16400.0,1.1,SEC13,47.0,2020-02-18 00:00:00,PVA,1,128.17099999999996,C3[C](C)(C(=O)OCCC)[CH2][C](C)(C(=O)OCCC)[CH2][C](C)(C(=O)OCCC)[CH2][C](C)(C(=O)OCCC)[CH2][C](C)(C(=O)OCCC)[CH2][C](C)(C(=O)OCCC)[CH2][C](C)(C(=O)OCCC)[CH2][C](C)(C(=O)OCCC)[CH2][C](C)(C(=O)OCCC)[CH2][C](C)(C(=O)OCCC)3,127.95406137113704,1,1,1.0,175.73333333333335,176.30642700195312,3.1064270019531364,0.01793549077340148
1655,"Dienstag, 18. Februar 2020 12:13:52",A6 1,25.0,184.6,0.012,247.3,192.4,192.9,164.3,VAN064_P2(TS-016b)_1.txt,VAN64_P2,P11,methacrylate,Poly-Propyl MA,C=C(C)C(=O)OCCC,[CH2][C](C)(C(=O)OCCC),16400.0,1.1,SEC13,47.0,2020-02-18 00:00:00,PVA,1,128.17099999999996,C3[C](C)(C(=O)OCCC)[CH2][C](C)(C(=O)OCCC)[CH2][C](C)(C(=O)OCCC)[CH2][C](C)(C(=O)OCCC)[CH2][C](C)(C(=O)OCCC)[CH2][C](C)(C(=O)OCCC)[CH2][C](C)(C(=O)OCCC)[CH2][C](C)(C(=O)OCCC)[CH2][C](C)(C(=O)OCCC)[CH2][C](C)(C(=O)OCCC)3,127.95406137113704,1,1,1.0,175.73333333333335,176.306396484375,8.293603515624994,0.04492742966210723
1656,"Dienstag, 18. Februar 2020 12:14:03",A6 2,25.0,181.4,0.05,239.2,185.7,186.1,162.4,VAN064_P2(TS-016b)_1.txt,VAN64_P2,P11,methacrylate,Poly-Propyl MA,C=C(C)C(=O)OCCC,[CH2][C](C)(C(=O)OCCC),16400.0,1.1,SEC13,47.0,2020-02-18 00:00:00,PVA,1,128.17099999999996,C3[C](C)(C(=O)OCCC)[CH2][C](C)(C(=O)OCCC)[CH2][C](C)(C(=O)OCCC)[CH2][C](C)(C(=O)OCCC)[CH2][C](C)(C(=O)OCCC)[CH2][C](C)(C(=O)OCCC)[CH2][C](C)(C(=O)OCCC)[CH2][C](C)(C(=O)OCCC)[CH2][C](C)(C(=O)OCCC)[CH2][C](C)(C(=O)OCCC)3,127.95406137113704,1,1,1.0,175.73333333333335,176.306396484375,5.093603515625006,0.028079401960446556
1657,"Dienstag, 18. Februar 2020 12:14:14",A6 3,25.0,180.2,0.063,245.9,192.0,194.2,151.8,VAN064_P2(TS-016b)_1.txt,VAN64_P2,P11,methacrylate,Poly-Propyl MA,C=C(C)C(=O)OCCC,[CH2][C](C)(C(=O)OCCC),16400.0,1.1,SEC13,47.0,2020-02-18 00:00:00,PVA,1,128.17099999999996,C3[C](C)(C(=O)OCCC)[CH2][C](C)(C(=O)OCCC)[CH2][C](C)(C(=O)OCCC)[CH2][C](C)(C(=O)OCCC)[CH2][C](C)(C(=O)OCCC)[CH2][C](C)(C(=O)OCCC)[CH2][C](C)(C(=O)OCCC)[CH2][C](C)(C(=O)OCCC)[CH2][C](C)(C(=O)OCCC)[CH2][C](C)(C(=O)OCCC)3,127.95406137113704,1,1,1.0,175.73333333333335,176.306396484375,3.8936035156249886,0.021607122728218586
1658,"Dienstag, 18. Februar 2020 12:14:48",B1 1,25.0,167.6,0.10300000000000001,458.6,179.4,189.1,120.5,VAN064_P2(TS-016b)_1.txt,VAN64_P2,P11,methacrylate,Poly-Propyl MA,C=C(C)C(=O)OCCC,[CH2][C](C)(C(=O)OCCC),16400.0,1.1,SEC13,47.0,2020-02-18 00:00:00,None,3,128.17099999999996,C3[C](C)(C(=O)OCCC)[CH2][C](C)(C(=O)OCCC)[CH2][C](C)(C(=O)OCCC)[CH2][C](C)(C(=O)OCCC)[CH2][C](C)(C(=O)OCCC)[CH2][C](C)(C(=O)OCCC)[CH2][C](C)(C(=O)OCCC)[CH2][C](C)(C(=O)OCCC)[CH2][C](C)(C(=O)OCCC)[CH2][C](C)(C(=O)OCCC)3,127.95406137113704,0,1,1.0,164.97777777777782,167.16647338867188,0.4335266113281193,0.002586674291933886
1659,"Dienstag, 18. Februar 2020 12:14:59",B1 2,25.0,164.4,0.065,457.1,172.5,176.6,139.8,VAN064_P2(TS-016b)_1.txt,VAN64_P2,P11,methacrylate,Poly-Propyl MA,C=C(C)C(=O)OCCC,[CH2][C](C)(C(=O)OCCC),16400.0,1.1,SEC13,47.0,2020-02-18 00:00:00,None,3,128.17099999999996,C3[C](C)(C(=O)OCCC)[CH2][C](C)(C(=O)OCCC)[CH2][C](C)(C(=O)OCCC)[CH2][C](C)(C(=O)OCCC)[CH2][C](C)(C(=O)OCCC)[CH2][C](C)(C(=O)OCCC)[CH2][C](C)(C(=O)OCCC)[CH2][C](C)(C(=O)OCCC)[CH2][C](C)(C(=O)OCCC)[CH2][C](C)(C(=O)OCCC)3,127.95406137113704,0,1,1.0,164.97777777777782,167.16647338867188,2.7664733886718693,0.016827697011386065
1660,"Dienstag, 18. Februar 2020 12:15:10",B1 3,25.0,166.4,0.006999999999999999,443.7,170.3,172.9,145.0,VAN064_P2(TS-016b)_1.txt,VAN64_P2,P11,methacrylate,Poly-Propyl MA,C=C(C)C(=O)OCCC,[CH2][C](C)(C(=O)OCCC),16400.0,1.1,SEC13,47.0,2020-02-18 00:00:00,None,3,128.17099999999996,C3[C](C)(C(=O)OCCC)[CH2][C](C)(C(=O)OCCC)[CH2][C](C)(C(=O)OCCC)[CH2][C](C)(C(=O)OCCC)[CH2][C](C)(C(=O)OCCC)[CH2][C](C)(C(=O)OCCC)[CH2][C](C)(C(=O)OCCC)[CH2][C](C)(C(=O)OCCC)[CH2][C](C)(C(=O)OCCC)[CH2][C](C)(C(=O)OCCC)3,127.95406137113704,0,1,1.0,164.97777777777782,167.16647338867188,0.7664733886718693,0.004606210268460753
1661,"Dienstag, 18. Februar 2020 12:15:48",B2 1,25.0,160.2,0.175,428.4,166.1,170.6,136.2,VAN064_P2(TS-016b)_1.txt,VAN64_P2,P11,methacrylate,Poly-Propyl MA,C=C(C)C(=O)OCCC,[CH2][C](C)(C(=O)OCCC),16400.0,1.1,SEC13,47.0,2020-02-18 00:00:00,None,3,128.17099999999996,C3[C](C)(C(=O)OCCC)[CH2][C](C)(C(=O)OCCC)[CH2][C](C)(C(=O)OCCC)[CH2][C](C)(C(=O)OCCC)[CH2][C](C)(C(=O)OCCC)[CH2][C](C)(C(=O)OCCC)[CH2][C](C)(C(=O)OCCC)[CH2][C](C)(C(=O)OCCC)[CH2][C](C)(C(=O)OCCC)[CH2][C](C)(C(=O)OCCC)3,127.95406137113704,0,1,1.0,164.97777777777782,167.16647338867188,6.966473388671886,0.04348610105288319
1662,"Dienstag, 18. Februar 2020 12:15:59",B2 2,25.0,162.9,0.138,438.6,169.3,174.6,134.1,VAN064_P2(TS-016b)_1.txt,VAN64_P2,P11,methacrylate,Poly-Propyl MA,C=C(C)C(=O)OCCC,[CH2][C](C)(C(=O)OCCC),16400.0,1.1,SEC13,47.0,2020-02-18 00:00:00,None,3,128.17099999999996,C3[C](C)(C(=O)OCCC)[CH2][C](C)(C(=O)OCCC)[CH2][C](C)(C(=O)OCCC)[CH2][C](C)(C(=O)OCCC)[CH2][C](C)(C(=O)OCCC)[CH2][C](C)(C(=O)OCCC)[CH2][C](C)(C(=O)OCCC)[CH2][C](C)(C(=O)OCCC)[CH2][C](C)(C(=O)OCCC)[CH2][C](C)(C(=O)OCCC)3,127.95406137113704,0,1,1.0,164.97777777777782,167.16647338867188,4.266473388671869,0.026190751311675073
1663,"Dienstag, 18. Februar 2020 12:16:10",B2 3,25.0,162.2,0.06,430.5,168.6,173.8,134.3,VAN064_P2(TS-016b)_1.txt,VAN64_P2,P11,methacrylate,Poly-Propyl MA,C=C(C)C(=O)OCCC,[CH2][C](C)(C(=O)OCCC),16400.0,1.1,SEC13,47.0,2020-02-18 00:00:00,None,3,128.17099999999996,C3[C](C)(C(=O)OCCC)[CH2][C](C)(C(=O)OCCC)[CH2][C](C)(C(=O)OCCC)[CH2][C](C)(C(=O)OCCC)[CH2][C](C)(C(=O)OCCC)[CH2][C](C)(C(=O)OCCC)[CH2][C](C)(C(=O)OCCC)[CH2][C](C)(C(=O)OCCC)[CH2][C](C)(C(=O)OCCC)[CH2][C](C)(C(=O)OCCC)3,127.95406137113704,0,1,1.0,164.97777777777782,167.1664581298828,4.966458129882824,0.030619347286577215
1664,"Dienstag, 18. Februar 2020 12:16:41",B3 1,25.0,170.1,0.065,490.2,179.2,184.4,136.3,VAN064_P2(TS-016b)_1.txt,VAN64_P2,P11,methacrylate,Poly-Propyl MA,C=C(C)C(=O)OCCC,[CH2][C](C)(C(=O)OCCC),16400.0,1.1,SEC13,47.0,2020-02-18 00:00:00,None,3,128.17099999999996,C3[C](C)(C(=O)OCCC)[CH2][C](C)(C(=O)OCCC)[CH2][C](C)(C(=O)OCCC)[CH2][C](C)(C(=O)OCCC)[CH2][C](C)(C(=O)OCCC)[CH2][C](C)(C(=O)OCCC)[CH2][C](C)(C(=O)OCCC)[CH2][C](C)(C(=O)OCCC)[CH2][C](C)(C(=O)OCCC)[CH2][C](C)(C(=O)OCCC)3,127.95406137113704,0,1,1.0,164.97777777777782,167.1664581298828,2.933541870117182,0.017245983951306183
1665,"Dienstag, 18. Februar 2020 12:16:52",B3 2,25.0,165.6,0.151,443.3,181.3,194.9,108.2,VAN064_P2(TS-016b)_1.txt,VAN64_P2,P11,methacrylate,Poly-Propyl MA,C=C(C)C(=O)OCCC,[CH2][C](C)(C(=O)OCCC),16400.0,1.1,SEC13,47.0,2020-02-18 00:00:00,None,3,128.17099999999996,C3[C](C)(C(=O)OCCC)[CH2][C](C)(C(=O)OCCC)[CH2][C](C)(C(=O)OCCC)[CH2][C](C)(C(=O)OCCC)[CH2][C](C)(C(=O)OCCC)[CH2][C](C)(C(=O)OCCC)[CH2][C](C)(C(=O)OCCC)[CH2][C](C)(C(=O)OCCC)[CH2][C](C)(C(=O)OCCC)[CH2][C](C)(C(=O)OCCC)3,127.95406137113704,0,1,1.0,164.97777777777782,167.1664581298828,1.5664581298828182,0.009459288223930062
1666,"Dienstag, 18. Februar 2020 12:17:03",B3 3,25.0,165.4,0.075,462.2,173.4,176.6,143.8,VAN064_P2(TS-016b)_1.txt,VAN64_P2,P11,methacrylate,Poly-Propyl MA,C=C(C)C(=O)OCCC,[CH2][C](C)(C(=O)OCCC),16400.0,1.1,SEC13,47.0,2020-02-18 00:00:00,None,3,128.17099999999996,C3[C](C)(C(=O)OCCC)[CH2][C](C)(C(=O)OCCC)[CH2][C](C)(C(=O)OCCC)[CH2][C](C)(C(=O)OCCC)[CH2][C](C)(C(=O)OCCC)[CH2][C](C)(C(=O)OCCC)[CH2][C](C)(C(=O)OCCC)[CH2][C](C)(C(=O)OCCC)[CH2][C](C)(C(=O)OCCC)[CH2][C](C)(C(=O)OCCC)3,127.95406137113704,0,1,1.0,164.97777777777782,167.16644287109375,1.7664428710937443,0.010679823888112118
1667,"Dienstag, 18. Februar 2020 12:17:46",B4 1,25.0,192.0,0.039,394.1,203.0,202.8,170.3,VAN064_P2(TS-016b)_1.txt,VAN64_P2,P11,methacrylate,Poly-Propyl MA,C=C(C)C(=O)OCCC,[CH2][C](C)(C(=O)OCCC),16400.0,1.1,SEC13,47.0,2020-02-18 00:00:00,PVA,3,128.17099999999996,C3[C](C)(C(=O)OCCC)[CH2][C](C)(C(=O)OCCC)[CH2][C](C)(C(=O)OCCC)[CH2][C](C)(C(=O)OCCC)[CH2][C](C)(C(=O)OCCC)[CH2][C](C)(C(=O)OCCC)[CH2][C](C)(C(=O)OCCC)[CH2][C](C)(C(=O)OCCC)[CH2][C](C)(C(=O)OCCC)[CH2][C](C)(C(=O)OCCC)3,127.95406137113704,1,1,1.0,196.4333333333333,198.85723876953125,6.85723876953125,0.03571478525797526
1668,"Dienstag, 18. Februar 2020 12:17:57",B4 2,25.0,185.4,0.057999999999999996,397.1,197.5,199.0,157.0,VAN064_P2(TS-016b)_1.txt,VAN64_P2,P11,methacrylate,Poly-Propyl MA,C=C(C)C(=O)OCCC,[CH2][C](C)(C(=O)OCCC),16400.0,1.1,SEC13,47.0,2020-02-18 00:00:00,PVA,3,128.17099999999996,C3[C](C)(C(=O)OCCC)[CH2][C](C)(C(=O)OCCC)[CH2][C](C)(C(=O)OCCC)[CH2][C](C)(C(=O)OCCC)[CH2][C](C)(C(=O)OCCC)[CH2][C](C)(C(=O)OCCC)[CH2][C](C)(C(=O)OCCC)[CH2][C](C)(C(=O)OCCC)[CH2][C](C)(C(=O)OCCC)[CH2][C](C)(C(=O)OCCC)3,127.95406137113704,1,1,1.0,196.4333333333333,198.85720825195312,13.45720825195312,0.07258472627806428
1669,"Dienstag, 18. Februar 2020 12:18:07",B4 3,25.0,188.5,0.035,384.4,194.0,193.9,169.5,VAN064_P2(TS-016b)_1.txt,VAN64_P2,P11,methacrylate,Poly-Propyl MA,C=C(C)C(=O)OCCC,[CH2][C](C)(C(=O)OCCC),16400.0,1.1,SEC13,47.0,2020-02-18 00:00:00,PVA,3,128.17099999999996,C3[C](C)(C(=O)OCCC)[CH2][C](C)(C(=O)OCCC)[CH2][C](C)(C(=O)OCCC)[CH2][C](C)(C(=O)OCCC)[CH2][C](C)(C(=O)OCCC)[CH2][C](C)(C(=O)OCCC)[CH2][C](C)(C(=O)OCCC)[CH2][C](C)(C(=O)OCCC)[CH2][C](C)(C(=O)OCCC)[CH2][C](C)(C(=O)OCCC)3,127.95406137113704,1,1,1.0,196.4333333333333,198.85723876953125,10.35723876953125,0.054945563764091515
1670,"Dienstag, 18. Februar 2020 12:18:39",B5 1,25.0,201.6,0.032,440.3,208.5,207.6,181.6,VAN064_P2(TS-016b)_1.txt,VAN64_P2,P11,methacrylate,Poly-Propyl MA,C=C(C)C(=O)OCCC,[CH2][C](C)(C(=O)OCCC),16400.0,1.1,SEC13,47.0,2020-02-18 00:00:00,PVA,3,128.17099999999996,C3[C](C)(C(=O)OCCC)[CH2][C](C)(C(=O)OCCC)[CH2][C](C)(C(=O)OCCC)[CH2][C](C)(C(=O)OCCC)[CH2][C](C)(C(=O)OCCC)[CH2][C](C)(C(=O)OCCC)[CH2][C](C)(C(=O)OCCC)[CH2][C](C)(C(=O)OCCC)[CH2][C](C)(C(=O)OCCC)[CH2][C](C)(C(=O)OCCC)3,127.95406137113704,1,1,1.0,196.4333333333333,198.85723876953125,2.7427612304687443,0.013604966420975915
1671,"Dienstag, 18. Februar 2020 12:18:50",B5 2,25.0,200.7,0.035,451.9,206.5,205.4,184.8,VAN064_P2(TS-016b)_1.txt,VAN64_P2,P11,methacrylate,Poly-Propyl MA,C=C(C)C(=O)OCCC,[CH2][C](C)(C(=O)OCCC),16400.0,1.1,SEC13,47.0,2020-02-18 00:00:00,PVA,3,128.17099999999996,C3[C](C)(C(=O)OCCC)[CH2][C](C)(C(=O)OCCC)[CH2][C](C)(C(=O)OCCC)[CH2][C](C)(C(=O)OCCC)[CH2][C](C)(C(=O)OCCC)[CH2][C](C)(C(=O)OCCC)[CH2][C](C)(C(=O)OCCC)[CH2][C](C)(C(=O)OCCC)[CH2][C](C)(C(=O)OCCC)[CH2][C](C)(C(=O)OCCC)3,127.95406137113704,1,1,1.0,196.4333333333333,198.85723876953125,1.8427612304687386,0.009181670306271742
1672,"Dienstag, 18. Februar 2020 12:19:01",B5 3,25.0,202.4,0.092,441.1,224.0,223.0,166.5,VAN064_P2(TS-016b)_1.txt,VAN64_P2,P11,methacrylate,Poly-Propyl MA,C=C(C)C(=O)OCCC,[CH2][C](C)(C(=O)OCCC),16400.0,1.1,SEC13,47.0,2020-02-18 00:00:00,PVA,3,128.17099999999996,C3[C](C)(C(=O)OCCC)[CH2][C](C)(C(=O)OCCC)[CH2][C](C)(C(=O)OCCC)[CH2][C](C)(C(=O)OCCC)[CH2][C](C)(C(=O)OCCC)[CH2][C](C)(C(=O)OCCC)[CH2][C](C)(C(=O)OCCC)[CH2][C](C)(C(=O)OCCC)[CH2][C](C)(C(=O)OCCC)[CH2][C](C)(C(=O)OCCC)3,127.95406137113704,1,1,1.0,196.4333333333333,198.85723876953125,3.5427612304687557,0.017503761020102548
1673,"Dienstag, 18. Februar 2020 12:20:02",B6 1,25.0,199.6,0.012,427.1,208.2,207.2,183.8,VAN064_P2(TS-016b)_1.txt,VAN64_P2,P11,methacrylate,Poly-Propyl MA,C=C(C)C(=O)OCCC,[CH2][C](C)(C(=O)OCCC),16400.0,1.1,SEC13,47.0,2020-02-18 00:00:00,PVA,3,128.17099999999996,C3[C](C)(C(=O)OCCC)[CH2][C](C)(C(=O)OCCC)[CH2][C](C)(C(=O)OCCC)[CH2][C](C)(C(=O)OCCC)[CH2][C](C)(C(=O)OCCC)[CH2][C](C)(C(=O)OCCC)[CH2][C](C)(C(=O)OCCC)[CH2][C](C)(C(=O)OCCC)[CH2][C](C)(C(=O)OCCC)[CH2][C](C)(C(=O)OCCC)3,127.95406137113704,1,1,1.0,196.4333333333333,198.85723876953125,0.7427612304687443,0.0037212486496430077
1674,"Dienstag, 18. Februar 2020 12:20:13",B6 2,25.0,198.9,0.035,441.6,212.9,212.8,167.0,VAN064_P2(TS-016b)_1.txt,VAN64_P2,P11,methacrylate,Poly-Propyl MA,C=C(C)C(=O)OCCC,[CH2][C](C)(C(=O)OCCC),16400.0,1.1,SEC13,47.0,2020-02-18 00:00:00,PVA,3,128.17099999999996,C3[C](C)(C(=O)OCCC)[CH2][C](C)(C(=O)OCCC)[CH2][C](C)(C(=O)OCCC)[CH2][C](C)(C(=O)OCCC)[CH2][C](C)(C(=O)OCCC)[CH2][C](C)(C(=O)OCCC)[CH2][C](C)(C(=O)OCCC)[CH2][C](C)(C(=O)OCCC)[CH2][C](C)(C(=O)OCCC)[CH2][C](C)(C(=O)OCCC)3,127.95406137113704,1,1,1.0,196.4333333333333,198.85723876953125,0.042761230468755684,0.00021498858958650418
1675,"Dienstag, 18. Februar 2020 12:20:23",B6 3,25.0,198.8,0.077,439.0,218.2,217.9,161.8,VAN064_P2(TS-016b)_1.txt,VAN64_P2,P11,methacrylate,Poly-Propyl MA,C=C(C)C(=O)OCCC,[CH2][C](C)(C(=O)OCCC),16400.0,1.1,SEC13,47.0,2020-02-18 00:00:00,PVA,3,128.17099999999996,C3[C](C)(C(=O)OCCC)[CH2][C](C)(C(=O)OCCC)[CH2][C](C)(C(=O)OCCC)[CH2][C](C)(C(=O)OCCC)[CH2][C](C)(C(=O)OCCC)[CH2][C](C)(C(=O)OCCC)[CH2][C](C)(C(=O)OCCC)[CH2][C](C)(C(=O)OCCC)[CH2][C](C)(C(=O)OCCC)[CH2][C](C)(C(=O)OCCC)3,127.95406137113704,1,1,1.0,196.4333333333333,198.85723876953125,0.05723876953123863,0.00028792137591166314
1676,"Dienstag, 18. Februar 2020 12:20:59",C1 1,25.0,204.3,0.191,333.7,221.2,219.5,192.2,VAN064_P2(TS-016b)_1.txt,VAN64_P2,P11,methacrylate,Poly-Propyl MA,C=C(C)C(=O)OCCC,[CH2][C](C)(C(=O)OCCC),16400.0,1.1,SEC13,47.0,2020-02-18 00:00:00,None,5,128.17099999999996,C3[C](C)(C(=O)OCCC)[CH2][C](C)(C(=O)OCCC)[CH2][C](C)(C(=O)OCCC)[CH2][C](C)(C(=O)OCCC)[CH2][C](C)(C(=O)OCCC)[CH2][C](C)(C(=O)OCCC)[CH2][C](C)(C(=O)OCCC)[CH2][C](C)(C(=O)OCCC)[CH2][C](C)(C(=O)OCCC)[CH2][C](C)(C(=O)OCCC)3,127.95406137113704,0,1,1.0,198.36666666666667,182.1239776611328,22.1760223388672,0.10854636485005971
1677,"Dienstag, 18. Februar 2020 12:21:10",C1 2,25.0,210.4,0.002,338.0,218.0,216.8,197.0,VAN064_P2(TS-016b)_1.txt,VAN64_P2,P11,methacrylate,Poly-Propyl MA,C=C(C)C(=O)OCCC,[CH2][C](C)(C(=O)OCCC),16400.0,1.1,SEC13,47.0,2020-02-18 00:00:00,None,5,128.17099999999996,C3[C](C)(C(=O)OCCC)[CH2][C](C)(C(=O)OCCC)[CH2][C](C)(C(=O)OCCC)[CH2][C](C)(C(=O)OCCC)[CH2][C](C)(C(=O)OCCC)[CH2][C](C)(C(=O)OCCC)[CH2][C](C)(C(=O)OCCC)[CH2][C](C)(C(=O)OCCC)[CH2][C](C)(C(=O)OCCC)[CH2][C](C)(C(=O)OCCC)3,127.95406137113704,0,1,1.0,198.36666666666667,182.1239776611328,28.276022338867193,0.13439174115431174
1678,"Dienstag, 18. Februar 2020 12:21:21",C1 3,25.0,203.9,0.08900000000000001,339.6,216.7,215.4,194.1,VAN064_P2(TS-016b)_1.txt,VAN64_P2,P11,methacrylate,Poly-Propyl MA,C=C(C)C(=O)OCCC,[CH2][C](C)(C(=O)OCCC),16400.0,1.1,SEC13,47.0,2020-02-18 00:00:00,None,5,128.17099999999996,C3[C](C)(C(=O)OCCC)[CH2][C](C)(C(=O)OCCC)[CH2][C](C)(C(=O)OCCC)[CH2][C](C)(C(=O)OCCC)[CH2][C](C)(C(=O)OCCC)[CH2][C](C)(C(=O)OCCC)[CH2][C](C)(C(=O)OCCC)[CH2][C](C)(C(=O)OCCC)[CH2][C](C)(C(=O)OCCC)[CH2][C](C)(C(=O)OCCC)3,127.95406137113704,0,1,1.0,198.36666666666667,182.12396240234375,21.776037597656256,0.10679763412288502
1679,"Dienstag, 18. Februar 2020 12:21:52",C2 1,25.0,198.8,0.08900000000000001,540.0,217.8,217.2,167.6,VAN064_P2(TS-016b)_1.txt,VAN64_P2,P11,methacrylate,Poly-Propyl MA,C=C(C)C(=O)OCCC,[CH2][C](C)(C(=O)OCCC),16400.0,1.1,SEC13,47.0,2020-02-18 00:00:00,None,5,128.17099999999996,C3[C](C)(C(=O)OCCC)[CH2][C](C)(C(=O)OCCC)[CH2][C](C)(C(=O)OCCC)[CH2][C](C)(C(=O)OCCC)[CH2][C](C)(C(=O)OCCC)[CH2][C](C)(C(=O)OCCC)[CH2][C](C)(C(=O)OCCC)[CH2][C](C)(C(=O)OCCC)[CH2][C](C)(C(=O)OCCC)[CH2][C](C)(C(=O)OCCC)3,127.95406137113704,0,1,1.0,198.36666666666667,182.1239776611328,16.6760223388672,0.08388341216734004
1680,"Dienstag, 18. Februar 2020 12:22:03",C2 2,25.0,203.4,0.129,493.7,221.4,220.4,163.2,VAN064_P2(TS-016b)_1.txt,VAN64_P2,P11,methacrylate,Poly-Propyl MA,C=C(C)C(=O)OCCC,[CH2][C](C)(C(=O)OCCC),16400.0,1.1,SEC13,47.0,2020-02-18 00:00:00,None,5,128.17099999999996,C3[C](C)(C(=O)OCCC)[CH2][C](C)(C(=O)OCCC)[CH2][C](C)(C(=O)OCCC)[CH2][C](C)(C(=O)OCCC)[CH2][C](C)(C(=O)OCCC)[CH2][C](C)(C(=O)OCCC)[CH2][C](C)(C(=O)OCCC)[CH2][C](C)(C(=O)OCCC)[CH2][C](C)(C(=O)OCCC)[CH2][C](C)(C(=O)OCCC)3,127.95406137113704,0,1,1.0,198.36666666666667,182.1239776611328,21.276022338867193,0.10460187973877676
1681,"Dienstag, 18. Februar 2020 12:22:14",C2 3,25.0,193.9,0.187,363.8,444.7,268.0,154.0,VAN064_P2(TS-016b)_1.txt,VAN64_P2,P11,methacrylate,Poly-Propyl MA,C=C(C)C(=O)OCCC,[CH2][C](C)(C(=O)OCCC),16400.0,1.1,SEC13,47.0,2020-02-18 00:00:00,None,5,128.17099999999996,C3[C](C)(C(=O)OCCC)[CH2][C](C)(C(=O)OCCC)[CH2][C](C)(C(=O)OCCC)[CH2][C](C)(C(=O)OCCC)[CH2][C](C)(C(=O)OCCC)[CH2][C](C)(C(=O)OCCC)[CH2][C](C)(C(=O)OCCC)[CH2][C](C)(C(=O)OCCC)[CH2][C](C)(C(=O)OCCC)[CH2][C](C)(C(=O)OCCC)3,127.95406137113704,0,1,1.0,198.36666666666667,182.12399291992188,11.77600708007813,0.06073237276987174
1682,"Dienstag, 18. Februar 2020 12:22:53",C3 1,25.0,190.1,0.043,418.9,200.1,199.9,171.5,VAN064_P2(TS-016b)_1.txt,VAN64_P2,P11,methacrylate,Poly-Propyl MA,C=C(C)C(=O)OCCC,[CH2][C](C)(C(=O)OCCC),16400.0,1.1,SEC13,47.0,2020-02-18 00:00:00,None,5,128.17099999999996,C3[C](C)(C(=O)OCCC)[CH2][C](C)(C(=O)OCCC)[CH2][C](C)(C(=O)OCCC)[CH2][C](C)(C(=O)OCCC)[CH2][C](C)(C(=O)OCCC)[CH2][C](C)(C(=O)OCCC)[CH2][C](C)(C(=O)OCCC)[CH2][C](C)(C(=O)OCCC)[CH2][C](C)(C(=O)OCCC)[CH2][C](C)(C(=O)OCCC)3,127.95406137113704,0,1,1.0,198.36666666666667,182.12399291992188,7.976007080078119,0.04195690205196275
1683,"Dienstag, 18. Februar 2020 12:23:03",C3 2,25.0,189.1,0.114,433.1,203.0,203.9,158.3,VAN064_P2(TS-016b)_1.txt,VAN64_P2,P11,methacrylate,Poly-Propyl MA,C=C(C)C(=O)OCCC,[CH2][C](C)(C(=O)OCCC),16400.0,1.1,SEC13,47.0,2020-02-18 00:00:00,None,5,128.17099999999996,C3[C](C)(C(=O)OCCC)[CH2][C](C)(C(=O)OCCC)[CH2][C](C)(C(=O)OCCC)[CH2][C](C)(C(=O)OCCC)[CH2][C](C)(C(=O)OCCC)[CH2][C](C)(C(=O)OCCC)[CH2][C](C)(C(=O)OCCC)[CH2][C](C)(C(=O)OCCC)[CH2][C](C)(C(=O)OCCC)[CH2][C](C)(C(=O)OCCC)3,127.95406137113704,0,1,1.0,198.36666666666667,182.12399291992188,6.976007080078119,0.03689057154985785
1684,"Dienstag, 18. Februar 2020 12:23:14",C3 3,25.0,191.4,0.027000000000000003,418.9,201.2,201.0,170.7,VAN064_P2(TS-016b)_1.txt,VAN64_P2,P11,methacrylate,Poly-Propyl MA,C=C(C)C(=O)OCCC,[CH2][C](C)(C(=O)OCCC),16400.0,1.1,SEC13,47.0,2020-02-18 00:00:00,None,5,128.17099999999996,C3[C](C)(C(=O)OCCC)[CH2][C](C)(C(=O)OCCC)[CH2][C](C)(C(=O)OCCC)[CH2][C](C)(C(=O)OCCC)[CH2][C](C)(C(=O)OCCC)[CH2][C](C)(C(=O)OCCC)[CH2][C](C)(C(=O)OCCC)[CH2][C](C)(C(=O)OCCC)[CH2][C](C)(C(=O)OCCC)[CH2][C](C)(C(=O)OCCC)3,127.95406137113704,0,1,1.0,198.36666666666667,182.1239776611328,9.276022338867193,0.048464066556254924
1685,"Dienstag, 18. Februar 2020 12:23:47",C4 1,25.0,240.0,0.009000000000000001,504.8,251.3,248.3,220.4,VAN064_P2(TS-016b)_1.txt,VAN64_P2,P11,methacrylate,Poly-Propyl MA,C=C(C)C(=O)OCCC,[CH2][C](C)(C(=O)OCCC),16400.0,1.1,SEC13,47.0,2020-02-18 00:00:00,PVA,5,128.17099999999996,C3[C](C)(C(=O)OCCC)[CH2][C](C)(C(=O)OCCC)[CH2][C](C)(C(=O)OCCC)[CH2][C](C)(C(=O)OCCC)[CH2][C](C)(C(=O)OCCC)[CH2][C](C)(C(=O)OCCC)[CH2][C](C)(C(=O)OCCC)[CH2][C](C)(C(=O)OCCC)[CH2][C](C)(C(=O)OCCC)[CH2][C](C)(C(=O)OCCC)3,127.95406137113704,1,1,1.0,226.65555555555562,217.06915283203125,22.93084716796875,0.09554519653320312
1686,"Dienstag, 18. Februar 2020 12:23:58",C4 2,25.0,249.5,0.033,512.5,270.8,265.3,223.1,VAN064_P2(TS-016b)_1.txt,VAN64_P2,P11,methacrylate,Poly-Propyl MA,C=C(C)C(=O)OCCC,[CH2][C](C)(C(=O)OCCC),16400.0,1.1,SEC13,47.0,2020-02-18 00:00:00,PVA,5,128.17099999999996,C3[C](C)(C(=O)OCCC)[CH2][C](C)(C(=O)OCCC)[CH2][C](C)(C(=O)OCCC)[CH2][C](C)(C(=O)OCCC)[CH2][C](C)(C(=O)OCCC)[CH2][C](C)(C(=O)OCCC)[CH2][C](C)(C(=O)OCCC)[CH2][C](C)(C(=O)OCCC)[CH2][C](C)(C(=O)OCCC)[CH2][C](C)(C(=O)OCCC)3,127.95406137113704,1,1,1.0,226.65555555555562,217.06915283203125,32.43084716796875,0.12998335538264028
1687,"Dienstag, 18. Februar 2020 12:24:09",C4 3,25.0,234.5,0.083,506.4,259.2,253.8,207.5,VAN064_P2(TS-016b)_1.txt,VAN64_P2,P11,methacrylate,Poly-Propyl MA,C=C(C)C(=O)OCCC,[CH2][C](C)(C(=O)OCCC),16400.0,1.1,SEC13,47.0,2020-02-18 00:00:00,PVA,5,128.17099999999996,C3[C](C)(C(=O)OCCC)[CH2][C](C)(C(=O)OCCC)[CH2][C](C)(C(=O)OCCC)[CH2][C](C)(C(=O)OCCC)[CH2][C](C)(C(=O)OCCC)[CH2][C](C)(C(=O)OCCC)[CH2][C](C)(C(=O)OCCC)[CH2][C](C)(C(=O)OCCC)[CH2][C](C)(C(=O)OCCC)[CH2][C](C)(C(=O)OCCC)3,127.95406137113704,1,1,1.0,226.65555555555562,217.06915283203125,17.43084716796875,0.07433197086553837
1688,"Dienstag, 18. Februar 2020 12:24:42",C5 1,25.0,218.1,0.038,471.5,233.7,231.3,192.7,VAN064_P2(TS-016b)_1.txt,VAN64_P2,P11,methacrylate,Poly-Propyl MA,C=C(C)C(=O)OCCC,[CH2][C](C)(C(=O)OCCC),16400.0,1.1,SEC13,47.0,2020-02-18 00:00:00,PVA,5,128.17099999999996,C3[C](C)(C(=O)OCCC)[CH2][C](C)(C(=O)OCCC)[CH2][C](C)(C(=O)OCCC)[CH2][C](C)(C(=O)OCCC)[CH2][C](C)(C(=O)OCCC)[CH2][C](C)(C(=O)OCCC)[CH2][C](C)(C(=O)OCCC)[CH2][C](C)(C(=O)OCCC)[CH2][C](C)(C(=O)OCCC)[CH2][C](C)(C(=O)OCCC)3,127.95406137113704,1,1,1.0,226.65555555555562,217.06915283203125,1.0308471679687443,0.00472648861975582
1689,"Dienstag, 18. Februar 2020 12:24:53",C5 2,25.0,218.4,0.054000000000000006,469.2,224.8,223.2,199.3,VAN064_P2(TS-016b)_1.txt,VAN64_P2,P11,methacrylate,Poly-Propyl MA,C=C(C)C(=O)OCCC,[CH2][C](C)(C(=O)OCCC),16400.0,1.1,SEC13,47.0,2020-02-18 00:00:00,PVA,5,128.17099999999996,C3[C](C)(C(=O)OCCC)[CH2][C](C)(C(=O)OCCC)[CH2][C](C)(C(=O)OCCC)[CH2][C](C)(C(=O)OCCC)[CH2][C](C)(C(=O)OCCC)[CH2][C](C)(C(=O)OCCC)[CH2][C](C)(C(=O)OCCC)[CH2][C](C)(C(=O)OCCC)[CH2][C](C)(C(=O)OCCC)[CH2][C](C)(C(=O)OCCC)3,127.95406137113704,1,1,1.0,226.65555555555562,217.06915283203125,1.3308471679687557,0.006093622563959504
1690,"Dienstag, 18. Februar 2020 12:25:03",C5 3,25.0,213.6,0.067,473.3,230.2,228.0,190.5,VAN064_P2(TS-016b)_1.txt,VAN64_P2,P11,methacrylate,Poly-Propyl MA,C=C(C)C(=O)OCCC,[CH2][C](C)(C(=O)OCCC),16400.0,1.1,SEC13,47.0,2020-02-18 00:00:00,PVA,5,128.17099999999996,C3[C](C)(C(=O)OCCC)[CH2][C](C)(C(=O)OCCC)[CH2][C](C)(C(=O)OCCC)[CH2][C](C)(C(=O)OCCC)[CH2][C](C)(C(=O)OCCC)[CH2][C](C)(C(=O)OCCC)[CH2][C](C)(C(=O)OCCC)[CH2][C](C)(C(=O)OCCC)[CH2][C](C)(C(=O)OCCC)[CH2][C](C)(C(=O)OCCC)3,127.95406137113704,1,1,1.0,226.65555555555562,217.06915283203125,3.4691528320312557,0.016241352209884156
1691,"Dienstag, 18. Februar 2020 12:25:36",C6 1,25.0,228.7,0.036000000000000004,418.6,241.9,239.4,210.8,VAN064_P2(TS-016b)_1.txt,VAN64_P2,P11,methacrylate,Poly-Propyl MA,C=C(C)C(=O)OCCC,[CH2][C](C)(C(=O)OCCC),16400.0,1.1,SEC13,47.0,2020-02-18 00:00:00,PVA,5,128.17099999999996,C3[C](C)(C(=O)OCCC)[CH2][C](C)(C(=O)OCCC)[CH2][C](C)(C(=O)OCCC)[CH2][C](C)(C(=O)OCCC)[CH2][C](C)(C(=O)OCCC)[CH2][C](C)(C(=O)OCCC)[CH2][C](C)(C(=O)OCCC)[CH2][C](C)(C(=O)OCCC)[CH2][C](C)(C(=O)OCCC)[CH2][C](C)(C(=O)OCCC)3,127.95406137113704,1,1,1.0,226.65555555555562,217.06915283203125,11.630847167968739,0.050856349663177695
1692,"Dienstag, 18. Februar 2020 12:25:47",C6 2,25.0,222.9,0.132,444.1,267.8,259.7,157.7,VAN064_P2(TS-016b)_1.txt,VAN64_P2,P11,methacrylate,Poly-Propyl MA,C=C(C)C(=O)OCCC,[CH2][C](C)(C(=O)OCCC),16400.0,1.1,SEC13,47.0,2020-02-18 00:00:00,PVA,5,128.17099999999996,C3[C](C)(C(=O)OCCC)[CH2][C](C)(C(=O)OCCC)[CH2][C](C)(C(=O)OCCC)[CH2][C](C)(C(=O)OCCC)[CH2][C](C)(C(=O)OCCC)[CH2][C](C)(C(=O)OCCC)[CH2][C](C)(C(=O)OCCC)[CH2][C](C)(C(=O)OCCC)[CH2][C](C)(C(=O)OCCC)[CH2][C](C)(C(=O)OCCC)3,127.95406137113704,1,1,1.0,226.65555555555562,217.06915283203125,5.830847167968756,0.02615902722282977
1693,"Dienstag, 18. Februar 2020 12:25:58",C6 3,25.0,214.2,0.188,428.5,236.6,234.5,207.8,VAN064_P2(TS-016b)_1.txt,VAN64_P2,P11,methacrylate,Poly-Propyl MA,C=C(C)C(=O)OCCC,[CH2][C](C)(C(=O)OCCC),16400.0,1.1,SEC13,47.0,2020-02-18 00:00:00,PVA,5,128.17099999999996,C3[C](C)(C(=O)OCCC)[CH2][C](C)(C(=O)OCCC)[CH2][C](C)(C(=O)OCCC)[CH2][C](C)(C(=O)OCCC)[CH2][C](C)(C(=O)OCCC)[CH2][C](C)(C(=O)OCCC)[CH2][C](C)(C(=O)OCCC)[CH2][C](C)(C(=O)OCCC)[CH2][C](C)(C(=O)OCCC)[CH2][C](C)(C(=O)OCCC)3,127.95406137113704,1,1,1.0,226.65555555555562,217.06915283203125,2.8691528320312614,0.013394737777923724
1694,"Dienstag, 18. Februar 2020 12:26:33",D1 1,25.0,205.2,0.18,282.9,206.5,205.4,190.4,VAN064_P2(TS-016b)_1.txt,VAN64_P2,P11,methacrylate,Poly-Propyl MA,C=C(C)C(=O)OCCC,[CH2][C](C)(C(=O)OCCC),16400.0,1.1,SEC13,47.0,2020-02-18 00:00:00,None,8,128.17099999999996,C3[C](C)(C(=O)OCCC)[CH2][C](C)(C(=O)OCCC)[CH2][C](C)(C(=O)OCCC)[CH2][C](C)(C(=O)OCCC)[CH2][C](C)(C(=O)OCCC)[CH2][C](C)(C(=O)OCCC)[CH2][C](C)(C(=O)OCCC)[CH2][C](C)(C(=O)OCCC)[CH2][C](C)(C(=O)OCCC)[CH2][C](C)(C(=O)OCCC)3,127.95406137113704,0,1,0.9166666666666666,215.67777777777783,204.56027221679688,0.6397277832031136,0.003117581789488858
