Repository: JulianKimmig/nanoparticle_size_prediction

File: pretrained/np_model_14/evaluation/train_df.csv (part 27 of 37)
index,measurment_data,sample,temperature,z_average,dispersity,mean_count_rate,volume_mean,intensity_mean,number_mean,file,np_formulation,substance_code,polymer_class,polymer,smiles_monomer,smiles_ru,mn,pdi,mn_method,tg,date,additive,polymer_concentration,mass_ru,circular_smiles_10,dp,with_pva,valid,roll_valid,mean_z_average,predicted_z_average,error,rel_error
1695,"Dienstag, 18. Februar 2020 12:26:44",D1 2,25.0,207.8,0.221,280.0,203.3,202.2,188.0,VAN064_P2(TS-016b)_1.txt,VAN64_P2,P11,methacrylate,Poly-Propyl MA,C=C(C)C(=O)OCCC,[CH2][C](C)(C(=O)OCCC),16400.0,1.1,SEC13,47.0,2020-02-18 00:00:00,None,8,128.17099999999996,C3[C](C)(C(=O)OCCC)[CH2][C](C)(C(=O)OCCC)[CH2][C](C)(C(=O)OCCC)[CH2][C](C)(C(=O)OCCC)[CH2][C](C)(C(=O)OCCC)[CH2][C](C)(C(=O)OCCC)[CH2][C](C)(C(=O)OCCC)[CH2][C](C)(C(=O)OCCC)[CH2][C](C)(C(=O)OCCC)[CH2][C](C)(C(=O)OCCC)3,127.95406137113704,0,1,0.9166666666666666,215.67777777777783,204.56027221679688,3.2397277832031364,0.015590605308966006
1696,"Dienstag, 18. Februar 2020 12:26:55",D1 3,25.0,209.7,0.03,295.0,219.0,217.7,202.1,VAN064_P2(TS-016b)_1.txt,VAN64_P2,P11,methacrylate,Poly-Propyl MA,C=C(C)C(=O)OCCC,[CH2][C](C)(C(=O)OCCC),16400.0,1.1,SEC13,47.0,2020-02-18 00:00:00,None,8,128.17099999999996,C3[C](C)(C(=O)OCCC)[CH2][C](C)(C(=O)OCCC)[CH2][C](C)(C(=O)OCCC)[CH2][C](C)(C(=O)OCCC)[CH2][C](C)(C(=O)OCCC)[CH2][C](C)(C(=O)OCCC)[CH2][C](C)(C(=O)OCCC)[CH2][C](C)(C(=O)OCCC)[CH2][C](C)(C(=O)OCCC)[CH2][C](C)(C(=O)OCCC)3,127.95406137113704,0,1,0.9166666666666666,215.67777777777783,204.56027221679688,5.139727783203114,0.02450990836052987
1697,"Dienstag, 18. Februar 2020 12:27:31",D2 1,25.0,211.5,0.23800000000000002,280.2,204.7,203.5,190.5,VAN064_P2(TS-016b)_1.txt,VAN64_P2,P11,methacrylate,Poly-Propyl MA,C=C(C)C(=O)OCCC,[CH2][C](C)(C(=O)OCCC),16400.0,1.1,SEC13,47.0,2020-02-18 00:00:00,None,8,128.17099999999996,C3[C](C)(C(=O)OCCC)[CH2][C](C)(C(=O)OCCC)[CH2][C](C)(C(=O)OCCC)[CH2][C](C)(C(=O)OCCC)[CH2][C](C)(C(=O)OCCC)[CH2][C](C)(C(=O)OCCC)[CH2][C](C)(C(=O)OCCC)[CH2][C](C)(C(=O)OCCC)[CH2][C](C)(C(=O)OCCC)[CH2][C](C)(C(=O)OCCC)3,127.95406137113704,0,1,0.9166666666666666,215.67777777777783,204.56024169921875,6.93975830078125,0.032812095984781325
1698,"Dienstag, 18. Februar 2020 12:27:42",D2 2,25.0,204.2,0.22899999999999998,284.9,215.1,213.8,199.6,VAN064_P2(TS-016b)_1.txt,VAN64_P2,P11,methacrylate,Poly-Propyl MA,C=C(C)C(=O)OCCC,[CH2][C](C)(C(=O)OCCC),16400.0,1.1,SEC13,47.0,2020-02-18 00:00:00,None,8,128.17099999999996,C3[C](C)(C(=O)OCCC)[CH2][C](C)(C(=O)OCCC)[CH2][C](C)(C(=O)OCCC)[CH2][C](C)(C(=O)OCCC)[CH2][C](C)(C(=O)OCCC)[CH2][C](C)(C(=O)OCCC)[CH2][C](C)(C(=O)OCCC)[CH2][C](C)(C(=O)OCCC)[CH2][C](C)(C(=O)OCCC)[CH2][C](C)(C(=O)OCCC)3,127.95406137113704,0,1,0.9166666666666666,215.67777777777783,204.56024169921875,0.36024169921876137,0.0017641611127265494
1699,"Dienstag, 18. Februar 2020 12:27:53",D2 3,25.0,217.7,0.275,286.1,190.6,189.5,177.7,VAN064_P2(TS-016b)_1.txt,VAN64_P2,P11,methacrylate,Poly-Propyl MA,C=C(C)C(=O)OCCC,[CH2][C](C)(C(=O)OCCC),16400.0,1.1,SEC13,47.0,2020-02-18 00:00:00,None,8,128.17099999999996,C3[C](C)(C(=O)OCCC)[CH2][C](C)(C(=O)OCCC)[CH2][C](C)(C(=O)OCCC)[CH2][C](C)(C(=O)OCCC)[CH2][C](C)(C(=O)OCCC)[CH2][C](C)(C(=O)OCCC)[CH2][C](C)(C(=O)OCCC)[CH2][C](C)(C(=O)OCCC)[CH2][C](C)(C(=O)OCCC)[CH2][C](C)(C(=O)OCCC)3,127.95406137113704,0,1,0.9166666666666666,215.67777777777783,204.56027221679688,13.139727783203114,0.06035704080479152
1700,"Dienstag, 18. Februar 2020 12:28:31",D3 1,25.0,234.0,0.172,230.7,309.9,281.7,159.6,VAN064_P2(TS-016b)_1.txt,VAN64_P2,P11,methacrylate,Poly-Propyl MA,C=C(C)C(=O)OCCC,[CH2][C](C)(C(=O)OCCC),16400.0,1.1,SEC13,47.0,2020-02-18 00:00:00,None,8,128.17099999999996,C3[C](C)(C(=O)OCCC)[CH2][C](C)(C(=O)OCCC)[CH2][C](C)(C(=O)OCCC)[CH2][C](C)(C(=O)OCCC)[CH2][C](C)(C(=O)OCCC)[CH2][C](C)(C(=O)OCCC)[CH2][C](C)(C(=O)OCCC)[CH2][C](C)(C(=O)OCCC)[CH2][C](C)(C(=O)OCCC)[CH2][C](C)(C(=O)OCCC)3,127.95406137113704,0,1,0.9166666666666666,215.67777777777783,204.56024169921875,29.43975830078125,0.12581093290932158
1701,"Dienstag, 18. Februar 2020 12:28:42",D3 2,25.0,233.1,0.218,241.7,710.4,400.8,166.4,VAN064_P2(TS-016b)_1.txt,VAN64_P2,P11,methacrylate,Poly-Propyl MA,C=C(C)C(=O)OCCC,[CH2][C](C)(C(=O)OCCC),16400.0,1.1,SEC13,47.0,2020-02-18 00:00:00,None,8,128.17099999999996,C3[C](C)(C(=O)OCCC)[CH2][C](C)(C(=O)OCCC)[CH2][C](C)(C(=O)OCCC)[CH2][C](C)(C(=O)OCCC)[CH2][C](C)(C(=O)OCCC)[CH2][C](C)(C(=O)OCCC)[CH2][C](C)(C(=O)OCCC)[CH2][C](C)(C(=O)OCCC)[CH2][C](C)(C(=O)OCCC)[CH2][C](C)(C(=O)OCCC)3,127.95406137113704,0,1,0.9166666666666666,215.67777777777783,204.56024169921875,28.539758300781244,0.12243568554603709
1702,"Dienstag, 18. Februar 2020 12:28:53",D3 3,25.0,217.9,0.14,236.4,243.3,239.5,193.2,VAN064_P2(TS-016b)_1.txt,VAN64_P2,P11,methacrylate,Poly-Propyl MA,C=C(C)C(=O)OCCC,[CH2][C](C)(C(=O)OCCC),16400.0,1.1,SEC13,47.0,2020-02-18 00:00:00,None,8,128.17099999999996,C3[C](C)(C(=O)OCCC)[CH2][C](C)(C(=O)OCCC)[CH2][C](C)(C(=O)OCCC)[CH2][C](C)(C(=O)OCCC)[CH2][C](C)(C(=O)OCCC)[CH2][C](C)(C(=O)OCCC)[CH2][C](C)(C(=O)OCCC)[CH2][C](C)(C(=O)OCCC)[CH2][C](C)(C(=O)OCCC)[CH2][C](C)(C(=O)OCCC)3,127.95406137113704,0,1,0.9166666666666666,215.67777777777783,204.5602569580078,13.339743041992193,0.061219564212905885
1703,"Dienstag, 18. Februar 2020 12:29:34",D4 1,25.0,260.5,0.16699999999999998,387.2,271.8,267.1,232.8,VAN064_P2(TS-016b)_1.txt,VAN64_P2,P11,methacrylate,Poly-Propyl MA,C=C(C)C(=O)OCCC,[CH2][C](C)(C(=O)OCCC),16400.0,1.1,SEC13,47.0,2020-02-18 00:00:00,PVA,8,128.17099999999996,C3[C](C)(C(=O)OCCC)[CH2][C](C)(C(=O)OCCC)[CH2][C](C)(C(=O)OCCC)[CH2][C](C)(C(=O)OCCC)[CH2][C](C)(C(=O)OCCC)[CH2][C](C)(C(=O)OCCC)[CH2][C](C)(C(=O)OCCC)[CH2][C](C)(C(=O)OCCC)[CH2][C](C)(C(=O)OCCC)[CH2][C](C)(C(=O)OCCC)3,127.95406137113704,1,1,0.9722222222222222,249.46666666666664,246.39205932617188,14.107940673828125,0.054157161895693376
1704,"Dienstag, 18. Februar 2020 12:29:45",D4 2,25.0,252.4,0.008,383.4,266.9,262.8,230.4,VAN064_P2(TS-016b)_1.txt,VAN64_P2,P11,methacrylate,Poly-Propyl MA,C=C(C)C(=O)OCCC,[CH2][C](C)(C(=O)OCCC),16400.0,1.1,SEC13,47.0,2020-02-18 00:00:00,PVA,8,128.17099999999996,C3[C](C)(C(=O)OCCC)[CH2][C](C)(C(=O)OCCC)[CH2][C](C)(C(=O)OCCC)[CH2][C](C)(C(=O)OCCC)[CH2][C](C)(C(=O)OCCC)[CH2][C](C)(C(=O)OCCC)[CH2][C](C)(C(=O)OCCC)[CH2][C](C)(C(=O)OCCC)[CH2][C](C)(C(=O)OCCC)[CH2][C](C)(C(=O)OCCC)3,127.95406137113704,1,1,0.9722222222222222,249.46666666666664,246.39205932617188,6.007940673828131,0.02380325148109402
1705,"Dienstag, 18. Februar 2020 12:29:55",D4 3,25.0,250.4,0.071,383.8,276.8,269.9,221.0,VAN064_P2(TS-016b)_1.txt,VAN64_P2,P11,methacrylate,Poly-Propyl MA,C=C(C)C(=O)OCCC,[CH2][C](C)(C(=O)OCCC),16400.0,1.1,SEC13,47.0,2020-02-18 00:00:00,PVA,8,128.17099999999996,C3[C](C)(C(=O)OCCC)[CH2][C](C)(C(=O)OCCC)[CH2][C](C)(C(=O)OCCC)[CH2][C](C)(C(=O)OCCC)[CH2][C](C)(C(=O)OCCC)[CH2][C](C)(C(=O)OCCC)[CH2][C](C)(C(=O)OCCC)[CH2][C](C)(C(=O)OCCC)[CH2][C](C)(C(=O)OCCC)[CH2][C](C)(C(=O)OCCC)3,127.95406137113704,1,1,0.9722222222222222,249.46666666666664,246.39205932617188,4.007940673828131,0.01600615285075132
1706,"Dienstag, 18. Februar 2020 12:30:30",D5 1,25.0,272.9,0.046,387.3,296.0,288.9,248.1,VAN064_P2(TS-016b)_1.txt,VAN64_P2,P11,methacrylate,Poly-Propyl MA,C=C(C)C(=O)OCCC,[CH2][C](C)(C(=O)OCCC),16400.0,1.1,SEC13,47.0,2020-02-18 00:00:00,PVA,8,128.17099999999996,C3[C](C)(C(=O)OCCC)[CH2][C](C)(C(=O)OCCC)[CH2][C](C)(C(=O)OCCC)[CH2][C](C)(C(=O)OCCC)[CH2][C](C)(C(=O)OCCC)[CH2][C](C)(C(=O)OCCC)[CH2][C](C)(C(=O)OCCC)[CH2][C](C)(C(=O)OCCC)[CH2][C](C)(C(=O)OCCC)[CH2][C](C)(C(=O)OCCC)3,127.95406137113704,1,1,0.9722222222222222,249.46666666666664,246.39205932617188,26.507940673828102,0.09713426410343753
1707,"Dienstag, 18. Februar 2020 12:30:41",D5 2,25.0,247.9,0.027999999999999997,360.5,258.3,255.1,227.3,VAN064_P2(TS-016b)_1.txt,VAN64_P2,P11,methacrylate,Poly-Propyl MA,C=C(C)C(=O)OCCC,[CH2][C](C)(C(=O)OCCC),16400.0,1.1,SEC13,47.0,2020-02-18 00:00:00,PVA,8,128.17099999999996,C3[C](C)(C(=O)OCCC)[CH2][C](C)(C(=O)OCCC)[CH2][C](C)(C(=O)OCCC)[CH2][C](C)(C(=O)OCCC)[CH2][C](C)(C(=O)OCCC)[CH2][C](C)(C(=O)OCCC)[CH2][C](C)(C(=O)OCCC)[CH2][C](C)(C(=O)OCCC)[CH2][C](C)(C(=O)OCCC)[CH2][C](C)(C(=O)OCCC)3,127.95406137113704,1,1,0.9722222222222222,249.46666666666664,246.39205932617188,1.5079406738281307,0.006082858708463617
1708,"Dienstag, 18. Februar 2020 12:30:52",D5 3,25.0,244.7,0.03,361.1,260.1,256.3,224.5,VAN064_P2(TS-016b)_1.txt,VAN64_P2,P11,methacrylate,Poly-Propyl MA,C=C(C)C(=O)OCCC,[CH2][C](C)(C(=O)OCCC),16400.0,1.1,SEC13,47.0,2020-02-18 00:00:00,PVA,8,128.17099999999996,C3[C](C)(C(=O)OCCC)[CH2][C](C)(C(=O)OCCC)[CH2][C](C)(C(=O)OCCC)[CH2][C](C)(C(=O)OCCC)[CH2][C](C)(C(=O)OCCC)[CH2][C](C)(C(=O)OCCC)[CH2][C](C)(C(=O)OCCC)[CH2][C](C)(C(=O)OCCC)[CH2][C](C)(C(=O)OCCC)[CH2][C](C)(C(=O)OCCC)3,127.95406137113704,1,1,0.9722222222222222,249.46666666666664,246.39205932617188,1.6920593261718864,0.006914831737523034
1709,"Dienstag, 18. Februar 2020 12:31:27",D6 1,25.0,240.6,0.019,335.0,250.2,247.6,222.1,VAN064_P2(TS-016b)_1.txt,VAN64_P2,P11,methacrylate,Poly-Propyl MA,C=C(C)C(=O)OCCC,[CH2][C](C)(C(=O)OCCC),16400.0,1.1,SEC13,47.0,2020-02-18 00:00:00,PVA,8,128.17099999999996,C3[C](C)(C(=O)OCCC)[CH2][C](C)(C(=O)OCCC)[CH2][C](C)(C(=O)OCCC)[CH2][C](C)(C(=O)OCCC)[CH2][C](C)(C(=O)OCCC)[CH2][C](C)(C(=O)OCCC)[CH2][C](C)(C(=O)OCCC)[CH2][C](C)(C(=O)OCCC)[CH2][C](C)(C(=O)OCCC)[CH2][C](C)(C(=O)OCCC)3,127.95406137113704,1,1,0.9722222222222222,249.46666666666664,246.39205932617188,5.792059326171881,0.024073397033133336
1710,"Dienstag, 18. Februar 2020 12:31:37",D6 2,25.0,238.9,0.085,337.1,261.7,256.7,215.0,VAN064_P2(TS-016b)_1.txt,VAN64_P2,P11,methacrylate,Poly-Propyl MA,C=C(C)C(=O)OCCC,[CH2][C](C)(C(=O)OCCC),16400.0,1.1,SEC13,47.0,2020-02-18 00:00:00,PVA,8,128.17099999999996,C3[C](C)(C(=O)OCCC)[CH2][C](C)(C(=O)OCCC)[CH2][C](C)(C(=O)OCCC)[CH2][C](C)(C(=O)OCCC)[CH2][C](C)(C(=O)OCCC)[CH2][C](C)(C(=O)OCCC)[CH2][C](C)(C(=O)OCCC)[CH2][C](C)(C(=O)OCCC)[CH2][C](C)(C(=O)OCCC)[CH2][C](C)(C(=O)OCCC)3,127.95406137113704,1,1,0.9722222222222222,249.46666666666664,246.39205932617188,7.492059326171869,0.03136065017233934
1711,"Dienstag, 18. Februar 2020 12:31:48",D6 3,25.0,236.9,0.11199999999999999,346.5,267.3,260.7,206.0,VAN064_P2(TS-016b)_1.txt,VAN64_P2,P11,methacrylate,Poly-Propyl MA,C=C(C)C(=O)OCCC,[CH2][C](C)(C(=O)OCCC),16400.0,1.1,SEC13,47.0,2020-02-18 00:00:00,PVA,8,128.17099999999996,C3[C](C)(C(=O)OCCC)[CH2][C](C)(C(=O)OCCC)[CH2][C](C)(C(=O)OCCC)[CH2][C](C)(C(=O)OCCC)[CH2][C](C)(C(=O)OCCC)[CH2][C](C)(C(=O)OCCC)[CH2][C](C)(C(=O)OCCC)[CH2][C](C)(C(=O)OCCC)[CH2][C](C)(C(=O)OCCC)[CH2][C](C)(C(=O)OCCC)3,127.95406137113704,1,1,0.9722222222222222,249.46666666666664,246.39205932617188,9.49205932617187,0.040067789473076695
1712,"Dienstag, 18. Februar 2020 12:33:17",E2 1,25.0,259.3,0.222,332.5,260.4,255.1,202.6,VAN064_P2(TS-016b)_1.txt,VAN64_P2,P11,methacrylate,Poly-Propyl MA,C=C(C)C(=O)OCCC,[CH2][C](C)(C(=O)OCCC),16400.0,1.1,SEC13,47.0,2020-02-18 00:00:00,None,10,128.17099999999996,C3[C](C)(C(=O)OCCC)[CH2][C](C)(C(=O)OCCC)[CH2][C](C)(C(=O)OCCC)[CH2][C](C)(C(=O)OCCC)[CH2][C](C)(C(=O)OCCC)[CH2][C](C)(C(=O)OCCC)[CH2][C](C)(C(=O)OCCC)[CH2][C](C)(C(=O)OCCC)[CH2][C](C)(C(=O)OCCC)[CH2][C](C)(C(=O)OCCC)3,127.95406137113704,0,1,0.6666666666666666,249.4666666666666,219.51776123046875,39.78223876953126,0.15342166899163617
1713,"Dienstag, 18. Februar 2020 12:33:28",E2 2,25.0,270.5,0.221,359.5,609.5,357.1,208.4,VAN064_P2(TS-016b)_1.txt,VAN64_P2,P11,methacrylate,Poly-Propyl MA,C=C(C)C(=O)OCCC,[CH2][C](C)(C(=O)OCCC),16400.0,1.1,SEC13,47.0,2020-02-18 00:00:00,None,10,128.17099999999996,C3[C](C)(C(=O)OCCC)[CH2][C](C)(C(=O)OCCC)[CH2][C](C)(C(=O)OCCC)[CH2][C](C)(C(=O)OCCC)[CH2][C](C)(C(=O)OCCC)[CH2][C](C)(C(=O)OCCC)[CH2][C](C)(C(=O)OCCC)[CH2][C](C)(C(=O)OCCC)[CH2][C](C)(C(=O)OCCC)[CH2][C](C)(C(=O)OCCC)3,127.95406137113704,0,1,0.6666666666666666,249.4666666666666,219.51776123046875,50.98223876953125,0.1884740804788586
1714,"Dienstag, 18. Februar 2020 12:33:39",E2 3,25.0,244.6,0.19399999999999998,324.4,275.7,267.6,204.2,VAN064_P2(TS-016b)_1.txt,VAN64_P2,P11,methacrylate,Poly-Propyl MA,C=C(C)C(=O)OCCC,[CH2][C](C)(C(=O)OCCC),16400.0,1.1,SEC13,47.0,2020-02-18 00:00:00,None,10,128.17099999999996,C3[C](C)(C(=O)OCCC)[CH2][C](C)(C(=O)OCCC)[CH2][C](C)(C(=O)OCCC)[CH2][C](C)(C(=O)OCCC)[CH2][C](C)(C(=O)OCCC)[CH2][C](C)(C(=O)OCCC)[CH2][C](C)(C(=O)OCCC)[CH2][C](C)(C(=O)OCCC)[CH2][C](C)(C(=O)OCCC)[CH2][C](C)(C(=O)OCCC)3,127.95406137113704,0,1,0.6666666666666666,249.4666666666666,219.5177764892578,25.082223510742182,0.1025438410087579
1715,"Dienstag, 18. Februar 2020 12:34:10",E3 1,25.0,242.2,0.182,371.3,310.0,284.8,175.1,VAN064_P2(TS-016b)_1.txt,VAN64_P2,P11,methacrylate,Poly-Propyl MA,C=C(C)C(=O)OCCC,[CH2][C](C)(C(=O)OCCC),16400.0,1.1,SEC13,47.0,2020-02-18 00:00:00,None,10,128.17099999999996,C3[C](C)(C(=O)OCCC)[CH2][C](C)(C(=O)OCCC)[CH2][C](C)(C(=O)OCCC)[CH2][C](C)(C(=O)OCCC)[CH2][C](C)(C(=O)OCCC)[CH2][C](C)(C(=O)OCCC)[CH2][C](C)(C(=O)OCCC)[CH2][C](C)(C(=O)OCCC)[CH2][C](C)(C(=O)OCCC)[CH2][C](C)(C(=O)OCCC)3,127.95406137113704,0,1,0.6666666666666666,249.4666666666666,219.5177764892578,22.682223510742176,0.09365079897085953
1716,"Dienstag, 18. Februar 2020 12:34:21",E3 2,25.0,249.6,0.192,362.2,344.2,314.3,120.1,VAN064_P2(TS-016b)_1.txt,VAN64_P2,P11,methacrylate,Poly-Propyl MA,C=C(C)C(=O)OCCC,[CH2][C](C)(C(=O)OCCC),16400.0,1.1,SEC13,47.0,2020-02-18 00:00:00,None,10,128.17099999999996,C3[C](C)(C(=O)OCCC)[CH2][C](C)(C(=O)OCCC)[CH2][C](C)(C(=O)OCCC)[CH2][C](C)(C(=O)OCCC)[CH2][C](C)(C(=O)OCCC)[CH2][C](C)(C(=O)OCCC)[CH2][C](C)(C(=O)OCCC)[CH2][C](C)(C(=O)OCCC)[CH2][C](C)(C(=O)OCCC)[CH2][C](C)(C(=O)OCCC)3,127.95406137113704,0,1,0.6666666666666666,249.4666666666666,219.51776123046875,30.082238769531244,0.12052178994203223
1717,"Dienstag, 18. Februar 2020 12:34:32",E3 3,25.0,230.6,0.172,364.0,253.5,249.5,210.0,VAN064_P2(TS-016b)_1.txt,VAN64_P2,P11,methacrylate,Poly-Propyl MA,C=C(C)C(=O)OCCC,[CH2][C](C)(C(=O)OCCC),16400.0,1.1,SEC13,47.0,2020-02-18 00:00:00,None,10,128.17099999999996,C3[C](C)(C(=O)OCCC)[CH2][C](C)(C(=O)OCCC)[CH2][C](C)(C(=O)OCCC)[CH2][C](C)(C(=O)OCCC)[CH2][C](C)(C(=O)OCCC)[CH2][C](C)(C(=O)OCCC)[CH2][C](C)(C(=O)OCCC)[CH2][C](C)(C(=O)OCCC)[CH2][C](C)(C(=O)OCCC)[CH2][C](C)(C(=O)OCCC)3,127.95406137113704,0,1,0.6666666666666666,249.4666666666666,219.51776123046875,11.082238769531244,0.048058277404732196
1718,"Dienstag, 18. Februar 2020 12:35:05",E4 1,25.0,271.7,0.048,434.5,294.0,287.1,247.7,VAN064_P2(TS-016b)_1.txt,VAN64_P2,P11,methacrylate,Poly-Propyl MA,C=C(C)C(=O)OCCC,[CH2][C](C)(C(=O)OCCC),16400.0,1.1,SEC13,47.0,2020-02-18 00:00:00,PVA,10,128.17099999999996,C3[C](C)(C(=O)OCCC)[CH2][C](C)(C(=O)OCCC)[CH2][C](C)(C(=O)OCCC)[CH2][C](C)(C(=O)OCCC)[CH2][C](C)(C(=O)OCCC)[CH2][C](C)(C(=O)OCCC)[CH2][C](C)(C(=O)OCCC)[CH2][C](C)(C(=O)OCCC)[CH2][C](C)(C(=O)OCCC)[CH2][C](C)(C(=O)OCCC)3,127.95406137113704,1,1,0.9166666666666666,267.1375,266.0823669433594,5.617633056640614,0.020675866973281613
1719,"Dienstag, 18. Februar 2020 12:35:16",E4 2,25.0,273.9,0.162,445.8,304.6,297.6,263.2,VAN064_P2(TS-016b)_1.txt,VAN64_P2,P11,methacrylate,Poly-Propyl MA,C=C(C)C(=O)OCCC,[CH2][C](C)(C(=O)OCCC),16400.0,1.1,SEC13,47.0,2020-02-18 00:00:00,PVA,10,128.17099999999996,C3[C](C)(C(=O)OCCC)[CH2][C](C)(C(=O)OCCC)[CH2][C](C)(C(=O)OCCC)[CH2][C](C)(C(=O)OCCC)[CH2][C](C)(C(=O)OCCC)[CH2][C](C)(C(=O)OCCC)[CH2][C](C)(C(=O)OCCC)[CH2][C](C)(C(=O)OCCC)[CH2][C](C)(C(=O)OCCC)[CH2][C](C)(C(=O)OCCC)3,127.95406137113704,1,1,0.9166666666666666,267.1375,266.0823669433594,7.817633056640602,0.028541924266668867
1720,"Dienstag, 18. Februar 2020 12:35:27",E4 3,25.0,269.8,0.209,452.5,296.6,290.3,257.7,VAN064_P2(TS-016b)_1.txt,VAN64_P2,P11,methacrylate,Poly-Propyl MA,C=C(C)C(=O)OCCC,[CH2][C](C)(C(=O)OCCC),16400.0,1.1,SEC13,47.0,2020-02-18 00:00:00,PVA,10,128.17099999999996,C3[C](C)(C(=O)OCCC)[CH2][C](C)(C(=O)OCCC)[CH2][C](C)(C(=O)OCCC)[CH2][C](C)(C(=O)OCCC)[CH2][C](C)(C(=O)OCCC)[CH2][C](C)(C(=O)OCCC)[CH2][C](C)(C(=O)OCCC)[CH2][C](C)(C(=O)OCCC)[CH2][C](C)(C(=O)OCCC)[CH2][C](C)(C(=O)OCCC)3,127.95406137113704,1,1,0.9166666666666666,267.1375,266.08233642578125,3.7176635742187614,0.013779331261003563
1721,"Dienstag, 18. Februar 2020 12:36:04",E5 1,25.0,265.6,0.128,259.9,321.0,301.9,222.3,VAN064_P2(TS-016b)_1.txt,VAN64_P2,P11,methacrylate,Poly-Propyl MA,C=C(C)C(=O)OCCC,[CH2][C](C)(C(=O)OCCC),16400.0,1.1,SEC13,47.0,2020-02-18 00:00:00,PVA,10,128.17099999999996,C3[C](C)(C(=O)OCCC)[CH2][C](C)(C(=O)OCCC)[CH2][C](C)(C(=O)OCCC)[CH2][C](C)(C(=O)OCCC)[CH2][C](C)(C(=O)OCCC)[CH2][C](C)(C(=O)OCCC)[CH2][C](C)(C(=O)OCCC)[CH2][C](C)(C(=O)OCCC)[CH2][C](C)(C(=O)OCCC)[CH2][C](C)(C(=O)OCCC)3,127.95406137113704,1,1,0.9166666666666666,267.1375,266.0823669433594,0.48236694335935226,0.0018161405999975611
1722,"Dienstag, 18. Februar 2020 12:36:15",E5 2,25.0,264.5,0.019,244.3,279.9,275.3,245.2,VAN064_P2(TS-016b)_1.txt,VAN64_P2,P11,methacrylate,Poly-Propyl MA,C=C(C)C(=O)OCCC,[CH2][C](C)(C(=O)OCCC),16400.0,1.1,SEC13,47.0,2020-02-18 00:00:00,PVA,10,128.17099999999996,C3[C](C)(C(=O)OCCC)[CH2][C](C)(C(=O)OCCC)[CH2][C](C)(C(=O)OCCC)[CH2][C](C)(C(=O)OCCC)[CH2][C](C)(C(=O)OCCC)[CH2][C](C)(C(=O)OCCC)[CH2][C](C)(C(=O)OCCC)[CH2][C](C)(C(=O)OCCC)[CH2][C](C)(C(=O)OCCC)[CH2][C](C)(C(=O)OCCC)3,127.95406137113704,1,1,0.9166666666666666,267.1375,266.08233642578125,1.58233642578125,0.005982368339437618
1723,"Dienstag, 18. Februar 2020 12:36:26",E5 3,25.0,261.5,0.09300000000000001,252.3,281.5,277.0,248.9,VAN064_P2(TS-016b)_1.txt,VAN64_P2,P11,methacrylate,Poly-Propyl MA,C=C(C)C(=O)OCCC,[CH2][C](C)(C(=O)OCCC),16400.0,1.1,SEC13,47.0,2020-02-18 00:00:00,PVA,10,128.17099999999996,C3[C](C)(C(=O)OCCC)[CH2][C](C)(C(=O)OCCC)[CH2][C](C)(C(=O)OCCC)[CH2][C](C)(C(=O)OCCC)[CH2][C](C)(C(=O)OCCC)[CH2][C](C)(C(=O)OCCC)[CH2][C](C)(C(=O)OCCC)[CH2][C](C)(C(=O)OCCC)[CH2][C](C)(C(=O)OCCC)[CH2][C](C)(C(=O)OCCC)3,127.95406137113704,1,1,0.9166666666666666,267.1375,266.0823669433594,4.582366943359375,0.01752339175280832
1724,"Dienstag, 18. Februar 2020 12:36:59",E6 1,25.0,265.9,0.131,458.4,329.5,305.8,212.1,VAN064_P2(TS-016b)_1.txt,VAN64_P2,P11,methacrylate,Poly-Propyl MA,C=C(C)C(=O)OCCC,[CH2][C](C)(C(=O)OCCC),16400.0,1.1,SEC13,47.0,2020-02-18 00:00:00,PVA,10,128.17099999999996,C3[C](C)(C(=O)OCCC)[CH2][C](C)(C(=O)OCCC)[CH2][C](C)(C(=O)OCCC)[CH2][C](C)(C(=O)OCCC)[CH2][C](C)(C(=O)OCCC)[CH2][C](C)(C(=O)OCCC)[CH2][C](C)(C(=O)OCCC)[CH2][C](C)(C(=O)OCCC)[CH2][C](C)(C(=O)OCCC)[CH2][C](C)(C(=O)OCCC)3,127.95406137113704,1,1,0.9166666666666666,267.1375,266.08233642578125,0.18233642578127274,0.0006857330792827106
1725,"Dienstag, 18. Februar 2020 12:37:10",E6 2,25.0,264.2,0.14300000000000002,444.1,304.6,291.7,227.2,VAN064_P2(TS-016b)_1.txt,VAN64_P2,P11,methacrylate,Poly-Propyl MA,C=C(C)C(=O)OCCC,[CH2][C](C)(C(=O)OCCC),16400.0,1.1,SEC13,47.0,2020-02-18 00:00:00,PVA,10,128.17099999999996,C3[C](C)(C(=O)OCCC)[CH2][C](C)(C(=O)OCCC)[CH2][C](C)(C(=O)OCCC)[CH2][C](C)(C(=O)OCCC)[CH2][C](C)(C(=O)OCCC)[CH2][C](C)(C(=O)OCCC)[CH2][C](C)(C(=O)OCCC)[CH2][C](C)(C(=O)OCCC)[CH2][C](C)(C(=O)OCCC)[CH2][C](C)(C(=O)OCCC)3,127.95406137113704,1,1,0.9166666666666666,267.1375,266.0823059082031,1.8823059082031364,0.00712454923619658
1726,"Dienstag, 18. Februar 2020 12:40:50",F4 1,25.0,367.5,0.14400000000000002,207.9,479.1,437.0,367.3,VAN064_P2(TS-016b)_1.txt,VAN64_P2,P11,methacrylate,Poly-Propyl MA,C=C(C)C(=O)OCCC,[CH2][C](C)(C(=O)OCCC),16400.0,1.1,SEC13,47.0,2020-02-18 00:00:00,PVA,15,128.17099999999996,C3[C](C)(C(=O)OCCC)[CH2][C](C)(C(=O)OCCC)[CH2][C](C)(C(=O)OCCC)[CH2][C](C)(C(=O)OCCC)[CH2][C](C)(C(=O)OCCC)[CH2][C](C)(C(=O)OCCC)[CH2][C](C)(C(=O)OCCC)[CH2][C](C)(C(=O)OCCC)[CH2][C](C)(C(=O)OCCC)[CH2][C](C)(C(=O)OCCC)3,127.95406137113704,1,1,0.8888888888888888,343.0857142857144,302.3809509277344,65.11904907226562,0.17719469135310373
1727,"Dienstag, 18. Februar 2020 12:41:01",F4 2,25.0,334.4,0.012,198.8,315.8,309.1,284.2,VAN064_P2(TS-016b)_1.txt,VAN64_P2,P11,methacrylate,Poly-Propyl MA,C=C(C)C(=O)OCCC,[CH2][C](C)(C(=O)OCCC),16400.0,1.1,SEC13,47.0,2020-02-18 00:00:00,PVA,15,128.17099999999996,C3[C](C)(C(=O)OCCC)[CH2][C](C)(C(=O)OCCC)[CH2][C](C)(C(=O)OCCC)[CH2][C](C)(C(=O)OCCC)[CH2][C](C)(C(=O)OCCC)[CH2][C](C)(C(=O)OCCC)[CH2][C](C)(C(=O)OCCC)[CH2][C](C)(C(=O)OCCC)[CH2][C](C)(C(=O)OCCC)[CH2][C](C)(C(=O)OCCC)3,127.95406137113704,1,1,0.8888888888888888,343.0857142857144,302.3809814453125,32.01901855468748,0.09575065357263002
1728,"Dienstag, 18. Februar 2020 12:41:12",F4 3,25.0,338.7,0.244,203.5,323.5,316.6,292.4,VAN064_P2(TS-016b)_1.txt,VAN64_P2,P11,methacrylate,Poly-Propyl MA,C=C(C)C(=O)OCCC,[CH2][C](C)(C(=O)OCCC),16400.0,1.1,SEC13,47.0,2020-02-18 00:00:00,PVA,15,128.17099999999996,C3[C](C)(C(=O)OCCC)[CH2][C](C)(C(=O)OCCC)[CH2][C](C)(C(=O)OCCC)[CH2][C](C)(C(=O)OCCC)[CH2][C](C)(C(=O)OCCC)[CH2][C](C)(C(=O)OCCC)[CH2][C](C)(C(=O)OCCC)[CH2][C](C)(C(=O)OCCC)[CH2][C](C)(C(=O)OCCC)[CH2][C](C)(C(=O)OCCC)3,127.95406137113704,1,1,0.8888888888888888,343.0857142857144,302.3809509277344,36.319049072265614,0.10723073242475824
1729,"Dienstag, 18. Februar 2020 12:41:58",F5 2,25.0,361.7,0.145,218.3,327.2,319.5,291.7,VAN064_P2(TS-016b)_1.txt,VAN64_P2,P11,methacrylate,Poly-Propyl MA,C=C(C)C(=O)OCCC,[CH2][C](C)(C(=O)OCCC),16400.0,1.1,SEC13,47.0,2020-02-18 00:00:00,PVA,15,128.17099999999996,C3[C](C)(C(=O)OCCC)[CH2][C](C)(C(=O)OCCC)[CH2][C](C)(C(=O)OCCC)[CH2][C](C)(C(=O)OCCC)[CH2][C](C)(C(=O)OCCC)[CH2][C](C)(C(=O)OCCC)[CH2][C](C)(C(=O)OCCC)[CH2][C](C)(C(=O)OCCC)[CH2][C](C)(C(=O)OCCC)[CH2][C](C)(C(=O)OCCC)3,127.95406137113704,1,1,0.8888888888888888,343.0857142857144,302.3809509277344,59.319049072265614,0.16400068861560857
1730,"Dienstag, 18. Februar 2020 12:42:09",F5 3,25.0,305.6,0.207,215.3,353.5,338.7,288.1,VAN064_P2(TS-016b)_1.txt,VAN64_P2,P11,methacrylate,Poly-Propyl MA,C=C(C)C(=O)OCCC,[CH2][C](C)(C(=O)OCCC),16400.0,1.1,SEC13,47.0,2020-02-18 00:00:00,PVA,15,128.17099999999996,C3[C](C)(C(=O)OCCC)[CH2][C](C)(C(=O)OCCC)[CH2][C](C)(C(=O)OCCC)[CH2][C](C)(C(=O)OCCC)[CH2][C](C)(C(=O)OCCC)[CH2][C](C)(C(=O)OCCC)[CH2][C](C)(C(=O)OCCC)[CH2][C](C)(C(=O)OCCC)[CH2][C](C)(C(=O)OCCC)[CH2][C](C)(C(=O)OCCC)3,127.95406137113704,1,1,0.8888888888888888,343.0857142857144,302.3809509277344,3.2190490722656477,0.01053353754013628
1731,"Dienstag, 18. Februar 2020 12:42:40",F6 1,25.0,325.4,0.235,214.1,344.5,331.2,281.3,VAN064_P2(TS-016b)_1.txt,VAN64_P2,P11,methacrylate,Poly-Propyl MA,C=C(C)C(=O)OCCC,[CH2][C](C)(C(=O)OCCC),16400.0,1.1,SEC13,47.0,2020-02-18 00:00:00,PVA,15,128.17099999999996,C3[C](C)(C(=O)OCCC)[CH2][C](C)(C(=O)OCCC)[CH2][C](C)(C(=O)OCCC)[CH2][C](C)(C(=O)OCCC)[CH2][C](C)(C(=O)OCCC)[CH2][C](C)(C(=O)OCCC)[CH2][C](C)(C(=O)OCCC)[CH2][C](C)(C(=O)OCCC)[CH2][C](C)(C(=O)OCCC)[CH2][C](C)(C(=O)OCCC)3,127.95406137113704,1,1,0.8888888888888888,343.0857142857144,302.3809814453125,23.019018554687477,0.07074068394187916
1732,"Dienstag, 18. Februar 2020 12:42:50",F6 2,25.0,368.3,0.278,236.3,285.5,281.8,263.9,VAN064_P2(TS-016b)_1.txt,VAN64_P2,P11,methacrylate,Poly-Propyl MA,C=C(C)C(=O)OCCC,[CH2][C](C)(C(=O)OCCC),16400.0,1.1,SEC13,47.0,2020-02-18 00:00:00,PVA,15,128.17099999999996,C3[C](C)(C(=O)OCCC)[CH2][C](C)(C(=O)OCCC)[CH2][C](C)(C(=O)OCCC)[CH2][C](C)(C(=O)OCCC)[CH2][C](C)(C(=O)OCCC)[CH2][C](C)(C(=O)OCCC)[CH2][C](C)(C(=O)OCCC)[CH2][C](C)(C(=O)OCCC)[CH2][C](C)(C(=O)OCCC)[CH2][C](C)(C(=O)OCCC)3,127.95406137113704,1,1,0.8888888888888888,343.0857142857144,302.3809814453125,65.91901855468751,0.17898185868772062
1733,"Freitag, 14. Februar 2020 15:07:19",A4 1,25.0,222.2,0.023,248.8,231.1,229.3,201.9,VAN059_P2(TS-012b)_1.txt,VAN59_P2,P17,methacrylate,Poly-i-Butyl MA,C=C(C)C(=O)OCC(C)C,[CH2][C](C)(C(=O)OCC(C)C),13900.0,1.1,SEC13,53.0,2020-02-14 00:00:00,PVA,1,142.19799999999995,C3[C](C)(C(=O)OCC(C)C)[CH2][C](C)(C(=O)OCC(C)C)[CH2][C](C)(C(=O)OCC(C)C)[CH2][C](C)(C(=O)OCC(C)C)[CH2][C](C)(C(=O)OCC(C)C)[CH2][C](C)(C(=O)OCC(C)C)[CH2][C](C)(C(=O)OCC(C)C)[CH2][C](C)(C(=O)OCC(C)C)[CH2][C](C)(C(=O)OCC(C)C)[CH2][C](C)(C(=O)OCC(C)C)3,97.75102322114236,1,1,1.0,214.7888888888889,216.27609252929688,5.923907470703114,0.026660249643128325
1734,"Freitag, 14. Februar 2020 15:07:30",A4 2,25.0,216.6,0.04,179.6,231.2,228.9,197.2,VAN059_P2(TS-012b)_1.txt,VAN59_P2,P17,methacrylate,Poly-i-Butyl MA,C=C(C)C(=O)OCC(C)C,[CH2][C](C)(C(=O)OCC(C)C),13900.0,1.1,SEC13,53.0,2020-02-14 00:00:00,PVA,1,142.19799999999995,C3[C](C)(C(=O)OCC(C)C)[CH2][C](C)(C(=O)OCC(C)C)[CH2][C](C)(C(=O)OCC(C)C)[CH2][C](C)(C(=O)OCC(C)C)[CH2][C](C)(C(=O)OCC(C)C)[CH2][C](C)(C(=O)OCC(C)C)[CH2][C](C)(C(=O)OCC(C)C)[CH2][C](C)(C(=O)OCC(C)C)[CH2][C](C)(C(=O)OCC(C)C)[CH2][C](C)(C(=O)OCC(C)C)3,97.75102322114236,1,1,1.0,214.7888888888889,216.27609252929688,0.3239074707031193,0.0014954176856099692
1735,"Freitag, 14. Februar 2020 15:07:41",A4 3,25.0,213.0,0.166,204.3,266.9,260.6,130.3,VAN059_P2(TS-012b)_1.txt,VAN59_P2,P17,methacrylate,Poly-i-Butyl MA,C=C(C)C(=O)OCC(C)C,[CH2][C](C)(C(=O)OCC(C)C),13900.0,1.1,SEC13,53.0,2020-02-14 00:00:00,PVA,1,142.19799999999995,C3[C](C)(C(=O)OCC(C)C)[CH2][C](C)(C(=O)OCC(C)C)[CH2][C](C)(C(=O)OCC(C)C)[CH2][C](C)(C(=O)OCC(C)C)[CH2][C](C)(C(=O)OCC(C)C)[CH2][C](C)(C(=O)OCC(C)C)[CH2][C](C)(C(=O)OCC(C)C)[CH2][C](C)(C(=O)OCC(C)C)[CH2][C](C)(C(=O)OCC(C)C)[CH2][C](C)(C(=O)OCC(C)C)3,97.75102322114236,1,1,1.0,214.7888888888889,216.27606201171875,3.27606201171875,0.015380572824970658
1736,"Freitag, 14. Februar 2020 15:08:18",A5 1,25.0,226.8,0.064,442.3,233.0,231.1,207.3,VAN059_P2(TS-012b)_1.txt,VAN59_P2,P17,methacrylate,Poly-i-Butyl MA,C=C(C)C(=O)OCC(C)C,[CH2][C](C)(C(=O)OCC(C)C),13900.0,1.1,SEC13,53.0,2020-02-14 00:00:00,PVA,1,142.19799999999995,C3[C](C)(C(=O)OCC(C)C)[CH2][C](C)(C(=O)OCC(C)C)[CH2][C](C)(C(=O)OCC(C)C)[CH2][C](C)(C(=O)OCC(C)C)[CH2][C](C)(C(=O)OCC(C)C)[CH2][C](C)(C(=O)OCC(C)C)[CH2][C](C)(C(=O)OCC(C)C)[CH2][C](C)(C(=O)OCC(C)C)[CH2][C](C)(C(=O)OCC(C)C)[CH2][C](C)(C(=O)OCC(C)C)3,97.75102322114236,1,1,1.0,214.7888888888889,216.27613830566406,10.523861694335949,0.046401506588782844
1737,"Freitag, 14. Februar 2020 15:08:29",A5 2,25.0,218.2,0.062,419.0,236.0,233.3,192.4,VAN059_P2(TS-012b)_1.txt,VAN59_P2,P17,methacrylate,Poly-i-Butyl MA,C=C(C)C(=O)OCC(C)C,[CH2][C](C)(C(=O)OCC(C)C),13900.0,1.1,SEC13,53.0,2020-02-14 00:00:00,PVA,1,142.19799999999995,C3[C](C)(C(=O)OCC(C)C)[CH2][C](C)(C(=O)OCC(C)C)[CH2][C](C)(C(=O)OCC(C)C)[CH2][C](C)(C(=O)OCC(C)C)[CH2][C](C)(C(=O)OCC(C)C)[CH2][C](C)(C(=O)OCC(C)C)[CH2][C](C)(C(=O)OCC(C)C)[CH2][C](C)(C(=O)OCC(C)C)[CH2][C](C)(C(=O)OCC(C)C)[CH2][C](C)(C(=O)OCC(C)C)3,97.75102322114236,1,1,1.0,214.7888888888889,216.27606201171875,1.9239379882812386,0.008817314336760947
1738,"Freitag, 14. Februar 2020 15:08:40",A5 3,25.0,217.9,0.049,392.7,235.3,232.7,193.9,VAN059_P2(TS-012b)_1.txt,VAN59_P2,P17,methacrylate,Poly-i-Butyl MA,C=C(C)C(=O)OCC(C)C,[CH2][C](C)(C(=O)OCC(C)C),13900.0,1.1,SEC13,53.0,2020-02-14 00:00:00,PVA,1,142.19799999999995,C3[C](C)(C(=O)OCC(C)C)[CH2][C](C)(C(=O)OCC(C)C)[CH2][C](C)(C(=O)OCC(C)C)[CH2][C](C)(C(=O)OCC(C)C)[CH2][C](C)(C(=O)OCC(C)C)[CH2][C](C)(C(=O)OCC(C)C)[CH2][C](C)(C(=O)OCC(C)C)[CH2][C](C)(C(=O)OCC(C)C)[CH2][C](C)(C(=O)OCC(C)C)[CH2][C](C)(C(=O)OCC(C)C)3,97.75102322114236,1,1,1.0,214.7888888888889,216.27609252929688,1.6239074707031307,0.007452535432322766
1739,"Freitag, 14. Februar 2020 15:09:18",A6 1,25.0,206.7,0.066,478.0,227.0,225.3,170.5,VAN059_P2(TS-012b)_1.txt,VAN59_P2,P17,methacrylate,Poly-i-Butyl MA,C=C(C)C(=O)OCC(C)C,[CH2][C](C)(C(=O)OCC(C)C),13900.0,1.1,SEC13,53.0,2020-02-14 00:00:00,PVA,1,142.19799999999995,C3[C](C)(C(=O)OCC(C)C)[CH2][C](C)(C(=O)OCC(C)C)[CH2][C](C)(C(=O)OCC(C)C)[CH2][C](C)(C(=O)OCC(C)C)[CH2][C](C)(C(=O)OCC(C)C)[CH2][C](C)(C(=O)OCC(C)C)[CH2][C](C)(C(=O)OCC(C)C)[CH2][C](C)(C(=O)OCC(C)C)[CH2][C](C)(C(=O)OCC(C)C)[CH2][C](C)(C(=O)OCC(C)C)3,97.75102322114236,1,1,1.0,214.7888888888889,216.2760772705078,9.576077270507824,0.04632838544028943
1740,"Freitag, 14. Februar 2020 15:09:29",A6 2,25.0,210.2,0.091,469.1,234.7,232.1,177.9,VAN059_P2(TS-012b)_1.txt,VAN59_P2,P17,methacrylate,Poly-i-Butyl MA,C=C(C)C(=O)OCC(C)C,[CH2][C](C)(C(=O)OCC(C)C),13900.0,1.1,SEC13,53.0,2020-02-14 00:00:00,PVA,1,142.19799999999995,C3[C](C)(C(=O)OCC(C)C)[CH2][C](C)(C(=O)OCC(C)C)[CH2][C](C)(C(=O)OCC(C)C)[CH2][C](C)(C(=O)OCC(C)C)[CH2][C](C)(C(=O)OCC(C)C)[CH2][C](C)(C(=O)OCC(C)C)[CH2][C](C)(C(=O)OCC(C)C)[CH2][C](C)(C(=O)OCC(C)C)[CH2][C](C)(C(=O)OCC(C)C)[CH2][C](C)(C(=O)OCC(C)C)3,97.75102322114236,1,1,1.0,214.7888888888889,216.27609252929688,6.076092529296886,0.028906244192658834
1741,"Freitag, 14. Februar 2020 15:09:40",A6 3,25.0,201.5,0.14400000000000002,427.9,218.9,217.6,179.0,VAN059_P2(TS-012b)_1.txt,VAN59_P2,P17,methacrylate,Poly-i-Butyl MA,C=C(C)C(=O)OCC(C)C,[CH2][C](C)(C(=O)OCC(C)C),13900.0,1.1,SEC13,53.0,2020-02-14 00:00:00,PVA,1,142.19799999999995,C3[C](C)(C(=O)OCC(C)C)[CH2][C](C)(C(=O)OCC(C)C)[CH2][C](C)(C(=O)OCC(C)C)[CH2][C](C)(C(=O)OCC(C)C)[CH2][C](C)(C(=O)OCC(C)C)[CH2][C](C)(C(=O)OCC(C)C)[CH2][C](C)(C(=O)OCC(C)C)[CH2][C](C)(C(=O)OCC(C)C)[CH2][C](C)(C(=O)OCC(C)C)[CH2][C](C)(C(=O)OCC(C)C)3,97.75102322114236,1,1,1.0,214.7888888888889,216.276123046875,14.776123046875,0.07333063546836228
1742,"Freitag, 14. Februar 2020 15:13:29",B4 1,25.0,242.5,0.046,241.6,258.6,255.0,223.9,VAN059_P2(TS-012b)_1.txt,VAN59_P2,P17,methacrylate,Poly-i-Butyl MA,C=C(C)C(=O)OCC(C)C,[CH2][C](C)(C(=O)OCC(C)C),13900.0,1.1,SEC13,53.0,2020-02-14 00:00:00,PVA,3,142.19799999999995,C3[C](C)(C(=O)OCC(C)C)[CH2][C](C)(C(=O)OCC(C)C)[CH2][C](C)(C(=O)OCC(C)C)[CH2][C](C)(C(=O)OCC(C)C)[CH2][C](C)(C(=O)OCC(C)C)[CH2][C](C)(C(=O)OCC(C)C)[CH2][C](C)(C(=O)OCC(C)C)[CH2][C](C)(C(=O)OCC(C)C)[CH2][C](C)(C(=O)OCC(C)C)[CH2][C](C)(C(=O)OCC(C)C)3,97.75102322114236,1,1,1.0,227.74444444444438,231.36248779296875,11.13751220703125,0.04592788538981959
1743,"Freitag, 14. Februar 2020 15:13:40",B4 2,25.0,231.8,0.016,227.3,245.2,242.4,211.2,VAN059_P2(TS-012b)_1.txt,VAN59_P2,P17,methacrylate,Poly-i-Butyl MA,C=C(C)C(=O)OCC(C)C,[CH2][C](C)(C(=O)OCC(C)C),13900.0,1.1,SEC13,53.0,2020-02-14 00:00:00,PVA,3,142.19799999999995,C3[C](C)(C(=O)OCC(C)C)[CH2][C](C)(C(=O)OCC(C)C)[CH2][C](C)(C(=O)OCC(C)C)[CH2][C](C)(C(=O)OCC(C)C)[CH2][C](C)(C(=O)OCC(C)C)[CH2][C](C)(C(=O)OCC(C)C)[CH2][C](C)(C(=O)OCC(C)C)[CH2][C](C)(C(=O)OCC(C)C)[CH2][C](C)(C(=O)OCC(C)C)[CH2][C](C)(C(=O)OCC(C)C)3,97.75102322114236,1,1,1.0,227.74444444444438,231.36248779296875,0.43751220703126137,0.0018874555954756745
1744,"Freitag, 14. Februar 2020 15:13:51",B4 3,25.0,231.2,0.027000000000000003,208.1,246.1,242.9,208.1,VAN059_P2(TS-012b)_1.txt,VAN59_P2,P17,methacrylate,Poly-i-Butyl MA,C=C(C)C(=O)OCC(C)C,[CH2][C](C)(C(=O)OCC(C)C),13900.0,1.1,SEC13,53.0,2020-02-14 00:00:00,PVA,3,142.19799999999995,C3[C](C)(C(=O)OCC(C)C)[CH2][C](C)(C(=O)OCC(C)C)[CH2][C](C)(C(=O)OCC(C)C)[CH2][C](C)(C(=O)OCC(C)C)[CH2][C](C)(C(=O)OCC(C)C)[CH2][C](C)(C(=O)OCC(C)C)[CH2][C](C)(C(=O)OCC(C)C)[CH2][C](C)(C(=O)OCC(C)C)[CH2][C](C)(C(=O)OCC(C)C)[CH2][C](C)(C(=O)OCC(C)C)3,97.75102322114236,1,1,1.0,227.74444444444438,231.36248779296875,0.16248779296876137,0.000702801872702255
1745,"Freitag, 14. Februar 2020 15:14:33",B5 1,25.0,223.2,0.024,272.2,233.7,231.9,210.8,VAN059_P2(TS-012b)_1.txt,VAN59_P2,P17,methacrylate,Poly-i-Butyl MA,C=C(C)C(=O)OCC(C)C,[CH2][C](C)(C(=O)OCC(C)C),13900.0,1.1,SEC13,53.0,2020-02-14 00:00:00,PVA,3,142.19799999999995,C3[C](C)(C(=O)OCC(C)C)[CH2][C](C)(C(=O)OCC(C)C)[CH2][C](C)(C(=O)OCC(C)C)[CH2][C](C)(C(=O)OCC(C)C)[CH2][C](C)(C(=O)OCC(C)C)[CH2][C](C)(C(=O)OCC(C)C)[CH2][C](C)(C(=O)OCC(C)C)[CH2][C](C)(C(=O)OCC(C)C)[CH2][C](C)(C(=O)OCC(C)C)[CH2][C](C)(C(=O)OCC(C)C)3,97.75102322114236,1,1,1.0,227.74444444444438,231.36251831054688,8.162518310546886,0.036570422538292506
1746,"Freitag, 14. Februar 2020 15:14:44",B5 2,25.0,226.7,0.048,266.1,243.2,240.1,204.3,VAN059_P2(TS-012b)_1.txt,VAN59_P2,P17,methacrylate,Poly-i-Butyl MA,C=C(C)C(=O)OCC(C)C,[CH2][C](C)(C(=O)OCC(C)C),13900.0,1.1,SEC13,53.0,2020-02-14 00:00:00,PVA,3,142.19799999999995,C3[C](C)(C(=O)OCC(C)C)[CH2][C](C)(C(=O)OCC(C)C)[CH2][C](C)(C(=O)OCC(C)C)[CH2][C](C)(C(=O)OCC(C)C)[CH2][C](C)(C(=O)OCC(C)C)[CH2][C](C)(C(=O)OCC(C)C)[CH2][C](C)(C(=O)OCC(C)C)[CH2][C](C)(C(=O)OCC(C)C)[CH2][C](C)(C(=O)OCC(C)C)[CH2][C](C)(C(=O)OCC(C)C)3,97.75102322114236,1,1,1.0,227.74444444444438,231.362548828125,4.662548828125011,0.02056704379411121
1747,"Freitag, 14. Februar 2020 15:14:55",B5 3,25.0,229.4,0.11599999999999999,268.7,232.3,230.7,210.9,VAN059_P2(TS-012b)_1.txt,VAN59_P2,P17,methacrylate,Poly-i-Butyl MA,C=C(C)C(=O)OCC(C)C,[CH2][C](C)(C(=O)OCC(C)C),13900.0,1.1,SEC13,53.0,2020-02-14 00:00:00,PVA,3,142.19799999999995,C3[C](C)(C(=O)OCC(C)C)[CH2][C](C)(C(=O)OCC(C)C)[CH2][C](C)(C(=O)OCC(C)C)[CH2][C](C)(C(=O)OCC(C)C)[CH2][C](C)(C(=O)OCC(C)C)[CH2][C](C)(C(=O)OCC(C)C)[CH2][C](C)(C(=O)OCC(C)C)[CH2][C](C)(C(=O)OCC(C)C)[CH2][C](C)(C(=O)OCC(C)C)[CH2][C](C)(C(=O)OCC(C)C)3,97.75102322114236,1,1,1.0,227.74444444444438,231.362548828125,1.9625488281249943,0.008555138745095878
1748,"Freitag, 14. Februar 2020 15:15:34",B6 1,25.0,227.5,0.065,169.2,233.7,231.9,210.0,VAN059_P2(TS-012b)_1.txt,VAN59_P2,P17,methacrylate,Poly-i-Butyl MA,C=C(C)C(=O)OCC(C)C,[CH2][C](C)(C(=O)OCC(C)C),13900.0,1.1,SEC13,53.0,2020-02-14 00:00:00,PVA,3,142.19799999999995,C3[C](C)(C(=O)OCC(C)C)[CH2][C](C)(C(=O)OCC(C)C)[CH2][C](C)(C(=O)OCC(C)C)[CH2][C](C)(C(=O)OCC(C)C)[CH2][C](C)(C(=O)OCC(C)C)[CH2][C](C)(C(=O)OCC(C)C)[CH2][C](C)(C(=O)OCC(C)C)[CH2][C](C)(C(=O)OCC(C)C)[CH2][C](C)(C(=O)OCC(C)C)[CH2][C](C)(C(=O)OCC(C)C)3,97.75102322114236,1,1,1.0,227.74444444444438,231.36251831054688,3.862518310546875,0.016978102463942307
1749,"Freitag, 14. Februar 2020 15:15:45",B6 2,25.0,216.7,0.037000000000000005,153.7,230.6,228.2,196.0,VAN059_P2(TS-012b)_1.txt,VAN59_P2,P17,methacrylate,Poly-i-Butyl MA,C=C(C)C(=O)OCC(C)C,[CH2][C](C)(C(=O)OCC(C)C),13900.0,1.1,SEC13,53.0,2020-02-14 00:00:00,PVA,3,142.19799999999995,C3[C](C)(C(=O)OCC(C)C)[CH2][C](C)(C(=O)OCC(C)C)[CH2][C](C)(C(=O)OCC(C)C)[CH2][C](C)(C(=O)OCC(C)C)[CH2][C](C)(C(=O)OCC(C)C)[CH2][C](C)(C(=O)OCC(C)C)[CH2][C](C)(C(=O)OCC(C)C)[CH2][C](C)(C(=O)OCC(C)C)[CH2][C](C)(C(=O)OCC(C)C)[CH2][C](C)(C(=O)OCC(C)C)3,97.75102322114236,1,1,1.0,227.74444444444438,231.36248779296875,14.662487792968761,0.06766261095047883
1750,"Freitag, 14. Februar 2020 15:15:55",B6 3,25.0,220.7,0.024,182.0,231.9,230.0,203.6,VAN059_P2(TS-012b)_1.txt,VAN59_P2,P17,methacrylate,Poly-i-Butyl MA,C=C(C)C(=O)OCC(C)C,[CH2][C](C)(C(=O)OCC(C)C),13900.0,1.1,SEC13,53.0,2020-02-14 00:00:00,PVA,3,142.19799999999995,C3[C](C)(C(=O)OCC(C)C)[CH2][C](C)(C(=O)OCC(C)C)[CH2][C](C)(C(=O)OCC(C)C)[CH2][C](C)(C(=O)OCC(C)C)[CH2][C](C)(C(=O)OCC(C)C)[CH2][C](C)(C(=O)OCC(C)C)[CH2][C](C)(C(=O)OCC(C)C)[CH2][C](C)(C(=O)OCC(C)C)[CH2][C](C)(C(=O)OCC(C)C)[CH2][C](C)(C(=O)OCC(C)C)3,97.75102322114236,1,1,1.0,227.74444444444438,231.362548828125,10.662548828125011,0.048312409733235216
1751,"Freitag, 14. Februar 2020 15:16:37",C1 1,25.0,191.9,0.149,448.1,227.3,232.6,116.1,VAN059_P2(TS-012b)_1.txt,VAN59_P2,P17,methacrylate,Poly-i-Butyl MA,C=C(C)C(=O)OCC(C)C,[CH2][C](C)(C(=O)OCC(C)C),13900.0,1.1,SEC13,53.0,2020-02-14 00:00:00,None,5,142.19799999999995,C3[C](C)(C(=O)OCC(C)C)[CH2][C](C)(C(=O)OCC(C)C)[CH2][C](C)(C(=O)OCC(C)C)[CH2][C](C)(C(=O)OCC(C)C)[CH2][C](C)(C(=O)OCC(C)C)[CH2][C](C)(C(=O)OCC(C)C)[CH2][C](C)(C(=O)OCC(C)C)[CH2][C](C)(C(=O)OCC(C)C)[CH2][C](C)(C(=O)OCC(C)C)[CH2][C](C)(C(=O)OCC(C)C)3,97.75102322114236,0,1,0.4722222222222222,185.77777777777774,181.8280029296875,10.071997070312506,0.05248565435285308
1752,"Freitag, 14. Februar 2020 15:16:48",C1 2,25.0,197.2,0.055,438.6,212.5,212.6,164.4,VAN059_P2(TS-012b)_1.txt,VAN59_P2,P17,methacrylate,Poly-i-Butyl MA,C=C(C)C(=O)OCC(C)C,[CH2][C](C)(C(=O)OCC(C)C),13900.0,1.1,SEC13,53.0,2020-02-14 00:00:00,None,5,142.19799999999995,C3[C](C)(C(=O)OCC(C)C)[CH2][C](C)(C(=O)OCC(C)C)[CH2][C](C)(C(=O)OCC(C)C)[CH2][C](C)(C(=O)OCC(C)C)[CH2][C](C)(C(=O)OCC(C)C)[CH2][C](C)(C(=O)OCC(C)C)[CH2][C](C)(C(=O)OCC(C)C)[CH2][C](C)(C(=O)OCC(C)C)[CH2][C](C)(C(=O)OCC(C)C)[CH2][C](C)(C(=O)OCC(C)C)3,97.75102322114236,0,1,0.4722222222222222,185.77777777777774,181.8280029296875,15.371997070312489,0.07795130360199032
1753,"Freitag, 14. Februar 2020 15:16:59",C1 3,25.0,191.1,0.13,433.8,208.8,210.7,147.0,VAN059_P2(TS-012b)_1.txt,VAN59_P2,P17,methacrylate,Poly-i-Butyl MA,C=C(C)C(=O)OCC(C)C,[CH2][C](C)(C(=O)OCC(C)C),13900.0,1.1,SEC13,53.0,2020-02-14 00:00:00,None,5,142.19799999999995,C3[C](C)(C(=O)OCC(C)C)[CH2][C](C)(C(=O)OCC(C)C)[CH2][C](C)(C(=O)OCC(C)C)[CH2][C](C)(C(=O)OCC(C)C)[CH2][C](C)(C(=O)OCC(C)C)[CH2][C](C)(C(=O)OCC(C)C)[CH2][C](C)(C(=O)OCC(C)C)[CH2][C](C)(C(=O)OCC(C)C)[CH2][C](C)(C(=O)OCC(C)C)[CH2][C](C)(C(=O)OCC(C)C)3,97.75102322114236,0,1,0.4722222222222222,185.77777777777774,181.82801818847656,9.271981811523432,0.048519004769876674
1754,"Freitag, 14. Februar 2020 15:17:40",C2 1,25.0,184.1,0.113,443.8,202.4,204.9,147.8,VAN059_P2(TS-012b)_1.txt,VAN59_P2,P17,methacrylate,Poly-i-Butyl MA,C=C(C)C(=O)OCC(C)C,[CH2][C](C)(C(=O)OCC(C)C),13900.0,1.1,SEC13,53.0,2020-02-14 00:00:00,None,5,142.19799999999995,C3[C](C)(C(=O)OCC(C)C)[CH2][C](C)(C(=O)OCC(C)C)[CH2][C](C)(C(=O)OCC(C)C)[CH2][C](C)(C(=O)OCC(C)C)[CH2][C](C)(C(=O)OCC(C)C)[CH2][C](C)(C(=O)OCC(C)C)[CH2][C](C)(C(=O)OCC(C)C)[CH2][C](C)(C(=O)OCC(C)C)[CH2][C](C)(C(=O)OCC(C)C)[CH2][C](C)(C(=O)OCC(C)C)3,97.75102322114236,0,1,0.4722222222222222,185.77777777777774,181.8280029296875,2.2719970703124943,0.012341103043522511
1755,"Freitag, 14. Februar 2020 15:17:51",C2 2,25.0,184.2,0.106,445.6,195.0,197.5,149.0,VAN059_P2(TS-012b)_1.txt,VAN59_P2,P17,methacrylate,Poly-i-Butyl MA,C=C(C)C(=O)OCC(C)C,[CH2][C](C)(C(=O)OCC(C)C),13900.0,1.1,SEC13,53.0,2020-02-14 00:00:00,None,5,142.19799999999995,C3[C](C)(C(=O)OCC(C)C)[CH2][C](C)(C(=O)OCC(C)C)[CH2][C](C)(C(=O)OCC(C)C)[CH2][C](C)(C(=O)OCC(C)C)[CH2][C](C)(C(=O)OCC(C)C)[CH2][C](C)(C(=O)OCC(C)C)[CH2][C](C)(C(=O)OCC(C)C)[CH2][C](C)(C(=O)OCC(C)C)[CH2][C](C)(C(=O)OCC(C)C)[CH2][C](C)(C(=O)OCC(C)C)3,97.75102322114236,0,1,0.4722222222222222,185.77777777777774,181.8280029296875,2.3719970703124886,0.01287729136977464
1756,"Freitag, 14. Februar 2020 15:18:02",C2 3,25.0,177.5,0.16699999999999998,408.3,186.8,189.2,150.5,VAN059_P2(TS-012b)_1.txt,VAN59_P2,P17,methacrylate,Poly-i-Butyl MA,C=C(C)C(=O)OCC(C)C,[CH2][C](C)(C(=O)OCC(C)C),13900.0,1.1,SEC13,53.0,2020-02-14 00:00:00,None,5,142.19799999999995,C3[C](C)(C(=O)OCC(C)C)[CH2][C](C)(C(=O)OCC(C)C)[CH2][C](C)(C(=O)OCC(C)C)[CH2][C](C)(C(=O)OCC(C)C)[CH2][C](C)(C(=O)OCC(C)C)[CH2][C](C)(C(=O)OCC(C)C)[CH2][C](C)(C(=O)OCC(C)C)[CH2][C](C)(C(=O)OCC(C)C)[CH2][C](C)(C(=O)OCC(C)C)[CH2][C](C)(C(=O)OCC(C)C)3,97.75102322114236,0,1,0.4722222222222222,185.77777777777774,181.82801818847656,4.3280181884765625,0.02438320106183979
1757,"Freitag, 14. Februar 2020 15:18:38",C3 1,25.0,182.2,0.035,398.4,192.0,194.0,153.7,VAN059_P2(TS-012b)_1.txt,VAN59_P2,P17,methacrylate,Poly-i-Butyl MA,C=C(C)C(=O)OCC(C)C,[CH2][C](C)(C(=O)OCC(C)C),13900.0,1.1,SEC13,53.0,2020-02-14 00:00:00,None,5,142.19799999999995,C3[C](C)(C(=O)OCC(C)C)[CH2][C](C)(C(=O)OCC(C)C)[CH2][C](C)(C(=O)OCC(C)C)[CH2][C](C)(C(=O)OCC(C)C)[CH2][C](C)(C(=O)OCC(C)C)[CH2][C](C)(C(=O)OCC(C)C)[CH2][C](C)(C(=O)OCC(C)C)[CH2][C](C)(C(=O)OCC(C)C)[CH2][C](C)(C(=O)OCC(C)C)[CH2][C](C)(C(=O)OCC(C)C)3,97.75102322114236,0,1,0.4722222222222222,185.77777777777774,181.8280029296875,0.37199707031248863,0.0020416963244373693
1758,"Freitag, 14. Februar 2020 15:18:48",C3 2,25.0,185.1,0.163,424.6,195.8,198.2,149.5,VAN059_P2(TS-012b)_1.txt,VAN59_P2,P17,methacrylate,Poly-i-Butyl MA,C=C(C)C(=O)OCC(C)C,[CH2][C](C)(C(=O)OCC(C)C),13900.0,1.1,SEC13,53.0,2020-02-14 00:00:00,None,5,142.19799999999995,C3[C](C)(C(=O)OCC(C)C)[CH2][C](C)(C(=O)OCC(C)C)[CH2][C](C)(C(=O)OCC(C)C)[CH2][C](C)(C(=O)OCC(C)C)[CH2][C](C)(C(=O)OCC(C)C)[CH2][C](C)(C(=O)OCC(C)C)[CH2][C](C)(C(=O)OCC(C)C)[CH2][C](C)(C(=O)OCC(C)C)[CH2][C](C)(C(=O)OCC(C)C)[CH2][C](C)(C(=O)OCC(C)C)3,97.75102322114236,0,1,0.4722222222222222,185.77777777777774,181.8280029296875,3.2719970703124943,0.017676915560845458
1759,"Freitag, 14. Februar 2020 15:18:59",C3 3,25.0,178.7,0.043,417.9,188.4,190.9,150.2,VAN059_P2(TS-012b)_1.txt,VAN59_P2,P17,methacrylate,Poly-i-Butyl MA,C=C(C)C(=O)OCC(C)C,[CH2][C](C)(C(=O)OCC(C)C),13900.0,1.1,SEC13,53.0,2020-02-14 00:00:00,None,5,142.19799999999995,C3[C](C)(C(=O)OCC(C)C)[CH2][C](C)(C(=O)OCC(C)C)[CH2][C](C)(C(=O)OCC(C)C)[CH2][C](C)(C(=O)OCC(C)C)[CH2][C](C)(C(=O)OCC(C)C)[CH2][C](C)(C(=O)OCC(C)C)[CH2][C](C)(C(=O)OCC(C)C)[CH2][C](C)(C(=O)OCC(C)C)[CH2][C](C)(C(=O)OCC(C)C)[CH2][C](C)(C(=O)OCC(C)C)3,97.75102322114236,0,1,0.4722222222222222,185.77777777777774,181.82798767089844,3.127987670898449,0.017504127984882198
