Repository: JulianKimmig/nanoparticle_size_prediction

File: pretrained/np_model_14/evaluation/train_df.csv (part 28 of 37)
index,measurment_data,sample,temperature,z_average,dispersity,mean_count_rate,volume_mean,intensity_mean,number_mean,file,np_formulation,substance_code,polymer_class,polymer,smiles_monomer,smiles_ru,mn,pdi,mn_method,tg,date,additive,polymer_concentration,mass_ru,circular_smiles_10,dp,with_pva,valid,roll_valid,mean_z_average,predicted_z_average,error,rel_error
1760,"Freitag, 14. Februar 2020 15:19:35",C4 1,25.0,264.7,0.064,468.2,298.0,287.6,227.5,VAN059_P2(TS-012b)_1.txt,VAN59_P2,P17,methacrylate,Poly-i-Butyl MA,C=C(C)C(=O)OCC(C)C,[CH2][C](C)(C(=O)OCC(C)C),13900.0,1.1,SEC13,53.0,2020-02-14 00:00:00,PVA,5,142.19799999999995,C3[C](C)(C(=O)OCC(C)C)[CH2][C](C)(C(=O)OCC(C)C)[CH2][C](C)(C(=O)OCC(C)C)[CH2][C](C)(C(=O)OCC(C)C)[CH2][C](C)(C(=O)OCC(C)C)[CH2][C](C)(C(=O)OCC(C)C)[CH2][C](C)(C(=O)OCC(C)C)[CH2][C](C)(C(=O)OCC(C)C)[CH2][C](C)(C(=O)OCC(C)C)[CH2][C](C)(C(=O)OCC(C)C)3,97.75102322114236,1,1,0.9722222222222222,253.88888888888889,246.44888305664062,18.251116943359364,0.06895019623482948
1761,"Freitag, 14. Februar 2020 15:19:46",C4 2,25.0,259.0,0.09300000000000001,473.9,299.6,286.6,219.7,VAN059_P2(TS-012b)_1.txt,VAN59_P2,P17,methacrylate,Poly-i-Butyl MA,C=C(C)C(=O)OCC(C)C,[CH2][C](C)(C(=O)OCC(C)C),13900.0,1.1,SEC13,53.0,2020-02-14 00:00:00,PVA,5,142.19799999999995,C3[C](C)(C(=O)OCC(C)C)[CH2][C](C)(C(=O)OCC(C)C)[CH2][C](C)(C(=O)OCC(C)C)[CH2][C](C)(C(=O)OCC(C)C)[CH2][C](C)(C(=O)OCC(C)C)[CH2][C](C)(C(=O)OCC(C)C)[CH2][C](C)(C(=O)OCC(C)C)[CH2][C](C)(C(=O)OCC(C)C)[CH2][C](C)(C(=O)OCC(C)C)[CH2][C](C)(C(=O)OCC(C)C)3,97.75102322114236,1,1,0.9722222222222222,253.88888888888889,246.44891357421875,12.55108642578125,0.04845979314973456
1762,"Freitag, 14. Februar 2020 15:19:56",C4 3,25.0,261.8,0.069,442.3,289.7,281.4,233.0,VAN059_P2(TS-012b)_1.txt,VAN59_P2,P17,methacrylate,Poly-i-Butyl MA,C=C(C)C(=O)OCC(C)C,[CH2][C](C)(C(=O)OCC(C)C),13900.0,1.1,SEC13,53.0,2020-02-14 00:00:00,PVA,5,142.19799999999995,C3[C](C)(C(=O)OCC(C)C)[CH2][C](C)(C(=O)OCC(C)C)[CH2][C](C)(C(=O)OCC(C)C)[CH2][C](C)(C(=O)OCC(C)C)[CH2][C](C)(C(=O)OCC(C)C)[CH2][C](C)(C(=O)OCC(C)C)[CH2][C](C)(C(=O)OCC(C)C)[CH2][C](C)(C(=O)OCC(C)C)[CH2][C](C)(C(=O)OCC(C)C)[CH2][C](C)(C(=O)OCC(C)C)3,97.75102322114236,1,1,0.9722222222222222,253.88888888888889,246.44888305664062,15.351116943359386,0.058636810326048075
1763,"Freitag, 14. Februar 2020 15:20:34",C5 1,25.0,250.4,0.038,465.9,270.7,265.2,224.1,VAN059_P2(TS-012b)_1.txt,VAN59_P2,P17,methacrylate,Poly-i-Butyl MA,C=C(C)C(=O)OCC(C)C,[CH2][C](C)(C(=O)OCC(C)C),13900.0,1.1,SEC13,53.0,2020-02-14 00:00:00,PVA,5,142.19799999999995,C3[C](C)(C(=O)OCC(C)C)[CH2][C](C)(C(=O)OCC(C)C)[CH2][C](C)(C(=O)OCC(C)C)[CH2][C](C)(C(=O)OCC(C)C)[CH2][C](C)(C(=O)OCC(C)C)[CH2][C](C)(C(=O)OCC(C)C)[CH2][C](C)(C(=O)OCC(C)C)[CH2][C](C)(C(=O)OCC(C)C)[CH2][C](C)(C(=O)OCC(C)C)[CH2][C](C)(C(=O)OCC(C)C)3,97.75102322114236,1,1,0.9722222222222222,253.88888888888889,246.44891357421875,3.9510864257812557,0.01577909914449383
1764,"Freitag, 14. Februar 2020 15:20:44",C5 2,25.0,259.4,0.017,456.6,280.5,273.9,229.4,VAN059_P2(TS-012b)_1.txt,VAN59_P2,P17,methacrylate,Poly-i-Butyl MA,C=C(C)C(=O)OCC(C)C,[CH2][C](C)(C(=O)OCC(C)C),13900.0,1.1,SEC13,53.0,2020-02-14 00:00:00,PVA,5,142.19799999999995,C3[C](C)(C(=O)OCC(C)C)[CH2][C](C)(C(=O)OCC(C)C)[CH2][C](C)(C(=O)OCC(C)C)[CH2][C](C)(C(=O)OCC(C)C)[CH2][C](C)(C(=O)OCC(C)C)[CH2][C](C)(C(=O)OCC(C)C)[CH2][C](C)(C(=O)OCC(C)C)[CH2][C](C)(C(=O)OCC(C)C)[CH2][C](C)(C(=O)OCC(C)C)[CH2][C](C)(C(=O)OCC(C)C)3,97.75102322114236,1,1,0.9722222222222222,253.88888888888889,246.44894409179688,12.951055908203102,0.04992696957672746
1765,"Freitag, 14. Februar 2020 15:20:55",C5 3,25.0,250.6,0.068,338.8,268.8,264.7,232.8,VAN059_P2(TS-012b)_1.txt,VAN59_P2,P17,methacrylate,Poly-i-Butyl MA,C=C(C)C(=O)OCC(C)C,[CH2][C](C)(C(=O)OCC(C)C),13900.0,1.1,SEC13,53.0,2020-02-14 00:00:00,PVA,5,142.19799999999995,C3[C](C)(C(=O)OCC(C)C)[CH2][C](C)(C(=O)OCC(C)C)[CH2][C](C)(C(=O)OCC(C)C)[CH2][C](C)(C(=O)OCC(C)C)[CH2][C](C)(C(=O)OCC(C)C)[CH2][C](C)(C(=O)OCC(C)C)[CH2][C](C)(C(=O)OCC(C)C)[CH2][C](C)(C(=O)OCC(C)C)[CH2][C](C)(C(=O)OCC(C)C)[CH2][C](C)(C(=O)OCC(C)C)3,97.75102322114236,1,1,0.9722222222222222,253.88888888888889,246.44891357421875,4.151086425781244,0.016564590685479826
1766,"Freitag, 14. Februar 2020 15:21:33",C6 1,25.0,244.0,0.152,452.6,262.6,257.4,215.2,VAN059_P2(TS-012b)_1.txt,VAN59_P2,P17,methacrylate,Poly-i-Butyl MA,C=C(C)C(=O)OCC(C)C,[CH2][C](C)(C(=O)OCC(C)C),13900.0,1.1,SEC13,53.0,2020-02-14 00:00:00,PVA,5,142.19799999999995,C3[C](C)(C(=O)OCC(C)C)[CH2][C](C)(C(=O)OCC(C)C)[CH2][C](C)(C(=O)OCC(C)C)[CH2][C](C)(C(=O)OCC(C)C)[CH2][C](C)(C(=O)OCC(C)C)[CH2][C](C)(C(=O)OCC(C)C)[CH2][C](C)(C(=O)OCC(C)C)[CH2][C](C)(C(=O)OCC(C)C)[CH2][C](C)(C(=O)OCC(C)C)[CH2][C](C)(C(=O)OCC(C)C)3,97.75102322114236,1,1,0.9722222222222222,253.88888888888889,246.44891357421875,2.44891357421875,0.010036531041880122
1767,"Freitag, 14. Februar 2020 15:21:44",C6 2,25.0,245.6,0.12,448.1,272.3,265.2,215.4,VAN059_P2(TS-012b)_1.txt,VAN59_P2,P17,methacrylate,Poly-i-Butyl MA,C=C(C)C(=O)OCC(C)C,[CH2][C](C)(C(=O)OCC(C)C),13900.0,1.1,SEC13,53.0,2020-02-14 00:00:00,PVA,5,142.19799999999995,C3[C](C)(C(=O)OCC(C)C)[CH2][C](C)(C(=O)OCC(C)C)[CH2][C](C)(C(=O)OCC(C)C)[CH2][C](C)(C(=O)OCC(C)C)[CH2][C](C)(C(=O)OCC(C)C)[CH2][C](C)(C(=O)OCC(C)C)[CH2][C](C)(C(=O)OCC(C)C)[CH2][C](C)(C(=O)OCC(C)C)[CH2][C](C)(C(=O)OCC(C)C)[CH2][C](C)(C(=O)OCC(C)C)3,97.75102322114236,1,1,0.9722222222222222,253.88888888888889,246.44888305664062,0.8488830566406307,0.0034563642371361184
1768,"Freitag, 14. Februar 2020 15:21:55",C6 3,25.0,249.5,0.005,431.5,263.4,259.3,226.3,VAN059_P2(TS-012b)_1.txt,VAN59_P2,P17,methacrylate,Poly-i-Butyl MA,C=C(C)C(=O)OCC(C)C,[CH2][C](C)(C(=O)OCC(C)C),13900.0,1.1,SEC13,53.0,2020-02-14 00:00:00,PVA,5,142.19799999999995,C3[C](C)(C(=O)OCC(C)C)[CH2][C](C)(C(=O)OCC(C)C)[CH2][C](C)(C(=O)OCC(C)C)[CH2][C](C)(C(=O)OCC(C)C)[CH2][C](C)(C(=O)OCC(C)C)[CH2][C](C)(C(=O)OCC(C)C)[CH2][C](C)(C(=O)OCC(C)C)[CH2][C](C)(C(=O)OCC(C)C)[CH2][C](C)(C(=O)OCC(C)C)[CH2][C](C)(C(=O)OCC(C)C)3,97.75102322114236,1,1,0.9722222222222222,253.88888888888889,246.44888305664062,3.051116943359375,0.012228925624686873
1769,"Freitag, 14. Februar 2020 15:22:51",D1 2,25.0,215.1,0.076,262.4,243.3,240.1,168.7,VAN059_P2(TS-012b)_1.txt,VAN59_P2,P17,methacrylate,Poly-i-Butyl MA,C=C(C)C(=O)OCC(C)C,[CH2][C](C)(C(=O)OCC(C)C),13900.0,1.1,SEC13,53.0,2020-02-14 00:00:00,None,8,142.19799999999995,C3[C](C)(C(=O)OCC(C)C)[CH2][C](C)(C(=O)OCC(C)C)[CH2][C](C)(C(=O)OCC(C)C)[CH2][C](C)(C(=O)OCC(C)C)[CH2][C](C)(C(=O)OCC(C)C)[CH2][C](C)(C(=O)OCC(C)C)[CH2][C](C)(C(=O)OCC(C)C)[CH2][C](C)(C(=O)OCC(C)C)[CH2][C](C)(C(=O)OCC(C)C)[CH2][C](C)(C(=O)OCC(C)C)3,97.75102322114236,0,1,0.6666666666666666,212.375,204.9481201171875,10.151879882812494,0.047196094294804716
1770,"Freitag, 14. Februar 2020 15:23:01",D1 3,25.0,204.1,0.046,267.6,216.6,215.5,183.6,VAN059_P2(TS-012b)_1.txt,VAN59_P2,P17,methacrylate,Poly-i-Butyl MA,C=C(C)C(=O)OCC(C)C,[CH2][C](C)(C(=O)OCC(C)C),13900.0,1.1,SEC13,53.0,2020-02-14 00:00:00,None,8,142.19799999999995,C3[C](C)(C(=O)OCC(C)C)[CH2][C](C)(C(=O)OCC(C)C)[CH2][C](C)(C(=O)OCC(C)C)[CH2][C](C)(C(=O)OCC(C)C)[CH2][C](C)(C(=O)OCC(C)C)[CH2][C](C)(C(=O)OCC(C)C)[CH2][C](C)(C(=O)OCC(C)C)[CH2][C](C)(C(=O)OCC(C)C)[CH2][C](C)(C(=O)OCC(C)C)[CH2][C](C)(C(=O)OCC(C)C)3,97.75102322114236,0,1,0.6666666666666666,212.375,204.9481201171875,0.8481201171875057,0.004155414586905957
1771,"Freitag, 14. Februar 2020 15:23:39",D2 1,25.0,221.6,0.22,461.8,688.9,378.3,158.5,VAN059_P2(TS-012b)_1.txt,VAN59_P2,P17,methacrylate,Poly-i-Butyl MA,C=C(C)C(=O)OCC(C)C,[CH2][C](C)(C(=O)OCC(C)C),13900.0,1.1,SEC13,53.0,2020-02-14 00:00:00,None,8,142.19799999999995,C3[C](C)(C(=O)OCC(C)C)[CH2][C](C)(C(=O)OCC(C)C)[CH2][C](C)(C(=O)OCC(C)C)[CH2][C](C)(C(=O)OCC(C)C)[CH2][C](C)(C(=O)OCC(C)C)[CH2][C](C)(C(=O)OCC(C)C)[CH2][C](C)(C(=O)OCC(C)C)[CH2][C](C)(C(=O)OCC(C)C)[CH2][C](C)(C(=O)OCC(C)C)[CH2][C](C)(C(=O)OCC(C)C)3,97.75102322114236,0,1,0.6666666666666666,212.375,204.9481201171875,16.651879882812494,0.07514386228705999
1772,"Freitag, 14. Februar 2020 15:23:50",D2 2,25.0,213.0,0.172,456.4,469.7,294.9,166.1,VAN059_P2(TS-012b)_1.txt,VAN59_P2,P17,methacrylate,Poly-i-Butyl MA,C=C(C)C(=O)OCC(C)C,[CH2][C](C)(C(=O)OCC(C)C),13900.0,1.1,SEC13,53.0,2020-02-14 00:00:00,None,8,142.19799999999995,C3[C](C)(C(=O)OCC(C)C)[CH2][C](C)(C(=O)OCC(C)C)[CH2][C](C)(C(=O)OCC(C)C)[CH2][C](C)(C(=O)OCC(C)C)[CH2][C](C)(C(=O)OCC(C)C)[CH2][C](C)(C(=O)OCC(C)C)[CH2][C](C)(C(=O)OCC(C)C)[CH2][C](C)(C(=O)OCC(C)C)[CH2][C](C)(C(=O)OCC(C)C)[CH2][C](C)(C(=O)OCC(C)C)3,97.75102322114236,0,1,0.6666666666666666,212.375,204.9481201171875,8.0518798828125,0.0378022529709507
1773,"Freitag, 14. Februar 2020 15:24:00",D2 3,25.0,209.4,0.163,529.1,280.2,259.3,137.4,VAN059_P2(TS-012b)_1.txt,VAN59_P2,P17,methacrylate,Poly-i-Butyl MA,C=C(C)C(=O)OCC(C)C,[CH2][C](C)(C(=O)OCC(C)C),13900.0,1.1,SEC13,53.0,2020-02-14 00:00:00,None,8,142.19799999999995,C3[C](C)(C(=O)OCC(C)C)[CH2][C](C)(C(=O)OCC(C)C)[CH2][C](C)(C(=O)OCC(C)C)[CH2][C](C)(C(=O)OCC(C)C)[CH2][C](C)(C(=O)OCC(C)C)[CH2][C](C)(C(=O)OCC(C)C)[CH2][C](C)(C(=O)OCC(C)C)[CH2][C](C)(C(=O)OCC(C)C)[CH2][C](C)(C(=O)OCC(C)C)[CH2][C](C)(C(=O)OCC(C)C)3,97.75102322114236,0,1,0.6666666666666666,212.375,204.9481201171875,4.451879882812506,0.02126017136013613
1774,"Freitag, 14. Februar 2020 15:24:41",D3 1,25.0,214.6,0.10300000000000001,181.6,237.0,234.0,187.1,VAN059_P2(TS-012b)_1.txt,VAN59_P2,P17,methacrylate,Poly-i-Butyl MA,C=C(C)C(=O)OCC(C)C,[CH2][C](C)(C(=O)OCC(C)C),13900.0,1.1,SEC13,53.0,2020-02-14 00:00:00,None,8,142.19799999999995,C3[C](C)(C(=O)OCC(C)C)[CH2][C](C)(C(=O)OCC(C)C)[CH2][C](C)(C(=O)OCC(C)C)[CH2][C](C)(C(=O)OCC(C)C)[CH2][C](C)(C(=O)OCC(C)C)[CH2][C](C)(C(=O)OCC(C)C)[CH2][C](C)(C(=O)OCC(C)C)[CH2][C](C)(C(=O)OCC(C)C)[CH2][C](C)(C(=O)OCC(C)C)[CH2][C](C)(C(=O)OCC(C)C)3,97.75102322114236,0,1,0.6666666666666666,212.375,204.9481201171875,9.651879882812494,0.04497614111282616
1775,"Freitag, 14. Februar 2020 15:24:52",D3 2,25.0,210.0,0.153,244.9,249.4,243.3,146.2,VAN059_P2(TS-012b)_1.txt,VAN59_P2,P17,methacrylate,Poly-i-Butyl MA,C=C(C)C(=O)OCC(C)C,[CH2][C](C)(C(=O)OCC(C)C),13900.0,1.1,SEC13,53.0,2020-02-14 00:00:00,None,8,142.19799999999995,C3[C](C)(C(=O)OCC(C)C)[CH2][C](C)(C(=O)OCC(C)C)[CH2][C](C)(C(=O)OCC(C)C)[CH2][C](C)(C(=O)OCC(C)C)[CH2][C](C)(C(=O)OCC(C)C)[CH2][C](C)(C(=O)OCC(C)C)[CH2][C](C)(C(=O)OCC(C)C)[CH2][C](C)(C(=O)OCC(C)C)[CH2][C](C)(C(=O)OCC(C)C)[CH2][C](C)(C(=O)OCC(C)C)3,97.75102322114236,0,1,0.6666666666666666,212.375,204.9481201171875,5.0518798828125,0.024056570870535716
1776,"Freitag, 14. Februar 2020 15:25:03",D3 3,25.0,211.2,0.183,256.5,213.0,212.3,172.9,VAN059_P2(TS-012b)_1.txt,VAN59_P2,P17,methacrylate,Poly-i-Butyl MA,C=C(C)C(=O)OCC(C)C,[CH2][C](C)(C(=O)OCC(C)C),13900.0,1.1,SEC13,53.0,2020-02-14 00:00:00,None,8,142.19799999999995,C3[C](C)(C(=O)OCC(C)C)[CH2][C](C)(C(=O)OCC(C)C)[CH2][C](C)(C(=O)OCC(C)C)[CH2][C](C)(C(=O)OCC(C)C)[CH2][C](C)(C(=O)OCC(C)C)[CH2][C](C)(C(=O)OCC(C)C)[CH2][C](C)(C(=O)OCC(C)C)[CH2][C](C)(C(=O)OCC(C)C)[CH2][C](C)(C(=O)OCC(C)C)[CH2][C](C)(C(=O)OCC(C)C)3,97.75102322114236,0,1,0.6666666666666666,212.375,204.9481201171875,6.251879882812489,0.029601703990589437
1777,"Freitag, 14. Februar 2020 15:25:41",D4 1,25.0,272.5,0.18,266.7,307.2,299.2,260.6,VAN059_P2(TS-012b)_1.txt,VAN59_P2,P17,methacrylate,Poly-i-Butyl MA,C=C(C)C(=O)OCC(C)C,[CH2][C](C)(C(=O)OCC(C)C),13900.0,1.1,SEC13,53.0,2020-02-14 00:00:00,PVA,8,142.19799999999995,C3[C](C)(C(=O)OCC(C)C)[CH2][C](C)(C(=O)OCC(C)C)[CH2][C](C)(C(=O)OCC(C)C)[CH2][C](C)(C(=O)OCC(C)C)[CH2][C](C)(C(=O)OCC(C)C)[CH2][C](C)(C(=O)OCC(C)C)[CH2][C](C)(C(=O)OCC(C)C)[CH2][C](C)(C(=O)OCC(C)C)[CH2][C](C)(C(=O)OCC(C)C)[CH2][C](C)(C(=O)OCC(C)C)3,97.75102322114236,1,1,0.9722222222222222,269.32500000000005,269.07855224609375,3.42144775390625,0.01255577157396789
1778,"Freitag, 14. Februar 2020 15:25:52",D4 2,25.0,272.3,0.158,268.1,307.4,298.5,254.3,VAN059_P2(TS-012b)_1.txt,VAN59_P2,P17,methacrylate,Poly-i-Butyl MA,C=C(C)C(=O)OCC(C)C,[CH2][C](C)(C(=O)OCC(C)C),13900.0,1.1,SEC13,53.0,2020-02-14 00:00:00,PVA,8,142.19799999999995,C3[C](C)(C(=O)OCC(C)C)[CH2][C](C)(C(=O)OCC(C)C)[CH2][C](C)(C(=O)OCC(C)C)[CH2][C](C)(C(=O)OCC(C)C)[CH2][C](C)(C(=O)OCC(C)C)[CH2][C](C)(C(=O)OCC(C)C)[CH2][C](C)(C(=O)OCC(C)C)[CH2][C](C)(C(=O)OCC(C)C)[CH2][C](C)(C(=O)OCC(C)C)[CH2][C](C)(C(=O)OCC(C)C)3,97.75102322114236,1,1,0.9722222222222222,269.32500000000005,269.0784912109375,3.2215087890625114,0.011830733709373894
1779,"Freitag, 14. Februar 2020 15:26:41",D5 1,25.0,264.9,0.159,283.4,296.0,287.6,241.8,VAN059_P2(TS-012b)_1.txt,VAN59_P2,P17,methacrylate,Poly-i-Butyl MA,C=C(C)C(=O)OCC(C)C,[CH2][C](C)(C(=O)OCC(C)C),13900.0,1.1,SEC13,53.0,2020-02-14 00:00:00,PVA,8,142.19799999999995,C3[C](C)(C(=O)OCC(C)C)[CH2][C](C)(C(=O)OCC(C)C)[CH2][C](C)(C(=O)OCC(C)C)[CH2][C](C)(C(=O)OCC(C)C)[CH2][C](C)(C(=O)OCC(C)C)[CH2][C](C)(C(=O)OCC(C)C)[CH2][C](C)(C(=O)OCC(C)C)[CH2][C](C)(C(=O)OCC(C)C)[CH2][C](C)(C(=O)OCC(C)C)[CH2][C](C)(C(=O)OCC(C)C)3,97.75102322114236,1,1,0.9722222222222222,269.32500000000005,269.0784912109375,4.178491210937523,0.01577384375589854
1780,"Freitag, 14. Februar 2020 15:26:51",D5 2,25.0,266.6,0.14,252.2,340.0,309.0,207.2,VAN059_P2(TS-012b)_1.txt,VAN59_P2,P17,methacrylate,Poly-i-Butyl MA,C=C(C)C(=O)OCC(C)C,[CH2][C](C)(C(=O)OCC(C)C),13900.0,1.1,SEC13,53.0,2020-02-14 00:00:00,PVA,8,142.19799999999995,C3[C](C)(C(=O)OCC(C)C)[CH2][C](C)(C(=O)OCC(C)C)[CH2][C](C)(C(=O)OCC(C)C)[CH2][C](C)(C(=O)OCC(C)C)[CH2][C](C)(C(=O)OCC(C)C)[CH2][C](C)(C(=O)OCC(C)C)[CH2][C](C)(C(=O)OCC(C)C)[CH2][C](C)(C(=O)OCC(C)C)[CH2][C](C)(C(=O)OCC(C)C)[CH2][C](C)(C(=O)OCC(C)C)3,97.75102322114236,1,1,0.9722222222222222,269.32500000000005,269.0785217285156,2.4785217285156023,0.009296780677102783
1781,"Freitag, 14. Februar 2020 15:27:02",D5 3,25.0,265.9,0.133,248.3,298.8,288.2,228.9,VAN059_P2(TS-012b)_1.txt,VAN59_P2,P17,methacrylate,Poly-i-Butyl MA,C=C(C)C(=O)OCC(C)C,[CH2][C](C)(C(=O)OCC(C)C),13900.0,1.1,SEC13,53.0,2020-02-14 00:00:00,PVA,8,142.19799999999995,C3[C](C)(C(=O)OCC(C)C)[CH2][C](C)(C(=O)OCC(C)C)[CH2][C](C)(C(=O)OCC(C)C)[CH2][C](C)(C(=O)OCC(C)C)[CH2][C](C)(C(=O)OCC(C)C)[CH2][C](C)(C(=O)OCC(C)C)[CH2][C](C)(C(=O)OCC(C)C)[CH2][C](C)(C(=O)OCC(C)C)[CH2][C](C)(C(=O)OCC(C)C)[CH2][C](C)(C(=O)OCC(C)C)3,97.75102322114236,1,1,0.9722222222222222,269.32500000000005,269.0785217285156,3.1785217285156477,0.011953823725143467
1782,"Freitag, 14. Februar 2020 15:27:38",D6 1,25.0,267.5,0.159,337.0,292.4,283.6,235.0,VAN059_P2(TS-012b)_1.txt,VAN59_P2,P17,methacrylate,Poly-i-Butyl MA,C=C(C)C(=O)OCC(C)C,[CH2][C](C)(C(=O)OCC(C)C),13900.0,1.1,SEC13,53.0,2020-02-14 00:00:00,PVA,8,142.19799999999995,C3[C](C)(C(=O)OCC(C)C)[CH2][C](C)(C(=O)OCC(C)C)[CH2][C](C)(C(=O)OCC(C)C)[CH2][C](C)(C(=O)OCC(C)C)[CH2][C](C)(C(=O)OCC(C)C)[CH2][C](C)(C(=O)OCC(C)C)[CH2][C](C)(C(=O)OCC(C)C)[CH2][C](C)(C(=O)OCC(C)C)[CH2][C](C)(C(=O)OCC(C)C)[CH2][C](C)(C(=O)OCC(C)C)3,97.75102322114236,1,1,0.9722222222222222,269.32500000000005,269.0785217285156,1.578521728515625,0.0059010158075350466
1783,"Freitag, 14. Februar 2020 15:27:49",D6 2,25.0,272.1,0.152,322.1,361.3,325.6,178.1,VAN059_P2(TS-012b)_1.txt,VAN59_P2,P17,methacrylate,Poly-i-Butyl MA,C=C(C)C(=O)OCC(C)C,[CH2][C](C)(C(=O)OCC(C)C),13900.0,1.1,SEC13,53.0,2020-02-14 00:00:00,PVA,8,142.19799999999995,C3[C](C)(C(=O)OCC(C)C)[CH2][C](C)(C(=O)OCC(C)C)[CH2][C](C)(C(=O)OCC(C)C)[CH2][C](C)(C(=O)OCC(C)C)[CH2][C](C)(C(=O)OCC(C)C)[CH2][C](C)(C(=O)OCC(C)C)[CH2][C](C)(C(=O)OCC(C)C)[CH2][C](C)(C(=O)OCC(C)C)[CH2][C](C)(C(=O)OCC(C)C)[CH2][C](C)(C(=O)OCC(C)C)3,97.75102322114236,1,1,0.9722222222222222,269.32500000000005,269.0784912109375,3.0215087890625227,0.011104405692989792
1784,"Freitag, 14. Februar 2020 15:28:00",D6 3,25.0,272.8,0.113,316.1,329.1,307.4,207.1,VAN059_P2(TS-012b)_1.txt,VAN59_P2,P17,methacrylate,Poly-i-Butyl MA,C=C(C)C(=O)OCC(C)C,[CH2][C](C)(C(=O)OCC(C)C),13900.0,1.1,SEC13,53.0,2020-02-14 00:00:00,PVA,8,142.19799999999995,C3[C](C)(C(=O)OCC(C)C)[CH2][C](C)(C(=O)OCC(C)C)[CH2][C](C)(C(=O)OCC(C)C)[CH2][C](C)(C(=O)OCC(C)C)[CH2][C](C)(C(=O)OCC(C)C)[CH2][C](C)(C(=O)OCC(C)C)[CH2][C](C)(C(=O)OCC(C)C)[CH2][C](C)(C(=O)OCC(C)C)[CH2][C](C)(C(=O)OCC(C)C)[CH2][C](C)(C(=O)OCC(C)C)3,97.75102322114236,1,1,0.9722222222222222,269.32500000000005,269.0785217285156,3.7214782714843864,0.013641782520104055
1785,"Freitag, 14. Februar 2020 15:28:33",E1 1,25.0,217.1,0.222,330.3,650.7,371.8,137.3,VAN059_P2(TS-012b)_1.txt,VAN59_P2,P17,methacrylate,Poly-i-Butyl MA,C=C(C)C(=O)OCC(C)C,[CH2][C](C)(C(=O)OCC(C)C),13900.0,1.1,SEC13,53.0,2020-02-14 00:00:00,None,10,142.19799999999995,C3[C](C)(C(=O)OCC(C)C)[CH2][C](C)(C(=O)OCC(C)C)[CH2][C](C)(C(=O)OCC(C)C)[CH2][C](C)(C(=O)OCC(C)C)[CH2][C](C)(C(=O)OCC(C)C)[CH2][C](C)(C(=O)OCC(C)C)[CH2][C](C)(C(=O)OCC(C)C)[CH2][C](C)(C(=O)OCC(C)C)[CH2][C](C)(C(=O)OCC(C)C)[CH2][C](C)(C(=O)OCC(C)C)3,97.75102322114236,0,1,0.6666666666666666,214.28571428571428,214.56317138671875,2.5368286132812443,0.01168506961437699
1786,"Freitag, 14. Februar 2020 15:28:54",E1 3,25.0,242.7,0.264,350.2,231.4,229.2,187.4,VAN059_P2(TS-012b)_1.txt,VAN59_P2,P17,methacrylate,Poly-i-Butyl MA,C=C(C)C(=O)OCC(C)C,[CH2][C](C)(C(=O)OCC(C)C),13900.0,1.1,SEC13,53.0,2020-02-14 00:00:00,None,10,142.19799999999995,C3[C](C)(C(=O)OCC(C)C)[CH2][C](C)(C(=O)OCC(C)C)[CH2][C](C)(C(=O)OCC(C)C)[CH2][C](C)(C(=O)OCC(C)C)[CH2][C](C)(C(=O)OCC(C)C)[CH2][C](C)(C(=O)OCC(C)C)[CH2][C](C)(C(=O)OCC(C)C)[CH2][C](C)(C(=O)OCC(C)C)[CH2][C](C)(C(=O)OCC(C)C)[CH2][C](C)(C(=O)OCC(C)C)3,97.75102322114236,0,1,0.6666666666666666,214.28571428571428,214.56317138671875,28.13682861328124,0.11593254476012048
1787,"Freitag, 14. Februar 2020 15:29:54",E2 2,25.0,219.7,0.27699999999999997,327.2,1103.0,683.1,153.1,VAN059_P2(TS-012b)_1.txt,VAN59_P2,P17,methacrylate,Poly-i-Butyl MA,C=C(C)C(=O)OCC(C)C,[CH2][C](C)(C(=O)OCC(C)C),13900.0,1.1,SEC13,53.0,2020-02-14 00:00:00,None,10,142.19799999999995,C3[C](C)(C(=O)OCC(C)C)[CH2][C](C)(C(=O)OCC(C)C)[CH2][C](C)(C(=O)OCC(C)C)[CH2][C](C)(C(=O)OCC(C)C)[CH2][C](C)(C(=O)OCC(C)C)[CH2][C](C)(C(=O)OCC(C)C)[CH2][C](C)(C(=O)OCC(C)C)[CH2][C](C)(C(=O)OCC(C)C)[CH2][C](C)(C(=O)OCC(C)C)[CH2][C](C)(C(=O)OCC(C)C)3,97.75102322114236,0,1,0.6666666666666666,214.28571428571428,214.56317138671875,5.136828613281239,0.023381104293496765
1788,"Freitag, 14. Februar 2020 15:30:05",E2 3,25.0,216.9,0.209,313.4,277.8,276.5,96.67,VAN059_P2(TS-012b)_1.txt,VAN59_P2,P17,methacrylate,Poly-i-Butyl MA,C=C(C)C(=O)OCC(C)C,[CH2][C](C)(C(=O)OCC(C)C),13900.0,1.1,SEC13,53.0,2020-02-14 00:00:00,None,10,142.19799999999995,C3[C](C)(C(=O)OCC(C)C)[CH2][C](C)(C(=O)OCC(C)C)[CH2][C](C)(C(=O)OCC(C)C)[CH2][C](C)(C(=O)OCC(C)C)[CH2][C](C)(C(=O)OCC(C)C)[CH2][C](C)(C(=O)OCC(C)C)[CH2][C](C)(C(=O)OCC(C)C)[CH2][C](C)(C(=O)OCC(C)C)[CH2][C](C)(C(=O)OCC(C)C)[CH2][C](C)(C(=O)OCC(C)C)3,97.75102322114236,0,1,0.6666666666666666,214.28571428571428,214.56317138671875,2.3368286132812557,0.010773760319415656
1789,"Freitag, 14. Februar 2020 15:31:10",E3 1,25.0,194.6,0.124,303.1,223.5,225.0,142.7,VAN059_P2(TS-012b)_1.txt,VAN59_P2,P17,methacrylate,Poly-i-Butyl MA,C=C(C)C(=O)OCC(C)C,[CH2][C](C)(C(=O)OCC(C)C),13900.0,1.1,SEC13,53.0,2020-02-14 00:00:00,None,10,142.19799999999995,C3[C](C)(C(=O)OCC(C)C)[CH2][C](C)(C(=O)OCC(C)C)[CH2][C](C)(C(=O)OCC(C)C)[CH2][C](C)(C(=O)OCC(C)C)[CH2][C](C)(C(=O)OCC(C)C)[CH2][C](C)(C(=O)OCC(C)C)[CH2][C](C)(C(=O)OCC(C)C)[CH2][C](C)(C(=O)OCC(C)C)[CH2][C](C)(C(=O)OCC(C)C)[CH2][C](C)(C(=O)OCC(C)C)3,97.75102322114236,0,1,0.6666666666666666,214.28571428571428,214.56317138671875,19.963171386718756,0.1025856700242485
1790,"Freitag, 14. Februar 2020 15:31:21",E3 2,25.0,198.0,0.195,346.0,487.2,276.2,163.8,VAN059_P2(TS-012b)_1.txt,VAN59_P2,P17,methacrylate,Poly-i-Butyl MA,C=C(C)C(=O)OCC(C)C,[CH2][C](C)(C(=O)OCC(C)C),13900.0,1.1,SEC13,53.0,2020-02-14 00:00:00,None,10,142.19799999999995,C3[C](C)(C(=O)OCC(C)C)[CH2][C](C)(C(=O)OCC(C)C)[CH2][C](C)(C(=O)OCC(C)C)[CH2][C](C)(C(=O)OCC(C)C)[CH2][C](C)(C(=O)OCC(C)C)[CH2][C](C)(C(=O)OCC(C)C)[CH2][C](C)(C(=O)OCC(C)C)[CH2][C](C)(C(=O)OCC(C)C)[CH2][C](C)(C(=O)OCC(C)C)[CH2][C](C)(C(=O)OCC(C)C)3,97.75102322114236,0,1,0.6666666666666666,214.28571428571428,214.5631866455078,16.563186645507812,0.083652457805595
1791,"Freitag, 14. Februar 2020 15:31:32",E3 3,25.0,211.0,0.196,343.6,619.9,338.5,147.4,VAN059_P2(TS-012b)_1.txt,VAN59_P2,P17,methacrylate,Poly-i-Butyl MA,C=C(C)C(=O)OCC(C)C,[CH2][C](C)(C(=O)OCC(C)C),13900.0,1.1,SEC13,53.0,2020-02-14 00:00:00,None,10,142.19799999999995,C3[C](C)(C(=O)OCC(C)C)[CH2][C](C)(C(=O)OCC(C)C)[CH2][C](C)(C(=O)OCC(C)C)[CH2][C](C)(C(=O)OCC(C)C)[CH2][C](C)(C(=O)OCC(C)C)[CH2][C](C)(C(=O)OCC(C)C)[CH2][C](C)(C(=O)OCC(C)C)[CH2][C](C)(C(=O)OCC(C)C)[CH2][C](C)(C(=O)OCC(C)C)[CH2][C](C)(C(=O)OCC(C)C)3,97.75102322114236,0,1,0.6666666666666666,214.28571428571428,214.56317138671875,3.56317138671875,0.016887068183501185
1792,"Freitag, 14. Februar 2020 15:32:10",E4 1,25.0,296.4,0.067,314.7,330.6,318.4,266.7,VAN059_P2(TS-012b)_1.txt,VAN59_P2,P17,methacrylate,Poly-i-Butyl MA,C=C(C)C(=O)OCC(C)C,[CH2][C](C)(C(=O)OCC(C)C),13900.0,1.1,SEC13,53.0,2020-02-14 00:00:00,PVA,10,142.19799999999995,C3[C](C)(C(=O)OCC(C)C)[CH2][C](C)(C(=O)OCC(C)C)[CH2][C](C)(C(=O)OCC(C)C)[CH2][C](C)(C(=O)OCC(C)C)[CH2][C](C)(C(=O)OCC(C)C)[CH2][C](C)(C(=O)OCC(C)C)[CH2][C](C)(C(=O)OCC(C)C)[CH2][C](C)(C(=O)OCC(C)C)[CH2][C](C)(C(=O)OCC(C)C)[CH2][C](C)(C(=O)OCC(C)C)3,97.75102322114236,1,1,0.9444444444444444,285.72222222222223,284.16485595703125,12.235144042968727,0.04127916343781622
1793,"Freitag, 14. Februar 2020 15:32:20",E4 2,25.0,290.1,0.016,316.3,306.7,299.8,266.8,VAN059_P2(TS-012b)_1.txt,VAN59_P2,P17,methacrylate,Poly-i-Butyl MA,C=C(C)C(=O)OCC(C)C,[CH2][C](C)(C(=O)OCC(C)C),13900.0,1.1,SEC13,53.0,2020-02-14 00:00:00,PVA,10,142.19799999999995,C3[C](C)(C(=O)OCC(C)C)[CH2][C](C)(C(=O)OCC(C)C)[CH2][C](C)(C(=O)OCC(C)C)[CH2][C](C)(C(=O)OCC(C)C)[CH2][C](C)(C(=O)OCC(C)C)[CH2][C](C)(C(=O)OCC(C)C)[CH2][C](C)(C(=O)OCC(C)C)[CH2][C](C)(C(=O)OCC(C)C)[CH2][C](C)(C(=O)OCC(C)C)[CH2][C](C)(C(=O)OCC(C)C)3,97.75102322114236,1,1,0.9444444444444444,285.72222222222223,284.16485595703125,5.935144042968773,0.02045895912777929
1794,"Freitag, 14. Februar 2020 15:32:31",E4 3,25.0,293.1,0.136,309.2,354.5,333.4,261.3,VAN059_P2(TS-012b)_1.txt,VAN59_P2,P17,methacrylate,Poly-i-Butyl MA,C=C(C)C(=O)OCC(C)C,[CH2][C](C)(C(=O)OCC(C)C),13900.0,1.1,SEC13,53.0,2020-02-14 00:00:00,PVA,10,142.19799999999995,C3[C](C)(C(=O)OCC(C)C)[CH2][C](C)(C(=O)OCC(C)C)[CH2][C](C)(C(=O)OCC(C)C)[CH2][C](C)(C(=O)OCC(C)C)[CH2][C](C)(C(=O)OCC(C)C)[CH2][C](C)(C(=O)OCC(C)C)[CH2][C](C)(C(=O)OCC(C)C)[CH2][C](C)(C(=O)OCC(C)C)[CH2][C](C)(C(=O)OCC(C)C)[CH2][C](C)(C(=O)OCC(C)C)3,97.75102322114236,1,1,0.9444444444444444,285.72222222222223,284.1649475097656,8.935052490234398,0.030484655374392346
1795,"Freitag, 14. Februar 2020 15:33:06",E5 1,25.0,285.0,0.052000000000000005,494.5,321.6,308.7,248.9,VAN059_P2(TS-012b)_1.txt,VAN59_P2,P17,methacrylate,Poly-i-Butyl MA,C=C(C)C(=O)OCC(C)C,[CH2][C](C)(C(=O)OCC(C)C),13900.0,1.1,SEC13,53.0,2020-02-14 00:00:00,PVA,10,142.19799999999995,C3[C](C)(C(=O)OCC(C)C)[CH2][C](C)(C(=O)OCC(C)C)[CH2][C](C)(C(=O)OCC(C)C)[CH2][C](C)(C(=O)OCC(C)C)[CH2][C](C)(C(=O)OCC(C)C)[CH2][C](C)(C(=O)OCC(C)C)[CH2][C](C)(C(=O)OCC(C)C)[CH2][C](C)(C(=O)OCC(C)C)[CH2][C](C)(C(=O)OCC(C)C)[CH2][C](C)(C(=O)OCC(C)C)3,97.75102322114236,1,1,0.9444444444444444,285.72222222222223,284.16485595703125,0.83514404296875,0.0029303299753289476
1796,"Freitag, 14. Februar 2020 15:33:17",E5 2,25.0,281.9,0.066,467.2,317.1,304.8,248.7,VAN059_P2(TS-012b)_1.txt,VAN59_P2,P17,methacrylate,Poly-i-Butyl MA,C=C(C)C(=O)OCC(C)C,[CH2][C](C)(C(=O)OCC(C)C),13900.0,1.1,SEC13,53.0,2020-02-14 00:00:00,PVA,10,142.19799999999995,C3[C](C)(C(=O)OCC(C)C)[CH2][C](C)(C(=O)OCC(C)C)[CH2][C](C)(C(=O)OCC(C)C)[CH2][C](C)(C(=O)OCC(C)C)[CH2][C](C)(C(=O)OCC(C)C)[CH2][C](C)(C(=O)OCC(C)C)[CH2][C](C)(C(=O)OCC(C)C)[CH2][C](C)(C(=O)OCC(C)C)[CH2][C](C)(C(=O)OCC(C)C)[CH2][C](C)(C(=O)OCC(C)C)3,97.75102322114236,1,1,0.9444444444444444,285.72222222222223,284.1649169921875,2.2649169921875227,0.008034469642382133
1797,"Freitag, 14. Februar 2020 15:33:27",E5 3,25.0,280.5,0.121,481.0,318.5,303.9,235.5,VAN059_P2(TS-012b)_1.txt,VAN59_P2,P17,methacrylate,Poly-i-Butyl MA,C=C(C)C(=O)OCC(C)C,[CH2][C](C)(C(=O)OCC(C)C),13900.0,1.1,SEC13,53.0,2020-02-14 00:00:00,PVA,10,142.19799999999995,C3[C](C)(C(=O)OCC(C)C)[CH2][C](C)(C(=O)OCC(C)C)[CH2][C](C)(C(=O)OCC(C)C)[CH2][C](C)(C(=O)OCC(C)C)[CH2][C](C)(C(=O)OCC(C)C)[CH2][C](C)(C(=O)OCC(C)C)[CH2][C](C)(C(=O)OCC(C)C)[CH2][C](C)(C(=O)OCC(C)C)[CH2][C](C)(C(=O)OCC(C)C)[CH2][C](C)(C(=O)OCC(C)C)3,97.75102322114236,1,1,0.9444444444444444,285.72222222222223,284.1649475097656,3.664947509765625,0.01306576652322861
1798,"Freitag, 14. Februar 2020 15:34:01",E6 1,25.0,283.4,0.172,442.5,353.7,322.9,179.4,VAN059_P2(TS-012b)_1.txt,VAN59_P2,P17,methacrylate,Poly-i-Butyl MA,C=C(C)C(=O)OCC(C)C,[CH2][C](C)(C(=O)OCC(C)C),13900.0,1.1,SEC13,53.0,2020-02-14 00:00:00,PVA,10,142.19799999999995,C3[C](C)(C(=O)OCC(C)C)[CH2][C](C)(C(=O)OCC(C)C)[CH2][C](C)(C(=O)OCC(C)C)[CH2][C](C)(C(=O)OCC(C)C)[CH2][C](C)(C(=O)OCC(C)C)[CH2][C](C)(C(=O)OCC(C)C)[CH2][C](C)(C(=O)OCC(C)C)[CH2][C](C)(C(=O)OCC(C)C)[CH2][C](C)(C(=O)OCC(C)C)[CH2][C](C)(C(=O)OCC(C)C)3,97.75102322114236,1,1,0.9444444444444444,285.72222222222223,284.16485595703125,0.7648559570312727,0.002698856587972028
1799,"Freitag, 14. Februar 2020 15:34:12",E6 2,25.0,283.6,0.11900000000000001,437.0,322.1,309.8,256.1,VAN059_P2(TS-012b)_1.txt,VAN59_P2,P17,methacrylate,Poly-i-Butyl MA,C=C(C)C(=O)OCC(C)C,[CH2][C](C)(C(=O)OCC(C)C),13900.0,1.1,SEC13,53.0,2020-02-14 00:00:00,PVA,10,142.19799999999995,C3[C](C)(C(=O)OCC(C)C)[CH2][C](C)(C(=O)OCC(C)C)[CH2][C](C)(C(=O)OCC(C)C)[CH2][C](C)(C(=O)OCC(C)C)[CH2][C](C)(C(=O)OCC(C)C)[CH2][C](C)(C(=O)OCC(C)C)[CH2][C](C)(C(=O)OCC(C)C)[CH2][C](C)(C(=O)OCC(C)C)[CH2][C](C)(C(=O)OCC(C)C)[CH2][C](C)(C(=O)OCC(C)C)3,97.75102322114236,1,1,0.9444444444444444,285.72222222222223,284.1649475097656,0.5649475097656023,0.001992057509751771
1800,"Freitag, 14. Februar 2020 15:34:23",E6 3,25.0,277.5,0.12,424.7,312.0,301.9,253.2,VAN059_P2(TS-012b)_1.txt,VAN59_P2,P17,methacrylate,Poly-i-Butyl MA,C=C(C)C(=O)OCC(C)C,[CH2][C](C)(C(=O)OCC(C)C),13900.0,1.1,SEC13,53.0,2020-02-14 00:00:00,PVA,10,142.19799999999995,C3[C](C)(C(=O)OCC(C)C)[CH2][C](C)(C(=O)OCC(C)C)[CH2][C](C)(C(=O)OCC(C)C)[CH2][C](C)(C(=O)OCC(C)C)[CH2][C](C)(C(=O)OCC(C)C)[CH2][C](C)(C(=O)OCC(C)C)[CH2][C](C)(C(=O)OCC(C)C)[CH2][C](C)(C(=O)OCC(C)C)[CH2][C](C)(C(=O)OCC(C)C)[CH2][C](C)(C(=O)OCC(C)C)3,97.75102322114236,1,1,0.9444444444444444,285.72222222222223,284.1649169921875,6.6649169921875,0.024017718890765767
1801,"Freitag, 14. Februar 2020 15:38:04",F4 1,25.0,311.4,0.23,232.5,314.7,308.1,283.3,VAN059_P2(TS-012b)_1.txt,VAN59_P2,P17,methacrylate,Poly-i-Butyl MA,C=C(C)C(=O)OCC(C)C,[CH2][C](C)(C(=O)OCC(C)C),13900.0,1.1,SEC13,53.0,2020-02-14 00:00:00,PVA,15,142.19799999999995,C3[C](C)(C(=O)OCC(C)C)[CH2][C](C)(C(=O)OCC(C)C)[CH2][C](C)(C(=O)OCC(C)C)[CH2][C](C)(C(=O)OCC(C)C)[CH2][C](C)(C(=O)OCC(C)C)[CH2][C](C)(C(=O)OCC(C)C)[CH2][C](C)(C(=O)OCC(C)C)[CH2][C](C)(C(=O)OCC(C)C)[CH2][C](C)(C(=O)OCC(C)C)[CH2][C](C)(C(=O)OCC(C)C)3,97.75102322114236,1,1,0.925925925925926,304.525,301.85968017578125,9.540319824218727,0.030636865203014542
1802,"Freitag, 14. Februar 2020 15:38:15",F4 2,25.0,323.2,0.204,242.7,299.6,293.5,262.9,VAN059_P2(TS-012b)_1.txt,VAN59_P2,P17,methacrylate,Poly-i-Butyl MA,C=C(C)C(=O)OCC(C)C,[CH2][C](C)(C(=O)OCC(C)C),13900.0,1.1,SEC13,53.0,2020-02-14 00:00:00,PVA,15,142.19799999999995,C3[C](C)(C(=O)OCC(C)C)[CH2][C](C)(C(=O)OCC(C)C)[CH2][C](C)(C(=O)OCC(C)C)[CH2][C](C)(C(=O)OCC(C)C)[CH2][C](C)(C(=O)OCC(C)C)[CH2][C](C)(C(=O)OCC(C)C)[CH2][C](C)(C(=O)OCC(C)C)[CH2][C](C)(C(=O)OCC(C)C)[CH2][C](C)(C(=O)OCC(C)C)[CH2][C](C)(C(=O)OCC(C)C)3,97.75102322114236,1,1,0.925925925925926,304.525,301.8596496582031,21.340350341796864,0.06602831170110415
1803,"Freitag, 14. Februar 2020 15:38:26",F4 3,25.0,303.0,0.147,218.6,383.4,357.6,281.6,VAN059_P2(TS-012b)_1.txt,VAN59_P2,P17,methacrylate,Poly-i-Butyl MA,C=C(C)C(=O)OCC(C)C,[CH2][C](C)(C(=O)OCC(C)C),13900.0,1.1,SEC13,53.0,2020-02-14 00:00:00,PVA,15,142.19799999999995,C3[C](C)(C(=O)OCC(C)C)[CH2][C](C)(C(=O)OCC(C)C)[CH2][C](C)(C(=O)OCC(C)C)[CH2][C](C)(C(=O)OCC(C)C)[CH2][C](C)(C(=O)OCC(C)C)[CH2][C](C)(C(=O)OCC(C)C)[CH2][C](C)(C(=O)OCC(C)C)[CH2][C](C)(C(=O)OCC(C)C)[CH2][C](C)(C(=O)OCC(C)C)[CH2][C](C)(C(=O)OCC(C)C)3,97.75102322114236,1,1,0.925925925925926,304.525,301.8596496582031,1.140350341796875,0.0037635324811778055
1804,"Freitag, 14. Februar 2020 15:38:59",F5 1,25.0,289.3,0.034,234.5,308.2,300.7,263.8,VAN059_P2(TS-012b)_1.txt,VAN59_P2,P17,methacrylate,Poly-i-Butyl MA,C=C(C)C(=O)OCC(C)C,[CH2][C](C)(C(=O)OCC(C)C),13900.0,1.1,SEC13,53.0,2020-02-14 00:00:00,PVA,15,142.19799999999995,C3[C](C)(C(=O)OCC(C)C)[CH2][C](C)(C(=O)OCC(C)C)[CH2][C](C)(C(=O)OCC(C)C)[CH2][C](C)(C(=O)OCC(C)C)[CH2][C](C)(C(=O)OCC(C)C)[CH2][C](C)(C(=O)OCC(C)C)[CH2][C](C)(C(=O)OCC(C)C)[CH2][C](C)(C(=O)OCC(C)C)[CH2][C](C)(C(=O)OCC(C)C)[CH2][C](C)(C(=O)OCC(C)C)3,97.75102322114236,1,1,0.925925925925926,304.525,301.8596496582031,12.559649658203114,0.04341392899482583
1805,"Freitag, 14. Februar 2020 15:39:10",F5 2,25.0,300.7,0.217,224.1,283.3,277.6,240.7,VAN059_P2(TS-012b)_1.txt,VAN59_P2,P17,methacrylate,Poly-i-Butyl MA,C=C(C)C(=O)OCC(C)C,[CH2][C](C)(C(=O)OCC(C)C),13900.0,1.1,SEC13,53.0,2020-02-14 00:00:00,PVA,15,142.19799999999995,C3[C](C)(C(=O)OCC(C)C)[CH2][C](C)(C(=O)OCC(C)C)[CH2][C](C)(C(=O)OCC(C)C)[CH2][C](C)(C(=O)OCC(C)C)[CH2][C](C)(C(=O)OCC(C)C)[CH2][C](C)(C(=O)OCC(C)C)[CH2][C](C)(C(=O)OCC(C)C)[CH2][C](C)(C(=O)OCC(C)C)[CH2][C](C)(C(=O)OCC(C)C)[CH2][C](C)(C(=O)OCC(C)C)3,97.75102322114236,1,1,0.925925925925926,304.525,301.85968017578125,1.1596801757812614,0.0038566018482915246
1806,"Freitag, 14. Februar 2020 15:39:21",F5 3,25.0,301.9,0.22699999999999998,225.1,683.9,421.6,205.7,VAN059_P2(TS-012b)_1.txt,VAN59_P2,P17,methacrylate,Poly-i-Butyl MA,C=C(C)C(=O)OCC(C)C,[CH2][C](C)(C(=O)OCC(C)C),13900.0,1.1,SEC13,53.0,2020-02-14 00:00:00,PVA,15,142.19799999999995,C3[C](C)(C(=O)OCC(C)C)[CH2][C](C)(C(=O)OCC(C)C)[CH2][C](C)(C(=O)OCC(C)C)[CH2][C](C)(C(=O)OCC(C)C)[CH2][C](C)(C(=O)OCC(C)C)[CH2][C](C)(C(=O)OCC(C)C)[CH2][C](C)(C(=O)OCC(C)C)[CH2][C](C)(C(=O)OCC(C)C)[CH2][C](C)(C(=O)OCC(C)C)[CH2][C](C)(C(=O)OCC(C)C)3,97.75102322114236,1,1,0.925925925925926,304.525,301.8596496582031,0.04035034179685226,0.0001336546598107064
1807,"Freitag, 14. Februar 2020 15:39:55",F6 1,25.0,318.0,0.022000000000000002,254.9,291.3,286.6,260.3,VAN059_P2(TS-012b)_1.txt,VAN59_P2,P17,methacrylate,Poly-i-Butyl MA,C=C(C)C(=O)OCC(C)C,[CH2][C](C)(C(=O)OCC(C)C),13900.0,1.1,SEC13,53.0,2020-02-14 00:00:00,PVA,15,142.19799999999995,C3[C](C)(C(=O)OCC(C)C)[CH2][C](C)(C(=O)OCC(C)C)[CH2][C](C)(C(=O)OCC(C)C)[CH2][C](C)(C(=O)OCC(C)C)[CH2][C](C)(C(=O)OCC(C)C)[CH2][C](C)(C(=O)OCC(C)C)[CH2][C](C)(C(=O)OCC(C)C)[CH2][C](C)(C(=O)OCC(C)C)[CH2][C](C)(C(=O)OCC(C)C)[CH2][C](C)(C(=O)OCC(C)C)3,97.75102322114236,1,1,0.925925925925926,304.525,301.85968017578125,16.14031982421875,0.050755722717669025
1808,"Freitag, 14. Februar 2020 15:40:17",F6 3,25.0,288.7,0.258,219.1,1085.0,583.1,210.9,VAN059_P2(TS-012b)_1.txt,VAN59_P2,P17,methacrylate,Poly-i-Butyl MA,C=C(C)C(=O)OCC(C)C,[CH2][C](C)(C(=O)OCC(C)C),13900.0,1.1,SEC13,53.0,2020-02-14 00:00:00,PVA,15,142.19799999999995,C3[C](C)(C(=O)OCC(C)C)[CH2][C](C)(C(=O)OCC(C)C)[CH2][C](C)(C(=O)OCC(C)C)[CH2][C](C)(C(=O)OCC(C)C)[CH2][C](C)(C(=O)OCC(C)C)[CH2][C](C)(C(=O)OCC(C)C)[CH2][C](C)(C(=O)OCC(C)C)[CH2][C](C)(C(=O)OCC(C)C)[CH2][C](C)(C(=O)OCC(C)C)[CH2][C](C)(C(=O)OCC(C)C)3,97.75102322114236,1,1,0.925925925925926,304.525,301.85968017578125,13.159680175781261,0.045582543040461596
1809,"Donnerstag, 13. Februar 2020 10:22:51",A7 1,25.0,175.3,0.142,361.8,189.5,190.6,159.0,VAN056_P3(TS-009c)_1.txt,VAN56_P3,P27,methacrylate,Polybenzyl MA,C=C(C)C(=O)OCc1ccccc1,[CH2][C](C)(C(=O)OCc1ccccc1),30000.0,1.25,SEC13,54.0,2020-02-13 00:00:00,None,1,176.215,C3[C](C)(C(=O)OCc1ccccc1)[CH2][C](C)(C(=O)OCc1ccccc1)[CH2][C](C)(C(=O)OCc1ccccc1)[CH2][C](C)(C(=O)OCc1ccccc1)[CH2][C](C)(C(=O)OCc1ccccc1)[CH2][C](C)(C(=O)OCc1ccccc1)[CH2][C](C)(C(=O)OCc1ccccc1)[CH2][C](C)(C(=O)OCc1ccccc1)[CH2][C](C)(C(=O)OCc1ccccc1)[CH2][C](C)(C(=O)OCc1ccccc1)3,170.24657378770252,0,1,0.8888888888888888,198.2375,184.5389404296875,9.238940429687489,0.05270359629028801
1810,"Donnerstag, 13. Februar 2020 10:23:02",A7 2,25.0,184.3,0.1,363.4,198.6,199.6,159.6,VAN056_P3(TS-009c)_1.txt,VAN56_P3,P27,methacrylate,Polybenzyl MA,C=C(C)C(=O)OCc1ccccc1,[CH2][C](C)(C(=O)OCc1ccccc1),30000.0,1.25,SEC13,54.0,2020-02-13 00:00:00,None,1,176.215,C3[C](C)(C(=O)OCc1ccccc1)[CH2][C](C)(C(=O)OCc1ccccc1)[CH2][C](C)(C(=O)OCc1ccccc1)[CH2][C](C)(C(=O)OCc1ccccc1)[CH2][C](C)(C(=O)OCc1ccccc1)[CH2][C](C)(C(=O)OCc1ccccc1)[CH2][C](C)(C(=O)OCc1ccccc1)[CH2][C](C)(C(=O)OCc1ccccc1)[CH2][C](C)(C(=O)OCc1ccccc1)[CH2][C](C)(C(=O)OCc1ccccc1)3,170.24657378770252,0,1,0.8888888888888888,198.2375,184.5389404296875,0.23894042968748863,0.001296475473073731
1811,"Donnerstag, 13. Februar 2020 10:23:52",A8 1,25.1,205.5,0.026000000000000002,360.0,212.8,211.6,187.7,VAN056_P3(TS-009c)_1.txt,VAN56_P3,P27,methacrylate,Polybenzyl MA,C=C(C)C(=O)OCc1ccccc1,[CH2][C](C)(C(=O)OCc1ccccc1),30000.0,1.25,SEC13,54.0,2020-02-13 00:00:00,None,1,176.215,C3[C](C)(C(=O)OCc1ccccc1)[CH2][C](C)(C(=O)OCc1ccccc1)[CH2][C](C)(C(=O)OCc1ccccc1)[CH2][C](C)(C(=O)OCc1ccccc1)[CH2][C](C)(C(=O)OCc1ccccc1)[CH2][C](C)(C(=O)OCc1ccccc1)[CH2][C](C)(C(=O)OCc1ccccc1)[CH2][C](C)(C(=O)OCc1ccccc1)[CH2][C](C)(C(=O)OCc1ccccc1)[CH2][C](C)(C(=O)OCc1ccccc1)3,170.24657378770252,0,1,0.8888888888888888,198.2375,184.5389404296875,20.9610595703125,0.10200028987986617
1812,"Donnerstag, 13. Februar 2020 10:24:03",A8 2,25.0,201.6,0.018000000000000002,360.8,210.7,209.5,186.6,VAN056_P3(TS-009c)_1.txt,VAN56_P3,P27,methacrylate,Polybenzyl MA,C=C(C)C(=O)OCc1ccccc1,[CH2][C](C)(C(=O)OCc1ccccc1),30000.0,1.25,SEC13,54.0,2020-02-13 00:00:00,None,1,176.215,C3[C](C)(C(=O)OCc1ccccc1)[CH2][C](C)(C(=O)OCc1ccccc1)[CH2][C](C)(C(=O)OCc1ccccc1)[CH2][C](C)(C(=O)OCc1ccccc1)[CH2][C](C)(C(=O)OCc1ccccc1)[CH2][C](C)(C(=O)OCc1ccccc1)[CH2][C](C)(C(=O)OCc1ccccc1)[CH2][C](C)(C(=O)OCc1ccccc1)[CH2][C](C)(C(=O)OCc1ccccc1)[CH2][C](C)(C(=O)OCc1ccccc1)3,170.24657378770252,0,1,0.8888888888888888,198.2375,184.5389404296875,17.061059570312494,0.08462827167813737
1813,"Donnerstag, 13. Februar 2020 10:24:14",A8 3,25.0,205.5,0.002,354.4,214.7,213.5,185.6,VAN056_P3(TS-009c)_1.txt,VAN56_P3,P27,methacrylate,Polybenzyl MA,C=C(C)C(=O)OCc1ccccc1,[CH2][C](C)(C(=O)OCc1ccccc1),30000.0,1.25,SEC13,54.0,2020-02-13 00:00:00,None,1,176.215,C3[C](C)(C(=O)OCc1ccccc1)[CH2][C](C)(C(=O)OCc1ccccc1)[CH2][C](C)(C(=O)OCc1ccccc1)[CH2][C](C)(C(=O)OCc1ccccc1)[CH2][C](C)(C(=O)OCc1ccccc1)[CH2][C](C)(C(=O)OCc1ccccc1)[CH2][C](C)(C(=O)OCc1ccccc1)[CH2][C](C)(C(=O)OCc1ccccc1)[CH2][C](C)(C(=O)OCc1ccccc1)[CH2][C](C)(C(=O)OCc1ccccc1)3,170.24657378770252,0,1,0.8888888888888888,198.2375,184.5389404296875,20.9610595703125,0.10200028987986617
1814,"Donnerstag, 13. Februar 2020 10:24:56",A9 1,25.0,214.7,0.017,335.7,227.2,225.2,192.6,VAN056_P3(TS-009c)_1.txt,VAN56_P3,P27,methacrylate,Polybenzyl MA,C=C(C)C(=O)OCc1ccccc1,[CH2][C](C)(C(=O)OCc1ccccc1),30000.0,1.25,SEC13,54.0,2020-02-13 00:00:00,None,1,176.215,C3[C](C)(C(=O)OCc1ccccc1)[CH2][C](C)(C(=O)OCc1ccccc1)[CH2][C](C)(C(=O)OCc1ccccc1)[CH2][C](C)(C(=O)OCc1ccccc1)[CH2][C](C)(C(=O)OCc1ccccc1)[CH2][C](C)(C(=O)OCc1ccccc1)[CH2][C](C)(C(=O)OCc1ccccc1)[CH2][C](C)(C(=O)OCc1ccccc1)[CH2][C](C)(C(=O)OCc1ccccc1)[CH2][C](C)(C(=O)OCc1ccccc1)3,170.24657378770252,0,1,0.8888888888888888,198.2375,184.53895568847656,30.161044311523426,0.14047994555902854
1815,"Donnerstag, 13. Februar 2020 10:25:07",A9 2,25.0,206.7,0.13,342.3,220.1,218.5,191.4,VAN056_P3(TS-009c)_1.txt,VAN56_P3,P27,methacrylate,Polybenzyl MA,C=C(C)C(=O)OCc1ccccc1,[CH2][C](C)(C(=O)OCc1ccccc1),30000.0,1.25,SEC13,54.0,2020-02-13 00:00:00,None,1,176.215,C3[C](C)(C(=O)OCc1ccccc1)[CH2][C](C)(C(=O)OCc1ccccc1)[CH2][C](C)(C(=O)OCc1ccccc1)[CH2][C](C)(C(=O)OCc1ccccc1)[CH2][C](C)(C(=O)OCc1ccccc1)[CH2][C](C)(C(=O)OCc1ccccc1)[CH2][C](C)(C(=O)OCc1ccccc1)[CH2][C](C)(C(=O)OCc1ccccc1)[CH2][C](C)(C(=O)OCc1ccccc1)[CH2][C](C)(C(=O)OCc1ccccc1)3,170.24657378770252,0,1,0.8888888888888888,198.2375,184.5389404296875,22.16105957031249,0.10721364088201495
1816,"Donnerstag, 13. Februar 2020 10:25:18",A9 3,25.0,192.3,0.23399999999999999,334.1,191.3,190.2,177.6,VAN056_P3(TS-009c)_1.txt,VAN56_P3,P27,methacrylate,Polybenzyl MA,C=C(C)C(=O)OCc1ccccc1,[CH2][C](C)(C(=O)OCc1ccccc1),30000.0,1.25,SEC13,54.0,2020-02-13 00:00:00,None,1,176.215,C3[C](C)(C(=O)OCc1ccccc1)[CH2][C](C)(C(=O)OCc1ccccc1)[CH2][C](C)(C(=O)OCc1ccccc1)[CH2][C](C)(C(=O)OCc1ccccc1)[CH2][C](C)(C(=O)OCc1ccccc1)[CH2][C](C)(C(=O)OCc1ccccc1)[CH2][C](C)(C(=O)OCc1ccccc1)[CH2][C](C)(C(=O)OCc1ccccc1)[CH2][C](C)(C(=O)OCc1ccccc1)[CH2][C](C)(C(=O)OCc1ccccc1)3,170.24657378770252,0,1,0.8888888888888888,198.2375,184.5389404296875,7.761059570312511,0.04035912413059028
1817,"Donnerstag, 13. Februar 2020 10:26:05",A10 1,25.0,262.8,0.1,266.6,293.6,285.3,239.1,VAN056_P3(TS-009c)_1.txt,VAN56_P3,P27,methacrylate,Polybenzyl MA,C=C(C)C(=O)OCc1ccccc1,[CH2][C](C)(C(=O)OCc1ccccc1),30000.0,1.25,SEC13,54.0,2020-02-13 00:00:00,PVA,1,176.215,C3[C](C)(C(=O)OCc1ccccc1)[CH2][C](C)(C(=O)OCc1ccccc1)[CH2][C](C)(C(=O)OCc1ccccc1)[CH2][C](C)(C(=O)OCc1ccccc1)[CH2][C](C)(C(=O)OCc1ccccc1)[CH2][C](C)(C(=O)OCc1ccccc1)[CH2][C](C)(C(=O)OCc1ccccc1)[CH2][C](C)(C(=O)OCc1ccccc1)[CH2][C](C)(C(=O)OCc1ccccc1)[CH2][C](C)(C(=O)OCc1ccccc1)3,170.24657378770252,1,1,1.0,252.5,257.2839660644531,5.516033935546886,0.020989474640589367
1818,"Donnerstag, 13. Februar 2020 10:26:16",A10 2,25.0,263.2,0.043,262.1,284.6,278.2,238.4,VAN056_P3(TS-009c)_1.txt,VAN56_P3,P27,methacrylate,Polybenzyl MA,C=C(C)C(=O)OCc1ccccc1,[CH2][C](C)(C(=O)OCc1ccccc1),30000.0,1.25,SEC13,54.0,2020-02-13 00:00:00,PVA,1,176.215,C3[C](C)(C(=O)OCc1ccccc1)[CH2][C](C)(C(=O)OCc1ccccc1)[CH2][C](C)(C(=O)OCc1ccccc1)[CH2][C](C)(C(=O)OCc1ccccc1)[CH2][C](C)(C(=O)OCc1ccccc1)[CH2][C](C)(C(=O)OCc1ccccc1)[CH2][C](C)(C(=O)OCc1ccccc1)[CH2][C](C)(C(=O)OCc1ccccc1)[CH2][C](C)(C(=O)OCc1ccccc1)[CH2][C](C)(C(=O)OCc1ccccc1)3,170.24657378770252,1,1,1.0,252.5,257.2839660644531,5.916033935546864,0.022477332581864986
1819,"Donnerstag, 13. Februar 2020 10:26:27",A10 3,25.0,256.4,0.073,265.9,279.1,273.5,236.5,VAN056_P3(TS-009c)_1.txt,VAN56_P3,P27,methacrylate,Polybenzyl MA,C=C(C)C(=O)OCc1ccccc1,[CH2][C](C)(C(=O)OCc1ccccc1),30000.0,1.25,SEC13,54.0,2020-02-13 00:00:00,PVA,1,176.215,C3[C](C)(C(=O)OCc1ccccc1)[CH2][C](C)(C(=O)OCc1ccccc1)[CH2][C](C)(C(=O)OCc1ccccc1)[CH2][C](C)(C(=O)OCc1ccccc1)[CH2][C](C)(C(=O)OCc1ccccc1)[CH2][C](C)(C(=O)OCc1ccccc1)[CH2][C](C)(C(=O)OCc1ccccc1)[CH2][C](C)(C(=O)OCc1ccccc1)[CH2][C](C)(C(=O)OCc1ccccc1)[CH2][C](C)(C(=O)OCc1ccccc1)3,170.24657378770252,1,1,1.0,252.5,257.2839660644531,0.8839660644531477,0.0034476055555895
1820,"Donnerstag, 13. Februar 2020 10:27:06",A11 1,25.0,258.8,0.126,277.9,315.1,296.4,201.2,VAN056_P3(TS-009c)_1.txt,VAN56_P3,P27,methacrylate,Polybenzyl MA,C=C(C)C(=O)OCc1ccccc1,[CH2][C](C)(C(=O)OCc1ccccc1),30000.0,1.25,SEC13,54.0,2020-02-13 00:00:00,PVA,1,176.215,C3[C](C)(C(=O)OCc1ccccc1)[CH2][C](C)(C(=O)OCc1ccccc1)[CH2][C](C)(C(=O)OCc1ccccc1)[CH2][C](C)(C(=O)OCc1ccccc1)[CH2][C](C)(C(=O)OCc1ccccc1)[CH2][C](C)(C(=O)OCc1ccccc1)[CH2][C](C)(C(=O)OCc1ccccc1)[CH2][C](C)(C(=O)OCc1ccccc1)[CH2][C](C)(C(=O)OCc1ccccc1)[CH2][C](C)(C(=O)OCc1ccccc1)3,170.24657378770252,1,1,1.0,252.5,257.2839660644531,1.5160339355468864,0.005857936381556747
1821,"Donnerstag, 13. Februar 2020 10:27:16",A11 2,25.0,255.1,0.005,273.9,271.9,266.9,230.9,VAN056_P3(TS-009c)_1.txt,VAN56_P3,P27,methacrylate,Polybenzyl MA,C=C(C)C(=O)OCc1ccccc1,[CH2][C](C)(C(=O)OCc1ccccc1),30000.0,1.25,SEC13,54.0,2020-02-13 00:00:00,PVA,1,176.215,C3[C](C)(C(=O)OCc1ccccc1)[CH2][C](C)(C(=O)OCc1ccccc1)[CH2][C](C)(C(=O)OCc1ccccc1)[CH2][C](C)(C(=O)OCc1ccccc1)[CH2][C](C)(C(=O)OCc1ccccc1)[CH2][C](C)(C(=O)OCc1ccccc1)[CH2][C](C)(C(=O)OCc1ccccc1)[CH2][C](C)(C(=O)OCc1ccccc1)[CH2][C](C)(C(=O)OCc1ccccc1)[CH2][C](C)(C(=O)OCc1ccccc1)3,170.24657378770252,1,1,1.0,252.5,257.2839660644531,2.1839660644531307,0.008561215462379972
