Repository: JulianKimmig/nanoparticle_size_prediction

File: pretrained/np_model_14/evaluation/train_df.csv (part 29 of 37)
index,measurment_data,sample,temperature,z_average,dispersity,mean_count_rate,volume_mean,intensity_mean,number_mean,file,np_formulation,substance_code,polymer_class,polymer,smiles_monomer,smiles_ru,mn,pdi,mn_method,tg,date,additive,polymer_concentration,mass_ru,circular_smiles_10,dp,with_pva,valid,roll_valid,mean_z_average,predicted_z_average,error,rel_error
1822,"Donnerstag, 13. Februar 2020 10:27:27",A11 3,25.0,267.0,0.022000000000000002,274.5,290.1,282.7,238.8,VAN056_P3(TS-009c)_1.txt,VAN56_P3,P27,methacrylate,Polybenzyl MA,C=C(C)C(=O)OCc1ccccc1,[CH2][C](C)(C(=O)OCc1ccccc1),30000.0,1.25,SEC13,54.0,2020-02-13 00:00:00,PVA,1,176.215,C3[C](C)(C(=O)OCc1ccccc1)[CH2][C](C)(C(=O)OCc1ccccc1)[CH2][C](C)(C(=O)OCc1ccccc1)[CH2][C](C)(C(=O)OCc1ccccc1)[CH2][C](C)(C(=O)OCc1ccccc1)[CH2][C](C)(C(=O)OCc1ccccc1)[CH2][C](C)(C(=O)OCc1ccccc1)[CH2][C](C)(C(=O)OCc1ccccc1)[CH2][C](C)(C(=O)OCc1ccccc1)[CH2][C](C)(C(=O)OCc1ccccc1)3,170.24657378770252,1,1,1.0,252.5,257.2839660644531,9.716033935546875,0.03638964020804073
1823,"Donnerstag, 13. Februar 2020 10:28:16",A12 1,25.0,233.7,0.111,253.1,264.3,257.6,201.9,VAN056_P3(TS-009c)_1.txt,VAN56_P3,P27,methacrylate,Polybenzyl MA,C=C(C)C(=O)OCc1ccccc1,[CH2][C](C)(C(=O)OCc1ccccc1),30000.0,1.25,SEC13,54.0,2020-02-13 00:00:00,PVA,1,176.215,C3[C](C)(C(=O)OCc1ccccc1)[CH2][C](C)(C(=O)OCc1ccccc1)[CH2][C](C)(C(=O)OCc1ccccc1)[CH2][C](C)(C(=O)OCc1ccccc1)[CH2][C](C)(C(=O)OCc1ccccc1)[CH2][C](C)(C(=O)OCc1ccccc1)[CH2][C](C)(C(=O)OCc1ccccc1)[CH2][C](C)(C(=O)OCc1ccccc1)[CH2][C](C)(C(=O)OCc1ccccc1)[CH2][C](C)(C(=O)OCc1ccccc1)3,170.24657378770252,1,1,1.0,252.5,257.2839660644531,23.583966064453136,0.10091555868401
1824,"Donnerstag, 13. Februar 2020 10:28:27",A12 2,25.0,239.4,0.046,256.2,246.6,244.4,220.8,VAN056_P3(TS-009c)_1.txt,VAN56_P3,P27,methacrylate,Polybenzyl MA,C=C(C)C(=O)OCc1ccccc1,[CH2][C](C)(C(=O)OCc1ccccc1),30000.0,1.25,SEC13,54.0,2020-02-13 00:00:00,PVA,1,176.215,C3[C](C)(C(=O)OCc1ccccc1)[CH2][C](C)(C(=O)OCc1ccccc1)[CH2][C](C)(C(=O)OCc1ccccc1)[CH2][C](C)(C(=O)OCc1ccccc1)[CH2][C](C)(C(=O)OCc1ccccc1)[CH2][C](C)(C(=O)OCc1ccccc1)[CH2][C](C)(C(=O)OCc1ccccc1)[CH2][C](C)(C(=O)OCc1ccccc1)[CH2][C](C)(C(=O)OCc1ccccc1)[CH2][C](C)(C(=O)OCc1ccccc1)3,170.24657378770252,1,1,1.0,252.5,257.2839660644531,17.88396606445312,0.07470328347724778
1825,"Donnerstag, 13. Februar 2020 10:28:38",A12 3,25.0,236.1,0.025,256.4,248.8,246.1,219.5,VAN056_P3(TS-009c)_1.txt,VAN56_P3,P27,methacrylate,Polybenzyl MA,C=C(C)C(=O)OCc1ccccc1,[CH2][C](C)(C(=O)OCc1ccccc1),30000.0,1.25,SEC13,54.0,2020-02-13 00:00:00,PVA,1,176.215,C3[C](C)(C(=O)OCc1ccccc1)[CH2][C](C)(C(=O)OCc1ccccc1)[CH2][C](C)(C(=O)OCc1ccccc1)[CH2][C](C)(C(=O)OCc1ccccc1)[CH2][C](C)(C(=O)OCc1ccccc1)[CH2][C](C)(C(=O)OCc1ccccc1)[CH2][C](C)(C(=O)OCc1ccccc1)[CH2][C](C)(C(=O)OCc1ccccc1)[CH2][C](C)(C(=O)OCc1ccccc1)[CH2][C](C)(C(=O)OCc1ccccc1)3,170.24657378770252,1,1,1.0,252.5,257.2839660644531,21.18396606445313,0.08972454919293998
1826,"Donnerstag, 13. Februar 2020 10:29:16",B7 1,25.0,207.5,0.091,337.7,225.9,223.9,183.2,VAN056_P3(TS-009c)_1.txt,VAN56_P3,P27,methacrylate,Polybenzyl MA,C=C(C)C(=O)OCc1ccccc1,[CH2][C](C)(C(=O)OCc1ccccc1),30000.0,1.25,SEC13,54.0,2020-02-13 00:00:00,None,3,176.215,C3[C](C)(C(=O)OCc1ccccc1)[CH2][C](C)(C(=O)OCc1ccccc1)[CH2][C](C)(C(=O)OCc1ccccc1)[CH2][C](C)(C(=O)OCc1ccccc1)[CH2][C](C)(C(=O)OCc1ccccc1)[CH2][C](C)(C(=O)OCc1ccccc1)[CH2][C](C)(C(=O)OCc1ccccc1)[CH2][C](C)(C(=O)OCc1ccccc1)[CH2][C](C)(C(=O)OCc1ccccc1)[CH2][C](C)(C(=O)OCc1ccccc1)3,170.24657378770252,0,1,0.925925925925926,203.1,199.133544921875,8.366455078125,0.04032026543674699
1827,"Donnerstag, 13. Februar 2020 10:29:27",B7 2,25.0,215.0,0.1,329.6,218.6,217.3,195.1,VAN056_P3(TS-009c)_1.txt,VAN56_P3,P27,methacrylate,Polybenzyl MA,C=C(C)C(=O)OCc1ccccc1,[CH2][C](C)(C(=O)OCc1ccccc1),30000.0,1.25,SEC13,54.0,2020-02-13 00:00:00,None,3,176.215,C3[C](C)(C(=O)OCc1ccccc1)[CH2][C](C)(C(=O)OCc1ccccc1)[CH2][C](C)(C(=O)OCc1ccccc1)[CH2][C](C)(C(=O)OCc1ccccc1)[CH2][C](C)(C(=O)OCc1ccccc1)[CH2][C](C)(C(=O)OCc1ccccc1)[CH2][C](C)(C(=O)OCc1ccccc1)[CH2][C](C)(C(=O)OCc1ccccc1)[CH2][C](C)(C(=O)OCc1ccccc1)[CH2][C](C)(C(=O)OCc1ccccc1)3,170.24657378770252,0,1,0.925925925925926,203.1,199.1334991455078,15.866500854492188,0.07379767839298691
1828,"Donnerstag, 13. Februar 2020 10:30:22",B8 1,25.0,205.8,0.071,433.1,223.2,221.5,178.7,VAN056_P3(TS-009c)_1.txt,VAN56_P3,P27,methacrylate,Polybenzyl MA,C=C(C)C(=O)OCc1ccccc1,[CH2][C](C)(C(=O)OCc1ccccc1),30000.0,1.25,SEC13,54.0,2020-02-13 00:00:00,None,3,176.215,C3[C](C)(C(=O)OCc1ccccc1)[CH2][C](C)(C(=O)OCc1ccccc1)[CH2][C](C)(C(=O)OCc1ccccc1)[CH2][C](C)(C(=O)OCc1ccccc1)[CH2][C](C)(C(=O)OCc1ccccc1)[CH2][C](C)(C(=O)OCc1ccccc1)[CH2][C](C)(C(=O)OCc1ccccc1)[CH2][C](C)(C(=O)OCc1ccccc1)[CH2][C](C)(C(=O)OCc1ccccc1)[CH2][C](C)(C(=O)OCc1ccccc1)3,170.24657378770252,0,1,0.925925925925926,203.1,199.13351440429688,6.666485595703136,0.03239303010545742
1829,"Donnerstag, 13. Februar 2020 10:30:33",B8 2,25.0,199.7,0.10099999999999999,446.9,220.6,219.6,163.6,VAN056_P3(TS-009c)_1.txt,VAN56_P3,P27,methacrylate,Polybenzyl MA,C=C(C)C(=O)OCc1ccccc1,[CH2][C](C)(C(=O)OCc1ccccc1),30000.0,1.25,SEC13,54.0,2020-02-13 00:00:00,None,3,176.215,C3[C](C)(C(=O)OCc1ccccc1)[CH2][C](C)(C(=O)OCc1ccccc1)[CH2][C](C)(C(=O)OCc1ccccc1)[CH2][C](C)(C(=O)OCc1ccccc1)[CH2][C](C)(C(=O)OCc1ccccc1)[CH2][C](C)(C(=O)OCc1ccccc1)[CH2][C](C)(C(=O)OCc1ccccc1)[CH2][C](C)(C(=O)OCc1ccccc1)[CH2][C](C)(C(=O)OCc1ccccc1)[CH2][C](C)(C(=O)OCc1ccccc1)3,170.24657378770252,0,1,0.925925925925926,203.1,199.13352966308594,0.5664703369140511,0.0028366065944619486
1830,"Donnerstag, 13. Februar 2020 10:30:44",B8 3,25.0,201.2,0.002,446.5,209.1,208.0,187.6,VAN056_P3(TS-009c)_1.txt,VAN56_P3,P27,methacrylate,Polybenzyl MA,C=C(C)C(=O)OCc1ccccc1,[CH2][C](C)(C(=O)OCc1ccccc1),30000.0,1.25,SEC13,54.0,2020-02-13 00:00:00,None,3,176.215,C3[C](C)(C(=O)OCc1ccccc1)[CH2][C](C)(C(=O)OCc1ccccc1)[CH2][C](C)(C(=O)OCc1ccccc1)[CH2][C](C)(C(=O)OCc1ccccc1)[CH2][C](C)(C(=O)OCc1ccccc1)[CH2][C](C)(C(=O)OCc1ccccc1)[CH2][C](C)(C(=O)OCc1ccccc1)[CH2][C](C)(C(=O)OCc1ccccc1)[CH2][C](C)(C(=O)OCc1ccccc1)[CH2][C](C)(C(=O)OCc1ccccc1)3,170.24657378770252,0,1,0.925925925925926,203.1,199.13351440429688,2.0664855957031136,0.01027080315955822
1831,"Donnerstag, 13. Februar 2020 10:31:30",B9 1,25.0,201.8,0.11800000000000001,112.4,211.8,210.9,180.3,VAN056_P3(TS-009c)_1.txt,VAN56_P3,P27,methacrylate,Polybenzyl MA,C=C(C)C(=O)OCc1ccccc1,[CH2][C](C)(C(=O)OCc1ccccc1),30000.0,1.25,SEC13,54.0,2020-02-13 00:00:00,None,3,176.215,C3[C](C)(C(=O)OCc1ccccc1)[CH2][C](C)(C(=O)OCc1ccccc1)[CH2][C](C)(C(=O)OCc1ccccc1)[CH2][C](C)(C(=O)OCc1ccccc1)[CH2][C](C)(C(=O)OCc1ccccc1)[CH2][C](C)(C(=O)OCc1ccccc1)[CH2][C](C)(C(=O)OCc1ccccc1)[CH2][C](C)(C(=O)OCc1ccccc1)[CH2][C](C)(C(=O)OCc1ccccc1)[CH2][C](C)(C(=O)OCc1ccccc1)3,170.24657378770252,0,1,0.925925925925926,203.1,199.13351440429688,2.6664855957031364,0.01321350642072912
1832,"Donnerstag, 13. Februar 2020 10:31:41",B9 2,25.0,201.4,0.032,100.5,207.4,206.3,185.4,VAN056_P3(TS-009c)_1.txt,VAN56_P3,P27,methacrylate,Polybenzyl MA,C=C(C)C(=O)OCc1ccccc1,[CH2][C](C)(C(=O)OCc1ccccc1),30000.0,1.25,SEC13,54.0,2020-02-13 00:00:00,None,3,176.215,C3[C](C)(C(=O)OCc1ccccc1)[CH2][C](C)(C(=O)OCc1ccccc1)[CH2][C](C)(C(=O)OCc1ccccc1)[CH2][C](C)(C(=O)OCc1ccccc1)[CH2][C](C)(C(=O)OCc1ccccc1)[CH2][C](C)(C(=O)OCc1ccccc1)[CH2][C](C)(C(=O)OCc1ccccc1)[CH2][C](C)(C(=O)OCc1ccccc1)[CH2][C](C)(C(=O)OCc1ccccc1)[CH2][C](C)(C(=O)OCc1ccccc1)3,170.24657378770252,0,1,0.925925925925926,203.1,199.13352966308594,2.266470336914068,0.011253576648034102
1833,"Donnerstag, 13. Februar 2020 10:31:52",B9 3,25.0,192.4,0.047,95.6,203.5,203.3,171.9,VAN056_P3(TS-009c)_1.txt,VAN56_P3,P27,methacrylate,Polybenzyl MA,C=C(C)C(=O)OCc1ccccc1,[CH2][C](C)(C(=O)OCc1ccccc1),30000.0,1.25,SEC13,54.0,2020-02-13 00:00:00,None,3,176.215,C3[C](C)(C(=O)OCc1ccccc1)[CH2][C](C)(C(=O)OCc1ccccc1)[CH2][C](C)(C(=O)OCc1ccccc1)[CH2][C](C)(C(=O)OCc1ccccc1)[CH2][C](C)(C(=O)OCc1ccccc1)[CH2][C](C)(C(=O)OCc1ccccc1)[CH2][C](C)(C(=O)OCc1ccccc1)[CH2][C](C)(C(=O)OCc1ccccc1)[CH2][C](C)(C(=O)OCc1ccccc1)[CH2][C](C)(C(=O)OCc1ccccc1)3,170.24657378770252,0,1,0.925925925925926,203.1,199.13352966308594,6.733529663085932,0.03499755542144455
1834,"Donnerstag, 13. Februar 2020 10:32:29",B10 1,25.0,286.2,0.012,291.2,304.6,297.8,264.5,VAN056_P3(TS-009c)_1.txt,VAN56_P3,P27,methacrylate,Polybenzyl MA,C=C(C)C(=O)OCc1ccccc1,[CH2][C](C)(C(=O)OCc1ccccc1),30000.0,1.25,SEC13,54.0,2020-02-13 00:00:00,PVA,3,176.215,C3[C](C)(C(=O)OCc1ccccc1)[CH2][C](C)(C(=O)OCc1ccccc1)[CH2][C](C)(C(=O)OCc1ccccc1)[CH2][C](C)(C(=O)OCc1ccccc1)[CH2][C](C)(C(=O)OCc1ccccc1)[CH2][C](C)(C(=O)OCc1ccccc1)[CH2][C](C)(C(=O)OCc1ccccc1)[CH2][C](C)(C(=O)OCc1ccccc1)[CH2][C](C)(C(=O)OCc1ccccc1)[CH2][C](C)(C(=O)OCc1ccccc1)3,170.24657378770252,1,1,1.0,286.1555555555555,278.6820983886719,7.517901611328114,0.026268000039581112
1835,"Donnerstag, 13. Februar 2020 10:32:39",B10 2,25.0,293.9,0.042,286.3,318.4,309.5,270.3,VAN056_P3(TS-009c)_1.txt,VAN56_P3,P27,methacrylate,Polybenzyl MA,C=C(C)C(=O)OCc1ccccc1,[CH2][C](C)(C(=O)OCc1ccccc1),30000.0,1.25,SEC13,54.0,2020-02-13 00:00:00,PVA,3,176.215,C3[C](C)(C(=O)OCc1ccccc1)[CH2][C](C)(C(=O)OCc1ccccc1)[CH2][C](C)(C(=O)OCc1ccccc1)[CH2][C](C)(C(=O)OCc1ccccc1)[CH2][C](C)(C(=O)OCc1ccccc1)[CH2][C](C)(C(=O)OCc1ccccc1)[CH2][C](C)(C(=O)OCc1ccccc1)[CH2][C](C)(C(=O)OCc1ccccc1)[CH2][C](C)(C(=O)OCc1ccccc1)[CH2][C](C)(C(=O)OCc1ccccc1)3,170.24657378770252,1,1,1.0,286.1555555555555,278.68212890625,15.217871093749977,0.05177907823664504
1836,"Donnerstag, 13. Februar 2020 10:32:50",B10 3,25.0,302.2,0.055999999999999994,292.8,342.6,327.5,268.6,VAN056_P3(TS-009c)_1.txt,VAN56_P3,P27,methacrylate,Polybenzyl MA,C=C(C)C(=O)OCc1ccccc1,[CH2][C](C)(C(=O)OCc1ccccc1),30000.0,1.25,SEC13,54.0,2020-02-13 00:00:00,PVA,3,176.215,C3[C](C)(C(=O)OCc1ccccc1)[CH2][C](C)(C(=O)OCc1ccccc1)[CH2][C](C)(C(=O)OCc1ccccc1)[CH2][C](C)(C(=O)OCc1ccccc1)[CH2][C](C)(C(=O)OCc1ccccc1)[CH2][C](C)(C(=O)OCc1ccccc1)[CH2][C](C)(C(=O)OCc1ccccc1)[CH2][C](C)(C(=O)OCc1ccccc1)[CH2][C](C)(C(=O)OCc1ccccc1)[CH2][C](C)(C(=O)OCc1ccccc1)3,170.24657378770252,1,1,1.0,286.1555555555555,278.68212890625,23.51787109374999,0.07782220745780936
1837,"Donnerstag, 13. Februar 2020 10:34:28",B11 1,25.0,284.4,0.054000000000000006,321.1,315.2,304.4,252.5,VAN056_P3(TS-009c)_1.txt,VAN56_P3,P27,methacrylate,Polybenzyl MA,C=C(C)C(=O)OCc1ccccc1,[CH2][C](C)(C(=O)OCc1ccccc1),30000.0,1.25,SEC13,54.0,2020-02-13 00:00:00,PVA,3,176.215,C3[C](C)(C(=O)OCc1ccccc1)[CH2][C](C)(C(=O)OCc1ccccc1)[CH2][C](C)(C(=O)OCc1ccccc1)[CH2][C](C)(C(=O)OCc1ccccc1)[CH2][C](C)(C(=O)OCc1ccccc1)[CH2][C](C)(C(=O)OCc1ccccc1)[CH2][C](C)(C(=O)OCc1ccccc1)[CH2][C](C)(C(=O)OCc1ccccc1)[CH2][C](C)(C(=O)OCc1ccccc1)[CH2][C](C)(C(=O)OCc1ccccc1)3,170.24657378770252,1,1,1.0,286.1555555555555,278.68212890625,5.717871093749977,0.020105031975210894
1838,"Donnerstag, 13. Februar 2020 10:34:39",B11 2,25.0,278.3,0.07200000000000001,323.2,306.6,297.5,252.1,VAN056_P3(TS-009c)_1.txt,VAN56_P3,P27,methacrylate,Polybenzyl MA,C=C(C)C(=O)OCc1ccccc1,[CH2][C](C)(C(=O)OCc1ccccc1),30000.0,1.25,SEC13,54.0,2020-02-13 00:00:00,PVA,3,176.215,C3[C](C)(C(=O)OCc1ccccc1)[CH2][C](C)(C(=O)OCc1ccccc1)[CH2][C](C)(C(=O)OCc1ccccc1)[CH2][C](C)(C(=O)OCc1ccccc1)[CH2][C](C)(C(=O)OCc1ccccc1)[CH2][C](C)(C(=O)OCc1ccccc1)[CH2][C](C)(C(=O)OCc1ccccc1)[CH2][C](C)(C(=O)OCc1ccccc1)[CH2][C](C)(C(=O)OCc1ccccc1)[CH2][C](C)(C(=O)OCc1ccccc1)3,170.24657378770252,1,1,1.0,286.1555555555555,278.68212890625,0.38212890624998863,0.0013730826670858376
1839,"Donnerstag, 13. Februar 2020 10:34:50",B11 3,25.0,279.4,0.002,317.9,298.8,291.6,251.6,VAN056_P3(TS-009c)_1.txt,VAN56_P3,P27,methacrylate,Polybenzyl MA,C=C(C)C(=O)OCc1ccccc1,[CH2][C](C)(C(=O)OCc1ccccc1),30000.0,1.25,SEC13,54.0,2020-02-13 00:00:00,PVA,3,176.215,C3[C](C)(C(=O)OCc1ccccc1)[CH2][C](C)(C(=O)OCc1ccccc1)[CH2][C](C)(C(=O)OCc1ccccc1)[CH2][C](C)(C(=O)OCc1ccccc1)[CH2][C](C)(C(=O)OCc1ccccc1)[CH2][C](C)(C(=O)OCc1ccccc1)[CH2][C](C)(C(=O)OCc1ccccc1)[CH2][C](C)(C(=O)OCc1ccccc1)[CH2][C](C)(C(=O)OCc1ccccc1)[CH2][C](C)(C(=O)OCc1ccccc1)3,170.24657378770252,1,1,1.0,286.1555555555555,278.68212890625,0.7178710937499773,0.00256933104420178
1840,"Donnerstag, 13. Februar 2020 10:35:25",B12 1,25.0,292.5,0.024,340.0,315.4,306.7,267.8,VAN056_P3(TS-009c)_1.txt,VAN56_P3,P27,methacrylate,Polybenzyl MA,C=C(C)C(=O)OCc1ccccc1,[CH2][C](C)(C(=O)OCc1ccccc1),30000.0,1.25,SEC13,54.0,2020-02-13 00:00:00,PVA,3,176.215,C3[C](C)(C(=O)OCc1ccccc1)[CH2][C](C)(C(=O)OCc1ccccc1)[CH2][C](C)(C(=O)OCc1ccccc1)[CH2][C](C)(C(=O)OCc1ccccc1)[CH2][C](C)(C(=O)OCc1ccccc1)[CH2][C](C)(C(=O)OCc1ccccc1)[CH2][C](C)(C(=O)OCc1ccccc1)[CH2][C](C)(C(=O)OCc1ccccc1)[CH2][C](C)(C(=O)OCc1ccccc1)[CH2][C](C)(C(=O)OCc1ccccc1)3,170.24657378770252,1,1,1.0,286.1555555555555,278.68212890625,13.81787109375,0.04724058493589744
1841,"Donnerstag, 13. Februar 2020 10:35:36",B12 2,25.0,278.8,0.03,335.2,290.3,285.7,259.5,VAN056_P3(TS-009c)_1.txt,VAN56_P3,P27,methacrylate,Polybenzyl MA,C=C(C)C(=O)OCc1ccccc1,[CH2][C](C)(C(=O)OCc1ccccc1),30000.0,1.25,SEC13,54.0,2020-02-13 00:00:00,PVA,3,176.215,C3[C](C)(C(=O)OCc1ccccc1)[CH2][C](C)(C(=O)OCc1ccccc1)[CH2][C](C)(C(=O)OCc1ccccc1)[CH2][C](C)(C(=O)OCc1ccccc1)[CH2][C](C)(C(=O)OCc1ccccc1)[CH2][C](C)(C(=O)OCc1ccccc1)[CH2][C](C)(C(=O)OCc1ccccc1)[CH2][C](C)(C(=O)OCc1ccccc1)[CH2][C](C)(C(=O)OCc1ccccc1)[CH2][C](C)(C(=O)OCc1ccccc1)3,170.24657378770252,1,1,1.0,286.1555555555555,278.68212890625,0.11787109375001137,0.00042278010670735784
1842,"Donnerstag, 13. Februar 2020 10:35:47",B12 3,25.0,279.7,0.12300000000000001,335.7,344.6,319.0,232.2,VAN056_P3(TS-009c)_1.txt,VAN56_P3,P27,methacrylate,Polybenzyl MA,C=C(C)C(=O)OCc1ccccc1,[CH2][C](C)(C(=O)OCc1ccccc1),30000.0,1.25,SEC13,54.0,2020-02-13 00:00:00,PVA,3,176.215,C3[C](C)(C(=O)OCc1ccccc1)[CH2][C](C)(C(=O)OCc1ccccc1)[CH2][C](C)(C(=O)OCc1ccccc1)[CH2][C](C)(C(=O)OCc1ccccc1)[CH2][C](C)(C(=O)OCc1ccccc1)[CH2][C](C)(C(=O)OCc1ccccc1)[CH2][C](C)(C(=O)OCc1ccccc1)[CH2][C](C)(C(=O)OCc1ccccc1)[CH2][C](C)(C(=O)OCc1ccccc1)[CH2][C](C)(C(=O)OCc1ccccc1)3,170.24657378770252,1,1,1.0,286.1555555555555,278.68212890625,1.0178710937499886,0.0036391529987486186
1843,"Donnerstag, 13. Februar 2020 10:36:21",C7 1,25.0,217.6,0.127,276.1,234.3,231.6,189.7,VAN056_P3(TS-009c)_1.txt,VAN56_P3,P27,methacrylate,Polybenzyl MA,C=C(C)C(=O)OCc1ccccc1,[CH2][C](C)(C(=O)OCc1ccccc1),30000.0,1.25,SEC13,54.0,2020-02-13 00:00:00,None,5,176.215,C3[C](C)(C(=O)OCc1ccccc1)[CH2][C](C)(C(=O)OCc1ccccc1)[CH2][C](C)(C(=O)OCc1ccccc1)[CH2][C](C)(C(=O)OCc1ccccc1)[CH2][C](C)(C(=O)OCc1ccccc1)[CH2][C](C)(C(=O)OCc1ccccc1)[CH2][C](C)(C(=O)OCc1ccccc1)[CH2][C](C)(C(=O)OCc1ccccc1)[CH2][C](C)(C(=O)OCc1ccccc1)[CH2][C](C)(C(=O)OCc1ccccc1)3,170.24657378770252,0,1,0.9444444444444444,208.7,213.72808837890625,3.8719116210937443,0.017793711493996986
1844,"Donnerstag, 13. Februar 2020 10:36:32",C7 2,25.0,218.9,0.009000000000000001,219.7,228.9,227.0,197.8,VAN056_P3(TS-009c)_1.txt,VAN56_P3,P27,methacrylate,Polybenzyl MA,C=C(C)C(=O)OCc1ccccc1,[CH2][C](C)(C(=O)OCc1ccccc1),30000.0,1.25,SEC13,54.0,2020-02-13 00:00:00,None,5,176.215,C3[C](C)(C(=O)OCc1ccccc1)[CH2][C](C)(C(=O)OCc1ccccc1)[CH2][C](C)(C(=O)OCc1ccccc1)[CH2][C](C)(C(=O)OCc1ccccc1)[CH2][C](C)(C(=O)OCc1ccccc1)[CH2][C](C)(C(=O)OCc1ccccc1)[CH2][C](C)(C(=O)OCc1ccccc1)[CH2][C](C)(C(=O)OCc1ccccc1)[CH2][C](C)(C(=O)OCc1ccccc1)[CH2][C](C)(C(=O)OCc1ccccc1)3,170.24657378770252,0,1,0.9444444444444444,208.7,213.72808837890625,5.171911621093756,0.02362682330330633
1845,"Donnerstag, 13. Februar 2020 10:36:43",C7 3,25.0,218.7,0.21600000000000005,160.1,508.6,288.3,184.8,VAN056_P3(TS-009c)_1.txt,VAN56_P3,P27,methacrylate,Polybenzyl MA,C=C(C)C(=O)OCc1ccccc1,[CH2][C](C)(C(=O)OCc1ccccc1),30000.0,1.25,SEC13,54.0,2020-02-13 00:00:00,None,5,176.215,C3[C](C)(C(=O)OCc1ccccc1)[CH2][C](C)(C(=O)OCc1ccccc1)[CH2][C](C)(C(=O)OCc1ccccc1)[CH2][C](C)(C(=O)OCc1ccccc1)[CH2][C](C)(C(=O)OCc1ccccc1)[CH2][C](C)(C(=O)OCc1ccccc1)[CH2][C](C)(C(=O)OCc1ccccc1)[CH2][C](C)(C(=O)OCc1ccccc1)[CH2][C](C)(C(=O)OCc1ccccc1)[CH2][C](C)(C(=O)OCc1ccccc1)3,170.24657378770252,0,1,0.9444444444444444,208.7,213.72808837890625,4.971911621093739,0.02273393516732391
1846,"Donnerstag, 13. Februar 2020 10:37:24",C8 1,25.0,210.0,0.126,257.7,231.2,228.7,182.0,VAN056_P3(TS-009c)_1.txt,VAN56_P3,P27,methacrylate,Polybenzyl MA,C=C(C)C(=O)OCc1ccccc1,[CH2][C](C)(C(=O)OCc1ccccc1),30000.0,1.25,SEC13,54.0,2020-02-13 00:00:00,None,5,176.215,C3[C](C)(C(=O)OCc1ccccc1)[CH2][C](C)(C(=O)OCc1ccccc1)[CH2][C](C)(C(=O)OCc1ccccc1)[CH2][C](C)(C(=O)OCc1ccccc1)[CH2][C](C)(C(=O)OCc1ccccc1)[CH2][C](C)(C(=O)OCc1ccccc1)[CH2][C](C)(C(=O)OCc1ccccc1)[CH2][C](C)(C(=O)OCc1ccccc1)[CH2][C](C)(C(=O)OCc1ccccc1)[CH2][C](C)(C(=O)OCc1ccccc1)3,170.24657378770252,0,1,0.9444444444444444,208.7,213.72808837890625,3.72808837890625,0.017752801804315477
1847,"Donnerstag, 13. Februar 2020 10:37:35",C8 2,25.0,206.8,0.14,235.3,226.1,224.1,185.4,VAN056_P3(TS-009c)_1.txt,VAN56_P3,P27,methacrylate,Polybenzyl MA,C=C(C)C(=O)OCc1ccccc1,[CH2][C](C)(C(=O)OCc1ccccc1),30000.0,1.25,SEC13,54.0,2020-02-13 00:00:00,None,5,176.215,C3[C](C)(C(=O)OCc1ccccc1)[CH2][C](C)(C(=O)OCc1ccccc1)[CH2][C](C)(C(=O)OCc1ccccc1)[CH2][C](C)(C(=O)OCc1ccccc1)[CH2][C](C)(C(=O)OCc1ccccc1)[CH2][C](C)(C(=O)OCc1ccccc1)[CH2][C](C)(C(=O)OCc1ccccc1)[CH2][C](C)(C(=O)OCc1ccccc1)[CH2][C](C)(C(=O)OCc1ccccc1)[CH2][C](C)(C(=O)OCc1ccccc1)3,170.24657378770252,0,1,0.9444444444444444,208.7,213.72808837890625,6.928088378906239,0.033501394482138486
1848,"Donnerstag, 13. Februar 2020 10:37:46",C8 3,25.0,209.0,0.08199999999999999,219.9,227.3,225.2,183.4,VAN056_P3(TS-009c)_1.txt,VAN56_P3,P27,methacrylate,Polybenzyl MA,C=C(C)C(=O)OCc1ccccc1,[CH2][C](C)(C(=O)OCc1ccccc1),30000.0,1.25,SEC13,54.0,2020-02-13 00:00:00,None,5,176.215,C3[C](C)(C(=O)OCc1ccccc1)[CH2][C](C)(C(=O)OCc1ccccc1)[CH2][C](C)(C(=O)OCc1ccccc1)[CH2][C](C)(C(=O)OCc1ccccc1)[CH2][C](C)(C(=O)OCc1ccccc1)[CH2][C](C)(C(=O)OCc1ccccc1)[CH2][C](C)(C(=O)OCc1ccccc1)[CH2][C](C)(C(=O)OCc1ccccc1)[CH2][C](C)(C(=O)OCc1ccccc1)[CH2][C](C)(C(=O)OCc1ccccc1)3,170.24657378770252,0,1,0.9444444444444444,208.7,213.72808837890625,4.72808837890625,0.022622432434958133
1849,"Donnerstag, 13. Februar 2020 10:38:42",C9 1,25.0,206.5,0.14400000000000002,221.5,224.2,222.4,180.3,VAN056_P3(TS-009c)_1.txt,VAN56_P3,P27,methacrylate,Polybenzyl MA,C=C(C)C(=O)OCc1ccccc1,[CH2][C](C)(C(=O)OCc1ccccc1),30000.0,1.25,SEC13,54.0,2020-02-13 00:00:00,None,5,176.215,C3[C](C)(C(=O)OCc1ccccc1)[CH2][C](C)(C(=O)OCc1ccccc1)[CH2][C](C)(C(=O)OCc1ccccc1)[CH2][C](C)(C(=O)OCc1ccccc1)[CH2][C](C)(C(=O)OCc1ccccc1)[CH2][C](C)(C(=O)OCc1ccccc1)[CH2][C](C)(C(=O)OCc1ccccc1)[CH2][C](C)(C(=O)OCc1ccccc1)[CH2][C](C)(C(=O)OCc1ccccc1)[CH2][C](C)(C(=O)OCc1ccccc1)3,170.24657378770252,0,1,0.9444444444444444,208.7,213.72808837890625,7.22808837890625,0.035002849292524216
1850,"Donnerstag, 13. Februar 2020 10:38:52",C9 2,25.0,192.6,0.22,199.7,193.2,193.4,165.0,VAN056_P3(TS-009c)_1.txt,VAN56_P3,P27,methacrylate,Polybenzyl MA,C=C(C)C(=O)OCc1ccccc1,[CH2][C](C)(C(=O)OCc1ccccc1),30000.0,1.25,SEC13,54.0,2020-02-13 00:00:00,None,5,176.215,C3[C](C)(C(=O)OCc1ccccc1)[CH2][C](C)(C(=O)OCc1ccccc1)[CH2][C](C)(C(=O)OCc1ccccc1)[CH2][C](C)(C(=O)OCc1ccccc1)[CH2][C](C)(C(=O)OCc1ccccc1)[CH2][C](C)(C(=O)OCc1ccccc1)[CH2][C](C)(C(=O)OCc1ccccc1)[CH2][C](C)(C(=O)OCc1ccccc1)[CH2][C](C)(C(=O)OCc1ccccc1)[CH2][C](C)(C(=O)OCc1ccccc1)3,170.24657378770252,0,1,0.9444444444444444,208.7,213.72808837890625,21.128088378906256,0.10969931660906675
1851,"Donnerstag, 13. Februar 2020 10:39:03",C9 3,25.0,198.2,0.11699999999999999,198.0,213.9,212.7,184.4,VAN056_P3(TS-009c)_1.txt,VAN56_P3,P27,methacrylate,Polybenzyl MA,C=C(C)C(=O)OCc1ccccc1,[CH2][C](C)(C(=O)OCc1ccccc1),30000.0,1.25,SEC13,54.0,2020-02-13 00:00:00,None,5,176.215,C3[C](C)(C(=O)OCc1ccccc1)[CH2][C](C)(C(=O)OCc1ccccc1)[CH2][C](C)(C(=O)OCc1ccccc1)[CH2][C](C)(C(=O)OCc1ccccc1)[CH2][C](C)(C(=O)OCc1ccccc1)[CH2][C](C)(C(=O)OCc1ccccc1)[CH2][C](C)(C(=O)OCc1ccccc1)[CH2][C](C)(C(=O)OCc1ccccc1)[CH2][C](C)(C(=O)OCc1ccccc1)[CH2][C](C)(C(=O)OCc1ccccc1)3,170.24657378770252,0,1,0.9444444444444444,208.7,213.72808837890625,15.528088378906261,0.07834555186128286
1852,"Donnerstag, 13. Februar 2020 10:40:02",C10 1,25.0,298.3,0.102,410.3,345.1,327.4,262.3,VAN056_P3(TS-009c)_1.txt,VAN56_P3,P27,methacrylate,Polybenzyl MA,C=C(C)C(=O)OCc1ccccc1,[CH2][C](C)(C(=O)OCc1ccccc1),30000.0,1.25,SEC13,54.0,2020-02-13 00:00:00,PVA,5,176.215,C3[C](C)(C(=O)OCc1ccccc1)[CH2][C](C)(C(=O)OCc1ccccc1)[CH2][C](C)(C(=O)OCc1ccccc1)[CH2][C](C)(C(=O)OCc1ccccc1)[CH2][C](C)(C(=O)OCc1ccccc1)[CH2][C](C)(C(=O)OCc1ccccc1)[CH2][C](C)(C(=O)OCc1ccccc1)[CH2][C](C)(C(=O)OCc1ccccc1)[CH2][C](C)(C(=O)OCc1ccccc1)[CH2][C](C)(C(=O)OCc1ccccc1)3,170.24657378770252,1,1,1.0,302.5555555555556,300.94244384765625,2.6424438476562386,0.008858343438338044
1853,"Donnerstag, 13. Februar 2020 10:40:13",C10 2,25.0,301.9,0.025,403.8,317.8,310.5,280.6,VAN056_P3(TS-009c)_1.txt,VAN56_P3,P27,methacrylate,Polybenzyl MA,C=C(C)C(=O)OCc1ccccc1,[CH2][C](C)(C(=O)OCc1ccccc1),30000.0,1.25,SEC13,54.0,2020-02-13 00:00:00,PVA,5,176.215,C3[C](C)(C(=O)OCc1ccccc1)[CH2][C](C)(C(=O)OCc1ccccc1)[CH2][C](C)(C(=O)OCc1ccccc1)[CH2][C](C)(C(=O)OCc1ccccc1)[CH2][C](C)(C(=O)OCc1ccccc1)[CH2][C](C)(C(=O)OCc1ccccc1)[CH2][C](C)(C(=O)OCc1ccccc1)[CH2][C](C)(C(=O)OCc1ccccc1)[CH2][C](C)(C(=O)OCc1ccccc1)[CH2][C](C)(C(=O)OCc1ccccc1)3,170.24657378770252,1,1,1.0,302.5555555555556,300.94244384765625,0.9575561523437273,0.0031717659898765397
1854,"Donnerstag, 13. Februar 2020 10:40:23",C10 3,25.0,292.5,0.03,407.4,313.4,305.8,271.0,VAN056_P3(TS-009c)_1.txt,VAN56_P3,P27,methacrylate,Polybenzyl MA,C=C(C)C(=O)OCc1ccccc1,[CH2][C](C)(C(=O)OCc1ccccc1),30000.0,1.25,SEC13,54.0,2020-02-13 00:00:00,PVA,5,176.215,C3[C](C)(C(=O)OCc1ccccc1)[CH2][C](C)(C(=O)OCc1ccccc1)[CH2][C](C)(C(=O)OCc1ccccc1)[CH2][C](C)(C(=O)OCc1ccccc1)[CH2][C](C)(C(=O)OCc1ccccc1)[CH2][C](C)(C(=O)OCc1ccccc1)[CH2][C](C)(C(=O)OCc1ccccc1)[CH2][C](C)(C(=O)OCc1ccccc1)[CH2][C](C)(C(=O)OCc1ccccc1)[CH2][C](C)(C(=O)OCc1ccccc1)3,170.24657378770252,1,1,1.0,302.5555555555556,300.94244384765625,8.44244384765625,0.028863055889423075
1855,"Donnerstag, 13. Februar 2020 10:40:59",C11 1,25.0,304.3,0.002,420.8,322.3,314.7,285.3,VAN056_P3(TS-009c)_1.txt,VAN56_P3,P27,methacrylate,Polybenzyl MA,C=C(C)C(=O)OCc1ccccc1,[CH2][C](C)(C(=O)OCc1ccccc1),30000.0,1.25,SEC13,54.0,2020-02-13 00:00:00,PVA,5,176.215,C3[C](C)(C(=O)OCc1ccccc1)[CH2][C](C)(C(=O)OCc1ccccc1)[CH2][C](C)(C(=O)OCc1ccccc1)[CH2][C](C)(C(=O)OCc1ccccc1)[CH2][C](C)(C(=O)OCc1ccccc1)[CH2][C](C)(C(=O)OCc1ccccc1)[CH2][C](C)(C(=O)OCc1ccccc1)[CH2][C](C)(C(=O)OCc1ccccc1)[CH2][C](C)(C(=O)OCc1ccccc1)[CH2][C](C)(C(=O)OCc1ccccc1)3,170.24657378770252,1,1,1.0,302.5555555555556,300.94244384765625,3.3575561523437614,0.0110337040826282
1856,"Donnerstag, 13. Februar 2020 10:41:10",C11 2,25.0,300.0,0.061,413.7,338.5,323.6,264.8,VAN056_P3(TS-009c)_1.txt,VAN56_P3,P27,methacrylate,Polybenzyl MA,C=C(C)C(=O)OCc1ccccc1,[CH2][C](C)(C(=O)OCc1ccccc1),30000.0,1.25,SEC13,54.0,2020-02-13 00:00:00,PVA,5,176.215,C3[C](C)(C(=O)OCc1ccccc1)[CH2][C](C)(C(=O)OCc1ccccc1)[CH2][C](C)(C(=O)OCc1ccccc1)[CH2][C](C)(C(=O)OCc1ccccc1)[CH2][C](C)(C(=O)OCc1ccccc1)[CH2][C](C)(C(=O)OCc1ccccc1)[CH2][C](C)(C(=O)OCc1ccccc1)[CH2][C](C)(C(=O)OCc1ccccc1)[CH2][C](C)(C(=O)OCc1ccccc1)[CH2][C](C)(C(=O)OCc1ccccc1)3,170.24657378770252,1,1,1.0,302.5555555555556,300.94244384765625,0.94244384765625,0.0031414794921875
1857,"Donnerstag, 13. Februar 2020 10:41:21",C11 3,25.0,304.5,0.053,404.7,334.8,323.5,278.7,VAN056_P3(TS-009c)_1.txt,VAN56_P3,P27,methacrylate,Polybenzyl MA,C=C(C)C(=O)OCc1ccccc1,[CH2][C](C)(C(=O)OCc1ccccc1),30000.0,1.25,SEC13,54.0,2020-02-13 00:00:00,PVA,5,176.215,C3[C](C)(C(=O)OCc1ccccc1)[CH2][C](C)(C(=O)OCc1ccccc1)[CH2][C](C)(C(=O)OCc1ccccc1)[CH2][C](C)(C(=O)OCc1ccccc1)[CH2][C](C)(C(=O)OCc1ccccc1)[CH2][C](C)(C(=O)OCc1ccccc1)[CH2][C](C)(C(=O)OCc1ccccc1)[CH2][C](C)(C(=O)OCc1ccccc1)[CH2][C](C)(C(=O)OCc1ccccc1)[CH2][C](C)(C(=O)OCc1ccccc1)3,170.24657378770252,1,1,1.0,302.5555555555556,300.94244384765625,3.55755615234375,0.011683271436268473
1858,"Donnerstag, 13. Februar 2020 10:42:00",C12 1,25.0,309.1,0.102,411.6,383.1,349.6,252.6,VAN056_P3(TS-009c)_1.txt,VAN56_P3,P27,methacrylate,Polybenzyl MA,C=C(C)C(=O)OCc1ccccc1,[CH2][C](C)(C(=O)OCc1ccccc1),30000.0,1.25,SEC13,54.0,2020-02-13 00:00:00,PVA,5,176.215,C3[C](C)(C(=O)OCc1ccccc1)[CH2][C](C)(C(=O)OCc1ccccc1)[CH2][C](C)(C(=O)OCc1ccccc1)[CH2][C](C)(C(=O)OCc1ccccc1)[CH2][C](C)(C(=O)OCc1ccccc1)[CH2][C](C)(C(=O)OCc1ccccc1)[CH2][C](C)(C(=O)OCc1ccccc1)[CH2][C](C)(C(=O)OCc1ccccc1)[CH2][C](C)(C(=O)OCc1ccccc1)[CH2][C](C)(C(=O)OCc1ccccc1)3,170.24657378770252,1,1,1.0,302.5555555555556,300.94244384765625,8.157556152343773,0.02639131721884106
1859,"Donnerstag, 13. Februar 2020 10:42:11",C12 2,25.0,308.2,0.017,397.3,329.4,319.7,281.0,VAN056_P3(TS-009c)_1.txt,VAN56_P3,P27,methacrylate,Polybenzyl MA,C=C(C)C(=O)OCc1ccccc1,[CH2][C](C)(C(=O)OCc1ccccc1),30000.0,1.25,SEC13,54.0,2020-02-13 00:00:00,PVA,5,176.215,C3[C](C)(C(=O)OCc1ccccc1)[CH2][C](C)(C(=O)OCc1ccccc1)[CH2][C](C)(C(=O)OCc1ccccc1)[CH2][C](C)(C(=O)OCc1ccccc1)[CH2][C](C)(C(=O)OCc1ccccc1)[CH2][C](C)(C(=O)OCc1ccccc1)[CH2][C](C)(C(=O)OCc1ccccc1)[CH2][C](C)(C(=O)OCc1ccccc1)[CH2][C](C)(C(=O)OCc1ccccc1)[CH2][C](C)(C(=O)OCc1ccccc1)3,170.24657378770252,1,1,1.0,302.5555555555556,300.94244384765625,7.257556152343739,0.02354820296023277
1860,"Donnerstag, 13. Februar 2020 10:42:22",C12 3,25.0,304.2,0.126,395.3,392.6,353.0,242.9,VAN056_P3(TS-009c)_1.txt,VAN56_P3,P27,methacrylate,Polybenzyl MA,C=C(C)C(=O)OCc1ccccc1,[CH2][C](C)(C(=O)OCc1ccccc1),30000.0,1.25,SEC13,54.0,2020-02-13 00:00:00,PVA,5,176.215,C3[C](C)(C(=O)OCc1ccccc1)[CH2][C](C)(C(=O)OCc1ccccc1)[CH2][C](C)(C(=O)OCc1ccccc1)[CH2][C](C)(C(=O)OCc1ccccc1)[CH2][C](C)(C(=O)OCc1ccccc1)[CH2][C](C)(C(=O)OCc1ccccc1)[CH2][C](C)(C(=O)OCc1ccccc1)[CH2][C](C)(C(=O)OCc1ccccc1)[CH2][C](C)(C(=O)OCc1ccccc1)[CH2][C](C)(C(=O)OCc1ccccc1)3,170.24657378770252,1,1,1.0,302.5555555555556,300.94244384765625,3.2575561523437386,0.010708600106323928
1861,"Donnerstag, 13. Februar 2020 10:43:01",D7 1,25.0,265.9,0.257,223.9,832.8,553.3,178.8,VAN056_P3(TS-009c)_1.txt,VAN56_P3,P27,methacrylate,Polybenzyl MA,C=C(C)C(=O)OCc1ccccc1,[CH2][C](C)(C(=O)OCc1ccccc1),30000.0,1.25,SEC13,54.0,2020-02-13 00:00:00,None,8,176.215,C3[C](C)(C(=O)OCc1ccccc1)[CH2][C](C)(C(=O)OCc1ccccc1)[CH2][C](C)(C(=O)OCc1ccccc1)[CH2][C](C)(C(=O)OCc1ccccc1)[CH2][C](C)(C(=O)OCc1ccccc1)[CH2][C](C)(C(=O)OCc1ccccc1)[CH2][C](C)(C(=O)OCc1ccccc1)[CH2][C](C)(C(=O)OCc1ccccc1)[CH2][C](C)(C(=O)OCc1ccccc1)[CH2][C](C)(C(=O)OCc1ccccc1)3,170.24657378770252,0,1,0.9722222222222222,247.52222222222218,238.33114624023438,27.568853759765602,0.10368128529434226
1862,"Donnerstag, 13. Februar 2020 10:43:12",D7 2,25.0,253.5,0.20199999999999999,189.6,380.0,317.4,158.1,VAN056_P3(TS-009c)_1.txt,VAN56_P3,P27,methacrylate,Polybenzyl MA,C=C(C)C(=O)OCc1ccccc1,[CH2][C](C)(C(=O)OCc1ccccc1),30000.0,1.25,SEC13,54.0,2020-02-13 00:00:00,None,8,176.215,C3[C](C)(C(=O)OCc1ccccc1)[CH2][C](C)(C(=O)OCc1ccccc1)[CH2][C](C)(C(=O)OCc1ccccc1)[CH2][C](C)(C(=O)OCc1ccccc1)[CH2][C](C)(C(=O)OCc1ccccc1)[CH2][C](C)(C(=O)OCc1ccccc1)[CH2][C](C)(C(=O)OCc1ccccc1)[CH2][C](C)(C(=O)OCc1ccccc1)[CH2][C](C)(C(=O)OCc1ccccc1)[CH2][C](C)(C(=O)OCc1ccccc1)3,170.24657378770252,0,1,0.9722222222222222,247.52222222222218,238.33114624023438,15.168853759765625,0.059837687415249016
1863,"Donnerstag, 13. Februar 2020 10:43:23",D7 3,25.0,248.3,0.16,204.2,454.0,330.0,184.9,VAN056_P3(TS-009c)_1.txt,VAN56_P3,P27,methacrylate,Polybenzyl MA,C=C(C)C(=O)OCc1ccccc1,[CH2][C](C)(C(=O)OCc1ccccc1),30000.0,1.25,SEC13,54.0,2020-02-13 00:00:00,None,8,176.215,C3[C](C)(C(=O)OCc1ccccc1)[CH2][C](C)(C(=O)OCc1ccccc1)[CH2][C](C)(C(=O)OCc1ccccc1)[CH2][C](C)(C(=O)OCc1ccccc1)[CH2][C](C)(C(=O)OCc1ccccc1)[CH2][C](C)(C(=O)OCc1ccccc1)[CH2][C](C)(C(=O)OCc1ccccc1)[CH2][C](C)(C(=O)OCc1ccccc1)[CH2][C](C)(C(=O)OCc1ccccc1)[CH2][C](C)(C(=O)OCc1ccccc1)3,170.24657378770252,0,1,0.9722222222222222,247.52222222222218,238.33114624023438,9.968853759765636,0.04014842432446893
1864,"Donnerstag, 13. Februar 2020 10:44:01",D8 1,25.0,241.6,0.207,209.4,245.4,241.7,201.6,VAN056_P3(TS-009c)_1.txt,VAN56_P3,P27,methacrylate,Polybenzyl MA,C=C(C)C(=O)OCc1ccccc1,[CH2][C](C)(C(=O)OCc1ccccc1),30000.0,1.25,SEC13,54.0,2020-02-13 00:00:00,None,8,176.215,C3[C](C)(C(=O)OCc1ccccc1)[CH2][C](C)(C(=O)OCc1ccccc1)[CH2][C](C)(C(=O)OCc1ccccc1)[CH2][C](C)(C(=O)OCc1ccccc1)[CH2][C](C)(C(=O)OCc1ccccc1)[CH2][C](C)(C(=O)OCc1ccccc1)[CH2][C](C)(C(=O)OCc1ccccc1)[CH2][C](C)(C(=O)OCc1ccccc1)[CH2][C](C)(C(=O)OCc1ccccc1)[CH2][C](C)(C(=O)OCc1ccccc1)3,170.24657378770252,0,1,0.9722222222222222,247.52222222222218,238.33114624023438,3.2688537597656193,0.013530023840089484
1865,"Donnerstag, 13. Februar 2020 10:44:12",D8 2,25.0,250.9,0.27899999999999997,210.9,1319.0,691.6,180.6,VAN056_P3(TS-009c)_1.txt,VAN56_P3,P27,methacrylate,Polybenzyl MA,C=C(C)C(=O)OCc1ccccc1,[CH2][C](C)(C(=O)OCc1ccccc1),30000.0,1.25,SEC13,54.0,2020-02-13 00:00:00,None,8,176.215,C3[C](C)(C(=O)OCc1ccccc1)[CH2][C](C)(C(=O)OCc1ccccc1)[CH2][C](C)(C(=O)OCc1ccccc1)[CH2][C](C)(C(=O)OCc1ccccc1)[CH2][C](C)(C(=O)OCc1ccccc1)[CH2][C](C)(C(=O)OCc1ccccc1)[CH2][C](C)(C(=O)OCc1ccccc1)[CH2][C](C)(C(=O)OCc1ccccc1)[CH2][C](C)(C(=O)OCc1ccccc1)[CH2][C](C)(C(=O)OCc1ccccc1)3,170.24657378770252,0,1,0.9722222222222222,247.52222222222218,238.33114624023438,12.56885375976563,0.05009507277706509
1866,"Donnerstag, 13. Februar 2020 10:44:23",D8 3,25.0,240.8,0.222,188.6,864.3,438.4,181.1,VAN056_P3(TS-009c)_1.txt,VAN56_P3,P27,methacrylate,Polybenzyl MA,C=C(C)C(=O)OCc1ccccc1,[CH2][C](C)(C(=O)OCc1ccccc1),30000.0,1.25,SEC13,54.0,2020-02-13 00:00:00,None,8,176.215,C3[C](C)(C(=O)OCc1ccccc1)[CH2][C](C)(C(=O)OCc1ccccc1)[CH2][C](C)(C(=O)OCc1ccccc1)[CH2][C](C)(C(=O)OCc1ccccc1)[CH2][C](C)(C(=O)OCc1ccccc1)[CH2][C](C)(C(=O)OCc1ccccc1)[CH2][C](C)(C(=O)OCc1ccccc1)[CH2][C](C)(C(=O)OCc1ccccc1)[CH2][C](C)(C(=O)OCc1ccccc1)[CH2][C](C)(C(=O)OCc1ccccc1)3,170.24657378770252,0,1,0.9722222222222222,247.52222222222218,238.33114624023438,2.4688537597656364,0.010252714949192842
1867,"Donnerstag, 13. Februar 2020 10:45:00",D9 1,25.0,234.6,0.16699999999999998,209.1,238.9,236.0,201.6,VAN056_P3(TS-009c)_1.txt,VAN56_P3,P27,methacrylate,Polybenzyl MA,C=C(C)C(=O)OCc1ccccc1,[CH2][C](C)(C(=O)OCc1ccccc1),30000.0,1.25,SEC13,54.0,2020-02-13 00:00:00,None,8,176.215,C3[C](C)(C(=O)OCc1ccccc1)[CH2][C](C)(C(=O)OCc1ccccc1)[CH2][C](C)(C(=O)OCc1ccccc1)[CH2][C](C)(C(=O)OCc1ccccc1)[CH2][C](C)(C(=O)OCc1ccccc1)[CH2][C](C)(C(=O)OCc1ccccc1)[CH2][C](C)(C(=O)OCc1ccccc1)[CH2][C](C)(C(=O)OCc1ccccc1)[CH2][C](C)(C(=O)OCc1ccccc1)[CH2][C](C)(C(=O)OCc1ccccc1)3,170.24657378770252,0,1,0.9722222222222222,247.52222222222218,238.33114624023438,3.7311462402343807,0.015904289174059595
1868,"Donnerstag, 13. Februar 2020 10:45:11",D9 2,25.0,246.5,0.163,212.2,304.7,297.4,111.3,VAN056_P3(TS-009c)_1.txt,VAN56_P3,P27,methacrylate,Polybenzyl MA,C=C(C)C(=O)OCc1ccccc1,[CH2][C](C)(C(=O)OCc1ccccc1),30000.0,1.25,SEC13,54.0,2020-02-13 00:00:00,None,8,176.215,C3[C](C)(C(=O)OCc1ccccc1)[CH2][C](C)(C(=O)OCc1ccccc1)[CH2][C](C)(C(=O)OCc1ccccc1)[CH2][C](C)(C(=O)OCc1ccccc1)[CH2][C](C)(C(=O)OCc1ccccc1)[CH2][C](C)(C(=O)OCc1ccccc1)[CH2][C](C)(C(=O)OCc1ccccc1)[CH2][C](C)(C(=O)OCc1ccccc1)[CH2][C](C)(C(=O)OCc1ccccc1)[CH2][C](C)(C(=O)OCc1ccccc1)3,170.24657378770252,0,1,0.9722222222222222,247.52222222222218,238.33114624023438,8.168853759765625,0.03313936616537779
1869,"Donnerstag, 13. Februar 2020 10:45:21",D9 3,25.0,245.6,0.141,222.1,255.2,250.8,210.6,VAN056_P3(TS-009c)_1.txt,VAN56_P3,P27,methacrylate,Polybenzyl MA,C=C(C)C(=O)OCc1ccccc1,[CH2][C](C)(C(=O)OCc1ccccc1),30000.0,1.25,SEC13,54.0,2020-02-13 00:00:00,None,8,176.215,C3[C](C)(C(=O)OCc1ccccc1)[CH2][C](C)(C(=O)OCc1ccccc1)[CH2][C](C)(C(=O)OCc1ccccc1)[CH2][C](C)(C(=O)OCc1ccccc1)[CH2][C](C)(C(=O)OCc1ccccc1)[CH2][C](C)(C(=O)OCc1ccccc1)[CH2][C](C)(C(=O)OCc1ccccc1)[CH2][C](C)(C(=O)OCc1ccccc1)[CH2][C](C)(C(=O)OCc1ccccc1)[CH2][C](C)(C(=O)OCc1ccccc1)3,170.24657378770252,0,1,0.9722222222222222,247.52222222222218,238.33114624023438,7.268853759765619,0.02959631009676555
1870,"Donnerstag, 13. Februar 2020 10:45:57",D10 1,25.0,321.1,0.172,339.3,374.1,348.3,270.9,VAN056_P3(TS-009c)_1.txt,VAN56_P3,P27,methacrylate,Polybenzyl MA,C=C(C)C(=O)OCc1ccccc1,[CH2][C](C)(C(=O)OCc1ccccc1),30000.0,1.25,SEC13,54.0,2020-02-13 00:00:00,PVA,8,176.215,C3[C](C)(C(=O)OCc1ccccc1)[CH2][C](C)(C(=O)OCc1ccccc1)[CH2][C](C)(C(=O)OCc1ccccc1)[CH2][C](C)(C(=O)OCc1ccccc1)[CH2][C](C)(C(=O)OCc1ccccc1)[CH2][C](C)(C(=O)OCc1ccccc1)[CH2][C](C)(C(=O)OCc1ccccc1)[CH2][C](C)(C(=O)OCc1ccccc1)[CH2][C](C)(C(=O)OCc1ccccc1)[CH2][C](C)(C(=O)OCc1ccccc1)3,170.24657378770252,1,1,1.0,340.3666666666667,334.3330078125,13.233007812499977,0.04121148493459974
1871,"Donnerstag, 13. Februar 2020 10:46:08",D10 2,25.0,334.7,0.12,343.3,454.4,386.1,276.6,VAN056_P3(TS-009c)_1.txt,VAN56_P3,P27,methacrylate,Polybenzyl MA,C=C(C)C(=O)OCc1ccccc1,[CH2][C](C)(C(=O)OCc1ccccc1),30000.0,1.25,SEC13,54.0,2020-02-13 00:00:00,PVA,8,176.215,C3[C](C)(C(=O)OCc1ccccc1)[CH2][C](C)(C(=O)OCc1ccccc1)[CH2][C](C)(C(=O)OCc1ccccc1)[CH2][C](C)(C(=O)OCc1ccccc1)[CH2][C](C)(C(=O)OCc1ccccc1)[CH2][C](C)(C(=O)OCc1ccccc1)[CH2][C](C)(C(=O)OCc1ccccc1)[CH2][C](C)(C(=O)OCc1ccccc1)[CH2][C](C)(C(=O)OCc1ccccc1)[CH2][C](C)(C(=O)OCc1ccccc1)3,170.24657378770252,1,1,1.0,340.3666666666667,334.3330078125,0.36699218749998863,0.0010964809904391653
1872,"Donnerstag, 13. Februar 2020 10:46:19",D10 3,25.0,343.3,0.084,345.1,413.3,382.7,305.0,VAN056_P3(TS-009c)_1.txt,VAN56_P3,P27,methacrylate,Polybenzyl MA,C=C(C)C(=O)OCc1ccccc1,[CH2][C](C)(C(=O)OCc1ccccc1),30000.0,1.25,SEC13,54.0,2020-02-13 00:00:00,PVA,8,176.215,C3[C](C)(C(=O)OCc1ccccc1)[CH2][C](C)(C(=O)OCc1ccccc1)[CH2][C](C)(C(=O)OCc1ccccc1)[CH2][C](C)(C(=O)OCc1ccccc1)[CH2][C](C)(C(=O)OCc1ccccc1)[CH2][C](C)(C(=O)OCc1ccccc1)[CH2][C](C)(C(=O)OCc1ccccc1)[CH2][C](C)(C(=O)OCc1ccccc1)[CH2][C](C)(C(=O)OCc1ccccc1)[CH2][C](C)(C(=O)OCc1ccccc1)3,170.24657378770252,1,1,1.0,340.3666666666667,334.3329772949219,8.967022705078136,0.02612007778933334
1873,"Donnerstag, 13. Februar 2020 10:46:56",D11 1,25.0,349.3,0.034,265.9,382.7,367.3,324.6,VAN056_P3(TS-009c)_1.txt,VAN56_P3,P27,methacrylate,Polybenzyl MA,C=C(C)C(=O)OCc1ccccc1,[CH2][C](C)(C(=O)OCc1ccccc1),30000.0,1.25,SEC13,54.0,2020-02-13 00:00:00,PVA,8,176.215,C3[C](C)(C(=O)OCc1ccccc1)[CH2][C](C)(C(=O)OCc1ccccc1)[CH2][C](C)(C(=O)OCc1ccccc1)[CH2][C](C)(C(=O)OCc1ccccc1)[CH2][C](C)(C(=O)OCc1ccccc1)[CH2][C](C)(C(=O)OCc1ccccc1)[CH2][C](C)(C(=O)OCc1ccccc1)[CH2][C](C)(C(=O)OCc1ccccc1)[CH2][C](C)(C(=O)OCc1ccccc1)[CH2][C](C)(C(=O)OCc1ccccc1)3,170.24657378770252,1,1,1.0,340.3666666666667,334.3330078125,14.966992187500011,0.042848531885199
1874,"Donnerstag, 13. Februar 2020 10:47:07",D11 2,25.0,340.5,0.15,269.7,424.7,379.0,285.2,VAN056_P3(TS-009c)_1.txt,VAN56_P3,P27,methacrylate,Polybenzyl MA,C=C(C)C(=O)OCc1ccccc1,[CH2][C](C)(C(=O)OCc1ccccc1),30000.0,1.25,SEC13,54.0,2020-02-13 00:00:00,PVA,8,176.215,C3[C](C)(C(=O)OCc1ccccc1)[CH2][C](C)(C(=O)OCc1ccccc1)[CH2][C](C)(C(=O)OCc1ccccc1)[CH2][C](C)(C(=O)OCc1ccccc1)[CH2][C](C)(C(=O)OCc1ccccc1)[CH2][C](C)(C(=O)OCc1ccccc1)[CH2][C](C)(C(=O)OCc1ccccc1)[CH2][C](C)(C(=O)OCc1ccccc1)[CH2][C](C)(C(=O)OCc1ccccc1)[CH2][C](C)(C(=O)OCc1ccccc1)3,170.24657378770252,1,1,1.0,340.3666666666667,334.3330078125,6.1669921875,0.018111577643171808
1875,"Donnerstag, 13. Februar 2020 10:47:18",D11 3,25.0,361.2,0.08,304.6,419.7,391.0,327.0,VAN056_P3(TS-009c)_1.txt,VAN56_P3,P27,methacrylate,Polybenzyl MA,C=C(C)C(=O)OCc1ccccc1,[CH2][C](C)(C(=O)OCc1ccccc1),30000.0,1.25,SEC13,54.0,2020-02-13 00:00:00,PVA,8,176.215,C3[C](C)(C(=O)OCc1ccccc1)[CH2][C](C)(C(=O)OCc1ccccc1)[CH2][C](C)(C(=O)OCc1ccccc1)[CH2][C](C)(C(=O)OCc1ccccc1)[CH2][C](C)(C(=O)OCc1ccccc1)[CH2][C](C)(C(=O)OCc1ccccc1)[CH2][C](C)(C(=O)OCc1ccccc1)[CH2][C](C)(C(=O)OCc1ccccc1)[CH2][C](C)(C(=O)OCc1ccccc1)[CH2][C](C)(C(=O)OCc1ccccc1)3,170.24657378770252,1,1,1.0,340.3666666666667,334.3329772949219,26.867022705078114,0.07438267637064816
1876,"Donnerstag, 13. Februar 2020 10:47:57",D12 1,25.0,342.6,0.158,359.9,505.6,410.9,258.2,VAN056_P3(TS-009c)_1.txt,VAN56_P3,P27,methacrylate,Polybenzyl MA,C=C(C)C(=O)OCc1ccccc1,[CH2][C](C)(C(=O)OCc1ccccc1),30000.0,1.25,SEC13,54.0,2020-02-13 00:00:00,PVA,8,176.215,C3[C](C)(C(=O)OCc1ccccc1)[CH2][C](C)(C(=O)OCc1ccccc1)[CH2][C](C)(C(=O)OCc1ccccc1)[CH2][C](C)(C(=O)OCc1ccccc1)[CH2][C](C)(C(=O)OCc1ccccc1)[CH2][C](C)(C(=O)OCc1ccccc1)[CH2][C](C)(C(=O)OCc1ccccc1)[CH2][C](C)(C(=O)OCc1ccccc1)[CH2][C](C)(C(=O)OCc1ccccc1)[CH2][C](C)(C(=O)OCc1ccccc1)3,170.24657378770252,1,1,1.0,340.3666666666667,334.3329772949219,8.267022705078148,0.02413024724190936
1877,"Donnerstag, 13. Februar 2020 10:48:07",D12 2,25.0,328.6,0.125,370.6,388.2,362.8,295.8,VAN056_P3(TS-009c)_1.txt,VAN56_P3,P27,methacrylate,Polybenzyl MA,C=C(C)C(=O)OCc1ccccc1,[CH2][C](C)(C(=O)OCc1ccccc1),30000.0,1.25,SEC13,54.0,2020-02-13 00:00:00,PVA,8,176.215,C3[C](C)(C(=O)OCc1ccccc1)[CH2][C](C)(C(=O)OCc1ccccc1)[CH2][C](C)(C(=O)OCc1ccccc1)[CH2][C](C)(C(=O)OCc1ccccc1)[CH2][C](C)(C(=O)OCc1ccccc1)[CH2][C](C)(C(=O)OCc1ccccc1)[CH2][C](C)(C(=O)OCc1ccccc1)[CH2][C](C)(C(=O)OCc1ccccc1)[CH2][C](C)(C(=O)OCc1ccccc1)[CH2][C](C)(C(=O)OCc1ccccc1)3,170.24657378770252,1,1,1.0,340.3666666666667,334.3330078125,5.733007812499977,0.017446767536518495
1878,"Donnerstag, 13. Februar 2020 10:48:18",D12 3,25.0,342.0,0.125,379.7,393.5,368.5,304.8,VAN056_P3(TS-009c)_1.txt,VAN56_P3,P27,methacrylate,Polybenzyl MA,C=C(C)C(=O)OCc1ccccc1,[CH2][C](C)(C(=O)OCc1ccccc1),30000.0,1.25,SEC13,54.0,2020-02-13 00:00:00,PVA,8,176.215,C3[C](C)(C(=O)OCc1ccccc1)[CH2][C](C)(C(=O)OCc1ccccc1)[CH2][C](C)(C(=O)OCc1ccccc1)[CH2][C](C)(C(=O)OCc1ccccc1)[CH2][C](C)(C(=O)OCc1ccccc1)[CH2][C](C)(C(=O)OCc1ccccc1)[CH2][C](C)(C(=O)OCc1ccccc1)[CH2][C](C)(C(=O)OCc1ccccc1)[CH2][C](C)(C(=O)OCc1ccccc1)[CH2][C](C)(C(=O)OCc1ccccc1)3,170.24657378770252,1,1,1.0,340.3666666666667,334.3330078125,7.6669921875,0.022418105811403508
1879,"Donnerstag, 13. Februar 2020 10:48:54",E7 1,25.0,264.6,0.22899999999999998,267.0,709.0,389.4,214.0,VAN056_P3(TS-009c)_1.txt,VAN56_P3,P27,methacrylate,Polybenzyl MA,C=C(C)C(=O)OCc1ccccc1,[CH2][C](C)(C(=O)OCc1ccccc1),30000.0,1.25,SEC13,54.0,2020-02-13 00:00:00,None,10,176.215,C3[C](C)(C(=O)OCc1ccccc1)[CH2][C](C)(C(=O)OCc1ccccc1)[CH2][C](C)(C(=O)OCc1ccccc1)[CH2][C](C)(C(=O)OCc1ccccc1)[CH2][C](C)(C(=O)OCc1ccccc1)[CH2][C](C)(C(=O)OCc1ccccc1)[CH2][C](C)(C(=O)OCc1ccccc1)[CH2][C](C)(C(=O)OCc1ccccc1)[CH2][C](C)(C(=O)OCc1ccccc1)[CH2][C](C)(C(=O)OCc1ccccc1)3,170.24657378770252,0,1,0.75,263.43333333333334,256.5153503417969,8.084649658203148,0.03055423151248355
1880,"Donnerstag, 13. Februar 2020 10:49:05",E7 2,25.0,267.4,0.21,257.5,590.1,390.3,181.7,VAN056_P3(TS-009c)_1.txt,VAN56_P3,P27,methacrylate,Polybenzyl MA,C=C(C)C(=O)OCc1ccccc1,[CH2][C](C)(C(=O)OCc1ccccc1),30000.0,1.25,SEC13,54.0,2020-02-13 00:00:00,None,10,176.215,C3[C](C)(C(=O)OCc1ccccc1)[CH2][C](C)(C(=O)OCc1ccccc1)[CH2][C](C)(C(=O)OCc1ccccc1)[CH2][C](C)(C(=O)OCc1ccccc1)[CH2][C](C)(C(=O)OCc1ccccc1)[CH2][C](C)(C(=O)OCc1ccccc1)[CH2][C](C)(C(=O)OCc1ccccc1)[CH2][C](C)(C(=O)OCc1ccccc1)[CH2][C](C)(C(=O)OCc1ccccc1)[CH2][C](C)(C(=O)OCc1ccccc1)3,170.24657378770252,0,1,0.75,263.43333333333334,256.5153503417969,10.884649658203102,0.040705496103975704
1881,"Donnerstag, 13. Februar 2020 10:49:16",E7 3,25.0,273.3,0.24600000000000002,250.5,691.2,382.7,220.1,VAN056_P3(TS-009c)_1.txt,VAN56_P3,P27,methacrylate,Polybenzyl MA,C=C(C)C(=O)OCc1ccccc1,[CH2][C](C)(C(=O)OCc1ccccc1),30000.0,1.25,SEC13,54.0,2020-02-13 00:00:00,None,10,176.215,C3[C](C)(C(=O)OCc1ccccc1)[CH2][C](C)(C(=O)OCc1ccccc1)[CH2][C](C)(C(=O)OCc1ccccc1)[CH2][C](C)(C(=O)OCc1ccccc1)[CH2][C](C)(C(=O)OCc1ccccc1)[CH2][C](C)(C(=O)OCc1ccccc1)[CH2][C](C)(C(=O)OCc1ccccc1)[CH2][C](C)(C(=O)OCc1ccccc1)[CH2][C](C)(C(=O)OCc1ccccc1)[CH2][C](C)(C(=O)OCc1ccccc1)3,170.24657378770252,0,1,0.75,263.43333333333334,256.5153503417969,16.784649658203136,0.06141474445006636
1882,"Donnerstag, 13. Februar 2020 10:49:51",E8 1,25.0,269.7,0.272,359.5,925.5,488.1,204.2,VAN056_P3(TS-009c)_1.txt,VAN56_P3,P27,methacrylate,Polybenzyl MA,C=C(C)C(=O)OCc1ccccc1,[CH2][C](C)(C(=O)OCc1ccccc1),30000.0,1.25,SEC13,54.0,2020-02-13 00:00:00,None,10,176.215,C3[C](C)(C(=O)OCc1ccccc1)[CH2][C](C)(C(=O)OCc1ccccc1)[CH2][C](C)(C(=O)OCc1ccccc1)[CH2][C](C)(C(=O)OCc1ccccc1)[CH2][C](C)(C(=O)OCc1ccccc1)[CH2][C](C)(C(=O)OCc1ccccc1)[CH2][C](C)(C(=O)OCc1ccccc1)[CH2][C](C)(C(=O)OCc1ccccc1)[CH2][C](C)(C(=O)OCc1ccccc1)[CH2][C](C)(C(=O)OCc1ccccc1)3,170.24657378770252,0,1,0.75,263.43333333333334,256.5153503417969,13.184649658203114,0.0488863539421695
