Repository: JulianKimmig/nanoparticle_size_prediction

File: pretrained/np_model_14/evaluation/train_df.csv (part 30 of 37)
index,measurment_data,sample,temperature,z_average,dispersity,mean_count_rate,volume_mean,intensity_mean,number_mean,file,np_formulation,substance_code,polymer_class,polymer,smiles_monomer,smiles_ru,mn,pdi,mn_method,tg,date,additive,polymer_concentration,mass_ru,circular_smiles_10,dp,with_pva,valid,roll_valid,mean_z_average,predicted_z_average,error,rel_error
1883,"Donnerstag, 13. Februar 2020 10:50:02",E8 2,25.0,254.2,0.262,369.4,1055.0,550.1,179.9,VAN056_P3(TS-009c)_1.txt,VAN56_P3,P27,methacrylate,Polybenzyl MA,C=C(C)C(=O)OCc1ccccc1,[CH2][C](C)(C(=O)OCc1ccccc1),30000.0,1.25,SEC13,54.0,2020-02-13 00:00:00,None,10,176.215,C3[C](C)(C(=O)OCc1ccccc1)[CH2][C](C)(C(=O)OCc1ccccc1)[CH2][C](C)(C(=O)OCc1ccccc1)[CH2][C](C)(C(=O)OCc1ccccc1)[CH2][C](C)(C(=O)OCc1ccccc1)[CH2][C](C)(C(=O)OCc1ccccc1)[CH2][C](C)(C(=O)OCc1ccccc1)[CH2][C](C)(C(=O)OCc1ccccc1)[CH2][C](C)(C(=O)OCc1ccccc1)[CH2][C](C)(C(=O)OCc1ccccc1)3,170.24657378770252,0,1,0.75,263.43333333333334,256.5153503417969,2.3153503417968864,0.009108380573551874
1884,"Donnerstag, 13. Februar 2020 10:50:13",E8 3,25.0,251.8,0.22,318.7,717.3,396.8,176.2,VAN056_P3(TS-009c)_1.txt,VAN56_P3,P27,methacrylate,Polybenzyl MA,C=C(C)C(=O)OCc1ccccc1,[CH2][C](C)(C(=O)OCc1ccccc1),30000.0,1.25,SEC13,54.0,2020-02-13 00:00:00,None,10,176.215,C3[C](C)(C(=O)OCc1ccccc1)[CH2][C](C)(C(=O)OCc1ccccc1)[CH2][C](C)(C(=O)OCc1ccccc1)[CH2][C](C)(C(=O)OCc1ccccc1)[CH2][C](C)(C(=O)OCc1ccccc1)[CH2][C](C)(C(=O)OCc1ccccc1)[CH2][C](C)(C(=O)OCc1ccccc1)[CH2][C](C)(C(=O)OCc1ccccc1)[CH2][C](C)(C(=O)OCc1ccccc1)[CH2][C](C)(C(=O)OCc1ccccc1)3,170.24657378770252,0,1,0.75,263.43333333333334,256.5153503417969,4.715350341796864,0.018726570062735756
1885,"Donnerstag, 13. Februar 2020 10:50:49",E9 1,25.0,263.8,0.225,238.7,636.0,356.9,218.9,VAN056_P3(TS-009c)_1.txt,VAN56_P3,P27,methacrylate,Polybenzyl MA,C=C(C)C(=O)OCc1ccccc1,[CH2][C](C)(C(=O)OCc1ccccc1),30000.0,1.25,SEC13,54.0,2020-02-13 00:00:00,None,10,176.215,C3[C](C)(C(=O)OCc1ccccc1)[CH2][C](C)(C(=O)OCc1ccccc1)[CH2][C](C)(C(=O)OCc1ccccc1)[CH2][C](C)(C(=O)OCc1ccccc1)[CH2][C](C)(C(=O)OCc1ccccc1)[CH2][C](C)(C(=O)OCc1ccccc1)[CH2][C](C)(C(=O)OCc1ccccc1)[CH2][C](C)(C(=O)OCc1ccccc1)[CH2][C](C)(C(=O)OCc1ccccc1)[CH2][C](C)(C(=O)OCc1ccccc1)3,170.24657378770252,0,1,0.75,263.43333333333334,256.5153503417969,7.284649658203136,0.027614289833977013
1886,"Donnerstag, 13. Februar 2020 10:51:00",E9 2,25.0,273.4,0.233,245.9,264.0,259.2,220.9,VAN056_P3(TS-009c)_1.txt,VAN56_P3,P27,methacrylate,Polybenzyl MA,C=C(C)C(=O)OCc1ccccc1,[CH2][C](C)(C(=O)OCc1ccccc1),30000.0,1.25,SEC13,54.0,2020-02-13 00:00:00,None,10,176.215,C3[C](C)(C(=O)OCc1ccccc1)[CH2][C](C)(C(=O)OCc1ccccc1)[CH2][C](C)(C(=O)OCc1ccccc1)[CH2][C](C)(C(=O)OCc1ccccc1)[CH2][C](C)(C(=O)OCc1ccccc1)[CH2][C](C)(C(=O)OCc1ccccc1)[CH2][C](C)(C(=O)OCc1ccccc1)[CH2][C](C)(C(=O)OCc1ccccc1)[CH2][C](C)(C(=O)OCc1ccccc1)[CH2][C](C)(C(=O)OCc1ccccc1)3,170.24657378770252,0,1,0.75,263.43333333333334,256.5153503417969,16.884649658203102,0.06175804556767778
1887,"Donnerstag, 13. Februar 2020 10:51:10",E9 3,25.0,252.7,0.19699999999999998,220.0,580.4,333.3,196.1,VAN056_P3(TS-009c)_1.txt,VAN56_P3,P27,methacrylate,Polybenzyl MA,C=C(C)C(=O)OCc1ccccc1,[CH2][C](C)(C(=O)OCc1ccccc1),30000.0,1.25,SEC13,54.0,2020-02-13 00:00:00,None,10,176.215,C3[C](C)(C(=O)OCc1ccccc1)[CH2][C](C)(C(=O)OCc1ccccc1)[CH2][C](C)(C(=O)OCc1ccccc1)[CH2][C](C)(C(=O)OCc1ccccc1)[CH2][C](C)(C(=O)OCc1ccccc1)[CH2][C](C)(C(=O)OCc1ccccc1)[CH2][C](C)(C(=O)OCc1ccccc1)[CH2][C](C)(C(=O)OCc1ccccc1)[CH2][C](C)(C(=O)OCc1ccccc1)[CH2][C](C)(C(=O)OCc1ccccc1)3,170.24657378770252,0,1,0.75,263.43333333333334,256.5153503417969,3.8153503417968864,0.01509833930271819
1888,"Donnerstag, 13. Februar 2020 10:51:47",E10 1,25.0,359.7,0.087,256.9,419.4,390.6,326.6,VAN056_P3(TS-009c)_1.txt,VAN56_P3,P27,methacrylate,Polybenzyl MA,C=C(C)C(=O)OCc1ccccc1,[CH2][C](C)(C(=O)OCc1ccccc1),30000.0,1.25,SEC13,54.0,2020-02-13 00:00:00,PVA,10,176.215,C3[C](C)(C(=O)OCc1ccccc1)[CH2][C](C)(C(=O)OCc1ccccc1)[CH2][C](C)(C(=O)OCc1ccccc1)[CH2][C](C)(C(=O)OCc1ccccc1)[CH2][C](C)(C(=O)OCc1ccccc1)[CH2][C](C)(C(=O)OCc1ccccc1)[CH2][C](C)(C(=O)OCc1ccccc1)[CH2][C](C)(C(=O)OCc1ccccc1)[CH2][C](C)(C(=O)OCc1ccccc1)[CH2][C](C)(C(=O)OCc1ccccc1)3,170.24657378770252,1,1,0.75,372.13333333333327,352.1109924316406,7.589007568359364,0.021098158377423865
1889,"Donnerstag, 13. Februar 2020 10:51:58",E10 2,25.0,373.2,0.076,274.3,428.4,401.5,343.9,VAN056_P3(TS-009c)_1.txt,VAN56_P3,P27,methacrylate,Polybenzyl MA,C=C(C)C(=O)OCc1ccccc1,[CH2][C](C)(C(=O)OCc1ccccc1),30000.0,1.25,SEC13,54.0,2020-02-13 00:00:00,PVA,10,176.215,C3[C](C)(C(=O)OCc1ccccc1)[CH2][C](C)(C(=O)OCc1ccccc1)[CH2][C](C)(C(=O)OCc1ccccc1)[CH2][C](C)(C(=O)OCc1ccccc1)[CH2][C](C)(C(=O)OCc1ccccc1)[CH2][C](C)(C(=O)OCc1ccccc1)[CH2][C](C)(C(=O)OCc1ccccc1)[CH2][C](C)(C(=O)OCc1ccccc1)[CH2][C](C)(C(=O)OCc1ccccc1)[CH2][C](C)(C(=O)OCc1ccccc1)3,170.24657378770252,1,1,0.75,372.13333333333327,352.1109619140625,21.08903808593749,0.05650867654324086
1890,"Donnerstag, 13. Februar 2020 10:52:09",E10 3,25.0,368.6,0.122,261.8,407.1,385.6,333.4,VAN056_P3(TS-009c)_1.txt,VAN56_P3,P27,methacrylate,Polybenzyl MA,C=C(C)C(=O)OCc1ccccc1,[CH2][C](C)(C(=O)OCc1ccccc1),30000.0,1.25,SEC13,54.0,2020-02-13 00:00:00,PVA,10,176.215,C3[C](C)(C(=O)OCc1ccccc1)[CH2][C](C)(C(=O)OCc1ccccc1)[CH2][C](C)(C(=O)OCc1ccccc1)[CH2][C](C)(C(=O)OCc1ccccc1)[CH2][C](C)(C(=O)OCc1ccccc1)[CH2][C](C)(C(=O)OCc1ccccc1)[CH2][C](C)(C(=O)OCc1ccccc1)[CH2][C](C)(C(=O)OCc1ccccc1)[CH2][C](C)(C(=O)OCc1ccccc1)[CH2][C](C)(C(=O)OCc1ccccc1)3,170.24657378770252,1,1,0.75,372.13333333333327,352.1109924316406,16.489007568359398,0.04473414966999294
1891,"Donnerstag, 13. Februar 2020 10:52:46",E11 1,25.0,383.1,0.23199999999999998,200.4,693.7,458.4,320.7,VAN056_P3(TS-009c)_1.txt,VAN56_P3,P27,methacrylate,Polybenzyl MA,C=C(C)C(=O)OCc1ccccc1,[CH2][C](C)(C(=O)OCc1ccccc1),30000.0,1.25,SEC13,54.0,2020-02-13 00:00:00,PVA,10,176.215,C3[C](C)(C(=O)OCc1ccccc1)[CH2][C](C)(C(=O)OCc1ccccc1)[CH2][C](C)(C(=O)OCc1ccccc1)[CH2][C](C)(C(=O)OCc1ccccc1)[CH2][C](C)(C(=O)OCc1ccccc1)[CH2][C](C)(C(=O)OCc1ccccc1)[CH2][C](C)(C(=O)OCc1ccccc1)[CH2][C](C)(C(=O)OCc1ccccc1)[CH2][C](C)(C(=O)OCc1ccccc1)[CH2][C](C)(C(=O)OCc1ccccc1)3,170.24657378770252,1,1,0.75,372.13333333333327,352.1109619140625,30.989038085937523,0.08089020643679853
1892,"Donnerstag, 13. Februar 2020 10:52:57",E11 2,25.0,366.0,0.204,191.7,377.3,358.8,302.8,VAN056_P3(TS-009c)_1.txt,VAN56_P3,P27,methacrylate,Polybenzyl MA,C=C(C)C(=O)OCc1ccccc1,[CH2][C](C)(C(=O)OCc1ccccc1),30000.0,1.25,SEC13,54.0,2020-02-13 00:00:00,PVA,10,176.215,C3[C](C)(C(=O)OCc1ccccc1)[CH2][C](C)(C(=O)OCc1ccccc1)[CH2][C](C)(C(=O)OCc1ccccc1)[CH2][C](C)(C(=O)OCc1ccccc1)[CH2][C](C)(C(=O)OCc1ccccc1)[CH2][C](C)(C(=O)OCc1ccccc1)[CH2][C](C)(C(=O)OCc1ccccc1)[CH2][C](C)(C(=O)OCc1ccccc1)[CH2][C](C)(C(=O)OCc1ccccc1)[CH2][C](C)(C(=O)OCc1ccccc1)3,170.24657378770252,1,1,0.75,372.13333333333327,352.1109619140625,13.8890380859375,0.03794819149163251
1893,"Donnerstag, 13. Februar 2020 10:53:07",E11 3,25.0,371.3,0.095,184.9,474.1,423.3,330.1,VAN056_P3(TS-009c)_1.txt,VAN56_P3,P27,methacrylate,Polybenzyl MA,C=C(C)C(=O)OCc1ccccc1,[CH2][C](C)(C(=O)OCc1ccccc1),30000.0,1.25,SEC13,54.0,2020-02-13 00:00:00,PVA,10,176.215,C3[C](C)(C(=O)OCc1ccccc1)[CH2][C](C)(C(=O)OCc1ccccc1)[CH2][C](C)(C(=O)OCc1ccccc1)[CH2][C](C)(C(=O)OCc1ccccc1)[CH2][C](C)(C(=O)OCc1ccccc1)[CH2][C](C)(C(=O)OCc1ccccc1)[CH2][C](C)(C(=O)OCc1ccccc1)[CH2][C](C)(C(=O)OCc1ccccc1)[CH2][C](C)(C(=O)OCc1ccccc1)[CH2][C](C)(C(=O)OCc1ccccc1)3,170.24657378770252,1,1,0.75,372.13333333333327,352.1109619140625,19.18903808593751,0.05168068431440213
1894,"Donnerstag, 13. Februar 2020 10:53:39",E12 1,25.0,378.1,0.215,243.9,831.8,522.8,301.8,VAN056_P3(TS-009c)_1.txt,VAN56_P3,P27,methacrylate,Polybenzyl MA,C=C(C)C(=O)OCc1ccccc1,[CH2][C](C)(C(=O)OCc1ccccc1),30000.0,1.25,SEC13,54.0,2020-02-13 00:00:00,PVA,10,176.215,C3[C](C)(C(=O)OCc1ccccc1)[CH2][C](C)(C(=O)OCc1ccccc1)[CH2][C](C)(C(=O)OCc1ccccc1)[CH2][C](C)(C(=O)OCc1ccccc1)[CH2][C](C)(C(=O)OCc1ccccc1)[CH2][C](C)(C(=O)OCc1ccccc1)[CH2][C](C)(C(=O)OCc1ccccc1)[CH2][C](C)(C(=O)OCc1ccccc1)[CH2][C](C)(C(=O)OCc1ccccc1)[CH2][C](C)(C(=O)OCc1ccccc1)3,170.24657378770252,1,1,0.75,372.13333333333327,352.1109924316406,25.989007568359398,0.06873580420089763
1895,"Donnerstag, 13. Februar 2020 10:53:49",E12 2,25.0,372.2,0.198,245.6,747.7,527.4,288.1,VAN056_P3(TS-009c)_1.txt,VAN56_P3,P27,methacrylate,Polybenzyl MA,C=C(C)C(=O)OCc1ccccc1,[CH2][C](C)(C(=O)OCc1ccccc1),30000.0,1.25,SEC13,54.0,2020-02-13 00:00:00,PVA,10,176.215,C3[C](C)(C(=O)OCc1ccccc1)[CH2][C](C)(C(=O)OCc1ccccc1)[CH2][C](C)(C(=O)OCc1ccccc1)[CH2][C](C)(C(=O)OCc1ccccc1)[CH2][C](C)(C(=O)OCc1ccccc1)[CH2][C](C)(C(=O)OCc1ccccc1)[CH2][C](C)(C(=O)OCc1ccccc1)[CH2][C](C)(C(=O)OCc1ccccc1)[CH2][C](C)(C(=O)OCc1ccccc1)[CH2][C](C)(C(=O)OCc1ccccc1)3,170.24657378770252,1,1,0.75,372.13333333333327,352.1109924316406,20.089007568359364,0.05397369040397465
1896,"Donnerstag, 13. Februar 2020 10:54:00",E12 3,25.0,377.0,0.203,236.4,634.2,469.8,316.1,VAN056_P3(TS-009c)_1.txt,VAN56_P3,P27,methacrylate,Polybenzyl MA,C=C(C)C(=O)OCc1ccccc1,[CH2][C](C)(C(=O)OCc1ccccc1),30000.0,1.25,SEC13,54.0,2020-02-13 00:00:00,PVA,10,176.215,C3[C](C)(C(=O)OCc1ccccc1)[CH2][C](C)(C(=O)OCc1ccccc1)[CH2][C](C)(C(=O)OCc1ccccc1)[CH2][C](C)(C(=O)OCc1ccccc1)[CH2][C](C)(C(=O)OCc1ccccc1)[CH2][C](C)(C(=O)OCc1ccccc1)[CH2][C](C)(C(=O)OCc1ccccc1)[CH2][C](C)(C(=O)OCc1ccccc1)[CH2][C](C)(C(=O)OCc1ccccc1)[CH2][C](C)(C(=O)OCc1ccccc1)3,170.24657378770252,1,1,0.75,372.13333333333327,352.1109924316406,24.889007568359375,0.0660185877144811
1897,"Donnerstag, 13. Februar 2020 12:40:21",A1 1,24.8,109.7,0.142,198.2,101.9,119.6,80.21,VAN057_P2(TS-010b)_1.txt,VAN57_P2,P14,methacrylate,Poly-butyl MA,C=C(C)C(=O)OCCCC,[CH2][C](C)(C(=O)OCCCC),15700.0,1.14,SEC13,20.0,2020-02-13 00:00:00,None,1,142.19799999999995,C3[C](C)(C(=O)OCCCC)[CH2][C](C)(C(=O)OCCCC)[CH2][C](C)(C(=O)OCCCC)[CH2][C](C)(C(=O)OCCCC)[CH2][C](C)(C(=O)OCCCC)[CH2][C](C)(C(=O)OCCCC)[CH2][C](C)(C(=O)OCCCC)[CH2][C](C)(C(=O)OCCCC)[CH2][C](C)(C(=O)OCCCC)[CH2][C](C)(C(=O)OCCCC)3,110.40942910589462,0,1,1.0,105.45555555555558,110.01156616210938,0.31156616210937216,0.0028401655616168836
1898,"Donnerstag, 13. Februar 2020 12:40:32",A1 2,25.0,107.4,0.052000000000000005,194.0,104.0,113.5,91.09,VAN057_P2(TS-010b)_1.txt,VAN57_P2,P14,methacrylate,Poly-butyl MA,C=C(C)C(=O)OCCCC,[CH2][C](C)(C(=O)OCCCC),15700.0,1.14,SEC13,20.0,2020-02-13 00:00:00,None,1,142.19799999999995,C3[C](C)(C(=O)OCCCC)[CH2][C](C)(C(=O)OCCCC)[CH2][C](C)(C(=O)OCCCC)[CH2][C](C)(C(=O)OCCCC)[CH2][C](C)(C(=O)OCCCC)[CH2][C](C)(C(=O)OCCCC)[CH2][C](C)(C(=O)OCCCC)[CH2][C](C)(C(=O)OCCCC)[CH2][C](C)(C(=O)OCCCC)[CH2][C](C)(C(=O)OCCCC)3,110.40942910589462,0,1,1.0,105.45555555555558,110.01156616210938,2.6115661621093693,0.024316258492638448
1899,"Donnerstag, 13. Februar 2020 12:40:43",A1 3,24.9,108.7,0.087,195.3,101.1,117.9,80.5,VAN057_P2(TS-010b)_1.txt,VAN57_P2,P14,methacrylate,Poly-butyl MA,C=C(C)C(=O)OCCCC,[CH2][C](C)(C(=O)OCCCC),15700.0,1.14,SEC13,20.0,2020-02-13 00:00:00,None,1,142.19799999999995,C3[C](C)(C(=O)OCCCC)[CH2][C](C)(C(=O)OCCCC)[CH2][C](C)(C(=O)OCCCC)[CH2][C](C)(C(=O)OCCCC)[CH2][C](C)(C(=O)OCCCC)[CH2][C](C)(C(=O)OCCCC)[CH2][C](C)(C(=O)OCCCC)[CH2][C](C)(C(=O)OCCCC)[CH2][C](C)(C(=O)OCCCC)[CH2][C](C)(C(=O)OCCCC)3,110.40942910589462,0,1,1.0,105.45555555555558,110.01156616210938,1.3115661621093722,0.012065926054364049
1900,"Donnerstag, 13. Februar 2020 12:41:22",A2 1,25.0,100.0,0.07400000000000001,159.3,95.96,106.0,84.38,VAN057_P2(TS-010b)_1.txt,VAN57_P2,P14,methacrylate,Poly-butyl MA,C=C(C)C(=O)OCCCC,[CH2][C](C)(C(=O)OCCCC),15700.0,1.14,SEC13,20.0,2020-02-13 00:00:00,None,1,142.19799999999995,C3[C](C)(C(=O)OCCCC)[CH2][C](C)(C(=O)OCCCC)[CH2][C](C)(C(=O)OCCCC)[CH2][C](C)(C(=O)OCCCC)[CH2][C](C)(C(=O)OCCCC)[CH2][C](C)(C(=O)OCCCC)[CH2][C](C)(C(=O)OCCCC)[CH2][C](C)(C(=O)OCCCC)[CH2][C](C)(C(=O)OCCCC)[CH2][C](C)(C(=O)OCCCC)3,110.40942910589462,0,1,1.0,105.45555555555558,110.01156616210938,10.011566162109375,0.10011566162109375
1901,"Donnerstag, 13. Februar 2020 12:41:33",A2 2,25.0,101.2,0.015,160.5,97.04,105.0,87.08,VAN057_P2(TS-010b)_1.txt,VAN57_P2,P14,methacrylate,Poly-butyl MA,C=C(C)C(=O)OCCCC,[CH2][C](C)(C(=O)OCCCC),15700.0,1.14,SEC13,20.0,2020-02-13 00:00:00,None,1,142.19799999999995,C3[C](C)(C(=O)OCCCC)[CH2][C](C)(C(=O)OCCCC)[CH2][C](C)(C(=O)OCCCC)[CH2][C](C)(C(=O)OCCCC)[CH2][C](C)(C(=O)OCCCC)[CH2][C](C)(C(=O)OCCCC)[CH2][C](C)(C(=O)OCCCC)[CH2][C](C)(C(=O)OCCCC)[CH2][C](C)(C(=O)OCCCC)[CH2][C](C)(C(=O)OCCCC)3,110.40942910589462,0,1,1.0,105.45555555555558,110.01156616210938,8.811566162109372,0.0870708118785511
1902,"Donnerstag, 13. Februar 2020 12:41:44",A2 3,25.0,102.4,0.021,159.8,97.11,105.4,86.76,VAN057_P2(TS-010b)_1.txt,VAN57_P2,P14,methacrylate,Poly-butyl MA,C=C(C)C(=O)OCCCC,[CH2][C](C)(C(=O)OCCCC),15700.0,1.14,SEC13,20.0,2020-02-13 00:00:00,None,1,142.19799999999995,C3[C](C)(C(=O)OCCCC)[CH2][C](C)(C(=O)OCCCC)[CH2][C](C)(C(=O)OCCCC)[CH2][C](C)(C(=O)OCCCC)[CH2][C](C)(C(=O)OCCCC)[CH2][C](C)(C(=O)OCCCC)[CH2][C](C)(C(=O)OCCCC)[CH2][C](C)(C(=O)OCCCC)[CH2][C](C)(C(=O)OCCCC)[CH2][C](C)(C(=O)OCCCC)3,110.40942910589462,0,1,1.0,105.45555555555558,110.01156616210938,7.611566162109369,0.07433170080184931
1903,"Donnerstag, 13. Februar 2020 12:42:26",A3 1,25.0,107.1,0.078,185.0,99.99,117.6,79.09,VAN057_P2(TS-010b)_1.txt,VAN57_P2,P14,methacrylate,Poly-butyl MA,C=C(C)C(=O)OCCCC,[CH2][C](C)(C(=O)OCCCC),15700.0,1.14,SEC13,20.0,2020-02-13 00:00:00,None,1,142.19799999999995,C3[C](C)(C(=O)OCCCC)[CH2][C](C)(C(=O)OCCCC)[CH2][C](C)(C(=O)OCCCC)[CH2][C](C)(C(=O)OCCCC)[CH2][C](C)(C(=O)OCCCC)[CH2][C](C)(C(=O)OCCCC)[CH2][C](C)(C(=O)OCCCC)[CH2][C](C)(C(=O)OCCCC)[CH2][C](C)(C(=O)OCCCC)[CH2][C](C)(C(=O)OCCCC)3,110.40942910589462,0,1,1.0,105.45555555555558,110.01156616210938,2.9115661621093807,0.02718549170970477
1904,"Donnerstag, 13. Februar 2020 12:42:37",A3 2,25.0,107.9,0.040999999999999995,185.4,103.5,115.6,87.72,VAN057_P2(TS-010b)_1.txt,VAN57_P2,P14,methacrylate,Poly-butyl MA,C=C(C)C(=O)OCCCC,[CH2][C](C)(C(=O)OCCCC),15700.0,1.14,SEC13,20.0,2020-02-13 00:00:00,None,1,142.19799999999995,C3[C](C)(C(=O)OCCCC)[CH2][C](C)(C(=O)OCCCC)[CH2][C](C)(C(=O)OCCCC)[CH2][C](C)(C(=O)OCCCC)[CH2][C](C)(C(=O)OCCCC)[CH2][C](C)(C(=O)OCCCC)[CH2][C](C)(C(=O)OCCCC)[CH2][C](C)(C(=O)OCCCC)[CH2][C](C)(C(=O)OCCCC)[CH2][C](C)(C(=O)OCCCC)3,110.40942910589462,0,1,1.0,105.45555555555558,110.01156616210938,2.1115661621093693,0.019569658592301847
1905,"Donnerstag, 13. Februar 2020 12:42:48",A3 3,25.0,104.7,0.012,185.0,100.9,109.1,90.18,VAN057_P2(TS-010b)_1.txt,VAN57_P2,P14,methacrylate,Poly-butyl MA,C=C(C)C(=O)OCCCC,[CH2][C](C)(C(=O)OCCCC),15700.0,1.14,SEC13,20.0,2020-02-13 00:00:00,None,1,142.19799999999995,C3[C](C)(C(=O)OCCCC)[CH2][C](C)(C(=O)OCCCC)[CH2][C](C)(C(=O)OCCCC)[CH2][C](C)(C(=O)OCCCC)[CH2][C](C)(C(=O)OCCCC)[CH2][C](C)(C(=O)OCCCC)[CH2][C](C)(C(=O)OCCCC)[CH2][C](C)(C(=O)OCCCC)[CH2][C](C)(C(=O)OCCCC)[CH2][C](C)(C(=O)OCCCC)3,110.40942910589462,0,1,1.0,105.45555555555558,110.01156616210938,5.311566162109372,0.05073129094660336
1906,"Donnerstag, 13. Februar 2020 12:43:27",A4 1,25.0,194.2,0.048,344.4,207.3,207.5,166.1,VAN057_P2(TS-010b)_1.txt,VAN57_P2,P14,methacrylate,Poly-butyl MA,C=C(C)C(=O)OCCCC,[CH2][C](C)(C(=O)OCCCC),15700.0,1.14,SEC13,20.0,2020-02-13 00:00:00,PVA,1,142.19799999999995,C3[C](C)(C(=O)OCCCC)[CH2][C](C)(C(=O)OCCCC)[CH2][C](C)(C(=O)OCCCC)[CH2][C](C)(C(=O)OCCCC)[CH2][C](C)(C(=O)OCCCC)[CH2][C](C)(C(=O)OCCCC)[CH2][C](C)(C(=O)OCCCC)[CH2][C](C)(C(=O)OCCCC)[CH2][C](C)(C(=O)OCCCC)[CH2][C](C)(C(=O)OCCCC)3,110.40942910589462,1,1,1.0,187.45555555555558,195.5144500732422,1.3144500732421989,0.0067685379672615805
1907,"Donnerstag, 13. Februar 2020 12:43:37",A4 2,25.0,192.3,0.063,352.5,205.1,204.9,171.0,VAN057_P2(TS-010b)_1.txt,VAN57_P2,P14,methacrylate,Poly-butyl MA,C=C(C)C(=O)OCCCC,[CH2][C](C)(C(=O)OCCCC),15700.0,1.14,SEC13,20.0,2020-02-13 00:00:00,PVA,1,142.19799999999995,C3[C](C)(C(=O)OCCCC)[CH2][C](C)(C(=O)OCCCC)[CH2][C](C)(C(=O)OCCCC)[CH2][C](C)(C(=O)OCCCC)[CH2][C](C)(C(=O)OCCCC)[CH2][C](C)(C(=O)OCCCC)[CH2][C](C)(C(=O)OCCCC)[CH2][C](C)(C(=O)OCCCC)[CH2][C](C)(C(=O)OCCCC)[CH2][C](C)(C(=O)OCCCC)3,110.40942910589462,1,1,1.0,187.45555555555558,195.5144500732422,3.214450073242176,0.016715809013219843
1908,"Donnerstag, 13. Februar 2020 12:43:48",A4 3,25.0,191.2,0.04,369.0,196.8,196.6,170.8,VAN057_P2(TS-010b)_1.txt,VAN57_P2,P14,methacrylate,Poly-butyl MA,C=C(C)C(=O)OCCCC,[CH2][C](C)(C(=O)OCCCC),15700.0,1.14,SEC13,20.0,2020-02-13 00:00:00,PVA,1,142.19799999999995,C3[C](C)(C(=O)OCCCC)[CH2][C](C)(C(=O)OCCCC)[CH2][C](C)(C(=O)OCCCC)[CH2][C](C)(C(=O)OCCCC)[CH2][C](C)(C(=O)OCCCC)[CH2][C](C)(C(=O)OCCCC)[CH2][C](C)(C(=O)OCCCC)[CH2][C](C)(C(=O)OCCCC)[CH2][C](C)(C(=O)OCCCC)[CH2][C](C)(C(=O)OCCCC)3,110.40942910589462,1,1,1.0,187.45555555555558,195.5144500732422,4.314450073242199,0.022565115445827403
1909,"Donnerstag, 13. Februar 2020 12:44:25",A5 1,25.0,180.0,0.106,296.8,196.2,198.8,148.6,VAN057_P2(TS-010b)_1.txt,VAN57_P2,P14,methacrylate,Poly-butyl MA,C=C(C)C(=O)OCCCC,[CH2][C](C)(C(=O)OCCCC),15700.0,1.14,SEC13,20.0,2020-02-13 00:00:00,PVA,1,142.19799999999995,C3[C](C)(C(=O)OCCCC)[CH2][C](C)(C(=O)OCCCC)[CH2][C](C)(C(=O)OCCCC)[CH2][C](C)(C(=O)OCCCC)[CH2][C](C)(C(=O)OCCCC)[CH2][C](C)(C(=O)OCCCC)[CH2][C](C)(C(=O)OCCCC)[CH2][C](C)(C(=O)OCCCC)[CH2][C](C)(C(=O)OCCCC)[CH2][C](C)(C(=O)OCCCC)3,110.40942910589462,1,1,1.0,187.45555555555558,195.5144500732422,15.514450073242188,0.08619138929578993
1910,"Donnerstag, 13. Februar 2020 12:44:36",A5 2,25.0,180.8,0.005,300.4,187.5,187.8,163.1,VAN057_P2(TS-010b)_1.txt,VAN57_P2,P14,methacrylate,Poly-butyl MA,C=C(C)C(=O)OCCCC,[CH2][C](C)(C(=O)OCCCC),15700.0,1.14,SEC13,20.0,2020-02-13 00:00:00,PVA,1,142.19799999999995,C3[C](C)(C(=O)OCCCC)[CH2][C](C)(C(=O)OCCCC)[CH2][C](C)(C(=O)OCCCC)[CH2][C](C)(C(=O)OCCCC)[CH2][C](C)(C(=O)OCCCC)[CH2][C](C)(C(=O)OCCCC)[CH2][C](C)(C(=O)OCCCC)[CH2][C](C)(C(=O)OCCCC)[CH2][C](C)(C(=O)OCCCC)[CH2][C](C)(C(=O)OCCCC)3,110.40942910589462,1,1,1.0,187.45555555555558,195.5144500732422,14.714450073242176,0.08138523270598548
1911,"Donnerstag, 13. Februar 2020 12:44:47",A5 3,25.0,180.1,0.039,308.0,189.3,190.4,158.7,VAN057_P2(TS-010b)_1.txt,VAN57_P2,P14,methacrylate,Poly-butyl MA,C=C(C)C(=O)OCCCC,[CH2][C](C)(C(=O)OCCCC),15700.0,1.14,SEC13,20.0,2020-02-13 00:00:00,PVA,1,142.19799999999995,C3[C](C)(C(=O)OCCCC)[CH2][C](C)(C(=O)OCCCC)[CH2][C](C)(C(=O)OCCCC)[CH2][C](C)(C(=O)OCCCC)[CH2][C](C)(C(=O)OCCCC)[CH2][C](C)(C(=O)OCCCC)[CH2][C](C)(C(=O)OCCCC)[CH2][C](C)(C(=O)OCCCC)[CH2][C](C)(C(=O)OCCCC)[CH2][C](C)(C(=O)OCCCC)3,110.40942910589462,1,1,1.0,187.45555555555558,195.51443481445312,15.41443481445313,0.08558819996920117
1912,"Donnerstag, 13. Februar 2020 12:45:19",A6 1,25.0,191.7,0.048,348.6,197.0,196.9,171.4,VAN057_P2(TS-010b)_1.txt,VAN57_P2,P14,methacrylate,Poly-butyl MA,C=C(C)C(=O)OCCCC,[CH2][C](C)(C(=O)OCCCC),15700.0,1.14,SEC13,20.0,2020-02-13 00:00:00,PVA,1,142.19799999999995,C3[C](C)(C(=O)OCCCC)[CH2][C](C)(C(=O)OCCCC)[CH2][C](C)(C(=O)OCCCC)[CH2][C](C)(C(=O)OCCCC)[CH2][C](C)(C(=O)OCCCC)[CH2][C](C)(C(=O)OCCCC)[CH2][C](C)(C(=O)OCCCC)[CH2][C](C)(C(=O)OCCCC)[CH2][C](C)(C(=O)OCCCC)[CH2][C](C)(C(=O)OCCCC)3,110.40942910589462,1,1,1.0,187.45555555555558,195.51446533203125,3.8144653320312614,0.019898097715343045
1913,"Donnerstag, 13. Februar 2020 12:45:30",A6 2,25.0,190.7,0.005,353.8,197.6,197.1,174.7,VAN057_P2(TS-010b)_1.txt,VAN57_P2,P14,methacrylate,Poly-butyl MA,C=C(C)C(=O)OCCCC,[CH2][C](C)(C(=O)OCCCC),15700.0,1.14,SEC13,20.0,2020-02-13 00:00:00,PVA,1,142.19799999999995,C3[C](C)(C(=O)OCCCC)[CH2][C](C)(C(=O)OCCCC)[CH2][C](C)(C(=O)OCCCC)[CH2][C](C)(C(=O)OCCCC)[CH2][C](C)(C(=O)OCCCC)[CH2][C](C)(C(=O)OCCCC)[CH2][C](C)(C(=O)OCCCC)[CH2][C](C)(C(=O)OCCCC)[CH2][C](C)(C(=O)OCCCC)[CH2][C](C)(C(=O)OCCCC)3,110.40942910589462,1,1,1.0,187.45555555555558,195.51443481445312,4.814434814453136,0.025246118586539783
1914,"Donnerstag, 13. Februar 2020 12:45:41",A6 3,25.0,186.1,0.043,360.3,197.0,197.9,161.6,VAN057_P2(TS-010b)_1.txt,VAN57_P2,P14,methacrylate,Poly-butyl MA,C=C(C)C(=O)OCCCC,[CH2][C](C)(C(=O)OCCCC),15700.0,1.14,SEC13,20.0,2020-02-13 00:00:00,PVA,1,142.19799999999995,C3[C](C)(C(=O)OCCCC)[CH2][C](C)(C(=O)OCCCC)[CH2][C](C)(C(=O)OCCCC)[CH2][C](C)(C(=O)OCCCC)[CH2][C](C)(C(=O)OCCCC)[CH2][C](C)(C(=O)OCCCC)[CH2][C](C)(C(=O)OCCCC)[CH2][C](C)(C(=O)OCCCC)[CH2][C](C)(C(=O)OCCCC)[CH2][C](C)(C(=O)OCCCC)3,110.40942910589462,1,1,1.0,187.45555555555558,195.5144500732422,9.414450073242193,0.05058812505772269
1915,"Donnerstag, 13. Februar 2020 12:46:46",B1 1,25.0,125.7,0.121,321.0,124.0,135.9,100.6,VAN057_P2(TS-010b)_1.txt,VAN57_P2,P14,methacrylate,Poly-butyl MA,C=C(C)C(=O)OCCCC,[CH2][C](C)(C(=O)OCCCC),15700.0,1.14,SEC13,20.0,2020-02-13 00:00:00,None,3,142.19799999999995,C3[C](C)(C(=O)OCCCC)[CH2][C](C)(C(=O)OCCCC)[CH2][C](C)(C(=O)OCCCC)[CH2][C](C)(C(=O)OCCCC)[CH2][C](C)(C(=O)OCCCC)[CH2][C](C)(C(=O)OCCCC)[CH2][C](C)(C(=O)OCCCC)[CH2][C](C)(C(=O)OCCCC)[CH2][C](C)(C(=O)OCCCC)[CH2][C](C)(C(=O)OCCCC)3,110.40942910589462,0,1,1.0,123.38888888888887,128.5670623779297,2.8670623779296847,0.022808769911930666
1916,"Donnerstag, 13. Februar 2020 12:46:57",B1 2,25.0,126.9,0.021,318.6,123.5,133.5,103.9,VAN057_P2(TS-010b)_1.txt,VAN57_P2,P14,methacrylate,Poly-butyl MA,C=C(C)C(=O)OCCCC,[CH2][C](C)(C(=O)OCCCC),15700.0,1.14,SEC13,20.0,2020-02-13 00:00:00,None,3,142.19799999999995,C3[C](C)(C(=O)OCCCC)[CH2][C](C)(C(=O)OCCCC)[CH2][C](C)(C(=O)OCCCC)[CH2][C](C)(C(=O)OCCCC)[CH2][C](C)(C(=O)OCCCC)[CH2][C](C)(C(=O)OCCCC)[CH2][C](C)(C(=O)OCCCC)[CH2][C](C)(C(=O)OCCCC)[CH2][C](C)(C(=O)OCCCC)[CH2][C](C)(C(=O)OCCCC)3,110.40942910589462,0,1,1.0,123.38888888888887,128.5670623779297,1.6670623779296818,0.013136819369028226
1917,"Donnerstag, 13. Februar 2020 12:47:07",B1 3,25.0,125.0,0.122,325.2,119.0,132.6,95.31,VAN057_P2(TS-010b)_1.txt,VAN57_P2,P14,methacrylate,Poly-butyl MA,C=C(C)C(=O)OCCCC,[CH2][C](C)(C(=O)OCCCC),15700.0,1.14,SEC13,20.0,2020-02-13 00:00:00,None,3,142.19799999999995,C3[C](C)(C(=O)OCCCC)[CH2][C](C)(C(=O)OCCCC)[CH2][C](C)(C(=O)OCCCC)[CH2][C](C)(C(=O)OCCCC)[CH2][C](C)(C(=O)OCCCC)[CH2][C](C)(C(=O)OCCCC)[CH2][C](C)(C(=O)OCCCC)[CH2][C](C)(C(=O)OCCCC)[CH2][C](C)(C(=O)OCCCC)[CH2][C](C)(C(=O)OCCCC)3,110.40942910589462,0,1,1.0,123.38888888888887,128.5670623779297,3.5670623779296875,0.0285364990234375
1918,"Donnerstag, 13. Februar 2020 12:47:46",B2 1,25.0,120.5,0.095,351.5,114.9,133.7,85.95,VAN057_P2(TS-010b)_1.txt,VAN57_P2,P14,methacrylate,Poly-butyl MA,C=C(C)C(=O)OCCCC,[CH2][C](C)(C(=O)OCCCC),15700.0,1.14,SEC13,20.0,2020-02-13 00:00:00,None,3,142.19799999999995,C3[C](C)(C(=O)OCCCC)[CH2][C](C)(C(=O)OCCCC)[CH2][C](C)(C(=O)OCCCC)[CH2][C](C)(C(=O)OCCCC)[CH2][C](C)(C(=O)OCCCC)[CH2][C](C)(C(=O)OCCCC)[CH2][C](C)(C(=O)OCCCC)[CH2][C](C)(C(=O)OCCCC)[CH2][C](C)(C(=O)OCCCC)[CH2][C](C)(C(=O)OCCCC)3,110.40942910589462,0,1,1.0,123.38888888888887,128.56704711914062,8.067047119140625,0.06694644912149897
1919,"Donnerstag, 13. Februar 2020 12:47:57",B2 2,25.0,124.2,0.057999999999999996,361.7,120.2,133.5,96.23,VAN057_P2(TS-010b)_1.txt,VAN57_P2,P14,methacrylate,Poly-butyl MA,C=C(C)C(=O)OCCCC,[CH2][C](C)(C(=O)OCCCC),15700.0,1.14,SEC13,20.0,2020-02-13 00:00:00,None,3,142.19799999999995,C3[C](C)(C(=O)OCCCC)[CH2][C](C)(C(=O)OCCCC)[CH2][C](C)(C(=O)OCCCC)[CH2][C](C)(C(=O)OCCCC)[CH2][C](C)(C(=O)OCCCC)[CH2][C](C)(C(=O)OCCCC)[CH2][C](C)(C(=O)OCCCC)[CH2][C](C)(C(=O)OCCCC)[CH2][C](C)(C(=O)OCCCC)[CH2][C](C)(C(=O)OCCCC)3,110.40942910589462,0,1,1.0,123.38888888888887,128.56704711914062,4.367047119140622,0.035161409976977635
1920,"Donnerstag, 13. Februar 2020 12:48:07",B2 3,25.0,121.7,0.042,357.5,118.5,128.6,100.9,VAN057_P2(TS-010b)_1.txt,VAN57_P2,P14,methacrylate,Poly-butyl MA,C=C(C)C(=O)OCCCC,[CH2][C](C)(C(=O)OCCCC),15700.0,1.14,SEC13,20.0,2020-02-13 00:00:00,None,3,142.19799999999995,C3[C](C)(C(=O)OCCCC)[CH2][C](C)(C(=O)OCCCC)[CH2][C](C)(C(=O)OCCCC)[CH2][C](C)(C(=O)OCCCC)[CH2][C](C)(C(=O)OCCCC)[CH2][C](C)(C(=O)OCCCC)[CH2][C](C)(C(=O)OCCCC)[CH2][C](C)(C(=O)OCCCC)[CH2][C](C)(C(=O)OCCCC)[CH2][C](C)(C(=O)OCCCC)3,110.40942910589462,0,1,1.0,123.38888888888887,128.5670623779297,6.867062377929685,0.05642614936671885
1921,"Donnerstag, 13. Februar 2020 12:48:43",B3 1,25.0,124.7,0.07200000000000001,363.0,121.3,134.7,96.68,VAN057_P2(TS-010b)_1.txt,VAN57_P2,P14,methacrylate,Poly-butyl MA,C=C(C)C(=O)OCCCC,[CH2][C](C)(C(=O)OCCCC),15700.0,1.14,SEC13,20.0,2020-02-13 00:00:00,None,3,142.19799999999995,C3[C](C)(C(=O)OCCCC)[CH2][C](C)(C(=O)OCCCC)[CH2][C](C)(C(=O)OCCCC)[CH2][C](C)(C(=O)OCCCC)[CH2][C](C)(C(=O)OCCCC)[CH2][C](C)(C(=O)OCCCC)[CH2][C](C)(C(=O)OCCCC)[CH2][C](C)(C(=O)OCCCC)[CH2][C](C)(C(=O)OCCCC)[CH2][C](C)(C(=O)OCCCC)3,110.40942910589462,0,1,1.0,123.38888888888887,128.5670623779297,3.8670623779296847,0.031010925244023133
1922,"Donnerstag, 13. Februar 2020 12:48:54",B3 2,25.0,121.4,0.035,353.2,117.2,124.5,104.1,VAN057_P2(TS-010b)_1.txt,VAN57_P2,P14,methacrylate,Poly-butyl MA,C=C(C)C(=O)OCCCC,[CH2][C](C)(C(=O)OCCCC),15700.0,1.14,SEC13,20.0,2020-02-13 00:00:00,None,3,142.19799999999995,C3[C](C)(C(=O)OCCCC)[CH2][C](C)(C(=O)OCCCC)[CH2][C](C)(C(=O)OCCCC)[CH2][C](C)(C(=O)OCCCC)[CH2][C](C)(C(=O)OCCCC)[CH2][C](C)(C(=O)OCCCC)[CH2][C](C)(C(=O)OCCCC)[CH2][C](C)(C(=O)OCCCC)[CH2][C](C)(C(=O)OCCCC)[CH2][C](C)(C(=O)OCCCC)3,110.40942910589462,0,1,1.0,123.38888888888887,128.5670623779297,7.167062377929682,0.059036757643572337
1923,"Donnerstag, 13. Februar 2020 12:49:05",B3 3,25.0,120.4,0.09699999999999999,357.4,116.1,132.8,90.02,VAN057_P2(TS-010b)_1.txt,VAN57_P2,P14,methacrylate,Poly-butyl MA,C=C(C)C(=O)OCCCC,[CH2][C](C)(C(=O)OCCCC),15700.0,1.14,SEC13,20.0,2020-02-13 00:00:00,None,3,142.19799999999995,C3[C](C)(C(=O)OCCCC)[CH2][C](C)(C(=O)OCCCC)[CH2][C](C)(C(=O)OCCCC)[CH2][C](C)(C(=O)OCCCC)[CH2][C](C)(C(=O)OCCCC)[CH2][C](C)(C(=O)OCCCC)[CH2][C](C)(C(=O)OCCCC)[CH2][C](C)(C(=O)OCCCC)[CH2][C](C)(C(=O)OCCCC)[CH2][C](C)(C(=O)OCCCC)3,110.40942910589462,0,1,1.0,123.38888888888887,128.5670623779297,8.167062377929682,0.06783274400273821
1924,"Donnerstag, 13. Februar 2020 12:49:48",B4 1,25.0,210.2,0.039,219.7,216.0,214.8,195.2,VAN057_P2(TS-010b)_1.txt,VAN57_P2,P14,methacrylate,Poly-butyl MA,C=C(C)C(=O)OCCCC,[CH2][C](C)(C(=O)OCCCC),15700.0,1.14,SEC13,20.0,2020-02-13 00:00:00,PVA,3,142.19799999999995,C3[C](C)(C(=O)OCCCC)[CH2][C](C)(C(=O)OCCCC)[CH2][C](C)(C(=O)OCCCC)[CH2][C](C)(C(=O)OCCCC)[CH2][C](C)(C(=O)OCCCC)[CH2][C](C)(C(=O)OCCCC)[CH2][C](C)(C(=O)OCCCC)[CH2][C](C)(C(=O)OCCCC)[CH2][C](C)(C(=O)OCCCC)[CH2][C](C)(C(=O)OCCCC)3,110.40942910589462,1,1,1.0,207.2333333333333,210.75552368164062,0.5555236816406364,0.0026428338803074995
1925,"Donnerstag, 13. Februar 2020 12:49:58",B4 2,25.0,201.1,0.139,215.0,202.5,201.4,183.5,VAN057_P2(TS-010b)_1.txt,VAN57_P2,P14,methacrylate,Poly-butyl MA,C=C(C)C(=O)OCCCC,[CH2][C](C)(C(=O)OCCCC),15700.0,1.14,SEC13,20.0,2020-02-13 00:00:00,PVA,3,142.19799999999995,C3[C](C)(C(=O)OCCCC)[CH2][C](C)(C(=O)OCCCC)[CH2][C](C)(C(=O)OCCCC)[CH2][C](C)(C(=O)OCCCC)[CH2][C](C)(C(=O)OCCCC)[CH2][C](C)(C(=O)OCCCC)[CH2][C](C)(C(=O)OCCCC)[CH2][C](C)(C(=O)OCCCC)[CH2][C](C)(C(=O)OCCCC)[CH2][C](C)(C(=O)OCCCC)3,110.40942910589462,1,1,1.0,207.2333333333333,210.75552368164062,9.65552368164063,0.048013543916661516
1926,"Donnerstag, 13. Februar 2020 12:50:09",B4 3,25.0,203.5,0.105,217.1,224.3,222.3,176.4,VAN057_P2(TS-010b)_1.txt,VAN57_P2,P14,methacrylate,Poly-butyl MA,C=C(C)C(=O)OCCCC,[CH2][C](C)(C(=O)OCCCC),15700.0,1.14,SEC13,20.0,2020-02-13 00:00:00,PVA,3,142.19799999999995,C3[C](C)(C(=O)OCCCC)[CH2][C](C)(C(=O)OCCCC)[CH2][C](C)(C(=O)OCCCC)[CH2][C](C)(C(=O)OCCCC)[CH2][C](C)(C(=O)OCCCC)[CH2][C](C)(C(=O)OCCCC)[CH2][C](C)(C(=O)OCCCC)[CH2][C](C)(C(=O)OCCCC)[CH2][C](C)(C(=O)OCCCC)[CH2][C](C)(C(=O)OCCCC)3,110.40942910589462,1,1,1.0,207.2333333333333,210.75552368164062,7.255523681640625,0.03565367902526106
1927,"Donnerstag, 13. Februar 2020 12:50:53",B5 1,25.0,213.7,0.10400000000000001,227.4,216.5,215.3,196.5,VAN057_P2(TS-010b)_1.txt,VAN57_P2,P14,methacrylate,Poly-butyl MA,C=C(C)C(=O)OCCCC,[CH2][C](C)(C(=O)OCCCC),15700.0,1.14,SEC13,20.0,2020-02-13 00:00:00,PVA,3,142.19799999999995,C3[C](C)(C(=O)OCCCC)[CH2][C](C)(C(=O)OCCCC)[CH2][C](C)(C(=O)OCCCC)[CH2][C](C)(C(=O)OCCCC)[CH2][C](C)(C(=O)OCCCC)[CH2][C](C)(C(=O)OCCCC)[CH2][C](C)(C(=O)OCCCC)[CH2][C](C)(C(=O)OCCCC)[CH2][C](C)(C(=O)OCCCC)[CH2][C](C)(C(=O)OCCCC)3,110.40942910589462,1,1,1.0,207.2333333333333,210.75552368164062,2.9444763183593636,0.013778550858022293
1928,"Donnerstag, 13. Februar 2020 12:51:04",B5 2,25.0,207.8,0.083,222.8,227.3,225.4,181.6,VAN057_P2(TS-010b)_1.txt,VAN57_P2,P14,methacrylate,Poly-butyl MA,C=C(C)C(=O)OCCCC,[CH2][C](C)(C(=O)OCCCC),15700.0,1.14,SEC13,20.0,2020-02-13 00:00:00,PVA,3,142.19799999999995,C3[C](C)(C(=O)OCCCC)[CH2][C](C)(C(=O)OCCCC)[CH2][C](C)(C(=O)OCCCC)[CH2][C](C)(C(=O)OCCCC)[CH2][C](C)(C(=O)OCCCC)[CH2][C](C)(C(=O)OCCCC)[CH2][C](C)(C(=O)OCCCC)[CH2][C](C)(C(=O)OCCCC)[CH2][C](C)(C(=O)OCCCC)[CH2][C](C)(C(=O)OCCCC)3,110.40942910589462,1,1,1.0,207.2333333333333,210.75552368164062,2.9555236816406136,0.014222924358232018
1929,"Donnerstag, 13. Februar 2020 12:51:15",B5 3,25.0,210.8,0.044000000000000004,223.8,223.1,221.5,194.2,VAN057_P2(TS-010b)_1.txt,VAN57_P2,P14,methacrylate,Poly-butyl MA,C=C(C)C(=O)OCCCC,[CH2][C](C)(C(=O)OCCCC),15700.0,1.14,SEC13,20.0,2020-02-13 00:00:00,PVA,3,142.19799999999995,C3[C](C)(C(=O)OCCCC)[CH2][C](C)(C(=O)OCCCC)[CH2][C](C)(C(=O)OCCCC)[CH2][C](C)(C(=O)OCCCC)[CH2][C](C)(C(=O)OCCCC)[CH2][C](C)(C(=O)OCCCC)[CH2][C](C)(C(=O)OCCCC)[CH2][C](C)(C(=O)OCCCC)[CH2][C](C)(C(=O)OCCCC)[CH2][C](C)(C(=O)OCCCC)3,110.40942910589462,1,1,1.0,207.2333333333333,210.75552368164062,0.04447631835938637,0.00021098822751132053
1930,"Donnerstag, 13. Februar 2020 12:51:54",B6 1,25.0,204.6,0.077,216.7,221.4,219.9,179.9,VAN057_P2(TS-010b)_1.txt,VAN57_P2,P14,methacrylate,Poly-butyl MA,C=C(C)C(=O)OCCCC,[CH2][C](C)(C(=O)OCCCC),15700.0,1.14,SEC13,20.0,2020-02-13 00:00:00,PVA,3,142.19799999999995,C3[C](C)(C(=O)OCCCC)[CH2][C](C)(C(=O)OCCCC)[CH2][C](C)(C(=O)OCCCC)[CH2][C](C)(C(=O)OCCCC)[CH2][C](C)(C(=O)OCCCC)[CH2][C](C)(C(=O)OCCCC)[CH2][C](C)(C(=O)OCCCC)[CH2][C](C)(C(=O)OCCCC)[CH2][C](C)(C(=O)OCCCC)[CH2][C](C)(C(=O)OCCCC)3,110.40942910589462,1,1,1.0,207.2333333333333,210.75552368164062,6.155523681640631,0.03008564849286721
1931,"Donnerstag, 13. Februar 2020 12:52:05",B6 2,25.0,202.8,0.087,220.3,219.0,217.7,180.8,VAN057_P2(TS-010b)_1.txt,VAN57_P2,P14,methacrylate,Poly-butyl MA,C=C(C)C(=O)OCCCC,[CH2][C](C)(C(=O)OCCCC),15700.0,1.14,SEC13,20.0,2020-02-13 00:00:00,PVA,3,142.19799999999995,C3[C](C)(C(=O)OCCCC)[CH2][C](C)(C(=O)OCCCC)[CH2][C](C)(C(=O)OCCCC)[CH2][C](C)(C(=O)OCCCC)[CH2][C](C)(C(=O)OCCCC)[CH2][C](C)(C(=O)OCCCC)[CH2][C](C)(C(=O)OCCCC)[CH2][C](C)(C(=O)OCCCC)[CH2][C](C)(C(=O)OCCCC)[CH2][C](C)(C(=O)OCCCC)3,110.40942910589462,1,1,1.0,207.2333333333333,210.75552368164062,7.955523681640614,0.03922842052091032
1932,"Donnerstag, 13. Februar 2020 12:52:15",B6 3,25.0,210.6,0.083,219.9,233.0,230.3,177.2,VAN057_P2(TS-010b)_1.txt,VAN57_P2,P14,methacrylate,Poly-butyl MA,C=C(C)C(=O)OCCCC,[CH2][C](C)(C(=O)OCCCC),15700.0,1.14,SEC13,20.0,2020-02-13 00:00:00,PVA,3,142.19799999999995,C3[C](C)(C(=O)OCCCC)[CH2][C](C)(C(=O)OCCCC)[CH2][C](C)(C(=O)OCCCC)[CH2][C](C)(C(=O)OCCCC)[CH2][C](C)(C(=O)OCCCC)[CH2][C](C)(C(=O)OCCCC)[CH2][C](C)(C(=O)OCCCC)[CH2][C](C)(C(=O)OCCCC)[CH2][C](C)(C(=O)OCCCC)[CH2][C](C)(C(=O)OCCCC)3,110.40942910589462,1,1,1.0,207.2333333333333,210.75552368164062,0.15552368164063068,0.0007384790201359481
1933,"Donnerstag, 13. Februar 2020 12:52:50",C1 1,25.0,216.4,0.198,264.4,313.8,281.3,123.7,VAN057_P2(TS-010b)_1.txt,VAN57_P2,P14,methacrylate,Poly-butyl MA,C=C(C)C(=O)OCCCC,[CH2][C](C)(C(=O)OCCCC),15700.0,1.14,SEC13,20.0,2020-02-13 00:00:00,None,5,142.19799999999995,C3[C](C)(C(=O)OCCCC)[CH2][C](C)(C(=O)OCCCC)[CH2][C](C)(C(=O)OCCCC)[CH2][C](C)(C(=O)OCCCC)[CH2][C](C)(C(=O)OCCCC)[CH2][C](C)(C(=O)OCCCC)[CH2][C](C)(C(=O)OCCCC)[CH2][C](C)(C(=O)OCCCC)[CH2][C](C)(C(=O)OCCCC)[CH2][C](C)(C(=O)OCCCC)3,110.40942910589462,0,1,1.0,165.15555555555557,155.7239990234375,60.676000976562506,0.2803881745682186
1934,"Donnerstag, 13. Februar 2020 12:53:01",C1 2,25.0,202.6,0.226,279.0,421.1,256.4,171.2,VAN057_P2(TS-010b)_1.txt,VAN57_P2,P14,methacrylate,Poly-butyl MA,C=C(C)C(=O)OCCCC,[CH2][C](C)(C(=O)OCCCC),15700.0,1.14,SEC13,20.0,2020-02-13 00:00:00,None,5,142.19799999999995,C3[C](C)(C(=O)OCCCC)[CH2][C](C)(C(=O)OCCCC)[CH2][C](C)(C(=O)OCCCC)[CH2][C](C)(C(=O)OCCCC)[CH2][C](C)(C(=O)OCCCC)[CH2][C](C)(C(=O)OCCCC)[CH2][C](C)(C(=O)OCCCC)[CH2][C](C)(C(=O)OCCCC)[CH2][C](C)(C(=O)OCCCC)[CH2][C](C)(C(=O)OCCCC)3,110.40942910589462,0,1,1.0,165.15555555555557,155.7239990234375,46.876000976562494,0.23137216671551084
1935,"Donnerstag, 13. Februar 2020 12:53:12",C1 3,25.0,202.8,0.204,274.6,641.4,331.3,157.3,VAN057_P2(TS-010b)_1.txt,VAN57_P2,P14,methacrylate,Poly-butyl MA,C=C(C)C(=O)OCCCC,[CH2][C](C)(C(=O)OCCCC),15700.0,1.14,SEC13,20.0,2020-02-13 00:00:00,None,5,142.19799999999995,C3[C](C)(C(=O)OCCCC)[CH2][C](C)(C(=O)OCCCC)[CH2][C](C)(C(=O)OCCCC)[CH2][C](C)(C(=O)OCCCC)[CH2][C](C)(C(=O)OCCCC)[CH2][C](C)(C(=O)OCCCC)[CH2][C](C)(C(=O)OCCCC)[CH2][C](C)(C(=O)OCCCC)[CH2][C](C)(C(=O)OCCCC)[CH2][C](C)(C(=O)OCCCC)3,110.40942910589462,0,1,1.0,165.15555555555557,155.72398376464844,47.076016235351574,0.2321302575707671
1936,"Donnerstag, 13. Februar 2020 12:53:44",C2 1,25.0,147.1,0.098,413.6,151.2,161.1,115.6,VAN057_P2(TS-010b)_1.txt,VAN57_P2,P14,methacrylate,Poly-butyl MA,C=C(C)C(=O)OCCCC,[CH2][C](C)(C(=O)OCCCC),15700.0,1.14,SEC13,20.0,2020-02-13 00:00:00,None,5,142.19799999999995,C3[C](C)(C(=O)OCCCC)[CH2][C](C)(C(=O)OCCCC)[CH2][C](C)(C(=O)OCCCC)[CH2][C](C)(C(=O)OCCCC)[CH2][C](C)(C(=O)OCCCC)[CH2][C](C)(C(=O)OCCCC)[CH2][C](C)(C(=O)OCCCC)[CH2][C](C)(C(=O)OCCCC)[CH2][C](C)(C(=O)OCCCC)[CH2][C](C)(C(=O)OCCCC)3,110.40942910589462,0,1,1.0,165.15555555555557,155.7239990234375,8.623999023437506,0.0586267778615738
1937,"Donnerstag, 13. Februar 2020 12:53:55",C2 2,25.0,146.0,0.11199999999999999,408.9,145.0,151.2,122.9,VAN057_P2(TS-010b)_1.txt,VAN57_P2,P14,methacrylate,Poly-butyl MA,C=C(C)C(=O)OCCCC,[CH2][C](C)(C(=O)OCCCC),15700.0,1.14,SEC13,20.0,2020-02-13 00:00:00,None,5,142.19799999999995,C3[C](C)(C(=O)OCCCC)[CH2][C](C)(C(=O)OCCCC)[CH2][C](C)(C(=O)OCCCC)[CH2][C](C)(C(=O)OCCCC)[CH2][C](C)(C(=O)OCCCC)[CH2][C](C)(C(=O)OCCCC)[CH2][C](C)(C(=O)OCCCC)[CH2][C](C)(C(=O)OCCCC)[CH2][C](C)(C(=O)OCCCC)[CH2][C](C)(C(=O)OCCCC)3,110.40942910589462,0,1,1.0,165.15555555555557,155.72398376464844,9.723983764648438,0.0666026285249893
1938,"Donnerstag, 13. Februar 2020 12:54:06",C2 3,25.0,145.6,0.07200000000000001,355.1,148.7,155.2,123.5,VAN057_P2(TS-010b)_1.txt,VAN57_P2,P14,methacrylate,Poly-butyl MA,C=C(C)C(=O)OCCCC,[CH2][C](C)(C(=O)OCCCC),15700.0,1.14,SEC13,20.0,2020-02-13 00:00:00,None,5,142.19799999999995,C3[C](C)(C(=O)OCCCC)[CH2][C](C)(C(=O)OCCCC)[CH2][C](C)(C(=O)OCCCC)[CH2][C](C)(C(=O)OCCCC)[CH2][C](C)(C(=O)OCCCC)[CH2][C](C)(C(=O)OCCCC)[CH2][C](C)(C(=O)OCCCC)[CH2][C](C)(C(=O)OCCCC)[CH2][C](C)(C(=O)OCCCC)[CH2][C](C)(C(=O)OCCCC)3,110.40942910589462,0,1,1.0,165.15555555555557,155.7239990234375,10.123999023437506,0.06953296032580705
1939,"Donnerstag, 13. Februar 2020 12:54:44",C3 1,25.0,141.5,0.10300000000000001,435.7,140.2,160.6,91.62,VAN057_P2(TS-010b)_1.txt,VAN57_P2,P14,methacrylate,Poly-butyl MA,C=C(C)C(=O)OCCCC,[CH2][C](C)(C(=O)OCCCC),15700.0,1.14,SEC13,20.0,2020-02-13 00:00:00,None,5,142.19799999999995,C3[C](C)(C(=O)OCCCC)[CH2][C](C)(C(=O)OCCCC)[CH2][C](C)(C(=O)OCCCC)[CH2][C](C)(C(=O)OCCCC)[CH2][C](C)(C(=O)OCCCC)[CH2][C](C)(C(=O)OCCCC)[CH2][C](C)(C(=O)OCCCC)[CH2][C](C)(C(=O)OCCCC)[CH2][C](C)(C(=O)OCCCC)[CH2][C](C)(C(=O)OCCCC)3,110.40942910589462,0,1,1.0,165.15555555555557,155.7239990234375,14.2239990234375,0.1005229612963781
1940,"Donnerstag, 13. Februar 2020 12:54:55",C3 2,25.0,144.5,0.111,434.5,148.0,160.3,109.8,VAN057_P2(TS-010b)_1.txt,VAN57_P2,P14,methacrylate,Poly-butyl MA,C=C(C)C(=O)OCCCC,[CH2][C](C)(C(=O)OCCCC),15700.0,1.14,SEC13,20.0,2020-02-13 00:00:00,None,5,142.19799999999995,C3[C](C)(C(=O)OCCCC)[CH2][C](C)(C(=O)OCCCC)[CH2][C](C)(C(=O)OCCCC)[CH2][C](C)(C(=O)OCCCC)[CH2][C](C)(C(=O)OCCCC)[CH2][C](C)(C(=O)OCCCC)[CH2][C](C)(C(=O)OCCCC)[CH2][C](C)(C(=O)OCCCC)[CH2][C](C)(C(=O)OCCCC)[CH2][C](C)(C(=O)OCCCC)3,110.40942910589462,0,1,1.0,165.15555555555557,155.72396850585938,11.223968505859375,0.07767452253189878
1941,"Donnerstag, 13. Februar 2020 12:55:06",C3 3,25.0,139.9,0.12,430.2,140.1,148.7,114.5,VAN057_P2(TS-010b)_1.txt,VAN57_P2,P14,methacrylate,Poly-butyl MA,C=C(C)C(=O)OCCCC,[CH2][C](C)(C(=O)OCCCC),15700.0,1.14,SEC13,20.0,2020-02-13 00:00:00,None,5,142.19799999999995,C3[C](C)(C(=O)OCCCC)[CH2][C](C)(C(=O)OCCCC)[CH2][C](C)(C(=O)OCCCC)[CH2][C](C)(C(=O)OCCCC)[CH2][C](C)(C(=O)OCCCC)[CH2][C](C)(C(=O)OCCCC)[CH2][C](C)(C(=O)OCCCC)[CH2][C](C)(C(=O)OCCCC)[CH2][C](C)(C(=O)OCCCC)[CH2][C](C)(C(=O)OCCCC)3,110.40942910589462,0,1,1.0,165.15555555555557,155.72398376464844,15.823983764648432,0.11310924778161852
1942,"Donnerstag, 13. Februar 2020 12:55:44",C4 1,25.0,227.2,0.048,506.4,234.5,232.6,206.9,VAN057_P2(TS-010b)_1.txt,VAN57_P2,P14,methacrylate,Poly-butyl MA,C=C(C)C(=O)OCCCC,[CH2][C](C)(C(=O)OCCCC),15700.0,1.14,SEC13,20.0,2020-02-13 00:00:00,PVA,5,142.19799999999995,C3[C](C)(C(=O)OCCCC)[CH2][C](C)(C(=O)OCCCC)[CH2][C](C)(C(=O)OCCCC)[CH2][C](C)(C(=O)OCCCC)[CH2][C](C)(C(=O)OCCCC)[CH2][C](C)(C(=O)OCCCC)[CH2][C](C)(C(=O)OCCCC)[CH2][C](C)(C(=O)OCCCC)[CH2][C](C)(C(=O)OCCCC)[CH2][C](C)(C(=O)OCCCC)3,110.40942910589462,1,1,0.9166666666666666,228.2,226.13072204589844,1.0692779541015511,0.004706329023334292
1943,"Donnerstag, 13. Februar 2020 12:55:55",C4 2,25.0,222.1,0.004,498.5,233.8,231.5,200.5,VAN057_P2(TS-010b)_1.txt,VAN57_P2,P14,methacrylate,Poly-butyl MA,C=C(C)C(=O)OCCCC,[CH2][C](C)(C(=O)OCCCC),15700.0,1.14,SEC13,20.0,2020-02-13 00:00:00,PVA,5,142.19799999999995,C3[C](C)(C(=O)OCCCC)[CH2][C](C)(C(=O)OCCCC)[CH2][C](C)(C(=O)OCCCC)[CH2][C](C)(C(=O)OCCCC)[CH2][C](C)(C(=O)OCCCC)[CH2][C](C)(C(=O)OCCCC)[CH2][C](C)(C(=O)OCCCC)[CH2][C](C)(C(=O)OCCCC)[CH2][C](C)(C(=O)OCCCC)[CH2][C](C)(C(=O)OCCCC)3,110.40942910589462,1,1,0.9166666666666666,228.2,226.1306915283203,4.030691528320318,0.018148093328772257
1944,"Donnerstag, 13. Februar 2020 12:56:06",C4 3,25.0,220.5,0.018000000000000002,489.7,229.8,227.9,200.0,VAN057_P2(TS-010b)_1.txt,VAN57_P2,P14,methacrylate,Poly-butyl MA,C=C(C)C(=O)OCCCC,[CH2][C](C)(C(=O)OCCCC),15700.0,1.14,SEC13,20.0,2020-02-13 00:00:00,PVA,5,142.19799999999995,C3[C](C)(C(=O)OCCCC)[CH2][C](C)(C(=O)OCCCC)[CH2][C](C)(C(=O)OCCCC)[CH2][C](C)(C(=O)OCCCC)[CH2][C](C)(C(=O)OCCCC)[CH2][C](C)(C(=O)OCCCC)[CH2][C](C)(C(=O)OCCCC)[CH2][C](C)(C(=O)OCCCC)[CH2][C](C)(C(=O)OCCCC)[CH2][C](C)(C(=O)OCCCC)3,110.40942910589462,1,1,0.9166666666666666,228.2,226.1306915283203,5.6306915283203125,0.025536016001452666
1945,"Donnerstag, 13. Februar 2020 12:56:48",C5 1,25.0,238.8,0.053,225.1,263.6,257.9,208.0,VAN057_P2(TS-010b)_1.txt,VAN57_P2,P14,methacrylate,Poly-butyl MA,C=C(C)C(=O)OCCCC,[CH2][C](C)(C(=O)OCCCC),15700.0,1.14,SEC13,20.0,2020-02-13 00:00:00,PVA,5,142.19799999999995,C3[C](C)(C(=O)OCCCC)[CH2][C](C)(C(=O)OCCCC)[CH2][C](C)(C(=O)OCCCC)[CH2][C](C)(C(=O)OCCCC)[CH2][C](C)(C(=O)OCCCC)[CH2][C](C)(C(=O)OCCCC)[CH2][C](C)(C(=O)OCCCC)[CH2][C](C)(C(=O)OCCCC)[CH2][C](C)(C(=O)OCCCC)[CH2][C](C)(C(=O)OCCCC)3,110.40942910589462,1,1,0.9166666666666666,228.2,226.13070678710938,12.669293212890636,0.053053991678771506
1946,"Donnerstag, 13. Februar 2020 12:56:59",C5 2,25.0,227.7,0.04,226.2,244.3,241.0,203.6,VAN057_P2(TS-010b)_1.txt,VAN57_P2,P14,methacrylate,Poly-butyl MA,C=C(C)C(=O)OCCCC,[CH2][C](C)(C(=O)OCCCC),15700.0,1.14,SEC13,20.0,2020-02-13 00:00:00,PVA,5,142.19799999999995,C3[C](C)(C(=O)OCCCC)[CH2][C](C)(C(=O)OCCCC)[CH2][C](C)(C(=O)OCCCC)[CH2][C](C)(C(=O)OCCCC)[CH2][C](C)(C(=O)OCCCC)[CH2][C](C)(C(=O)OCCCC)[CH2][C](C)(C(=O)OCCCC)[CH2][C](C)(C(=O)OCCCC)[CH2][C](C)(C(=O)OCCCC)[CH2][C](C)(C(=O)OCCCC)3,110.40942910589462,1,1,0.9166666666666666,228.2,226.13070678710938,1.5692932128906136,0.0068919333021107325
1947,"Donnerstag, 13. Februar 2020 12:57:10",C5 3,25.0,223.3,0.004,225.7,232.1,230.4,208.6,VAN057_P2(TS-010b)_1.txt,VAN57_P2,P14,methacrylate,Poly-butyl MA,C=C(C)C(=O)OCCCC,[CH2][C](C)(C(=O)OCCCC),15700.0,1.14,SEC13,20.0,2020-02-13 00:00:00,PVA,5,142.19799999999995,C3[C](C)(C(=O)OCCCC)[CH2][C](C)(C(=O)OCCCC)[CH2][C](C)(C(=O)OCCCC)[CH2][C](C)(C(=O)OCCCC)[CH2][C](C)(C(=O)OCCCC)[CH2][C](C)(C(=O)OCCCC)[CH2][C](C)(C(=O)OCCCC)[CH2][C](C)(C(=O)OCCCC)[CH2][C](C)(C(=O)OCCCC)[CH2][C](C)(C(=O)OCCCC)3,110.40942910589462,1,1,0.9166666666666666,228.2,226.1306915283203,2.830691528320301,0.012676630220870134
