Repository: JulianKimmig/nanoparticle_size_prediction

File: pretrained/np_model_14/evaluation/train_df.csv (part 31 of 37)
index,measurment_data,sample,temperature,z_average,dispersity,mean_count_rate,volume_mean,intensity_mean,number_mean,file,np_formulation,substance_code,polymer_class,polymer,smiles_monomer,smiles_ru,mn,pdi,mn_method,tg,date,additive,polymer_concentration,mass_ru,circular_smiles_10,dp,with_pva,valid,roll_valid,mean_z_average,predicted_z_average,error,rel_error
1948,"Donnerstag, 13. Februar 2020 12:57:51",C6 1,25.0,233.6,0.013999999999999999,223.1,245.0,242.7,218.2,VAN057_P2(TS-010b)_1.txt,VAN57_P2,P14,methacrylate,Poly-butyl MA,C=C(C)C(=O)OCCCC,[CH2][C](C)(C(=O)OCCCC),15700.0,1.14,SEC13,20.0,2020-02-13 00:00:00,PVA,5,142.19799999999995,C3[C](C)(C(=O)OCCCC)[CH2][C](C)(C(=O)OCCCC)[CH2][C](C)(C(=O)OCCCC)[CH2][C](C)(C(=O)OCCCC)[CH2][C](C)(C(=O)OCCCC)[CH2][C](C)(C(=O)OCCCC)[CH2][C](C)(C(=O)OCCCC)[CH2][C](C)(C(=O)OCCCC)[CH2][C](C)(C(=O)OCCCC)[CH2][C](C)(C(=O)OCCCC)3,110.40942910589462,1,1,0.9166666666666666,228.2,226.1306915283203,7.469308471679682,0.031974779416437
1949,"Donnerstag, 13. Februar 2020 12:58:02",C6 2,25.0,234.7,0.048,227.8,256.3,251.4,205.5,VAN057_P2(TS-010b)_1.txt,VAN57_P2,P14,methacrylate,Poly-butyl MA,C=C(C)C(=O)OCCCC,[CH2][C](C)(C(=O)OCCCC),15700.0,1.14,SEC13,20.0,2020-02-13 00:00:00,PVA,5,142.19799999999995,C3[C](C)(C(=O)OCCCC)[CH2][C](C)(C(=O)OCCCC)[CH2][C](C)(C(=O)OCCCC)[CH2][C](C)(C(=O)OCCCC)[CH2][C](C)(C(=O)OCCCC)[CH2][C](C)(C(=O)OCCCC)[CH2][C](C)(C(=O)OCCCC)[CH2][C](C)(C(=O)OCCCC)[CH2][C](C)(C(=O)OCCCC)[CH2][C](C)(C(=O)OCCCC)3,110.40942910589462,1,1,0.9166666666666666,228.2,226.13070678710938,8.569293212890614,0.03651168816740782
1950,"Donnerstag, 13. Februar 2020 12:58:12",C6 3,25.0,225.9,0.09699999999999999,220.9,262.7,254.5,178.5,VAN057_P2(TS-010b)_1.txt,VAN57_P2,P14,methacrylate,Poly-butyl MA,C=C(C)C(=O)OCCCC,[CH2][C](C)(C(=O)OCCCC),15700.0,1.14,SEC13,20.0,2020-02-13 00:00:00,PVA,5,142.19799999999995,C3[C](C)(C(=O)OCCCC)[CH2][C](C)(C(=O)OCCCC)[CH2][C](C)(C(=O)OCCCC)[CH2][C](C)(C(=O)OCCCC)[CH2][C](C)(C(=O)OCCCC)[CH2][C](C)(C(=O)OCCCC)[CH2][C](C)(C(=O)OCCCC)[CH2][C](C)(C(=O)OCCCC)[CH2][C](C)(C(=O)OCCCC)[CH2][C](C)(C(=O)OCCCC)3,110.40942910589462,1,1,0.9166666666666666,228.2,226.1306915283203,0.23069152832030682,0.0010212108380713006
1951,"Donnerstag, 13. Februar 2020 12:58:50",D1 1,25.0,189.6,0.131,366.4,204.0,205.4,153.4,VAN057_P2(TS-010b)_1.txt,VAN57_P2,P14,methacrylate,Poly-butyl MA,C=C(C)C(=O)OCCCC,[CH2][C](C)(C(=O)OCCCC),15700.0,1.14,SEC13,20.0,2020-02-13 00:00:00,None,8,142.19799999999995,C3[C](C)(C(=O)OCCCC)[CH2][C](C)(C(=O)OCCCC)[CH2][C](C)(C(=O)OCCCC)[CH2][C](C)(C(=O)OCCCC)[CH2][C](C)(C(=O)OCCCC)[CH2][C](C)(C(=O)OCCCC)[CH2][C](C)(C(=O)OCCCC)[CH2][C](C)(C(=O)OCCCC)[CH2][C](C)(C(=O)OCCCC)[CH2][C](C)(C(=O)OCCCC)3,110.40942910589462,0,1,1.0,181.84444444444443,179.48106384277344,10.118936157226557,0.05336991644106834
1952,"Donnerstag, 13. Februar 2020 12:59:00",D1 2,25.0,182.8,0.085,362.1,199.2,203.7,137.8,VAN057_P2(TS-010b)_1.txt,VAN57_P2,P14,methacrylate,Poly-butyl MA,C=C(C)C(=O)OCCCC,[CH2][C](C)(C(=O)OCCCC),15700.0,1.14,SEC13,20.0,2020-02-13 00:00:00,None,8,142.19799999999995,C3[C](C)(C(=O)OCCCC)[CH2][C](C)(C(=O)OCCCC)[CH2][C](C)(C(=O)OCCCC)[CH2][C](C)(C(=O)OCCCC)[CH2][C](C)(C(=O)OCCCC)[CH2][C](C)(C(=O)OCCCC)[CH2][C](C)(C(=O)OCCCC)[CH2][C](C)(C(=O)OCCCC)[CH2][C](C)(C(=O)OCCCC)[CH2][C](C)(C(=O)OCCCC)3,110.40942910589462,0,1,1.0,181.84444444444443,179.48104858398438,3.3189514160156364,0.01815618936551223
1953,"Donnerstag, 13. Februar 2020 12:59:11",D1 3,25.0,180.4,0.129,359.5,202.0,209.5,123.0,VAN057_P2(TS-010b)_1.txt,VAN57_P2,P14,methacrylate,Poly-butyl MA,C=C(C)C(=O)OCCCC,[CH2][C](C)(C(=O)OCCCC),15700.0,1.14,SEC13,20.0,2020-02-13 00:00:00,None,8,142.19799999999995,C3[C](C)(C(=O)OCCCC)[CH2][C](C)(C(=O)OCCCC)[CH2][C](C)(C(=O)OCCCC)[CH2][C](C)(C(=O)OCCCC)[CH2][C](C)(C(=O)OCCCC)[CH2][C](C)(C(=O)OCCCC)[CH2][C](C)(C(=O)OCCCC)[CH2][C](C)(C(=O)OCCCC)[CH2][C](C)(C(=O)OCCCC)[CH2][C](C)(C(=O)OCCCC)3,110.40942910589462,0,1,1.0,181.84444444444443,179.48104858398438,0.9189514160156307,0.005093965720707487
1954,"Donnerstag, 13. Februar 2020 12:59:52",D2 1,25.0,182.7,0.114,355.4,195.5,195.7,165.5,VAN057_P2(TS-010b)_1.txt,VAN57_P2,P14,methacrylate,Poly-butyl MA,C=C(C)C(=O)OCCCC,[CH2][C](C)(C(=O)OCCCC),15700.0,1.14,SEC13,20.0,2020-02-13 00:00:00,None,8,142.19799999999995,C3[C](C)(C(=O)OCCCC)[CH2][C](C)(C(=O)OCCCC)[CH2][C](C)(C(=O)OCCCC)[CH2][C](C)(C(=O)OCCCC)[CH2][C](C)(C(=O)OCCCC)[CH2][C](C)(C(=O)OCCCC)[CH2][C](C)(C(=O)OCCCC)[CH2][C](C)(C(=O)OCCCC)[CH2][C](C)(C(=O)OCCCC)[CH2][C](C)(C(=O)OCCCC)3,110.40942910589462,0,1,1.0,181.84444444444443,179.48104858398438,3.2189514160156136,0.017618781696856125
1955,"Donnerstag, 13. Februar 2020 13:00:03",D2 2,25.0,185.6,0.17600000000000002,379.5,408.6,253.6,150.2,VAN057_P2(TS-010b)_1.txt,VAN57_P2,P14,methacrylate,Poly-butyl MA,C=C(C)C(=O)OCCCC,[CH2][C](C)(C(=O)OCCCC),15700.0,1.14,SEC13,20.0,2020-02-13 00:00:00,None,8,142.19799999999995,C3[C](C)(C(=O)OCCCC)[CH2][C](C)(C(=O)OCCCC)[CH2][C](C)(C(=O)OCCCC)[CH2][C](C)(C(=O)OCCCC)[CH2][C](C)(C(=O)OCCCC)[CH2][C](C)(C(=O)OCCCC)[CH2][C](C)(C(=O)OCCCC)[CH2][C](C)(C(=O)OCCCC)[CH2][C](C)(C(=O)OCCCC)[CH2][C](C)(C(=O)OCCCC)3,110.40942910589462,0,1,1.0,181.84444444444443,179.48106384277344,6.118936157226557,0.03296840601953964
1956,"Donnerstag, 13. Februar 2020 13:00:13",D2 3,25.0,188.4,0.146,357.8,196.7,199.7,146.2,VAN057_P2(TS-010b)_1.txt,VAN57_P2,P14,methacrylate,Poly-butyl MA,C=C(C)C(=O)OCCCC,[CH2][C](C)(C(=O)OCCCC),15700.0,1.14,SEC13,20.0,2020-02-13 00:00:00,None,8,142.19799999999995,C3[C](C)(C(=O)OCCCC)[CH2][C](C)(C(=O)OCCCC)[CH2][C](C)(C(=O)OCCCC)[CH2][C](C)(C(=O)OCCCC)[CH2][C](C)(C(=O)OCCCC)[CH2][C](C)(C(=O)OCCCC)[CH2][C](C)(C(=O)OCCCC)[CH2][C](C)(C(=O)OCCCC)[CH2][C](C)(C(=O)OCCCC)[CH2][C](C)(C(=O)OCCCC)3,110.40942910589462,0,1,1.0,181.84444444444443,179.48104858398438,8.91895141601563,0.0473405064544354
1957,"Donnerstag, 13. Februar 2020 13:00:51",D3 1,25.0,172.8,0.114,316.3,184.3,189.4,136.6,VAN057_P2(TS-010b)_1.txt,VAN57_P2,P14,methacrylate,Poly-butyl MA,C=C(C)C(=O)OCCCC,[CH2][C](C)(C(=O)OCCCC),15700.0,1.14,SEC13,20.0,2020-02-13 00:00:00,None,8,142.19799999999995,C3[C](C)(C(=O)OCCCC)[CH2][C](C)(C(=O)OCCCC)[CH2][C](C)(C(=O)OCCCC)[CH2][C](C)(C(=O)OCCCC)[CH2][C](C)(C(=O)OCCCC)[CH2][C](C)(C(=O)OCCCC)[CH2][C](C)(C(=O)OCCCC)[CH2][C](C)(C(=O)OCCCC)[CH2][C](C)(C(=O)OCCCC)[CH2][C](C)(C(=O)OCCCC)3,110.40942910589462,0,1,1.0,181.84444444444443,179.48106384277344,6.681063842773426,0.03866356390493881
1958,"Donnerstag, 13. Februar 2020 13:01:01",D3 2,25.0,176.3,0.12,326.6,196.2,201.4,136.1,VAN057_P2(TS-010b)_1.txt,VAN57_P2,P14,methacrylate,Poly-butyl MA,C=C(C)C(=O)OCCCC,[CH2][C](C)(C(=O)OCCCC),15700.0,1.14,SEC13,20.0,2020-02-13 00:00:00,None,8,142.19799999999995,C3[C](C)(C(=O)OCCCC)[CH2][C](C)(C(=O)OCCCC)[CH2][C](C)(C(=O)OCCCC)[CH2][C](C)(C(=O)OCCCC)[CH2][C](C)(C(=O)OCCCC)[CH2][C](C)(C(=O)OCCCC)[CH2][C](C)(C(=O)OCCCC)[CH2][C](C)(C(=O)OCCCC)[CH2][C](C)(C(=O)OCCCC)[CH2][C](C)(C(=O)OCCCC)3,110.40942910589462,0,1,1.0,181.84444444444443,179.48104858398438,3.1810485839843636,0.01804338391369463
1959,"Donnerstag, 13. Februar 2020 13:01:12",D3 3,25.0,178.0,0.10099999999999999,319.2,194.1,201.7,125.9,VAN057_P2(TS-010b)_1.txt,VAN57_P2,P14,methacrylate,Poly-butyl MA,C=C(C)C(=O)OCCCC,[CH2][C](C)(C(=O)OCCCC),15700.0,1.14,SEC13,20.0,2020-02-13 00:00:00,None,8,142.19799999999995,C3[C](C)(C(=O)OCCCC)[CH2][C](C)(C(=O)OCCCC)[CH2][C](C)(C(=O)OCCCC)[CH2][C](C)(C(=O)OCCCC)[CH2][C](C)(C(=O)OCCCC)[CH2][C](C)(C(=O)OCCCC)[CH2][C](C)(C(=O)OCCCC)[CH2][C](C)(C(=O)OCCCC)[CH2][C](C)(C(=O)OCCCC)[CH2][C](C)(C(=O)OCCCC)3,110.40942910589462,0,1,1.0,181.84444444444443,179.48104858398438,1.481048583984375,0.008320497662833567
1960,"Donnerstag, 13. Februar 2020 13:02:53",D5 1,25.0,251.7,0.149,353.3,321.4,300.4,159.6,VAN057_P2(TS-010b)_1.txt,VAN57_P2,P14,methacrylate,Poly-butyl MA,C=C(C)C(=O)OCCCC,[CH2][C](C)(C(=O)OCCCC),15700.0,1.14,SEC13,20.0,2020-02-13 00:00:00,PVA,8,142.19799999999995,C3[C](C)(C(=O)OCCCC)[CH2][C](C)(C(=O)OCCCC)[CH2][C](C)(C(=O)OCCCC)[CH2][C](C)(C(=O)OCCCC)[CH2][C](C)(C(=O)OCCCC)[CH2][C](C)(C(=O)OCCCC)[CH2][C](C)(C(=O)OCCCC)[CH2][C](C)(C(=O)OCCCC)[CH2][C](C)(C(=O)OCCCC)[CH2][C](C)(C(=O)OCCCC)3,110.40942910589462,1,1,0.8888888888888888,247.30000000000004,249.52740478515625,2.1725952148437386,0.00863168539866404
1961,"Donnerstag, 13. Februar 2020 13:03:04",D5 2,25.0,245.3,0.006999999999999999,343.6,257.2,254.0,225.7,VAN057_P2(TS-010b)_1.txt,VAN57_P2,P14,methacrylate,Poly-butyl MA,C=C(C)C(=O)OCCCC,[CH2][C](C)(C(=O)OCCCC),15700.0,1.14,SEC13,20.0,2020-02-13 00:00:00,PVA,8,142.19799999999995,C3[C](C)(C(=O)OCCCC)[CH2][C](C)(C(=O)OCCCC)[CH2][C](C)(C(=O)OCCCC)[CH2][C](C)(C(=O)OCCCC)[CH2][C](C)(C(=O)OCCCC)[CH2][C](C)(C(=O)OCCCC)[CH2][C](C)(C(=O)OCCCC)[CH2][C](C)(C(=O)OCCCC)[CH2][C](C)(C(=O)OCCCC)[CH2][C](C)(C(=O)OCCCC)3,110.40942910589462,1,1,0.8888888888888888,247.30000000000004,249.52740478515625,4.227404785156239,0.017233611027950423
1962,"Donnerstag, 13. Februar 2020 13:03:15",D5 3,25.0,250.2,0.10800000000000001,364.5,288.4,277.4,213.8,VAN057_P2(TS-010b)_1.txt,VAN57_P2,P14,methacrylate,Poly-butyl MA,C=C(C)C(=O)OCCCC,[CH2][C](C)(C(=O)OCCCC),15700.0,1.14,SEC13,20.0,2020-02-13 00:00:00,PVA,8,142.19799999999995,C3[C](C)(C(=O)OCCCC)[CH2][C](C)(C(=O)OCCCC)[CH2][C](C)(C(=O)OCCCC)[CH2][C](C)(C(=O)OCCCC)[CH2][C](C)(C(=O)OCCCC)[CH2][C](C)(C(=O)OCCCC)[CH2][C](C)(C(=O)OCCCC)[CH2][C](C)(C(=O)OCCCC)[CH2][C](C)(C(=O)OCCCC)[CH2][C](C)(C(=O)OCCCC)3,110.40942910589462,1,1,0.8888888888888888,247.30000000000004,249.52740478515625,0.6725952148437386,0.002688230275154831
1963,"Donnerstag, 13. Februar 2020 13:03:53",D6 1,25.0,242.4,0.09,359.7,275.4,266.8,205.0,VAN057_P2(TS-010b)_1.txt,VAN57_P2,P14,methacrylate,Poly-butyl MA,C=C(C)C(=O)OCCCC,[CH2][C](C)(C(=O)OCCCC),15700.0,1.14,SEC13,20.0,2020-02-13 00:00:00,PVA,8,142.19799999999995,C3[C](C)(C(=O)OCCCC)[CH2][C](C)(C(=O)OCCCC)[CH2][C](C)(C(=O)OCCCC)[CH2][C](C)(C(=O)OCCCC)[CH2][C](C)(C(=O)OCCCC)[CH2][C](C)(C(=O)OCCCC)[CH2][C](C)(C(=O)OCCCC)[CH2][C](C)(C(=O)OCCCC)[CH2][C](C)(C(=O)OCCCC)[CH2][C](C)(C(=O)OCCCC)3,110.40942910589462,1,1,0.8888888888888888,247.30000000000004,249.52740478515625,7.127404785156244,0.029403485087278233
1964,"Donnerstag, 13. Februar 2020 13:04:04",D6 2,25.0,251.3,0.07400000000000001,377.6,285.2,275.8,210.1,VAN057_P2(TS-010b)_1.txt,VAN57_P2,P14,methacrylate,Poly-butyl MA,C=C(C)C(=O)OCCCC,[CH2][C](C)(C(=O)OCCCC),15700.0,1.14,SEC13,20.0,2020-02-13 00:00:00,PVA,8,142.19799999999995,C3[C](C)(C(=O)OCCCC)[CH2][C](C)(C(=O)OCCCC)[CH2][C](C)(C(=O)OCCCC)[CH2][C](C)(C(=O)OCCCC)[CH2][C](C)(C(=O)OCCCC)[CH2][C](C)(C(=O)OCCCC)[CH2][C](C)(C(=O)OCCCC)[CH2][C](C)(C(=O)OCCCC)[CH2][C](C)(C(=O)OCCCC)[CH2][C](C)(C(=O)OCCCC)3,110.40942910589462,1,1,0.8888888888888888,247.30000000000004,249.52740478515625,1.7725952148437614,0.007053701610997856
1965,"Donnerstag, 13. Februar 2020 13:04:15",D6 3,25.0,242.9,0.043,370.1,259.0,255.3,224.0,VAN057_P2(TS-010b)_1.txt,VAN57_P2,P14,methacrylate,Poly-butyl MA,C=C(C)C(=O)OCCCC,[CH2][C](C)(C(=O)OCCCC),15700.0,1.14,SEC13,20.0,2020-02-13 00:00:00,PVA,8,142.19799999999995,C3[C](C)(C(=O)OCCCC)[CH2][C](C)(C(=O)OCCCC)[CH2][C](C)(C(=O)OCCCC)[CH2][C](C)(C(=O)OCCCC)[CH2][C](C)(C(=O)OCCCC)[CH2][C](C)(C(=O)OCCCC)[CH2][C](C)(C(=O)OCCCC)[CH2][C](C)(C(=O)OCCCC)[CH2][C](C)(C(=O)OCCCC)[CH2][C](C)(C(=O)OCCCC)3,110.40942910589462,1,1,0.8888888888888888,247.30000000000004,249.52740478515625,6.627404785156244,0.0272844989096593
1966,"Donnerstag, 13. Februar 2020 13:05:08",E1 1,25.0,186.0,0.11699999999999999,290.6,208.5,212.7,135.2,VAN057_P2(TS-010b)_1.txt,VAN57_P2,P14,methacrylate,Poly-butyl MA,C=C(C)C(=O)OCCCC,[CH2][C](C)(C(=O)OCCCC),15700.0,1.14,SEC13,20.0,2020-02-13 00:00:00,None,10,142.19799999999995,C3[C](C)(C(=O)OCCCC)[CH2][C](C)(C(=O)OCCCC)[CH2][C](C)(C(=O)OCCCC)[CH2][C](C)(C(=O)OCCCC)[CH2][C](C)(C(=O)OCCCC)[CH2][C](C)(C(=O)OCCCC)[CH2][C](C)(C(=O)OCCCC)[CH2][C](C)(C(=O)OCCCC)[CH2][C](C)(C(=O)OCCCC)[CH2][C](C)(C(=O)OCCCC)3,110.40942910589462,0,1,0.9166666666666666,189.5888888888889,194.15457153320312,8.154571533203125,0.04384178243657594
1967,"Donnerstag, 13. Februar 2020 13:05:19",E1 2,25.0,195.5,0.159,297.6,207.0,209.1,148.7,VAN057_P2(TS-010b)_1.txt,VAN57_P2,P14,methacrylate,Poly-butyl MA,C=C(C)C(=O)OCCCC,[CH2][C](C)(C(=O)OCCCC),15700.0,1.14,SEC13,20.0,2020-02-13 00:00:00,None,10,142.19799999999995,C3[C](C)(C(=O)OCCCC)[CH2][C](C)(C(=O)OCCCC)[CH2][C](C)(C(=O)OCCCC)[CH2][C](C)(C(=O)OCCCC)[CH2][C](C)(C(=O)OCCCC)[CH2][C](C)(C(=O)OCCCC)[CH2][C](C)(C(=O)OCCCC)[CH2][C](C)(C(=O)OCCCC)[CH2][C](C)(C(=O)OCCCC)[CH2][C](C)(C(=O)OCCCC)3,110.40942910589462,0,1,0.9166666666666666,189.5888888888889,194.154541015625,1.345458984375,0.00688214314258312
1968,"Donnerstag, 13. Februar 2020 13:05:30",E1 3,25.0,187.3,0.081,282.3,203.3,205.1,152.4,VAN057_P2(TS-010b)_1.txt,VAN57_P2,P14,methacrylate,Poly-butyl MA,C=C(C)C(=O)OCCCC,[CH2][C](C)(C(=O)OCCCC),15700.0,1.14,SEC13,20.0,2020-02-13 00:00:00,None,10,142.19799999999995,C3[C](C)(C(=O)OCCCC)[CH2][C](C)(C(=O)OCCCC)[CH2][C](C)(C(=O)OCCCC)[CH2][C](C)(C(=O)OCCCC)[CH2][C](C)(C(=O)OCCCC)[CH2][C](C)(C(=O)OCCCC)[CH2][C](C)(C(=O)OCCCC)[CH2][C](C)(C(=O)OCCCC)[CH2][C](C)(C(=O)OCCCC)[CH2][C](C)(C(=O)OCCCC)3,110.40942910589462,0,1,0.9166666666666666,189.5888888888889,194.15457153320312,6.854571533203114,0.03659675137855373
1969,"Donnerstag, 13. Februar 2020 13:06:06",E2 1,25.0,187.4,0.214,311.7,683.2,343.0,137.5,VAN057_P2(TS-010b)_1.txt,VAN57_P2,P14,methacrylate,Poly-butyl MA,C=C(C)C(=O)OCCCC,[CH2][C](C)(C(=O)OCCCC),15700.0,1.14,SEC13,20.0,2020-02-13 00:00:00,None,10,142.19799999999995,C3[C](C)(C(=O)OCCCC)[CH2][C](C)(C(=O)OCCCC)[CH2][C](C)(C(=O)OCCCC)[CH2][C](C)(C(=O)OCCCC)[CH2][C](C)(C(=O)OCCCC)[CH2][C](C)(C(=O)OCCCC)[CH2][C](C)(C(=O)OCCCC)[CH2][C](C)(C(=O)OCCCC)[CH2][C](C)(C(=O)OCCCC)[CH2][C](C)(C(=O)OCCCC)3,110.40942910589462,0,1,0.9166666666666666,189.5888888888889,194.15457153320312,6.754571533203119,0.03604360476629199
1970,"Donnerstag, 13. Februar 2020 13:06:17",E2 2,25.0,186.9,0.026000000000000002,331.6,192.7,192.6,168.2,VAN057_P2(TS-010b)_1.txt,VAN57_P2,P14,methacrylate,Poly-butyl MA,C=C(C)C(=O)OCCCC,[CH2][C](C)(C(=O)OCCCC),15700.0,1.14,SEC13,20.0,2020-02-13 00:00:00,None,10,142.19799999999995,C3[C](C)(C(=O)OCCCC)[CH2][C](C)(C(=O)OCCCC)[CH2][C](C)(C(=O)OCCCC)[CH2][C](C)(C(=O)OCCCC)[CH2][C](C)(C(=O)OCCCC)[CH2][C](C)(C(=O)OCCCC)[CH2][C](C)(C(=O)OCCCC)[CH2][C](C)(C(=O)OCCCC)[CH2][C](C)(C(=O)OCCCC)[CH2][C](C)(C(=O)OCCCC)3,110.40942910589462,0,1,0.9166666666666666,189.5888888888889,194.154541015625,7.254541015624994,0.038815093716559626
1971,"Donnerstag, 13. Februar 2020 13:06:28",E2 3,25.0,174.7,0.196,317.8,545.6,287.9,136.5,VAN057_P2(TS-010b)_1.txt,VAN57_P2,P14,methacrylate,Poly-butyl MA,C=C(C)C(=O)OCCCC,[CH2][C](C)(C(=O)OCCCC),15700.0,1.14,SEC13,20.0,2020-02-13 00:00:00,None,10,142.19799999999995,C3[C](C)(C(=O)OCCCC)[CH2][C](C)(C(=O)OCCCC)[CH2][C](C)(C(=O)OCCCC)[CH2][C](C)(C(=O)OCCCC)[CH2][C](C)(C(=O)OCCCC)[CH2][C](C)(C(=O)OCCCC)[CH2][C](C)(C(=O)OCCCC)[CH2][C](C)(C(=O)OCCCC)[CH2][C](C)(C(=O)OCCCC)[CH2][C](C)(C(=O)OCCCC)3,110.40942910589462,0,1,0.9166666666666666,189.5888888888889,194.15457153320312,19.454571533203136,0.11135988284603972
1972,"Donnerstag, 13. Februar 2020 13:07:10",E3 1,25.0,195.0,0.18899999999999997,260.1,461.4,306.4,131.0,VAN057_P2(TS-010b)_1.txt,VAN57_P2,P14,methacrylate,Poly-butyl MA,C=C(C)C(=O)OCCCC,[CH2][C](C)(C(=O)OCCCC),15700.0,1.14,SEC13,20.0,2020-02-13 00:00:00,None,10,142.19799999999995,C3[C](C)(C(=O)OCCCC)[CH2][C](C)(C(=O)OCCCC)[CH2][C](C)(C(=O)OCCCC)[CH2][C](C)(C(=O)OCCCC)[CH2][C](C)(C(=O)OCCCC)[CH2][C](C)(C(=O)OCCCC)[CH2][C](C)(C(=O)OCCCC)[CH2][C](C)(C(=O)OCCCC)[CH2][C](C)(C(=O)OCCCC)[CH2][C](C)(C(=O)OCCCC)3,110.40942910589462,0,1,0.9166666666666666,189.5888888888889,194.15457153320312,0.845428466796875,0.004335530598958333
1973,"Donnerstag, 13. Februar 2020 13:07:21",E3 2,25.0,198.9,0.16399999999999998,275.5,217.9,239.8,73.62,VAN057_P2(TS-010b)_1.txt,VAN57_P2,P14,methacrylate,Poly-butyl MA,C=C(C)C(=O)OCCCC,[CH2][C](C)(C(=O)OCCCC),15700.0,1.14,SEC13,20.0,2020-02-13 00:00:00,None,10,142.19799999999995,C3[C](C)(C(=O)OCCCC)[CH2][C](C)(C(=O)OCCCC)[CH2][C](C)(C(=O)OCCCC)[CH2][C](C)(C(=O)OCCCC)[CH2][C](C)(C(=O)OCCCC)[CH2][C](C)(C(=O)OCCCC)[CH2][C](C)(C(=O)OCCCC)[CH2][C](C)(C(=O)OCCCC)[CH2][C](C)(C(=O)OCCCC)[CH2][C](C)(C(=O)OCCCC)3,110.40942910589462,0,1,0.9166666666666666,189.5888888888889,194.15457153320312,4.745428466796881,0.02385836333231212
1974,"Donnerstag, 13. Februar 2020 13:07:31",E3 3,25.0,194.6,0.20199999999999999,268.7,203.9,204.7,160.1,VAN057_P2(TS-010b)_1.txt,VAN57_P2,P14,methacrylate,Poly-butyl MA,C=C(C)C(=O)OCCCC,[CH2][C](C)(C(=O)OCCCC),15700.0,1.14,SEC13,20.0,2020-02-13 00:00:00,None,10,142.19799999999995,C3[C](C)(C(=O)OCCCC)[CH2][C](C)(C(=O)OCCCC)[CH2][C](C)(C(=O)OCCCC)[CH2][C](C)(C(=O)OCCCC)[CH2][C](C)(C(=O)OCCCC)[CH2][C](C)(C(=O)OCCCC)[CH2][C](C)(C(=O)OCCCC)[CH2][C](C)(C(=O)OCCCC)[CH2][C](C)(C(=O)OCCCC)[CH2][C](C)(C(=O)OCCCC)3,110.40942910589462,0,1,0.9166666666666666,189.5888888888889,194.15457153320312,0.4454284667968693,0.0022889438170445495
1975,"Donnerstag, 13. Februar 2020 13:08:10",E4 1,25.0,253.3,0.128,327.7,284.6,276.9,229.3,VAN057_P2(TS-010b)_1.txt,VAN57_P2,P14,methacrylate,Poly-butyl MA,C=C(C)C(=O)OCCCC,[CH2][C](C)(C(=O)OCCCC),15700.0,1.14,SEC13,20.0,2020-02-13 00:00:00,PVA,10,142.19799999999995,C3[C](C)(C(=O)OCCCC)[CH2][C](C)(C(=O)OCCCC)[CH2][C](C)(C(=O)OCCCC)[CH2][C](C)(C(=O)OCCCC)[CH2][C](C)(C(=O)OCCCC)[CH2][C](C)(C(=O)OCCCC)[CH2][C](C)(C(=O)OCCCC)[CH2][C](C)(C(=O)OCCCC)[CH2][C](C)(C(=O)OCCCC)[CH2][C](C)(C(=O)OCCCC)3,110.40942910589462,1,1,0.8611111111111109,258.775,266.64471435546875,13.344714355468739,0.05268343606580631
1976,"Donnerstag, 13. Februar 2020 13:08:21",E4 2,25.0,259.7,0.06,326.3,279.6,274.5,240.6,VAN057_P2(TS-010b)_1.txt,VAN57_P2,P14,methacrylate,Poly-butyl MA,C=C(C)C(=O)OCCCC,[CH2][C](C)(C(=O)OCCCC),15700.0,1.14,SEC13,20.0,2020-02-13 00:00:00,PVA,10,142.19799999999995,C3[C](C)(C(=O)OCCCC)[CH2][C](C)(C(=O)OCCCC)[CH2][C](C)(C(=O)OCCCC)[CH2][C](C)(C(=O)OCCCC)[CH2][C](C)(C(=O)OCCCC)[CH2][C](C)(C(=O)OCCCC)[CH2][C](C)(C(=O)OCCCC)[CH2][C](C)(C(=O)OCCCC)[CH2][C](C)(C(=O)OCCCC)[CH2][C](C)(C(=O)OCCCC)3,110.40942910589462,1,1,0.8611111111111109,258.775,266.64471435546875,6.944714355468761,0.026741295169305974
1977,"Donnerstag, 13. Februar 2020 13:08:32",E4 3,25.0,260.0,0.051,327.8,269.4,265.8,239.5,VAN057_P2(TS-010b)_1.txt,VAN57_P2,P14,methacrylate,Poly-butyl MA,C=C(C)C(=O)OCCCC,[CH2][C](C)(C(=O)OCCCC),15700.0,1.14,SEC13,20.0,2020-02-13 00:00:00,PVA,10,142.19799999999995,C3[C](C)(C(=O)OCCCC)[CH2][C](C)(C(=O)OCCCC)[CH2][C](C)(C(=O)OCCCC)[CH2][C](C)(C(=O)OCCCC)[CH2][C](C)(C(=O)OCCCC)[CH2][C](C)(C(=O)OCCCC)[CH2][C](C)(C(=O)OCCCC)[CH2][C](C)(C(=O)OCCCC)[CH2][C](C)(C(=O)OCCCC)[CH2][C](C)(C(=O)OCCCC)3,110.40942910589462,1,1,0.8611111111111109,258.775,266.64471435546875,6.64471435546875,0.025556593674879807
1978,"Donnerstag, 13. Februar 2020 13:09:39",E5 2,25.0,262.2,0.182,283.7,278.0,271.9,232.2,VAN057_P2(TS-010b)_1.txt,VAN57_P2,P14,methacrylate,Poly-butyl MA,C=C(C)C(=O)OCCCC,[CH2][C](C)(C(=O)OCCCC),15700.0,1.14,SEC13,20.0,2020-02-13 00:00:00,PVA,10,142.19799999999995,C3[C](C)(C(=O)OCCCC)[CH2][C](C)(C(=O)OCCCC)[CH2][C](C)(C(=O)OCCCC)[CH2][C](C)(C(=O)OCCCC)[CH2][C](C)(C(=O)OCCCC)[CH2][C](C)(C(=O)OCCCC)[CH2][C](C)(C(=O)OCCCC)[CH2][C](C)(C(=O)OCCCC)[CH2][C](C)(C(=O)OCCCC)[CH2][C](C)(C(=O)OCCCC)3,110.40942910589462,1,1,0.8611111111111109,258.775,266.6446838378906,4.444683837890636,0.016951502051451704
1979,"Donnerstag, 13. Februar 2020 13:09:50",E5 3,25.0,261.2,0.018000000000000002,276.6,278.3,273.2,239.1,VAN057_P2(TS-010b)_1.txt,VAN57_P2,P14,methacrylate,Poly-butyl MA,C=C(C)C(=O)OCCCC,[CH2][C](C)(C(=O)OCCCC),15700.0,1.14,SEC13,20.0,2020-02-13 00:00:00,PVA,10,142.19799999999995,C3[C](C)(C(=O)OCCCC)[CH2][C](C)(C(=O)OCCCC)[CH2][C](C)(C(=O)OCCCC)[CH2][C](C)(C(=O)OCCCC)[CH2][C](C)(C(=O)OCCCC)[CH2][C](C)(C(=O)OCCCC)[CH2][C](C)(C(=O)OCCCC)[CH2][C](C)(C(=O)OCCCC)[CH2][C](C)(C(=O)OCCCC)[CH2][C](C)(C(=O)OCCCC)3,110.40942910589462,1,1,0.8611111111111109,258.775,266.6446838378906,5.444683837890636,0.020844884524849297
1980,"Donnerstag, 13. Februar 2020 13:10:24",E6 1,25.0,255.9,0.187,281.9,271.6,266.2,228.6,VAN057_P2(TS-010b)_1.txt,VAN57_P2,P14,methacrylate,Poly-butyl MA,C=C(C)C(=O)OCCCC,[CH2][C](C)(C(=O)OCCCC),15700.0,1.14,SEC13,20.0,2020-02-13 00:00:00,PVA,10,142.19799999999995,C3[C](C)(C(=O)OCCCC)[CH2][C](C)(C(=O)OCCCC)[CH2][C](C)(C(=O)OCCCC)[CH2][C](C)(C(=O)OCCCC)[CH2][C](C)(C(=O)OCCCC)[CH2][C](C)(C(=O)OCCCC)[CH2][C](C)(C(=O)OCCCC)[CH2][C](C)(C(=O)OCCCC)[CH2][C](C)(C(=O)OCCCC)[CH2][C](C)(C(=O)OCCCC)3,110.40942910589462,1,1,0.8611111111111109,258.775,266.64471435546875,10.744714355468744,0.041987941990889975
1981,"Donnerstag, 13. Februar 2020 13:10:35",E6 2,25.0,256.1,0.145,279.4,292.7,283.4,229.2,VAN057_P2(TS-010b)_1.txt,VAN57_P2,P14,methacrylate,Poly-butyl MA,C=C(C)C(=O)OCCCC,[CH2][C](C)(C(=O)OCCCC),15700.0,1.14,SEC13,20.0,2020-02-13 00:00:00,PVA,10,142.19799999999995,C3[C](C)(C(=O)OCCCC)[CH2][C](C)(C(=O)OCCCC)[CH2][C](C)(C(=O)OCCCC)[CH2][C](C)(C(=O)OCCCC)[CH2][C](C)(C(=O)OCCCC)[CH2][C](C)(C(=O)OCCCC)[CH2][C](C)(C(=O)OCCCC)[CH2][C](C)(C(=O)OCCCC)[CH2][C](C)(C(=O)OCCCC)[CH2][C](C)(C(=O)OCCCC)3,110.40942910589462,1,1,0.8611111111111109,258.775,266.64471435546875,10.544714355468727,0.04117420677652763
1982,"Donnerstag, 13. Februar 2020 13:10:46",E6 3,25.0,261.8,0.151,275.6,280.4,273.9,232.7,VAN057_P2(TS-010b)_1.txt,VAN57_P2,P14,methacrylate,Poly-butyl MA,C=C(C)C(=O)OCCCC,[CH2][C](C)(C(=O)OCCCC),15700.0,1.14,SEC13,20.0,2020-02-13 00:00:00,PVA,10,142.19799999999995,C3[C](C)(C(=O)OCCCC)[CH2][C](C)(C(=O)OCCCC)[CH2][C](C)(C(=O)OCCCC)[CH2][C](C)(C(=O)OCCCC)[CH2][C](C)(C(=O)OCCCC)[CH2][C](C)(C(=O)OCCCC)[CH2][C](C)(C(=O)OCCCC)[CH2][C](C)(C(=O)OCCCC)[CH2][C](C)(C(=O)OCCCC)[CH2][C](C)(C(=O)OCCCC)3,110.40942910589462,1,1,0.8611111111111109,258.775,266.6446838378906,4.844683837890614,0.018505285859016857
1983,"Donnerstag, 13. Februar 2020 13:11:33",F1 2,25.0,226.5,0.174,262.5,258.3,252.7,196.9,VAN057_P2(TS-010b)_1.txt,VAN57_P2,P14,methacrylate,Poly-butyl MA,C=C(C)C(=O)OCCCC,[CH2][C](C)(C(=O)OCCCC),15700.0,1.14,SEC13,20.0,2020-02-13 00:00:00,None,15,142.19799999999995,C3[C](C)(C(=O)OCCCC)[CH2][C](C)(C(=O)OCCCC)[CH2][C](C)(C(=O)OCCCC)[CH2][C](C)(C(=O)OCCCC)[CH2][C](C)(C(=O)OCCCC)[CH2][C](C)(C(=O)OCCCC)[CH2][C](C)(C(=O)OCCCC)[CH2][C](C)(C(=O)OCCCC)[CH2][C](C)(C(=O)OCCCC)[CH2][C](C)(C(=O)OCCCC)3,110.40942910589462,0,1,0.7777777777777777,236.2333333333333,213.11328125,13.38671875,0.059102511037527596
1984,"Donnerstag, 13. Februar 2020 13:11:44",F1 3,25.0,227.3,0.24100000000000002,262.3,234.5,232.1,200.5,VAN057_P2(TS-010b)_1.txt,VAN57_P2,P14,methacrylate,Poly-butyl MA,C=C(C)C(=O)OCCCC,[CH2][C](C)(C(=O)OCCCC),15700.0,1.14,SEC13,20.0,2020-02-13 00:00:00,None,15,142.19799999999995,C3[C](C)(C(=O)OCCCC)[CH2][C](C)(C(=O)OCCCC)[CH2][C](C)(C(=O)OCCCC)[CH2][C](C)(C(=O)OCCCC)[CH2][C](C)(C(=O)OCCCC)[CH2][C](C)(C(=O)OCCCC)[CH2][C](C)(C(=O)OCCCC)[CH2][C](C)(C(=O)OCCCC)[CH2][C](C)(C(=O)OCCCC)[CH2][C](C)(C(=O)OCCCC)3,110.40942910589462,0,1,0.7777777777777777,236.2333333333333,213.11328125,14.186718750000011,0.0624140728112627
1985,"Donnerstag, 13. Februar 2020 13:12:21",F2 1,25.0,253.0,0.223,329.3,229.5,227.6,198.5,VAN057_P2(TS-010b)_1.txt,VAN57_P2,P14,methacrylate,Poly-butyl MA,C=C(C)C(=O)OCCCC,[CH2][C](C)(C(=O)OCCCC),15700.0,1.14,SEC13,20.0,2020-02-13 00:00:00,None,15,142.19799999999995,C3[C](C)(C(=O)OCCCC)[CH2][C](C)(C(=O)OCCCC)[CH2][C](C)(C(=O)OCCCC)[CH2][C](C)(C(=O)OCCCC)[CH2][C](C)(C(=O)OCCCC)[CH2][C](C)(C(=O)OCCCC)[CH2][C](C)(C(=O)OCCCC)[CH2][C](C)(C(=O)OCCCC)[CH2][C](C)(C(=O)OCCCC)[CH2][C](C)(C(=O)OCCCC)3,110.40942910589462,0,1,0.7777777777777777,236.2333333333333,213.11328125,39.88671875,0.1576550148221344
1986,"Donnerstag, 13. Februar 2020 13:13:21",F3 1,25.0,230.4,0.225,260.5,259.0,282.4,79.73,VAN057_P2(TS-010b)_1.txt,VAN57_P2,P14,methacrylate,Poly-butyl MA,C=C(C)C(=O)OCCCC,[CH2][C](C)(C(=O)OCCCC),15700.0,1.14,SEC13,20.0,2020-02-13 00:00:00,None,15,142.19799999999995,C3[C](C)(C(=O)OCCCC)[CH2][C](C)(C(=O)OCCCC)[CH2][C](C)(C(=O)OCCCC)[CH2][C](C)(C(=O)OCCCC)[CH2][C](C)(C(=O)OCCCC)[CH2][C](C)(C(=O)OCCCC)[CH2][C](C)(C(=O)OCCCC)[CH2][C](C)(C(=O)OCCCC)[CH2][C](C)(C(=O)OCCCC)[CH2][C](C)(C(=O)OCCCC)3,110.40942910589462,0,1,0.7777777777777777,236.2333333333333,213.11328125,17.286718750000006,0.07502916124131946
1987,"Donnerstag, 13. Februar 2020 13:13:32",F3 2,25.0,236.5,0.17,261.8,262.7,256.7,201.1,VAN057_P2(TS-010b)_1.txt,VAN57_P2,P14,methacrylate,Poly-butyl MA,C=C(C)C(=O)OCCCC,[CH2][C](C)(C(=O)OCCCC),15700.0,1.14,SEC13,20.0,2020-02-13 00:00:00,None,15,142.19799999999995,C3[C](C)(C(=O)OCCCC)[CH2][C](C)(C(=O)OCCCC)[CH2][C](C)(C(=O)OCCCC)[CH2][C](C)(C(=O)OCCCC)[CH2][C](C)(C(=O)OCCCC)[CH2][C](C)(C(=O)OCCCC)[CH2][C](C)(C(=O)OCCCC)[CH2][C](C)(C(=O)OCCCC)[CH2][C](C)(C(=O)OCCCC)[CH2][C](C)(C(=O)OCCCC)3,110.40942910589462,0,1,0.7777777777777777,236.2333333333333,213.11328125,23.38671875,0.09888676004228329
1988,"Donnerstag, 13. Februar 2020 13:13:43",F3 3,25.0,243.7,0.231,266.8,232.4,230.0,197.1,VAN057_P2(TS-010b)_1.txt,VAN57_P2,P14,methacrylate,Poly-butyl MA,C=C(C)C(=O)OCCCC,[CH2][C](C)(C(=O)OCCCC),15700.0,1.14,SEC13,20.0,2020-02-13 00:00:00,None,15,142.19799999999995,C3[C](C)(C(=O)OCCCC)[CH2][C](C)(C(=O)OCCCC)[CH2][C](C)(C(=O)OCCCC)[CH2][C](C)(C(=O)OCCCC)[CH2][C](C)(C(=O)OCCCC)[CH2][C](C)(C(=O)OCCCC)[CH2][C](C)(C(=O)OCCCC)[CH2][C](C)(C(=O)OCCCC)[CH2][C](C)(C(=O)OCCCC)[CH2][C](C)(C(=O)OCCCC)3,110.40942910589462,0,1,0.7777777777777777,236.2333333333333,213.11328125,30.58671874999999,0.12550971994255228
1989,"Donnerstag, 13. Februar 2020 13:14:37",F4 1,25.0,307.6,0.273,183.8,733.9,411.9,238.0,VAN057_P2(TS-010b)_1.txt,VAN57_P2,P14,methacrylate,Poly-butyl MA,C=C(C)C(=O)OCCCC,[CH2][C](C)(C(=O)OCCCC),15700.0,1.14,SEC13,20.0,2020-02-13 00:00:00,PVA,15,142.19799999999995,C3[C](C)(C(=O)OCCCC)[CH2][C](C)(C(=O)OCCCC)[CH2][C](C)(C(=O)OCCCC)[CH2][C](C)(C(=O)OCCCC)[CH2][C](C)(C(=O)OCCCC)[CH2][C](C)(C(=O)OCCCC)[CH2][C](C)(C(=O)OCCCC)[CH2][C](C)(C(=O)OCCCC)[CH2][C](C)(C(=O)OCCCC)[CH2][C](C)(C(=O)OCCCC)3,110.40942910589462,1,1,0.6111111111111109,304.725,297.20526123046875,10.394738769531273,0.03379303891265043
1990,"Donnerstag, 13. Februar 2020 13:14:48",F4 2,25.0,304.7,0.132,173.2,325.8,312.8,255.3,VAN057_P2(TS-010b)_1.txt,VAN57_P2,P14,methacrylate,Poly-butyl MA,C=C(C)C(=O)OCCCC,[CH2][C](C)(C(=O)OCCCC),15700.0,1.14,SEC13,20.0,2020-02-13 00:00:00,PVA,15,142.19799999999995,C3[C](C)(C(=O)OCCCC)[CH2][C](C)(C(=O)OCCCC)[CH2][C](C)(C(=O)OCCCC)[CH2][C](C)(C(=O)OCCCC)[CH2][C](C)(C(=O)OCCCC)[CH2][C](C)(C(=O)OCCCC)[CH2][C](C)(C(=O)OCCCC)[CH2][C](C)(C(=O)OCCCC)[CH2][C](C)(C(=O)OCCCC)[CH2][C](C)(C(=O)OCCCC)3,110.40942910589462,1,1,0.6111111111111109,304.725,297.20526123046875,7.494738769531239,0.0245971078750615
1991,"Donnerstag, 13. Februar 2020 13:14:59",F4 3,25.0,302.9,0.061,174.1,309.9,302.4,266.9,VAN057_P2(TS-010b)_1.txt,VAN57_P2,P14,methacrylate,Poly-butyl MA,C=C(C)C(=O)OCCCC,[CH2][C](C)(C(=O)OCCCC),15700.0,1.14,SEC13,20.0,2020-02-13 00:00:00,PVA,15,142.19799999999995,C3[C](C)(C(=O)OCCCC)[CH2][C](C)(C(=O)OCCCC)[CH2][C](C)(C(=O)OCCCC)[CH2][C](C)(C(=O)OCCCC)[CH2][C](C)(C(=O)OCCCC)[CH2][C](C)(C(=O)OCCCC)[CH2][C](C)(C(=O)OCCCC)[CH2][C](C)(C(=O)OCCCC)[CH2][C](C)(C(=O)OCCCC)[CH2][C](C)(C(=O)OCCCC)3,110.40942910589462,1,1,0.6111111111111109,304.725,297.20526123046875,5.694738769531227,0.01880072225002056
1992,"Donnerstag, 13. Februar 2020 13:15:35",F5 1,25.0,307.8,0.29100000000000004,294.9,1246.0,671.3,215.0,VAN057_P2(TS-010b)_1.txt,VAN57_P2,P14,methacrylate,Poly-butyl MA,C=C(C)C(=O)OCCCC,[CH2][C](C)(C(=O)OCCCC),15700.0,1.14,SEC13,20.0,2020-02-13 00:00:00,PVA,15,142.19799999999995,C3[C](C)(C(=O)OCCCC)[CH2][C](C)(C(=O)OCCCC)[CH2][C](C)(C(=O)OCCCC)[CH2][C](C)(C(=O)OCCCC)[CH2][C](C)(C(=O)OCCCC)[CH2][C](C)(C(=O)OCCCC)[CH2][C](C)(C(=O)OCCCC)[CH2][C](C)(C(=O)OCCCC)[CH2][C](C)(C(=O)OCCCC)[CH2][C](C)(C(=O)OCCCC)3,110.40942910589462,1,1,0.6111111111111109,304.725,297.2052307128906,10.594769287109386,0.03442095284960814
1993,"Donnerstag, 13. Februar 2020 13:15:46",F5 2,25.0,305.1,0.272,295.9,826.3,498.6,192.9,VAN057_P2(TS-010b)_1.txt,VAN57_P2,P14,methacrylate,Poly-butyl MA,C=C(C)C(=O)OCCCC,[CH2][C](C)(C(=O)OCCCC),15700.0,1.14,SEC13,20.0,2020-02-13 00:00:00,PVA,15,142.19799999999995,C3[C](C)(C(=O)OCCCC)[CH2][C](C)(C(=O)OCCCC)[CH2][C](C)(C(=O)OCCCC)[CH2][C](C)(C(=O)OCCCC)[CH2][C](C)(C(=O)OCCCC)[CH2][C](C)(C(=O)OCCCC)[CH2][C](C)(C(=O)OCCCC)[CH2][C](C)(C(=O)OCCCC)[CH2][C](C)(C(=O)OCCCC)[CH2][C](C)(C(=O)OCCCC)3,110.40942910589462,1,1,0.6111111111111109,304.725,297.20526123046875,7.894738769531273,0.025875905504855037
1994,"Donnerstag, 13. Februar 2020 13:15:57",F5 3,25.0,305.4,0.18899999999999997,286.1,331.3,317.9,262.3,VAN057_P2(TS-010b)_1.txt,VAN57_P2,P14,methacrylate,Poly-butyl MA,C=C(C)C(=O)OCCCC,[CH2][C](C)(C(=O)OCCCC),15700.0,1.14,SEC13,20.0,2020-02-13 00:00:00,PVA,15,142.19799999999995,C3[C](C)(C(=O)OCCCC)[CH2][C](C)(C(=O)OCCCC)[CH2][C](C)(C(=O)OCCCC)[CH2][C](C)(C(=O)OCCCC)[CH2][C](C)(C(=O)OCCCC)[CH2][C](C)(C(=O)OCCCC)[CH2][C](C)(C(=O)OCCCC)[CH2][C](C)(C(=O)OCCCC)[CH2][C](C)(C(=O)OCCCC)[CH2][C](C)(C(=O)OCCCC)3,110.40942910589462,1,1,0.6111111111111109,304.725,297.2052307128906,8.194769287109352,0.026832905327797488
1995,"Donnerstag, 13. Februar 2020 13:16:33",F6 1,25.0,304.4,0.198,317.4,609.9,418.1,230.0,VAN057_P2(TS-010b)_1.txt,VAN57_P2,P14,methacrylate,Poly-butyl MA,C=C(C)C(=O)OCCCC,[CH2][C](C)(C(=O)OCCCC),15700.0,1.14,SEC13,20.0,2020-02-13 00:00:00,PVA,15,142.19799999999995,C3[C](C)(C(=O)OCCCC)[CH2][C](C)(C(=O)OCCCC)[CH2][C](C)(C(=O)OCCCC)[CH2][C](C)(C(=O)OCCCC)[CH2][C](C)(C(=O)OCCCC)[CH2][C](C)(C(=O)OCCCC)[CH2][C](C)(C(=O)OCCCC)[CH2][C](C)(C(=O)OCCCC)[CH2][C](C)(C(=O)OCCCC)[CH2][C](C)(C(=O)OCCCC)3,110.40942910589462,1,1,0.6111111111111109,304.725,297.2052307128906,7.194769287109352,0.023635904359754774
1996,"Donnerstag, 13. Februar 2020 13:16:44",F6 2,25.0,299.9,0.147,305.7,378.3,349.6,264.1,VAN057_P2(TS-010b)_1.txt,VAN57_P2,P14,methacrylate,Poly-butyl MA,C=C(C)C(=O)OCCCC,[CH2][C](C)(C(=O)OCCCC),15700.0,1.14,SEC13,20.0,2020-02-13 00:00:00,PVA,15,142.19799999999995,C3[C](C)(C(=O)OCCCC)[CH2][C](C)(C(=O)OCCCC)[CH2][C](C)(C(=O)OCCCC)[CH2][C](C)(C(=O)OCCCC)[CH2][C](C)(C(=O)OCCCC)[CH2][C](C)(C(=O)OCCCC)[CH2][C](C)(C(=O)OCCCC)[CH2][C](C)(C(=O)OCCCC)[CH2][C](C)(C(=O)OCCCC)[CH2][C](C)(C(=O)OCCCC)3,110.40942910589462,1,1,0.6111111111111109,304.725,297.20526123046875,2.6947387695312273,0.008985457717676651
1997,"Donnerstag, 13. Februar 2020 13:17:52",G1 3,25.0,296.5,0.066,204.7,211.5,210.2,198.6,VAN057_P2(TS-010b)_1.txt,VAN57_P2,P14,methacrylate,Poly-butyl MA,C=C(C)C(=O)OCCCC,[CH2][C](C)(C(=O)OCCCC),15700.0,1.14,SEC13,20.0,2020-02-13 00:00:00,None,20,142.19799999999995,C3[C](C)(C(=O)OCCCC)[CH2][C](C)(C(=O)OCCCC)[CH2][C](C)(C(=O)OCCCC)[CH2][C](C)(C(=O)OCCCC)[CH2][C](C)(C(=O)OCCCC)[CH2][C](C)(C(=O)OCCCC)[CH2][C](C)(C(=O)OCCCC)[CH2][C](C)(C(=O)OCCCC)[CH2][C](C)(C(=O)OCCCC)[CH2][C](C)(C(=O)OCCCC)3,110.40942910589462,0,1,0.7037037037037036,249.1,236.71356201171875,59.78643798828125,0.20164060029774453
1998,"Donnerstag, 13. Februar 2020 13:18:36",G2 2,25.0,219.8,0.19699999999999998,152.3,195.3,194.9,172.7,VAN057_P2(TS-010b)_1.txt,VAN57_P2,P14,methacrylate,Poly-butyl MA,C=C(C)C(=O)OCCCC,[CH2][C](C)(C(=O)OCCCC),15700.0,1.14,SEC13,20.0,2020-02-13 00:00:00,None,20,142.19799999999995,C3[C](C)(C(=O)OCCCC)[CH2][C](C)(C(=O)OCCCC)[CH2][C](C)(C(=O)OCCCC)[CH2][C](C)(C(=O)OCCCC)[CH2][C](C)(C(=O)OCCCC)[CH2][C](C)(C(=O)OCCCC)[CH2][C](C)(C(=O)OCCCC)[CH2][C](C)(C(=O)OCCCC)[CH2][C](C)(C(=O)OCCCC)[CH2][C](C)(C(=O)OCCCC)3,110.40942910589462,0,1,0.7037037037037036,249.1,236.71356201171875,16.91356201171874,0.07694978167296969
1999,"Donnerstag, 13. Februar 2020 13:19:20",G3 1,25.0,242.0,0.237,149.9,282.1,311.4,64.41,VAN057_P2(TS-010b)_1.txt,VAN57_P2,P14,methacrylate,Poly-butyl MA,C=C(C)C(=O)OCCCC,[CH2][C](C)(C(=O)OCCCC),15700.0,1.14,SEC13,20.0,2020-02-13 00:00:00,None,20,142.19799999999995,C3[C](C)(C(=O)OCCCC)[CH2][C](C)(C(=O)OCCCC)[CH2][C](C)(C(=O)OCCCC)[CH2][C](C)(C(=O)OCCCC)[CH2][C](C)(C(=O)OCCCC)[CH2][C](C)(C(=O)OCCCC)[CH2][C](C)(C(=O)OCCCC)[CH2][C](C)(C(=O)OCCCC)[CH2][C](C)(C(=O)OCCCC)[CH2][C](C)(C(=O)OCCCC)3,110.40942910589462,0,1,0.7037037037037036,249.1,236.71356201171875,5.28643798828125,0.021844785075542356
2000,"Donnerstag, 13. Februar 2020 13:19:42",G3 3,25.0,238.1,0.094,182.8,216.9,215.6,192.5,VAN057_P2(TS-010b)_1.txt,VAN57_P2,P14,methacrylate,Poly-butyl MA,C=C(C)C(=O)OCCCC,[CH2][C](C)(C(=O)OCCCC),15700.0,1.14,SEC13,20.0,2020-02-13 00:00:00,None,20,142.19799999999995,C3[C](C)(C(=O)OCCCC)[CH2][C](C)(C(=O)OCCCC)[CH2][C](C)(C(=O)OCCCC)[CH2][C](C)(C(=O)OCCCC)[CH2][C](C)(C(=O)OCCCC)[CH2][C](C)(C(=O)OCCCC)[CH2][C](C)(C(=O)OCCCC)[CH2][C](C)(C(=O)OCCCC)[CH2][C](C)(C(=O)OCCCC)[CH2][C](C)(C(=O)OCCCC)3,110.40942910589462,0,1,0.7037037037037036,249.1,236.71356201171875,1.3864379882812443,0.00582292309231938
2001,"Dienstag, 18. Februar 2020 14:24:16",A1 2,25.0,120.9,0.012,198.4,117.5,125.0,104.0,VAN063_P3(TS-015c)_1.txt,VAN63_P3,P09,methacrylate,Poly-Ethyl MA,C=C(C)C(=O)OCC,[CH2][C](C)(C(=O)OCC),22400.0,1.19,SEC13,65.0,2020-02-18 00:00:00,None,1,114.14399999999998,C3[C](C)(C(=O)OCC)[CH2][C](C)(C(=O)OCC)[CH2][C](C)(C(=O)OCC)[CH2][C](C)(C(=O)OCC)[CH2][C](C)(C(=O)OCC)[CH2][C](C)(C(=O)OCC)[CH2][C](C)(C(=O)OCC)[CH2][C](C)(C(=O)OCC)[CH2][C](C)(C(=O)OCC)[CH2][C](C)(C(=O)OCC)3,196.24334174376233,0,1,0.9444444444444444,117.325,121.03768920898438,0.13768920898436932,0.0011388685606647585
2002,"Dienstag, 18. Februar 2020 14:24:27",A1 3,25.0,118.1,0.044000000000000004,195.4,114.5,125.4,96.63,VAN063_P3(TS-015c)_1.txt,VAN63_P3,P09,methacrylate,Poly-Ethyl MA,C=C(C)C(=O)OCC,[CH2][C](C)(C(=O)OCC),22400.0,1.19,SEC13,65.0,2020-02-18 00:00:00,None,1,114.14399999999998,C3[C](C)(C(=O)OCC)[CH2][C](C)(C(=O)OCC)[CH2][C](C)(C(=O)OCC)[CH2][C](C)(C(=O)OCC)[CH2][C](C)(C(=O)OCC)[CH2][C](C)(C(=O)OCC)[CH2][C](C)(C(=O)OCC)[CH2][C](C)(C(=O)OCC)[CH2][C](C)(C(=O)OCC)[CH2][C](C)(C(=O)OCC)3,196.24334174376233,0,1,0.9444444444444444,117.325,121.0376968383789,2.937696838378912,0.02487465570176894
2003,"Dienstag, 18. Februar 2020 14:25:00",A2 1,25.0,115.6,0.044000000000000004,170.8,111.1,122.4,93.7,VAN063_P3(TS-015c)_1.txt,VAN63_P3,P09,methacrylate,Poly-Ethyl MA,C=C(C)C(=O)OCC,[CH2][C](C)(C(=O)OCC),22400.0,1.19,SEC13,65.0,2020-02-18 00:00:00,None,1,114.14399999999998,C3[C](C)(C(=O)OCC)[CH2][C](C)(C(=O)OCC)[CH2][C](C)(C(=O)OCC)[CH2][C](C)(C(=O)OCC)[CH2][C](C)(C(=O)OCC)[CH2][C](C)(C(=O)OCC)[CH2][C](C)(C(=O)OCC)[CH2][C](C)(C(=O)OCC)[CH2][C](C)(C(=O)OCC)[CH2][C](C)(C(=O)OCC)3,196.24334174376233,0,1,0.9444444444444444,117.325,121.0376968383789,5.437696838378912,0.04703889998597675
2004,"Dienstag, 18. Februar 2020 14:25:11",A2 2,25.0,115.5,0.10400000000000001,171.4,110.1,125.1,88.98,VAN063_P3(TS-015c)_1.txt,VAN63_P3,P09,methacrylate,Poly-Ethyl MA,C=C(C)C(=O)OCC,[CH2][C](C)(C(=O)OCC),22400.0,1.19,SEC13,65.0,2020-02-18 00:00:00,None,1,114.14399999999998,C3[C](C)(C(=O)OCC)[CH2][C](C)(C(=O)OCC)[CH2][C](C)(C(=O)OCC)[CH2][C](C)(C(=O)OCC)[CH2][C](C)(C(=O)OCC)[CH2][C](C)(C(=O)OCC)[CH2][C](C)(C(=O)OCC)[CH2][C](C)(C(=O)OCC)[CH2][C](C)(C(=O)OCC)[CH2][C](C)(C(=O)OCC)3,196.24334174376233,0,1,0.9444444444444444,117.325,121.03768157958984,5.537681579589844,0.04794529506138393
2005,"Dienstag, 18. Februar 2020 14:25:22",A2 3,25.0,116.3,0.031,169.6,113.7,121.6,100.8,VAN063_P3(TS-015c)_1.txt,VAN63_P3,P09,methacrylate,Poly-Ethyl MA,C=C(C)C(=O)OCC,[CH2][C](C)(C(=O)OCC),22400.0,1.19,SEC13,65.0,2020-02-18 00:00:00,None,1,114.14399999999998,C3[C](C)(C(=O)OCC)[CH2][C](C)(C(=O)OCC)[CH2][C](C)(C(=O)OCC)[CH2][C](C)(C(=O)OCC)[CH2][C](C)(C(=O)OCC)[CH2][C](C)(C(=O)OCC)[CH2][C](C)(C(=O)OCC)[CH2][C](C)(C(=O)OCC)[CH2][C](C)(C(=O)OCC)[CH2][C](C)(C(=O)OCC)3,196.24334174376233,0,1,0.9444444444444444,117.325,121.0376968383789,4.737696838378909,0.040736860175227076
2006,"Dienstag, 18. Februar 2020 14:25:59",A3 1,25.0,119.3,0.032,162.2,114.8,127.8,93.44,VAN063_P3(TS-015c)_1.txt,VAN63_P3,P09,methacrylate,Poly-Ethyl MA,C=C(C)C(=O)OCC,[CH2][C](C)(C(=O)OCC),22400.0,1.19,SEC13,65.0,2020-02-18 00:00:00,None,1,114.14399999999998,C3[C](C)(C(=O)OCC)[CH2][C](C)(C(=O)OCC)[CH2][C](C)(C(=O)OCC)[CH2][C](C)(C(=O)OCC)[CH2][C](C)(C(=O)OCC)[CH2][C](C)(C(=O)OCC)[CH2][C](C)(C(=O)OCC)[CH2][C](C)(C(=O)OCC)[CH2][C](C)(C(=O)OCC)[CH2][C](C)(C(=O)OCC)3,196.24334174376233,0,1,0.9444444444444444,117.325,121.0376968383789,1.737696838378909,0.014565774001499658
2007,"Dienstag, 18. Februar 2020 14:26:10",A3 2,25.0,119.0,0.052000000000000005,166.7,114.0,127.3,92.82,VAN063_P3(TS-015c)_1.txt,VAN63_P3,P09,methacrylate,Poly-Ethyl MA,C=C(C)C(=O)OCC,[CH2][C](C)(C(=O)OCC),22400.0,1.19,SEC13,65.0,2020-02-18 00:00:00,None,1,114.14399999999998,C3[C](C)(C(=O)OCC)[CH2][C](C)(C(=O)OCC)[CH2][C](C)(C(=O)OCC)[CH2][C](C)(C(=O)OCC)[CH2][C](C)(C(=O)OCC)[CH2][C](C)(C(=O)OCC)[CH2][C](C)(C(=O)OCC)[CH2][C](C)(C(=O)OCC)[CH2][C](C)(C(=O)OCC)[CH2][C](C)(C(=O)OCC)3,196.24334174376233,0,1,0.9444444444444444,117.325,121.03767395019531,2.0376739501953125,0.01712331050584296
2008,"Dienstag, 18. Februar 2020 14:26:21",A3 3,25.0,113.9,0.046,165.9,109.2,120.9,91.97,VAN063_P3(TS-015c)_1.txt,VAN63_P3,P09,methacrylate,Poly-Ethyl MA,C=C(C)C(=O)OCC,[CH2][C](C)(C(=O)OCC),22400.0,1.19,SEC13,65.0,2020-02-18 00:00:00,None,1,114.14399999999998,C3[C](C)(C(=O)OCC)[CH2][C](C)(C(=O)OCC)[CH2][C](C)(C(=O)OCC)[CH2][C](C)(C(=O)OCC)[CH2][C](C)(C(=O)OCC)[CH2][C](C)(C(=O)OCC)[CH2][C](C)(C(=O)OCC)[CH2][C](C)(C(=O)OCC)[CH2][C](C)(C(=O)OCC)[CH2][C](C)(C(=O)OCC)3,196.24334174376233,0,1,0.9444444444444444,117.325,121.03768157958984,7.137681579589838,0.06266621228788269
2009,"Dienstag, 18. Februar 2020 14:26:56",A4 1,25.0,152.8,0.006999999999999999,192.5,154.2,158.8,131.1,VAN063_P3(TS-015c)_1.txt,VAN63_P3,P09,methacrylate,Poly-Ethyl MA,C=C(C)C(=O)OCC,[CH2][C](C)(C(=O)OCC),22400.0,1.19,SEC13,65.0,2020-02-18 00:00:00,PVA,1,114.14399999999998,C3[C](C)(C(=O)OCC)[CH2][C](C)(C(=O)OCC)[CH2][C](C)(C(=O)OCC)[CH2][C](C)(C(=O)OCC)[CH2][C](C)(C(=O)OCC)[CH2][C](C)(C(=O)OCC)[CH2][C](C)(C(=O)OCC)[CH2][C](C)(C(=O)OCC)[CH2][C](C)(C(=O)OCC)[CH2][C](C)(C(=O)OCC)3,196.24334174376233,1,1,1.0,157.93333333333334,169.05209350585938,16.252093505859364,0.10636186849384399
2010,"Dienstag, 18. Februar 2020 14:27:07",A4 2,25.0,149.1,0.08900000000000001,198.0,153.7,162.2,120.1,VAN063_P3(TS-015c)_1.txt,VAN63_P3,P09,methacrylate,Poly-Ethyl MA,C=C(C)C(=O)OCC,[CH2][C](C)(C(=O)OCC),22400.0,1.19,SEC13,65.0,2020-02-18 00:00:00,PVA,1,114.14399999999998,C3[C](C)(C(=O)OCC)[CH2][C](C)(C(=O)OCC)[CH2][C](C)(C(=O)OCC)[CH2][C](C)(C(=O)OCC)[CH2][C](C)(C(=O)OCC)[CH2][C](C)(C(=O)OCC)[CH2][C](C)(C(=O)OCC)[CH2][C](C)(C(=O)OCC)[CH2][C](C)(C(=O)OCC)[CH2][C](C)(C(=O)OCC)3,196.24334174376233,1,1,1.0,157.93333333333334,169.05209350585938,19.95209350585938,0.13381685785284628
2011,"Dienstag, 18. Februar 2020 14:27:18",A4 3,25.0,148.0,0.012,194.3,149.7,153.5,132.0,VAN063_P3(TS-015c)_1.txt,VAN63_P3,P09,methacrylate,Poly-Ethyl MA,C=C(C)C(=O)OCC,[CH2][C](C)(C(=O)OCC),22400.0,1.19,SEC13,65.0,2020-02-18 00:00:00,PVA,1,114.14399999999998,C3[C](C)(C(=O)OCC)[CH2][C](C)(C(=O)OCC)[CH2][C](C)(C(=O)OCC)[CH2][C](C)(C(=O)OCC)[CH2][C](C)(C(=O)OCC)[CH2][C](C)(C(=O)OCC)[CH2][C](C)(C(=O)OCC)[CH2][C](C)(C(=O)OCC)[CH2][C](C)(C(=O)OCC)[CH2][C](C)(C(=O)OCC)3,196.24334174376233,1,1,1.0,157.93333333333334,169.05206298828125,21.05206298828125,0.14224366883973819
2012,"Dienstag, 18. Februar 2020 14:27:52",A5 1,25.0,165.2,0.106,299.5,175.0,177.9,145.3,VAN063_P3(TS-015c)_1.txt,VAN63_P3,P09,methacrylate,Poly-Ethyl MA,C=C(C)C(=O)OCC,[CH2][C](C)(C(=O)OCC),22400.0,1.19,SEC13,65.0,2020-02-18 00:00:00,PVA,1,114.14399999999998,C3[C](C)(C(=O)OCC)[CH2][C](C)(C(=O)OCC)[CH2][C](C)(C(=O)OCC)[CH2][C](C)(C(=O)OCC)[CH2][C](C)(C(=O)OCC)[CH2][C](C)(C(=O)OCC)[CH2][C](C)(C(=O)OCC)[CH2][C](C)(C(=O)OCC)[CH2][C](C)(C(=O)OCC)[CH2][C](C)(C(=O)OCC)3,196.24334174376233,1,1,1.0,157.93333333333334,169.05209350585938,3.8520935058593864,0.02331775729939096
2013,"Dienstag, 18. Februar 2020 14:28:03",A5 2,25.0,171.1,0.08,271.7,182.0,187.0,137.7,VAN063_P3(TS-015c)_1.txt,VAN63_P3,P09,methacrylate,Poly-Ethyl MA,C=C(C)C(=O)OCC,[CH2][C](C)(C(=O)OCC),22400.0,1.19,SEC13,65.0,2020-02-18 00:00:00,PVA,1,114.14399999999998,C3[C](C)(C(=O)OCC)[CH2][C](C)(C(=O)OCC)[CH2][C](C)(C(=O)OCC)[CH2][C](C)(C(=O)OCC)[CH2][C](C)(C(=O)OCC)[CH2][C](C)(C(=O)OCC)[CH2][C](C)(C(=O)OCC)[CH2][C](C)(C(=O)OCC)[CH2][C](C)(C(=O)OCC)[CH2][C](C)(C(=O)OCC)3,196.24334174376233,1,1,1.0,157.93333333333334,169.05209350585938,2.0479064941406193,0.011969061917829453
