Repository: JulianKimmig/nanoparticle_size_prediction

File: pretrained/np_model_14/evaluation/train_df.csv (part 32 of 37)
index,measurment_data,sample,temperature,z_average,dispersity,mean_count_rate,volume_mean,intensity_mean,number_mean,file,np_formulation,substance_code,polymer_class,polymer,smiles_monomer,smiles_ru,mn,pdi,mn_method,tg,date,additive,polymer_concentration,mass_ru,circular_smiles_10,dp,with_pva,valid,roll_valid,mean_z_average,predicted_z_average,error,rel_error
2014,"Dienstag, 18. Februar 2020 14:28:14",A5 3,25.0,164.8,0.086,258.7,174.2,181.1,129.8,VAN063_P3(TS-015c)_1.txt,VAN63_P3,P09,methacrylate,Poly-Ethyl MA,C=C(C)C(=O)OCC,[CH2][C](C)(C(=O)OCC),22400.0,1.19,SEC13,65.0,2020-02-18 00:00:00,PVA,1,114.14399999999998,C3[C](C)(C(=O)OCC)[CH2][C](C)(C(=O)OCC)[CH2][C](C)(C(=O)OCC)[CH2][C](C)(C(=O)OCC)[CH2][C](C)(C(=O)OCC)[CH2][C](C)(C(=O)OCC)[CH2][C](C)(C(=O)OCC)[CH2][C](C)(C(=O)OCC)[CH2][C](C)(C(=O)OCC)[CH2][C](C)(C(=O)OCC)3,196.24334174376233,1,1,1.0,157.93333333333334,169.0520782470703,4.252078247070301,0.02580144567397027
2015,"Dienstag, 18. Februar 2020 14:28:48",A6 1,25.0,157.2,0.048,224.0,162.3,165.4,140.1,VAN063_P3(TS-015c)_1.txt,VAN63_P3,P09,methacrylate,Poly-Ethyl MA,C=C(C)C(=O)OCC,[CH2][C](C)(C(=O)OCC),22400.0,1.19,SEC13,65.0,2020-02-18 00:00:00,PVA,1,114.14399999999998,C3[C](C)(C(=O)OCC)[CH2][C](C)(C(=O)OCC)[CH2][C](C)(C(=O)OCC)[CH2][C](C)(C(=O)OCC)[CH2][C](C)(C(=O)OCC)[CH2][C](C)(C(=O)OCC)[CH2][C](C)(C(=O)OCC)[CH2][C](C)(C(=O)OCC)[CH2][C](C)(C(=O)OCC)[CH2][C](C)(C(=O)OCC)3,196.24334174376233,1,1,1.0,157.93333333333334,169.0520782470703,11.852078247070324,0.07539489979052369
2016,"Dienstag, 18. Februar 2020 14:28:59",A6 2,25.0,159.8,0.016,197.2,164.0,169.1,133.4,VAN063_P3(TS-015c)_1.txt,VAN63_P3,P09,methacrylate,Poly-Ethyl MA,C=C(C)C(=O)OCC,[CH2][C](C)(C(=O)OCC),22400.0,1.19,SEC13,65.0,2020-02-18 00:00:00,PVA,1,114.14399999999998,C3[C](C)(C(=O)OCC)[CH2][C](C)(C(=O)OCC)[CH2][C](C)(C(=O)OCC)[CH2][C](C)(C(=O)OCC)[CH2][C](C)(C(=O)OCC)[CH2][C](C)(C(=O)OCC)[CH2][C](C)(C(=O)OCC)[CH2][C](C)(C(=O)OCC)[CH2][C](C)(C(=O)OCC)[CH2][C](C)(C(=O)OCC)3,196.24334174376233,1,1,1.0,157.93333333333334,169.05206298828125,9.252062988281239,0.05789776588411288
2017,"Dienstag, 18. Februar 2020 14:29:10",A6 3,25.0,153.4,0.047,197.7,157.0,163.6,126.3,VAN063_P3(TS-015c)_1.txt,VAN63_P3,P09,methacrylate,Poly-Ethyl MA,C=C(C)C(=O)OCC,[CH2][C](C)(C(=O)OCC),22400.0,1.19,SEC13,65.0,2020-02-18 00:00:00,PVA,1,114.14399999999998,C3[C](C)(C(=O)OCC)[CH2][C](C)(C(=O)OCC)[CH2][C](C)(C(=O)OCC)[CH2][C](C)(C(=O)OCC)[CH2][C](C)(C(=O)OCC)[CH2][C](C)(C(=O)OCC)[CH2][C](C)(C(=O)OCC)[CH2][C](C)(C(=O)OCC)[CH2][C](C)(C(=O)OCC)[CH2][C](C)(C(=O)OCC)3,196.24334174376233,1,1,1.0,157.93333333333334,169.0520782470703,15.652078247070307,0.10203440839028882
2018,"Dienstag, 18. Februar 2020 14:29:50",B1 1,25.0,193.7,0.039,256.0,208.2,208.0,171.9,VAN063_P3(TS-015c)_1.txt,VAN63_P3,P09,methacrylate,Poly-Ethyl MA,C=C(C)C(=O)OCC,[CH2][C](C)(C(=O)OCC),22400.0,1.19,SEC13,65.0,2020-02-18 00:00:00,None,3,114.14399999999998,C3[C](C)(C(=O)OCC)[CH2][C](C)(C(=O)OCC)[CH2][C](C)(C(=O)OCC)[CH2][C](C)(C(=O)OCC)[CH2][C](C)(C(=O)OCC)[CH2][C](C)(C(=O)OCC)[CH2][C](C)(C(=O)OCC)[CH2][C](C)(C(=O)OCC)[CH2][C](C)(C(=O)OCC)[CH2][C](C)(C(=O)OCC)3,196.24334174376233,0,1,0.9629629629629628,175.51111111111112,169.6760711669922,24.0239288330078,0.12402647822926073
2019,"Dienstag, 18. Februar 2020 14:30:01",B1 2,25.0,191.2,0.083,258.8,204.9,204.7,170.7,VAN063_P3(TS-015c)_1.txt,VAN63_P3,P09,methacrylate,Poly-Ethyl MA,C=C(C)C(=O)OCC,[CH2][C](C)(C(=O)OCC),22400.0,1.19,SEC13,65.0,2020-02-18 00:00:00,None,3,114.14399999999998,C3[C](C)(C(=O)OCC)[CH2][C](C)(C(=O)OCC)[CH2][C](C)(C(=O)OCC)[CH2][C](C)(C(=O)OCC)[CH2][C](C)(C(=O)OCC)[CH2][C](C)(C(=O)OCC)[CH2][C](C)(C(=O)OCC)[CH2][C](C)(C(=O)OCC)[CH2][C](C)(C(=O)OCC)[CH2][C](C)(C(=O)OCC)3,196.24334174376233,0,1,0.9629629629629628,175.51111111111112,169.6761016845703,21.523898315429676,0.11257268993425563
2020,"Dienstag, 18. Februar 2020 14:30:12",B1 3,25.0,186.9,0.039,255.3,196.0,195.8,170.7,VAN063_P3(TS-015c)_1.txt,VAN63_P3,P09,methacrylate,Poly-Ethyl MA,C=C(C)C(=O)OCC,[CH2][C](C)(C(=O)OCC),22400.0,1.19,SEC13,65.0,2020-02-18 00:00:00,None,3,114.14399999999998,C3[C](C)(C(=O)OCC)[CH2][C](C)(C(=O)OCC)[CH2][C](C)(C(=O)OCC)[CH2][C](C)(C(=O)OCC)[CH2][C](C)(C(=O)OCC)[CH2][C](C)(C(=O)OCC)[CH2][C](C)(C(=O)OCC)[CH2][C](C)(C(=O)OCC)[CH2][C](C)(C(=O)OCC)[CH2][C](C)(C(=O)OCC)3,196.24334174376233,0,1,0.9629629629629628,175.51111111111112,169.67608642578125,17.223913574218756,0.09215577086259366
2021,"Dienstag, 18. Februar 2020 14:30:54",B2 1,25.0,174.2,0.092,243.0,186.8,190.6,141.9,VAN063_P3(TS-015c)_1.txt,VAN63_P3,P09,methacrylate,Poly-Ethyl MA,C=C(C)C(=O)OCC,[CH2][C](C)(C(=O)OCC),22400.0,1.19,SEC13,65.0,2020-02-18 00:00:00,None,3,114.14399999999998,C3[C](C)(C(=O)OCC)[CH2][C](C)(C(=O)OCC)[CH2][C](C)(C(=O)OCC)[CH2][C](C)(C(=O)OCC)[CH2][C](C)(C(=O)OCC)[CH2][C](C)(C(=O)OCC)[CH2][C](C)(C(=O)OCC)[CH2][C](C)(C(=O)OCC)[CH2][C](C)(C(=O)OCC)[CH2][C](C)(C(=O)OCC)3,196.24334174376233,0,1,0.9629629629629628,175.51111111111112,169.67608642578125,4.523913574218739,0.02596965312410298
2022,"Dienstag, 18. Februar 2020 14:31:05",B2 2,25.0,168.4,0.19899999999999998,241.6,174.7,181.1,131.7,VAN063_P3(TS-015c)_1.txt,VAN63_P3,P09,methacrylate,Poly-Ethyl MA,C=C(C)C(=O)OCC,[CH2][C](C)(C(=O)OCC),22400.0,1.19,SEC13,65.0,2020-02-18 00:00:00,None,3,114.14399999999998,C3[C](C)(C(=O)OCC)[CH2][C](C)(C(=O)OCC)[CH2][C](C)(C(=O)OCC)[CH2][C](C)(C(=O)OCC)[CH2][C](C)(C(=O)OCC)[CH2][C](C)(C(=O)OCC)[CH2][C](C)(C(=O)OCC)[CH2][C](C)(C(=O)OCC)[CH2][C](C)(C(=O)OCC)[CH2][C](C)(C(=O)OCC)3,196.24334174376233,0,1,0.9629629629629628,175.51111111111112,169.67605590820312,1.2760559082031193,0.007577529146099283
2023,"Dienstag, 18. Februar 2020 14:31:16",B2 3,25.0,175.7,0.09699999999999999,242.9,174.3,177.3,144.6,VAN063_P3(TS-015c)_1.txt,VAN63_P3,P09,methacrylate,Poly-Ethyl MA,C=C(C)C(=O)OCC,[CH2][C](C)(C(=O)OCC),22400.0,1.19,SEC13,65.0,2020-02-18 00:00:00,None,3,114.14399999999998,C3[C](C)(C(=O)OCC)[CH2][C](C)(C(=O)OCC)[CH2][C](C)(C(=O)OCC)[CH2][C](C)(C(=O)OCC)[CH2][C](C)(C(=O)OCC)[CH2][C](C)(C(=O)OCC)[CH2][C](C)(C(=O)OCC)[CH2][C](C)(C(=O)OCC)[CH2][C](C)(C(=O)OCC)[CH2][C](C)(C(=O)OCC)3,196.24334174376233,0,1,0.9629629629629628,175.51111111111112,169.67608642578125,6.023913574218739,0.034285222391683204
2024,"Dienstag, 18. Februar 2020 14:31:55",B3 1,25.0,164.2,0.021,209.5,167.1,168.9,147.0,VAN063_P3(TS-015c)_1.txt,VAN63_P3,P09,methacrylate,Poly-Ethyl MA,C=C(C)C(=O)OCC,[CH2][C](C)(C(=O)OCC),22400.0,1.19,SEC13,65.0,2020-02-18 00:00:00,None,3,114.14399999999998,C3[C](C)(C(=O)OCC)[CH2][C](C)(C(=O)OCC)[CH2][C](C)(C(=O)OCC)[CH2][C](C)(C(=O)OCC)[CH2][C](C)(C(=O)OCC)[CH2][C](C)(C(=O)OCC)[CH2][C](C)(C(=O)OCC)[CH2][C](C)(C(=O)OCC)[CH2][C](C)(C(=O)OCC)[CH2][C](C)(C(=O)OCC)3,196.24334174376233,0,1,0.9629629629629628,175.51111111111112,169.67608642578125,5.476086425781261,0.033350100035208656
2025,"Dienstag, 18. Februar 2020 14:32:06",B3 2,25.0,163.8,0.035,212.1,169.4,171.7,146.0,VAN063_P3(TS-015c)_1.txt,VAN63_P3,P09,methacrylate,Poly-Ethyl MA,C=C(C)C(=O)OCC,[CH2][C](C)(C(=O)OCC),22400.0,1.19,SEC13,65.0,2020-02-18 00:00:00,None,3,114.14399999999998,C3[C](C)(C(=O)OCC)[CH2][C](C)(C(=O)OCC)[CH2][C](C)(C(=O)OCC)[CH2][C](C)(C(=O)OCC)[CH2][C](C)(C(=O)OCC)[CH2][C](C)(C(=O)OCC)[CH2][C](C)(C(=O)OCC)[CH2][C](C)(C(=O)OCC)[CH2][C](C)(C(=O)OCC)[CH2][C](C)(C(=O)OCC)3,196.24334174376233,0,1,0.9629629629629628,175.51111111111112,169.6760711669922,5.876071166992176,0.03587345034793758
2026,"Dienstag, 18. Februar 2020 14:32:17",B3 3,25.0,161.5,0.079,209.2,169.2,172.6,141.6,VAN063_P3(TS-015c)_1.txt,VAN63_P3,P09,methacrylate,Poly-Ethyl MA,C=C(C)C(=O)OCC,[CH2][C](C)(C(=O)OCC),22400.0,1.19,SEC13,65.0,2020-02-18 00:00:00,None,3,114.14399999999998,C3[C](C)(C(=O)OCC)[CH2][C](C)(C(=O)OCC)[CH2][C](C)(C(=O)OCC)[CH2][C](C)(C(=O)OCC)[CH2][C](C)(C(=O)OCC)[CH2][C](C)(C(=O)OCC)[CH2][C](C)(C(=O)OCC)[CH2][C](C)(C(=O)OCC)[CH2][C](C)(C(=O)OCC)[CH2][C](C)(C(=O)OCC)3,196.24334174376233,0,1,0.9629629629629628,175.51111111111112,169.67608642578125,8.17608642578125,0.05062592214106037
2027,"Dienstag, 18. Februar 2020 14:32:57",B4 1,25.0,186.1,0.177,190.9,201.3,201.5,166.7,VAN063_P3(TS-015c)_1.txt,VAN63_P3,P09,methacrylate,Poly-Ethyl MA,C=C(C)C(=O)OCC,[CH2][C](C)(C(=O)OCC),22400.0,1.19,SEC13,65.0,2020-02-18 00:00:00,PVA,3,114.14399999999998,C3[C](C)(C(=O)OCC)[CH2][C](C)(C(=O)OCC)[CH2][C](C)(C(=O)OCC)[CH2][C](C)(C(=O)OCC)[CH2][C](C)(C(=O)OCC)[CH2][C](C)(C(=O)OCC)[CH2][C](C)(C(=O)OCC)[CH2][C](C)(C(=O)OCC)[CH2][C](C)(C(=O)OCC)[CH2][C](C)(C(=O)OCC)3,196.24334174376233,1,1,1.0,191.47777777777776,194.15484619140625,8.054846191406256,0.04328235460186059
2028,"Dienstag, 18. Februar 2020 14:33:08",B4 2,25.0,190.7,0.1,173.7,211.5,215.2,137.8,VAN063_P3(TS-015c)_1.txt,VAN63_P3,P09,methacrylate,Poly-Ethyl MA,C=C(C)C(=O)OCC,[CH2][C](C)(C(=O)OCC),22400.0,1.19,SEC13,65.0,2020-02-18 00:00:00,PVA,3,114.14399999999998,C3[C](C)(C(=O)OCC)[CH2][C](C)(C(=O)OCC)[CH2][C](C)(C(=O)OCC)[CH2][C](C)(C(=O)OCC)[CH2][C](C)(C(=O)OCC)[CH2][C](C)(C(=O)OCC)[CH2][C](C)(C(=O)OCC)[CH2][C](C)(C(=O)OCC)[CH2][C](C)(C(=O)OCC)[CH2][C](C)(C(=O)OCC)3,196.24334174376233,1,1,1.0,191.47777777777776,194.1548309326172,3.454830932617199,0.018116575420121652
2029,"Dienstag, 18. Februar 2020 14:33:19",B4 3,25.0,183.1,0.09,175.5,197.3,199.0,154.4,VAN063_P3(TS-015c)_1.txt,VAN63_P3,P09,methacrylate,Poly-Ethyl MA,C=C(C)C(=O)OCC,[CH2][C](C)(C(=O)OCC),22400.0,1.19,SEC13,65.0,2020-02-18 00:00:00,PVA,3,114.14399999999998,C3[C](C)(C(=O)OCC)[CH2][C](C)(C(=O)OCC)[CH2][C](C)(C(=O)OCC)[CH2][C](C)(C(=O)OCC)[CH2][C](C)(C(=O)OCC)[CH2][C](C)(C(=O)OCC)[CH2][C](C)(C(=O)OCC)[CH2][C](C)(C(=O)OCC)[CH2][C](C)(C(=O)OCC)[CH2][C](C)(C(=O)OCC)3,196.24334174376233,1,1,1.0,191.47777777777776,194.15484619140625,11.054846191406256,0.06037600322996317
2030,"Dienstag, 18. Februar 2020 14:33:54",B5 1,25.0,187.7,0.027000000000000003,390.3,196.9,196.9,168.9,VAN063_P3(TS-015c)_1.txt,VAN63_P3,P09,methacrylate,Poly-Ethyl MA,C=C(C)C(=O)OCC,[CH2][C](C)(C(=O)OCC),22400.0,1.19,SEC13,65.0,2020-02-18 00:00:00,PVA,3,114.14399999999998,C3[C](C)(C(=O)OCC)[CH2][C](C)(C(=O)OCC)[CH2][C](C)(C(=O)OCC)[CH2][C](C)(C(=O)OCC)[CH2][C](C)(C(=O)OCC)[CH2][C](C)(C(=O)OCC)[CH2][C](C)(C(=O)OCC)[CH2][C](C)(C(=O)OCC)[CH2][C](C)(C(=O)OCC)[CH2][C](C)(C(=O)OCC)3,196.24334174376233,1,1,1.0,191.47777777777776,194.15484619140625,6.454846191406261,0.0343891645786162
2031,"Dienstag, 18. Februar 2020 14:34:05",B5 2,25.0,190.5,0.066,399.0,204.9,205.8,159.4,VAN063_P3(TS-015c)_1.txt,VAN63_P3,P09,methacrylate,Poly-Ethyl MA,C=C(C)C(=O)OCC,[CH2][C](C)(C(=O)OCC),22400.0,1.19,SEC13,65.0,2020-02-18 00:00:00,PVA,3,114.14399999999998,C3[C](C)(C(=O)OCC)[CH2][C](C)(C(=O)OCC)[CH2][C](C)(C(=O)OCC)[CH2][C](C)(C(=O)OCC)[CH2][C](C)(C(=O)OCC)[CH2][C](C)(C(=O)OCC)[CH2][C](C)(C(=O)OCC)[CH2][C](C)(C(=O)OCC)[CH2][C](C)(C(=O)OCC)[CH2][C](C)(C(=O)OCC)3,196.24334174376233,1,1,1.0,191.47777777777776,194.15484619140625,3.65484619140625,0.01918554431184383
2032,"Dienstag, 18. Februar 2020 14:34:16",B5 3,25.0,194.0,0.064,395.8,198.4,197.7,177.0,VAN063_P3(TS-015c)_1.txt,VAN63_P3,P09,methacrylate,Poly-Ethyl MA,C=C(C)C(=O)OCC,[CH2][C](C)(C(=O)OCC),22400.0,1.19,SEC13,65.0,2020-02-18 00:00:00,PVA,3,114.14399999999998,C3[C](C)(C(=O)OCC)[CH2][C](C)(C(=O)OCC)[CH2][C](C)(C(=O)OCC)[CH2][C](C)(C(=O)OCC)[CH2][C](C)(C(=O)OCC)[CH2][C](C)(C(=O)OCC)[CH2][C](C)(C(=O)OCC)[CH2][C](C)(C(=O)OCC)[CH2][C](C)(C(=O)OCC)[CH2][C](C)(C(=O)OCC)3,196.24334174376233,1,1,1.0,191.47777777777776,194.15484619140625,0.15484619140625,0.0007981762443621134
2033,"Dienstag, 18. Februar 2020 14:34:52",B6 1,25.0,203.4,0.013000000000000001,437.6,214.7,213.8,180.7,VAN063_P3(TS-015c)_1.txt,VAN63_P3,P09,methacrylate,Poly-Ethyl MA,C=C(C)C(=O)OCC,[CH2][C](C)(C(=O)OCC),22400.0,1.19,SEC13,65.0,2020-02-18 00:00:00,PVA,3,114.14399999999998,C3[C](C)(C(=O)OCC)[CH2][C](C)(C(=O)OCC)[CH2][C](C)(C(=O)OCC)[CH2][C](C)(C(=O)OCC)[CH2][C](C)(C(=O)OCC)[CH2][C](C)(C(=O)OCC)[CH2][C](C)(C(=O)OCC)[CH2][C](C)(C(=O)OCC)[CH2][C](C)(C(=O)OCC)[CH2][C](C)(C(=O)OCC)3,196.24334174376233,1,1,1.0,191.47777777777776,194.15484619140625,9.245153808593756,0.04545306690557402
2034,"Dienstag, 18. Februar 2020 14:35:03",B6 2,25.0,194.5,0.013999999999999999,425.5,202.7,202.1,177.7,VAN063_P3(TS-015c)_1.txt,VAN63_P3,P09,methacrylate,Poly-Ethyl MA,C=C(C)C(=O)OCC,[CH2][C](C)(C(=O)OCC),22400.0,1.19,SEC13,65.0,2020-02-18 00:00:00,PVA,3,114.14399999999998,C3[C](C)(C(=O)OCC)[CH2][C](C)(C(=O)OCC)[CH2][C](C)(C(=O)OCC)[CH2][C](C)(C(=O)OCC)[CH2][C](C)(C(=O)OCC)[CH2][C](C)(C(=O)OCC)[CH2][C](C)(C(=O)OCC)[CH2][C](C)(C(=O)OCC)[CH2][C](C)(C(=O)OCC)[CH2][C](C)(C(=O)OCC)3,196.24334174376233,1,1,1.0,191.47777777777776,194.15484619140625,0.34515380859375,0.0017745697099935732
2035,"Dienstag, 18. Februar 2020 14:35:14",B6 3,25.0,193.3,0.013000000000000001,412.6,201.4,201.0,175.8,VAN063_P3(TS-015c)_1.txt,VAN63_P3,P09,methacrylate,Poly-Ethyl MA,C=C(C)C(=O)OCC,[CH2][C](C)(C(=O)OCC),22400.0,1.19,SEC13,65.0,2020-02-18 00:00:00,PVA,3,114.14399999999998,C3[C](C)(C(=O)OCC)[CH2][C](C)(C(=O)OCC)[CH2][C](C)(C(=O)OCC)[CH2][C](C)(C(=O)OCC)[CH2][C](C)(C(=O)OCC)[CH2][C](C)(C(=O)OCC)[CH2][C](C)(C(=O)OCC)[CH2][C](C)(C(=O)OCC)[CH2][C](C)(C(=O)OCC)[CH2][C](C)(C(=O)OCC)3,196.24334174376233,1,1,1.0,191.47777777777776,194.15484619140625,0.8548461914062386,0.004422380710844483
2036,"Dienstag, 18. Februar 2020 14:35:50",C1 1,25.0,199.0,0.07400000000000001,428.1,220.1,219.6,167.2,VAN063_P3(TS-015c)_1.txt,VAN63_P3,P09,methacrylate,Poly-Ethyl MA,C=C(C)C(=O)OCC,[CH2][C](C)(C(=O)OCC),22400.0,1.19,SEC13,65.0,2020-02-18 00:00:00,None,5,114.14399999999998,C3[C](C)(C(=O)OCC)[CH2][C](C)(C(=O)OCC)[CH2][C](C)(C(=O)OCC)[CH2][C](C)(C(=O)OCC)[CH2][C](C)(C(=O)OCC)[CH2][C](C)(C(=O)OCC)[CH2][C](C)(C(=O)OCC)[CH2][C](C)(C(=O)OCC)[CH2][C](C)(C(=O)OCC)[CH2][C](C)(C(=O)OCC)3,196.24334174376233,0,1,0.9722222222222222,197.01111111111112,189.43748474121094,9.562515258789062,0.04805284049642745
2037,"Dienstag, 18. Februar 2020 14:36:01",C1 2,25.0,200.4,0.14400000000000002,441.2,395.8,278.2,148.8,VAN063_P3(TS-015c)_1.txt,VAN63_P3,P09,methacrylate,Poly-Ethyl MA,C=C(C)C(=O)OCC,[CH2][C](C)(C(=O)OCC),22400.0,1.19,SEC13,65.0,2020-02-18 00:00:00,None,5,114.14399999999998,C3[C](C)(C(=O)OCC)[CH2][C](C)(C(=O)OCC)[CH2][C](C)(C(=O)OCC)[CH2][C](C)(C(=O)OCC)[CH2][C](C)(C(=O)OCC)[CH2][C](C)(C(=O)OCC)[CH2][C](C)(C(=O)OCC)[CH2][C](C)(C(=O)OCC)[CH2][C](C)(C(=O)OCC)[CH2][C](C)(C(=O)OCC)3,196.24334174376233,0,1,0.9722222222222222,197.01111111111112,189.43748474121094,10.962515258789068,0.05470316995403726
2038,"Dienstag, 18. Februar 2020 14:36:12",C1 3,25.0,198.1,0.08900000000000001,433.3,214.5,213.5,175.3,VAN063_P3(TS-015c)_1.txt,VAN63_P3,P09,methacrylate,Poly-Ethyl MA,C=C(C)C(=O)OCC,[CH2][C](C)(C(=O)OCC),22400.0,1.19,SEC13,65.0,2020-02-18 00:00:00,None,5,114.14399999999998,C3[C](C)(C(=O)OCC)[CH2][C](C)(C(=O)OCC)[CH2][C](C)(C(=O)OCC)[CH2][C](C)(C(=O)OCC)[CH2][C](C)(C(=O)OCC)[CH2][C](C)(C(=O)OCC)[CH2][C](C)(C(=O)OCC)[CH2][C](C)(C(=O)OCC)[CH2][C](C)(C(=O)OCC)[CH2][C](C)(C(=O)OCC)3,196.24334174376233,0,1,0.9722222222222222,197.01111111111112,189.43746948242188,8.66253051757812,0.04372806924572498
2039,"Dienstag, 18. Februar 2020 14:36:45",C2 1,25.0,198.8,0.073,389.2,217.1,217.0,163.7,VAN063_P3(TS-015c)_1.txt,VAN63_P3,P09,methacrylate,Poly-Ethyl MA,C=C(C)C(=O)OCC,[CH2][C](C)(C(=O)OCC),22400.0,1.19,SEC13,65.0,2020-02-18 00:00:00,None,5,114.14399999999998,C3[C](C)(C(=O)OCC)[CH2][C](C)(C(=O)OCC)[CH2][C](C)(C(=O)OCC)[CH2][C](C)(C(=O)OCC)[CH2][C](C)(C(=O)OCC)[CH2][C](C)(C(=O)OCC)[CH2][C](C)(C(=O)OCC)[CH2][C](C)(C(=O)OCC)[CH2][C](C)(C(=O)OCC)[CH2][C](C)(C(=O)OCC)3,196.24334174376233,0,1,0.9722222222222222,197.01111111111112,189.43748474121094,9.362515258789074,0.04709514717700741
2040,"Dienstag, 18. Februar 2020 14:36:56",C2 2,25.0,206.2,0.087,518.1,229.3,227.8,166.8,VAN063_P3(TS-015c)_1.txt,VAN63_P3,P09,methacrylate,Poly-Ethyl MA,C=C(C)C(=O)OCC,[CH2][C](C)(C(=O)OCC),22400.0,1.19,SEC13,65.0,2020-02-18 00:00:00,None,5,114.14399999999998,C3[C](C)(C(=O)OCC)[CH2][C](C)(C(=O)OCC)[CH2][C](C)(C(=O)OCC)[CH2][C](C)(C(=O)OCC)[CH2][C](C)(C(=O)OCC)[CH2][C](C)(C(=O)OCC)[CH2][C](C)(C(=O)OCC)[CH2][C](C)(C(=O)OCC)[CH2][C](C)(C(=O)OCC)[CH2][C](C)(C(=O)OCC)3,196.24334174376233,0,1,0.9722222222222222,197.01111111111112,189.43748474121094,16.76251525878905,0.08129250852952984
2041,"Dienstag, 18. Februar 2020 14:37:07",C2 3,25.0,197.9,0.012,514.8,208.6,208.2,173.0,VAN063_P3(TS-015c)_1.txt,VAN63_P3,P09,methacrylate,Poly-Ethyl MA,C=C(C)C(=O)OCC,[CH2][C](C)(C(=O)OCC),22400.0,1.19,SEC13,65.0,2020-02-18 00:00:00,None,5,114.14399999999998,C3[C](C)(C(=O)OCC)[CH2][C](C)(C(=O)OCC)[CH2][C](C)(C(=O)OCC)[CH2][C](C)(C(=O)OCC)[CH2][C](C)(C(=O)OCC)[CH2][C](C)(C(=O)OCC)[CH2][C](C)(C(=O)OCC)[CH2][C](C)(C(=O)OCC)[CH2][C](C)(C(=O)OCC)[CH2][C](C)(C(=O)OCC)3,196.24334174376233,0,1,0.9722222222222222,197.01111111111112,189.43748474121094,8.462515258789068,0.042761572808433894
2042,"Dienstag, 18. Februar 2020 14:37:41",C3 1,25.0,191.1,0.043,461.3,201.7,201.5,171.2,VAN063_P3(TS-015c)_1.txt,VAN63_P3,P09,methacrylate,Poly-Ethyl MA,C=C(C)C(=O)OCC,[CH2][C](C)(C(=O)OCC),22400.0,1.19,SEC13,65.0,2020-02-18 00:00:00,None,5,114.14399999999998,C3[C](C)(C(=O)OCC)[CH2][C](C)(C(=O)OCC)[CH2][C](C)(C(=O)OCC)[CH2][C](C)(C(=O)OCC)[CH2][C](C)(C(=O)OCC)[CH2][C](C)(C(=O)OCC)[CH2][C](C)(C(=O)OCC)[CH2][C](C)(C(=O)OCC)[CH2][C](C)(C(=O)OCC)[CH2][C](C)(C(=O)OCC)3,196.24334174376233,0,1,0.9722222222222222,197.01111111111112,189.43746948242188,1.6625305175781193,0.008699793393920038
2043,"Dienstag, 18. Februar 2020 14:37:52",C3 2,25.0,188.6,0.077,476.2,200.9,200.7,170.2,VAN063_P3(TS-015c)_1.txt,VAN63_P3,P09,methacrylate,Poly-Ethyl MA,C=C(C)C(=O)OCC,[CH2][C](C)(C(=O)OCC),22400.0,1.19,SEC13,65.0,2020-02-18 00:00:00,None,5,114.14399999999998,C3[C](C)(C(=O)OCC)[CH2][C](C)(C(=O)OCC)[CH2][C](C)(C(=O)OCC)[CH2][C](C)(C(=O)OCC)[CH2][C](C)(C(=O)OCC)[CH2][C](C)(C(=O)OCC)[CH2][C](C)(C(=O)OCC)[CH2][C](C)(C(=O)OCC)[CH2][C](C)(C(=O)OCC)[CH2][C](C)(C(=O)OCC)3,196.24334174376233,0,1,0.9722222222222222,197.01111111111112,189.43748474121094,0.8374847412109432,0.004440534152762159
2044,"Dienstag, 18. Februar 2020 14:38:03",C3 3,25.0,193.0,0.09699999999999999,481.6,211.7,211.9,160.2,VAN063_P3(TS-015c)_1.txt,VAN63_P3,P09,methacrylate,Poly-Ethyl MA,C=C(C)C(=O)OCC,[CH2][C](C)(C(=O)OCC),22400.0,1.19,SEC13,65.0,2020-02-18 00:00:00,None,5,114.14399999999998,C3[C](C)(C(=O)OCC)[CH2][C](C)(C(=O)OCC)[CH2][C](C)(C(=O)OCC)[CH2][C](C)(C(=O)OCC)[CH2][C](C)(C(=O)OCC)[CH2][C](C)(C(=O)OCC)[CH2][C](C)(C(=O)OCC)[CH2][C](C)(C(=O)OCC)[CH2][C](C)(C(=O)OCC)[CH2][C](C)(C(=O)OCC)3,196.24334174376233,0,1,0.9722222222222222,197.01111111111112,189.43748474121094,3.5625152587890625,0.018458628283881152
2045,"Dienstag, 18. Februar 2020 14:38:41",C4 1,25.0,238.9,0.015,203.2,250.1,247.1,218.6,VAN063_P3(TS-015c)_1.txt,VAN63_P3,P09,methacrylate,Poly-Ethyl MA,C=C(C)C(=O)OCC,[CH2][C](C)(C(=O)OCC),22400.0,1.19,SEC13,65.0,2020-02-18 00:00:00,PVA,5,114.14399999999998,C3[C](C)(C(=O)OCC)[CH2][C](C)(C(=O)OCC)[CH2][C](C)(C(=O)OCC)[CH2][C](C)(C(=O)OCC)[CH2][C](C)(C(=O)OCC)[CH2][C](C)(C(=O)OCC)[CH2][C](C)(C(=O)OCC)[CH2][C](C)(C(=O)OCC)[CH2][C](C)(C(=O)OCC)[CH2][C](C)(C(=O)OCC)3,196.24334174376233,1,1,1.0,227.16666666666669,218.26699829101562,20.63300170898438,0.08636668777306145
2046,"Dienstag, 18. Februar 2020 14:38:52",C4 2,25.0,231.9,0.10099999999999999,213.2,258.2,252.9,204.8,VAN063_P3(TS-015c)_1.txt,VAN63_P3,P09,methacrylate,Poly-Ethyl MA,C=C(C)C(=O)OCC,[CH2][C](C)(C(=O)OCC),22400.0,1.19,SEC13,65.0,2020-02-18 00:00:00,PVA,5,114.14399999999998,C3[C](C)(C(=O)OCC)[CH2][C](C)(C(=O)OCC)[CH2][C](C)(C(=O)OCC)[CH2][C](C)(C(=O)OCC)[CH2][C](C)(C(=O)OCC)[CH2][C](C)(C(=O)OCC)[CH2][C](C)(C(=O)OCC)[CH2][C](C)(C(=O)OCC)[CH2][C](C)(C(=O)OCC)[CH2][C](C)(C(=O)OCC)3,196.24334174376233,1,1,1.0,227.16666666666669,218.26699829101562,13.63300170898438,0.05878827817587055
2047,"Dienstag, 18. Februar 2020 14:39:03",C4 3,25.0,222.3,0.147,202.8,235.7,232.9,196.2,VAN063_P3(TS-015c)_1.txt,VAN63_P3,P09,methacrylate,Poly-Ethyl MA,C=C(C)C(=O)OCC,[CH2][C](C)(C(=O)OCC),22400.0,1.19,SEC13,65.0,2020-02-18 00:00:00,PVA,5,114.14399999999998,C3[C](C)(C(=O)OCC)[CH2][C](C)(C(=O)OCC)[CH2][C](C)(C(=O)OCC)[CH2][C](C)(C(=O)OCC)[CH2][C](C)(C(=O)OCC)[CH2][C](C)(C(=O)OCC)[CH2][C](C)(C(=O)OCC)[CH2][C](C)(C(=O)OCC)[CH2][C](C)(C(=O)OCC)[CH2][C](C)(C(=O)OCC)3,196.24334174376233,1,1,1.0,227.16666666666669,218.26699829101562,4.033001708984386,0.018142157935152434
2048,"Dienstag, 18. Februar 2020 14:39:40",C5 1,25.0,237.5,0.027999999999999997,211.8,246.5,244.0,218.6,VAN063_P3(TS-015c)_1.txt,VAN63_P3,P09,methacrylate,Poly-Ethyl MA,C=C(C)C(=O)OCC,[CH2][C](C)(C(=O)OCC),22400.0,1.19,SEC13,65.0,2020-02-18 00:00:00,PVA,5,114.14399999999998,C3[C](C)(C(=O)OCC)[CH2][C](C)(C(=O)OCC)[CH2][C](C)(C(=O)OCC)[CH2][C](C)(C(=O)OCC)[CH2][C](C)(C(=O)OCC)[CH2][C](C)(C(=O)OCC)[CH2][C](C)(C(=O)OCC)[CH2][C](C)(C(=O)OCC)[CH2][C](C)(C(=O)OCC)[CH2][C](C)(C(=O)OCC)3,196.24334174376233,1,1,1.0,227.16666666666669,218.26698303222656,19.233016967773438,0.08098112407483553
2049,"Dienstag, 18. Februar 2020 14:39:51",C5 2,25.0,221.8,0.126,195.7,246.7,242.8,202.3,VAN063_P3(TS-015c)_1.txt,VAN63_P3,P09,methacrylate,Poly-Ethyl MA,C=C(C)C(=O)OCC,[CH2][C](C)(C(=O)OCC),22400.0,1.19,SEC13,65.0,2020-02-18 00:00:00,PVA,5,114.14399999999998,C3[C](C)(C(=O)OCC)[CH2][C](C)(C(=O)OCC)[CH2][C](C)(C(=O)OCC)[CH2][C](C)(C(=O)OCC)[CH2][C](C)(C(=O)OCC)[CH2][C](C)(C(=O)OCC)[CH2][C](C)(C(=O)OCC)[CH2][C](C)(C(=O)OCC)[CH2][C](C)(C(=O)OCC)[CH2][C](C)(C(=O)OCC)3,196.24334174376233,1,1,1.0,227.16666666666669,218.26699829101562,3.5330017089843864,0.015928772357909765
2050,"Dienstag, 18. Februar 2020 14:40:02",C5 3,25.0,224.8,0.051,168.3,238.3,236.3,211.1,VAN063_P3(TS-015c)_1.txt,VAN63_P3,P09,methacrylate,Poly-Ethyl MA,C=C(C)C(=O)OCC,[CH2][C](C)(C(=O)OCC),22400.0,1.19,SEC13,65.0,2020-02-18 00:00:00,PVA,5,114.14399999999998,C3[C](C)(C(=O)OCC)[CH2][C](C)(C(=O)OCC)[CH2][C](C)(C(=O)OCC)[CH2][C](C)(C(=O)OCC)[CH2][C](C)(C(=O)OCC)[CH2][C](C)(C(=O)OCC)[CH2][C](C)(C(=O)OCC)[CH2][C](C)(C(=O)OCC)[CH2][C](C)(C(=O)OCC)[CH2][C](C)(C(=O)OCC)3,196.24334174376233,1,1,1.0,227.16666666666669,218.26699829101562,6.533001708984386,0.02906139550259958
2051,"Dienstag, 18. Februar 2020 14:40:41",C6 1,25.0,231.8,0.04,202.8,253.1,248.6,200.9,VAN063_P3(TS-015c)_1.txt,VAN63_P3,P09,methacrylate,Poly-Ethyl MA,C=C(C)C(=O)OCC,[CH2][C](C)(C(=O)OCC),22400.0,1.19,SEC13,65.0,2020-02-18 00:00:00,PVA,5,114.14399999999998,C3[C](C)(C(=O)OCC)[CH2][C](C)(C(=O)OCC)[CH2][C](C)(C(=O)OCC)[CH2][C](C)(C(=O)OCC)[CH2][C](C)(C(=O)OCC)[CH2][C](C)(C(=O)OCC)[CH2][C](C)(C(=O)OCC)[CH2][C](C)(C(=O)OCC)[CH2][C](C)(C(=O)OCC)[CH2][C](C)(C(=O)OCC)3,196.24334174376233,1,1,1.0,227.16666666666669,218.26699829101562,13.533001708984386,0.0583822334296134
2052,"Dienstag, 18. Februar 2020 14:40:52",C6 2,25.0,217.3,0.002,198.6,227.9,226.0,196.7,VAN063_P3(TS-015c)_1.txt,VAN63_P3,P09,methacrylate,Poly-Ethyl MA,C=C(C)C(=O)OCC,[CH2][C](C)(C(=O)OCC),22400.0,1.19,SEC13,65.0,2020-02-18 00:00:00,PVA,5,114.14399999999998,C3[C](C)(C(=O)OCC)[CH2][C](C)(C(=O)OCC)[CH2][C](C)(C(=O)OCC)[CH2][C](C)(C(=O)OCC)[CH2][C](C)(C(=O)OCC)[CH2][C](C)(C(=O)OCC)[CH2][C](C)(C(=O)OCC)[CH2][C](C)(C(=O)OCC)[CH2][C](C)(C(=O)OCC)[CH2][C](C)(C(=O)OCC)3,196.24334174376233,1,1,1.0,227.16666666666669,218.26699829101562,0.9669982910156136,0.004450061164360854
2053,"Dienstag, 18. Februar 2020 14:41:03",C6 3,25.0,218.2,0.019,200.6,231.5,229.3,197.9,VAN063_P3(TS-015c)_1.txt,VAN63_P3,P09,methacrylate,Poly-Ethyl MA,C=C(C)C(=O)OCC,[CH2][C](C)(C(=O)OCC),22400.0,1.19,SEC13,65.0,2020-02-18 00:00:00,PVA,5,114.14399999999998,C3[C](C)(C(=O)OCC)[CH2][C](C)(C(=O)OCC)[CH2][C](C)(C(=O)OCC)[CH2][C](C)(C(=O)OCC)[CH2][C](C)(C(=O)OCC)[CH2][C](C)(C(=O)OCC)[CH2][C](C)(C(=O)OCC)[CH2][C](C)(C(=O)OCC)[CH2][C](C)(C(=O)OCC)[CH2][C](C)(C(=O)OCC)3,196.24334174376233,1,1,1.0,227.16666666666669,218.26699829101562,0.06699829101563637,0.00030704991299558375
2054,"Dienstag, 18. Februar 2020 14:41:38",D1 1,25.0,223.3,0.193,373.9,244.0,241.3,212.6,VAN063_P3(TS-015c)_1.txt,VAN63_P3,P09,methacrylate,Poly-Ethyl MA,C=C(C)C(=O)OCC,[CH2][C](C)(C(=O)OCC),22400.0,1.19,SEC13,65.0,2020-02-18 00:00:00,None,8,114.14399999999998,C3[C](C)(C(=O)OCC)[CH2][C](C)(C(=O)OCC)[CH2][C](C)(C(=O)OCC)[CH2][C](C)(C(=O)OCC)[CH2][C](C)(C(=O)OCC)[CH2][C](C)(C(=O)OCC)[CH2][C](C)(C(=O)OCC)[CH2][C](C)(C(=O)OCC)[CH2][C](C)(C(=O)OCC)[CH2][C](C)(C(=O)OCC)3,196.24334174376233,0,1,0.9722222222222222,224.0888888888889,211.9208984375,11.379101562500011,0.050958806818181865
2055,"Dienstag, 18. Februar 2020 14:41:49",D1 2,25.0,236.8,0.051,380.0,244.5,241.9,216.0,VAN063_P3(TS-015c)_1.txt,VAN63_P3,P09,methacrylate,Poly-Ethyl MA,C=C(C)C(=O)OCC,[CH2][C](C)(C(=O)OCC),22400.0,1.19,SEC13,65.0,2020-02-18 00:00:00,None,8,114.14399999999998,C3[C](C)(C(=O)OCC)[CH2][C](C)(C(=O)OCC)[CH2][C](C)(C(=O)OCC)[CH2][C](C)(C(=O)OCC)[CH2][C](C)(C(=O)OCC)[CH2][C](C)(C(=O)OCC)[CH2][C](C)(C(=O)OCC)[CH2][C](C)(C(=O)OCC)[CH2][C](C)(C(=O)OCC)[CH2][C](C)(C(=O)OCC)3,196.24334174376233,0,1,0.9722222222222222,224.0888888888889,211.92092895507812,24.879071044921886,0.10506364461537958
2056,"Dienstag, 18. Februar 2020 14:42:00",D1 3,25.0,218.2,0.18100000000000002,365.7,243.1,240.2,208.0,VAN063_P3(TS-015c)_1.txt,VAN63_P3,P09,methacrylate,Poly-Ethyl MA,C=C(C)C(=O)OCC,[CH2][C](C)(C(=O)OCC),22400.0,1.19,SEC13,65.0,2020-02-18 00:00:00,None,8,114.14399999999998,C3[C](C)(C(=O)OCC)[CH2][C](C)(C(=O)OCC)[CH2][C](C)(C(=O)OCC)[CH2][C](C)(C(=O)OCC)[CH2][C](C)(C(=O)OCC)[CH2][C](C)(C(=O)OCC)[CH2][C](C)(C(=O)OCC)[CH2][C](C)(C(=O)OCC)[CH2][C](C)(C(=O)OCC)[CH2][C](C)(C(=O)OCC)3,196.24334174376233,0,1,0.9722222222222222,224.0888888888889,211.92092895507812,6.279071044921864,0.028776677566094703
2057,"Dienstag, 18. Februar 2020 14:42:33",D2 1,25.0,240.7,0.13,400.7,290.6,277.8,188.5,VAN063_P3(TS-015c)_1.txt,VAN63_P3,P09,methacrylate,Poly-Ethyl MA,C=C(C)C(=O)OCC,[CH2][C](C)(C(=O)OCC),22400.0,1.19,SEC13,65.0,2020-02-18 00:00:00,None,8,114.14399999999998,C3[C](C)(C(=O)OCC)[CH2][C](C)(C(=O)OCC)[CH2][C](C)(C(=O)OCC)[CH2][C](C)(C(=O)OCC)[CH2][C](C)(C(=O)OCC)[CH2][C](C)(C(=O)OCC)[CH2][C](C)(C(=O)OCC)[CH2][C](C)(C(=O)OCC)[CH2][C](C)(C(=O)OCC)[CH2][C](C)(C(=O)OCC)3,196.24334174376233,0,1,0.9722222222222222,224.0888888888889,211.92092895507812,28.779071044921864,0.11956406749032765
2058,"Dienstag, 18. Februar 2020 14:42:44",D2 2,25.0,233.4,0.2,416.7,690.6,363.3,187.1,VAN063_P3(TS-015c)_1.txt,VAN63_P3,P09,methacrylate,Poly-Ethyl MA,C=C(C)C(=O)OCC,[CH2][C](C)(C(=O)OCC),22400.0,1.19,SEC13,65.0,2020-02-18 00:00:00,None,8,114.14399999999998,C3[C](C)(C(=O)OCC)[CH2][C](C)(C(=O)OCC)[CH2][C](C)(C(=O)OCC)[CH2][C](C)(C(=O)OCC)[CH2][C](C)(C(=O)OCC)[CH2][C](C)(C(=O)OCC)[CH2][C](C)(C(=O)OCC)[CH2][C](C)(C(=O)OCC)[CH2][C](C)(C(=O)OCC)[CH2][C](C)(C(=O)OCC)3,196.24334174376233,0,1,0.9722222222222222,224.0888888888889,211.92092895507812,21.47907104492188,0.09202686823017087
2059,"Dienstag, 18. Februar 2020 14:42:54",D2 3,25.0,239.4,0.17,405.6,251.1,246.4,196.4,VAN063_P3(TS-015c)_1.txt,VAN63_P3,P09,methacrylate,Poly-Ethyl MA,C=C(C)C(=O)OCC,[CH2][C](C)(C(=O)OCC),22400.0,1.19,SEC13,65.0,2020-02-18 00:00:00,None,8,114.14399999999998,C3[C](C)(C(=O)OCC)[CH2][C](C)(C(=O)OCC)[CH2][C](C)(C(=O)OCC)[CH2][C](C)(C(=O)OCC)[CH2][C](C)(C(=O)OCC)[CH2][C](C)(C(=O)OCC)[CH2][C](C)(C(=O)OCC)[CH2][C](C)(C(=O)OCC)[CH2][C](C)(C(=O)OCC)[CH2][C](C)(C(=O)OCC)3,196.24334174376233,0,1,0.9722222222222222,224.0888888888889,211.92092895507812,27.47907104492188,0.11478308707151996
2060,"Dienstag, 18. Februar 2020 14:43:29",D3 1,25.0,213.8,0.08199999999999999,320.2,239.5,236.1,173.0,VAN063_P3(TS-015c)_1.txt,VAN63_P3,P09,methacrylate,Poly-Ethyl MA,C=C(C)C(=O)OCC,[CH2][C](C)(C(=O)OCC),22400.0,1.19,SEC13,65.0,2020-02-18 00:00:00,None,8,114.14399999999998,C3[C](C)(C(=O)OCC)[CH2][C](C)(C(=O)OCC)[CH2][C](C)(C(=O)OCC)[CH2][C](C)(C(=O)OCC)[CH2][C](C)(C(=O)OCC)[CH2][C](C)(C(=O)OCC)[CH2][C](C)(C(=O)OCC)[CH2][C](C)(C(=O)OCC)[CH2][C](C)(C(=O)OCC)[CH2][C](C)(C(=O)OCC)3,196.24334174376233,0,1,0.9722222222222222,224.0888888888889,211.92092895507812,1.8790710449218864,0.00878891976109395
2061,"Dienstag, 18. Februar 2020 14:43:40",D3 2,25.0,203.8,0.159,310.1,209.1,208.8,167.9,VAN063_P3(TS-015c)_1.txt,VAN63_P3,P09,methacrylate,Poly-Ethyl MA,C=C(C)C(=O)OCC,[CH2][C](C)(C(=O)OCC),22400.0,1.19,SEC13,65.0,2020-02-18 00:00:00,None,8,114.14399999999998,C3[C](C)(C(=O)OCC)[CH2][C](C)(C(=O)OCC)[CH2][C](C)(C(=O)OCC)[CH2][C](C)(C(=O)OCC)[CH2][C](C)(C(=O)OCC)[CH2][C](C)(C(=O)OCC)[CH2][C](C)(C(=O)OCC)[CH2][C](C)(C(=O)OCC)[CH2][C](C)(C(=O)OCC)[CH2][C](C)(C(=O)OCC)3,196.24334174376233,0,1,0.9722222222222222,224.0888888888889,211.92092895507812,8.120928955078114,0.039847541487135
2062,"Dienstag, 18. Februar 2020 14:43:51",D3 3,25.0,207.4,0.134,310.5,223.3,222.1,167.8,VAN063_P3(TS-015c)_1.txt,VAN63_P3,P09,methacrylate,Poly-Ethyl MA,C=C(C)C(=O)OCC,[CH2][C](C)(C(=O)OCC),22400.0,1.19,SEC13,65.0,2020-02-18 00:00:00,None,8,114.14399999999998,C3[C](C)(C(=O)OCC)[CH2][C](C)(C(=O)OCC)[CH2][C](C)(C(=O)OCC)[CH2][C](C)(C(=O)OCC)[CH2][C](C)(C(=O)OCC)[CH2][C](C)(C(=O)OCC)[CH2][C](C)(C(=O)OCC)[CH2][C](C)(C(=O)OCC)[CH2][C](C)(C(=O)OCC)[CH2][C](C)(C(=O)OCC)3,196.24334174376233,0,1,0.9722222222222222,224.0888888888889,211.92092895507812,4.520928955078119,0.021798114537502987
2063,"Dienstag, 18. Februar 2020 14:44:26",D4 1,25.0,272.2,0.006,336.8,295.5,287.3,241.1,VAN063_P3(TS-015c)_1.txt,VAN63_P3,P09,methacrylate,Poly-Ethyl MA,C=C(C)C(=O)OCC,[CH2][C](C)(C(=O)OCC),22400.0,1.19,SEC13,65.0,2020-02-18 00:00:00,PVA,8,114.14399999999998,C3[C](C)(C(=O)OCC)[CH2][C](C)(C(=O)OCC)[CH2][C](C)(C(=O)OCC)[CH2][C](C)(C(=O)OCC)[CH2][C](C)(C(=O)OCC)[CH2][C](C)(C(=O)OCC)[CH2][C](C)(C(=O)OCC)[CH2][C](C)(C(=O)OCC)[CH2][C](C)(C(=O)OCC)[CH2][C](C)(C(=O)OCC)3,196.24334174376233,1,1,1.0,258.8555555555556,248.10385131835938,24.096148681640614,0.0885236909685548
2064,"Dienstag, 18. Februar 2020 14:44:36",D4 2,25.0,267.5,0.059000000000000004,337.5,287.8,282.0,247.9,VAN063_P3(TS-015c)_1.txt,VAN63_P3,P09,methacrylate,Poly-Ethyl MA,C=C(C)C(=O)OCC,[CH2][C](C)(C(=O)OCC),22400.0,1.19,SEC13,65.0,2020-02-18 00:00:00,PVA,8,114.14399999999998,C3[C](C)(C(=O)OCC)[CH2][C](C)(C(=O)OCC)[CH2][C](C)(C(=O)OCC)[CH2][C](C)(C(=O)OCC)[CH2][C](C)(C(=O)OCC)[CH2][C](C)(C(=O)OCC)[CH2][C](C)(C(=O)OCC)[CH2][C](C)(C(=O)OCC)[CH2][C](C)(C(=O)OCC)[CH2][C](C)(C(=O)OCC)3,196.24334174376233,1,1,1.0,258.8555555555556,248.10385131835938,19.396148681640625,0.07250896703417056
2065,"Dienstag, 18. Februar 2020 14:44:47",D4 3,25.0,262.4,0.061,320.5,283.4,277.6,241.5,VAN063_P3(TS-015c)_1.txt,VAN63_P3,P09,methacrylate,Poly-Ethyl MA,C=C(C)C(=O)OCC,[CH2][C](C)(C(=O)OCC),22400.0,1.19,SEC13,65.0,2020-02-18 00:00:00,PVA,8,114.14399999999998,C3[C](C)(C(=O)OCC)[CH2][C](C)(C(=O)OCC)[CH2][C](C)(C(=O)OCC)[CH2][C](C)(C(=O)OCC)[CH2][C](C)(C(=O)OCC)[CH2][C](C)(C(=O)OCC)[CH2][C](C)(C(=O)OCC)[CH2][C](C)(C(=O)OCC)[CH2][C](C)(C(=O)OCC)[CH2][C](C)(C(=O)OCC)3,196.24334174376233,1,1,1.0,258.8555555555556,248.10385131835938,14.296148681640602,0.05448227393917913
2066,"Dienstag, 18. Februar 2020 14:45:21",D5 1,25.0,270.7,0.141,321.3,295.2,286.8,240.9,VAN063_P3(TS-015c)_1.txt,VAN63_P3,P09,methacrylate,Poly-Ethyl MA,C=C(C)C(=O)OCC,[CH2][C](C)(C(=O)OCC),22400.0,1.19,SEC13,65.0,2020-02-18 00:00:00,PVA,8,114.14399999999998,C3[C](C)(C(=O)OCC)[CH2][C](C)(C(=O)OCC)[CH2][C](C)(C(=O)OCC)[CH2][C](C)(C(=O)OCC)[CH2][C](C)(C(=O)OCC)[CH2][C](C)(C(=O)OCC)[CH2][C](C)(C(=O)OCC)[CH2][C](C)(C(=O)OCC)[CH2][C](C)(C(=O)OCC)[CH2][C](C)(C(=O)OCC)3,196.24334174376233,1,1,1.0,258.8555555555556,248.1038818359375,22.59611816406249,0.08347291527174913
2067,"Dienstag, 18. Februar 2020 14:45:31",D5 2,25.0,261.0,0.071,350.5,283.7,277.6,239.1,VAN063_P3(TS-015c)_1.txt,VAN63_P3,P09,methacrylate,Poly-Ethyl MA,C=C(C)C(=O)OCC,[CH2][C](C)(C(=O)OCC),22400.0,1.19,SEC13,65.0,2020-02-18 00:00:00,PVA,8,114.14399999999998,C3[C](C)(C(=O)OCC)[CH2][C](C)(C(=O)OCC)[CH2][C](C)(C(=O)OCC)[CH2][C](C)(C(=O)OCC)[CH2][C](C)(C(=O)OCC)[CH2][C](C)(C(=O)OCC)[CH2][C](C)(C(=O)OCC)[CH2][C](C)(C(=O)OCC)[CH2][C](C)(C(=O)OCC)[CH2][C](C)(C(=O)OCC)3,196.24334174376233,1,1,1.0,258.8555555555556,248.1038818359375,12.8961181640625,0.0494104144216954
2068,"Dienstag, 18. Februar 2020 14:45:42",D5 3,25.0,263.6,0.099,346.1,304.3,291.2,226.7,VAN063_P3(TS-015c)_1.txt,VAN63_P3,P09,methacrylate,Poly-Ethyl MA,C=C(C)C(=O)OCC,[CH2][C](C)(C(=O)OCC),22400.0,1.19,SEC13,65.0,2020-02-18 00:00:00,PVA,8,114.14399999999998,C3[C](C)(C(=O)OCC)[CH2][C](C)(C(=O)OCC)[CH2][C](C)(C(=O)OCC)[CH2][C](C)(C(=O)OCC)[CH2][C](C)(C(=O)OCC)[CH2][C](C)(C(=O)OCC)[CH2][C](C)(C(=O)OCC)[CH2][C](C)(C(=O)OCC)[CH2][C](C)(C(=O)OCC)[CH2][C](C)(C(=O)OCC)3,196.24334174376233,1,1,1.0,258.8555555555556,248.10385131835938,15.496148681640648,0.05878660349636057
2069,"Dienstag, 18. Februar 2020 14:46:27",D6 1,25.0,241.3,0.125,177.2,260.5,255.2,211.2,VAN063_P3(TS-015c)_1.txt,VAN63_P3,P09,methacrylate,Poly-Ethyl MA,C=C(C)C(=O)OCC,[CH2][C](C)(C(=O)OCC),22400.0,1.19,SEC13,65.0,2020-02-18 00:00:00,PVA,8,114.14399999999998,C3[C](C)(C(=O)OCC)[CH2][C](C)(C(=O)OCC)[CH2][C](C)(C(=O)OCC)[CH2][C](C)(C(=O)OCC)[CH2][C](C)(C(=O)OCC)[CH2][C](C)(C(=O)OCC)[CH2][C](C)(C(=O)OCC)[CH2][C](C)(C(=O)OCC)[CH2][C](C)(C(=O)OCC)[CH2][C](C)(C(=O)OCC)3,196.24334174376233,1,1,1.0,258.8555555555556,248.1038818359375,6.803881835937489,0.028196775117851174
2070,"Dienstag, 18. Februar 2020 14:46:38",D6 2,25.0,252.2,0.152,174.3,269.1,262.4,213.8,VAN063_P3(TS-015c)_1.txt,VAN63_P3,P09,methacrylate,Poly-Ethyl MA,C=C(C)C(=O)OCC,[CH2][C](C)(C(=O)OCC),22400.0,1.19,SEC13,65.0,2020-02-18 00:00:00,PVA,8,114.14399999999998,C3[C](C)(C(=O)OCC)[CH2][C](C)(C(=O)OCC)[CH2][C](C)(C(=O)OCC)[CH2][C](C)(C(=O)OCC)[CH2][C](C)(C(=O)OCC)[CH2][C](C)(C(=O)OCC)[CH2][C](C)(C(=O)OCC)[CH2][C](C)(C(=O)OCC)[CH2][C](C)(C(=O)OCC)[CH2][C](C)(C(=O)OCC)3,196.24334174376233,1,1,1.0,258.8555555555556,248.1038818359375,4.096118164062489,0.01624154704227791
2071,"Dienstag, 18. Februar 2020 14:46:49",D6 3,25.0,238.8,0.071,174.3,258.8,254.7,217.4,VAN063_P3(TS-015c)_1.txt,VAN63_P3,P09,methacrylate,Poly-Ethyl MA,C=C(C)C(=O)OCC,[CH2][C](C)(C(=O)OCC),22400.0,1.19,SEC13,65.0,2020-02-18 00:00:00,PVA,8,114.14399999999998,C3[C](C)(C(=O)OCC)[CH2][C](C)(C(=O)OCC)[CH2][C](C)(C(=O)OCC)[CH2][C](C)(C(=O)OCC)[CH2][C](C)(C(=O)OCC)[CH2][C](C)(C(=O)OCC)[CH2][C](C)(C(=O)OCC)[CH2][C](C)(C(=O)OCC)[CH2][C](C)(C(=O)OCC)[CH2][C](C)(C(=O)OCC)3,196.24334174376233,1,1,1.0,258.8555555555556,248.10385131835938,9.303851318359364,0.03896085141691526
2072,"Dienstag, 18. Februar 2020 14:47:23",E1 1,25.0,242.3,0.163,233.9,293.4,292.1,103.4,VAN063_P3(TS-015c)_1.txt,VAN63_P3,P09,methacrylate,Poly-Ethyl MA,C=C(C)C(=O)OCC,[CH2][C](C)(C(=O)OCC),22400.0,1.19,SEC13,65.0,2020-02-18 00:00:00,None,10,114.14399999999998,C3[C](C)(C(=O)OCC)[CH2][C](C)(C(=O)OCC)[CH2][C](C)(C(=O)OCC)[CH2][C](C)(C(=O)OCC)[CH2][C](C)(C(=O)OCC)[CH2][C](C)(C(=O)OCC)[CH2][C](C)(C(=O)OCC)[CH2][C](C)(C(=O)OCC)[CH2][C](C)(C(=O)OCC)[CH2][C](C)(C(=O)OCC)3,196.24334174376233,0,1,0.7222222222222222,241.725,226.95718383789062,15.342816162109386,0.06332156897279978
2073,"Dienstag, 18. Februar 2020 14:47:34",E1 2,25.0,246.6,0.214,237.7,238.3,236.3,213.5,VAN063_P3(TS-015c)_1.txt,VAN63_P3,P09,methacrylate,Poly-Ethyl MA,C=C(C)C(=O)OCC,[CH2][C](C)(C(=O)OCC),22400.0,1.19,SEC13,65.0,2020-02-18 00:00:00,None,10,114.14399999999998,C3[C](C)(C(=O)OCC)[CH2][C](C)(C(=O)OCC)[CH2][C](C)(C(=O)OCC)[CH2][C](C)(C(=O)OCC)[CH2][C](C)(C(=O)OCC)[CH2][C](C)(C(=O)OCC)[CH2][C](C)(C(=O)OCC)[CH2][C](C)(C(=O)OCC)[CH2][C](C)(C(=O)OCC)[CH2][C](C)(C(=O)OCC)3,196.24334174376233,0,1,0.7222222222222222,241.725,226.95718383789062,19.64281616210937,0.07965456675632347
2074,"Dienstag, 18. Februar 2020 14:48:28",E2 1,25.0,237.8,0.159,361.0,321.8,286.9,172.2,VAN063_P3(TS-015c)_1.txt,VAN63_P3,P09,methacrylate,Poly-Ethyl MA,C=C(C)C(=O)OCC,[CH2][C](C)(C(=O)OCC),22400.0,1.19,SEC13,65.0,2020-02-18 00:00:00,None,10,114.14399999999998,C3[C](C)(C(=O)OCC)[CH2][C](C)(C(=O)OCC)[CH2][C](C)(C(=O)OCC)[CH2][C](C)(C(=O)OCC)[CH2][C](C)(C(=O)OCC)[CH2][C](C)(C(=O)OCC)[CH2][C](C)(C(=O)OCC)[CH2][C](C)(C(=O)OCC)[CH2][C](C)(C(=O)OCC)[CH2][C](C)(C(=O)OCC)3,196.24334174376233,0,1,0.7222222222222222,241.725,226.95718383789062,10.842816162109386,0.04559636737640616
2075,"Dienstag, 18. Februar 2020 14:48:39",E2 2,25.0,242.2,0.08800000000000001,359.1,276.0,267.0,203.9,VAN063_P3(TS-015c)_1.txt,VAN63_P3,P09,methacrylate,Poly-Ethyl MA,C=C(C)C(=O)OCC,[CH2][C](C)(C(=O)OCC),22400.0,1.19,SEC13,65.0,2020-02-18 00:00:00,None,10,114.14399999999998,C3[C](C)(C(=O)OCC)[CH2][C](C)(C(=O)OCC)[CH2][C](C)(C(=O)OCC)[CH2][C](C)(C(=O)OCC)[CH2][C](C)(C(=O)OCC)[CH2][C](C)(C(=O)OCC)[CH2][C](C)(C(=O)OCC)[CH2][C](C)(C(=O)OCC)[CH2][C](C)(C(=O)OCC)[CH2][C](C)(C(=O)OCC)3,196.24334174376233,0,1,0.7222222222222222,241.725,226.9571533203125,15.242846679687489,0.062934957389296
2076,"Dienstag, 18. Februar 2020 14:48:50",E2 3,25.0,230.4,0.059000000000000004,351.8,254.4,249.4,196.2,VAN063_P3(TS-015c)_1.txt,VAN63_P3,P09,methacrylate,Poly-Ethyl MA,C=C(C)C(=O)OCC,[CH2][C](C)(C(=O)OCC),22400.0,1.19,SEC13,65.0,2020-02-18 00:00:00,None,10,114.14399999999998,C3[C](C)(C(=O)OCC)[CH2][C](C)(C(=O)OCC)[CH2][C](C)(C(=O)OCC)[CH2][C](C)(C(=O)OCC)[CH2][C](C)(C(=O)OCC)[CH2][C](C)(C(=O)OCC)[CH2][C](C)(C(=O)OCC)[CH2][C](C)(C(=O)OCC)[CH2][C](C)(C(=O)OCC)[CH2][C](C)(C(=O)OCC)3,196.24334174376233,0,1,0.7222222222222222,241.725,226.95716857910156,3.442831420898443,0.014942844708760604
2077,"Dienstag, 18. Februar 2020 14:49:27",E3 1,25.0,251.4,0.159,410.0,336.0,306.1,158.6,VAN063_P3(TS-015c)_1.txt,VAN63_P3,P09,methacrylate,Poly-Ethyl MA,C=C(C)C(=O)OCC,[CH2][C](C)(C(=O)OCC),22400.0,1.19,SEC13,65.0,2020-02-18 00:00:00,None,10,114.14399999999998,C3[C](C)(C(=O)OCC)[CH2][C](C)(C(=O)OCC)[CH2][C](C)(C(=O)OCC)[CH2][C](C)(C(=O)OCC)[CH2][C](C)(C(=O)OCC)[CH2][C](C)(C(=O)OCC)[CH2][C](C)(C(=O)OCC)[CH2][C](C)(C(=O)OCC)[CH2][C](C)(C(=O)OCC)[CH2][C](C)(C(=O)OCC)3,196.24334174376233,0,1,0.7222222222222222,241.725,226.95718383789062,24.44281616210938,0.09722679459868488
2078,"Dienstag, 18. Februar 2020 14:49:38",E3 2,25.0,244.8,0.264,392.1,965.5,482.0,183.7,VAN063_P3(TS-015c)_1.txt,VAN63_P3,P09,methacrylate,Poly-Ethyl MA,C=C(C)C(=O)OCC,[CH2][C](C)(C(=O)OCC),22400.0,1.19,SEC13,65.0,2020-02-18 00:00:00,None,10,114.14399999999998,C3[C](C)(C(=O)OCC)[CH2][C](C)(C(=O)OCC)[CH2][C](C)(C(=O)OCC)[CH2][C](C)(C(=O)OCC)[CH2][C](C)(C(=O)OCC)[CH2][C](C)(C(=O)OCC)[CH2][C](C)(C(=O)OCC)[CH2][C](C)(C(=O)OCC)[CH2][C](C)(C(=O)OCC)[CH2][C](C)(C(=O)OCC)3,196.24334174376233,0,1,0.7222222222222222,241.725,226.95718383789062,17.842816162109386,0.07288732092364945
2079,"Dienstag, 18. Februar 2020 14:49:49",E3 3,25.0,238.3,0.175,369.3,249.3,245.0,196.3,VAN063_P3(TS-015c)_1.txt,VAN63_P3,P09,methacrylate,Poly-Ethyl MA,C=C(C)C(=O)OCC,[CH2][C](C)(C(=O)OCC),22400.0,1.19,SEC13,65.0,2020-02-18 00:00:00,None,10,114.14399999999998,C3[C](C)(C(=O)OCC)[CH2][C](C)(C(=O)OCC)[CH2][C](C)(C(=O)OCC)[CH2][C](C)(C(=O)OCC)[CH2][C](C)(C(=O)OCC)[CH2][C](C)(C(=O)OCC)[CH2][C](C)(C(=O)OCC)[CH2][C](C)(C(=O)OCC)[CH2][C](C)(C(=O)OCC)[CH2][C](C)(C(=O)OCC)3,196.24334174376233,0,1,0.7222222222222222,241.725,226.95718383789062,11.342816162109386,0.04759889283302302
2080,"Dienstag, 18. Februar 2020 14:50:27",E4 1,25.0,284.4,0.037000000000000005,230.8,315.2,304.1,250.2,VAN063_P3(TS-015c)_1.txt,VAN63_P3,P09,methacrylate,Poly-Ethyl MA,C=C(C)C(=O)OCC,[CH2][C](C)(C(=O)OCC),22400.0,1.19,SEC13,65.0,2020-02-18 00:00:00,PVA,10,114.14399999999998,C3[C](C)(C(=O)OCC)[CH2][C](C)(C(=O)OCC)[CH2][C](C)(C(=O)OCC)[CH2][C](C)(C(=O)OCC)[CH2][C](C)(C(=O)OCC)[CH2][C](C)(C(=O)OCC)[CH2][C](C)(C(=O)OCC)[CH2][C](C)(C(=O)OCC)[CH2][C](C)(C(=O)OCC)[CH2][C](C)(C(=O)OCC)3,196.24334174376233,1,1,0.9722222222222222,279.3666666666667,267.9950866699219,16.404913330078102,0.057682536322356204
2081,"Dienstag, 18. Februar 2020 14:50:38",E4 2,25.0,289.1,0.16699999999999998,221.4,305.6,297.2,256.0,VAN063_P3(TS-015c)_1.txt,VAN63_P3,P09,methacrylate,Poly-Ethyl MA,C=C(C)C(=O)OCC,[CH2][C](C)(C(=O)OCC),22400.0,1.19,SEC13,65.0,2020-02-18 00:00:00,PVA,10,114.14399999999998,C3[C](C)(C(=O)OCC)[CH2][C](C)(C(=O)OCC)[CH2][C](C)(C(=O)OCC)[CH2][C](C)(C(=O)OCC)[CH2][C](C)(C(=O)OCC)[CH2][C](C)(C(=O)OCC)[CH2][C](C)(C(=O)OCC)[CH2][C](C)(C(=O)OCC)[CH2][C](C)(C(=O)OCC)[CH2][C](C)(C(=O)OCC)3,196.24334174376233,1,1,0.9722222222222222,279.3666666666667,267.9950866699219,21.104913330078148,0.073002121515317
