Repository: JulianKimmig/nanoparticle_size_prediction

File: pretrained/np_model_14/evaluation/train_df.csv (part 33 of 37)
index,measurment_data,sample,temperature,z_average,dispersity,mean_count_rate,volume_mean,intensity_mean,number_mean,file,np_formulation,substance_code,polymer_class,polymer,smiles_monomer,smiles_ru,mn,pdi,mn_method,tg,date,additive,polymer_concentration,mass_ru,circular_smiles_10,dp,with_pva,valid,roll_valid,mean_z_average,predicted_z_average,error,rel_error
2082,"Dienstag, 18. Februar 2020 14:50:49",E4 3,25.0,292.2,0.12,236.4,365.1,334.0,236.3,VAN063_P3(TS-015c)_1.txt,VAN63_P3,P09,methacrylate,Poly-Ethyl MA,C=C(C)C(=O)OCC,[CH2][C](C)(C(=O)OCC),22400.0,1.19,SEC13,65.0,2020-02-18 00:00:00,PVA,10,114.14399999999998,C3[C](C)(C(=O)OCC)[CH2][C](C)(C(=O)OCC)[CH2][C](C)(C(=O)OCC)[CH2][C](C)(C(=O)OCC)[CH2][C](C)(C(=O)OCC)[CH2][C](C)(C(=O)OCC)[CH2][C](C)(C(=O)OCC)[CH2][C](C)(C(=O)OCC)[CH2][C](C)(C(=O)OCC)[CH2][C](C)(C(=O)OCC)3,196.24334174376233,1,1,0.9722222222222222,279.3666666666667,267.9951171875,24.20488281249999,0.0828366968258042
2083,"Dienstag, 18. Februar 2020 14:51:24",E5 1,25.0,288.6,0.081,250.9,333.9,317.0,245.7,VAN063_P3(TS-015c)_1.txt,VAN63_P3,P09,methacrylate,Poly-Ethyl MA,C=C(C)C(=O)OCC,[CH2][C](C)(C(=O)OCC),22400.0,1.19,SEC13,65.0,2020-02-18 00:00:00,PVA,10,114.14399999999998,C3[C](C)(C(=O)OCC)[CH2][C](C)(C(=O)OCC)[CH2][C](C)(C(=O)OCC)[CH2][C](C)(C(=O)OCC)[CH2][C](C)(C(=O)OCC)[CH2][C](C)(C(=O)OCC)[CH2][C](C)(C(=O)OCC)[CH2][C](C)(C(=O)OCC)[CH2][C](C)(C(=O)OCC)[CH2][C](C)(C(=O)OCC)3,196.24334174376233,1,1,0.9722222222222222,279.3666666666667,267.9951477050781,20.604852294921898,0.07139588459778896
2084,"Dienstag, 18. Februar 2020 14:51:35",E5 2,25.0,280.6,0.11900000000000001,248.1,313.1,302.7,253.1,VAN063_P3(TS-015c)_1.txt,VAN63_P3,P09,methacrylate,Poly-Ethyl MA,C=C(C)C(=O)OCC,[CH2][C](C)(C(=O)OCC),22400.0,1.19,SEC13,65.0,2020-02-18 00:00:00,PVA,10,114.14399999999998,C3[C](C)(C(=O)OCC)[CH2][C](C)(C(=O)OCC)[CH2][C](C)(C(=O)OCC)[CH2][C](C)(C(=O)OCC)[CH2][C](C)(C(=O)OCC)[CH2][C](C)(C(=O)OCC)[CH2][C](C)(C(=O)OCC)[CH2][C](C)(C(=O)OCC)[CH2][C](C)(C(=O)OCC)[CH2][C](C)(C(=O)OCC)3,196.24334174376233,1,1,0.9722222222222222,279.3666666666667,267.9951171875,12.604882812500023,0.04492117894689958
2085,"Dienstag, 18. Februar 2020 14:51:46",E5 3,25.0,283.8,0.052000000000000005,247.6,305.1,298.3,265.7,VAN063_P3(TS-015c)_1.txt,VAN63_P3,P09,methacrylate,Poly-Ethyl MA,C=C(C)C(=O)OCC,[CH2][C](C)(C(=O)OCC),22400.0,1.19,SEC13,65.0,2020-02-18 00:00:00,PVA,10,114.14399999999998,C3[C](C)(C(=O)OCC)[CH2][C](C)(C(=O)OCC)[CH2][C](C)(C(=O)OCC)[CH2][C](C)(C(=O)OCC)[CH2][C](C)(C(=O)OCC)[CH2][C](C)(C(=O)OCC)[CH2][C](C)(C(=O)OCC)[CH2][C](C)(C(=O)OCC)[CH2][C](C)(C(=O)OCC)[CH2][C](C)(C(=O)OCC)3,196.24334174376233,1,1,0.9722222222222222,279.3666666666667,267.99505615234375,15.804943847656261,0.05569042934339768
2086,"Dienstag, 18. Februar 2020 14:52:23",E6 1,25.0,259.2,0.16899999999999998,286.4,289.3,283.1,247.0,VAN063_P3(TS-015c)_1.txt,VAN63_P3,P09,methacrylate,Poly-Ethyl MA,C=C(C)C(=O)OCC,[CH2][C](C)(C(=O)OCC),22400.0,1.19,SEC13,65.0,2020-02-18 00:00:00,PVA,10,114.14399999999998,C3[C](C)(C(=O)OCC)[CH2][C](C)(C(=O)OCC)[CH2][C](C)(C(=O)OCC)[CH2][C](C)(C(=O)OCC)[CH2][C](C)(C(=O)OCC)[CH2][C](C)(C(=O)OCC)[CH2][C](C)(C(=O)OCC)[CH2][C](C)(C(=O)OCC)[CH2][C](C)(C(=O)OCC)[CH2][C](C)(C(=O)OCC)3,196.24334174376233,1,1,0.9722222222222222,279.3666666666667,267.9950866699219,8.795086669921886,0.03393166153519246
2087,"Dienstag, 18. Februar 2020 14:52:34",E6 2,25.0,266.9,0.10800000000000001,284.9,306.2,292.0,223.6,VAN063_P3(TS-015c)_1.txt,VAN63_P3,P09,methacrylate,Poly-Ethyl MA,C=C(C)C(=O)OCC,[CH2][C](C)(C(=O)OCC),22400.0,1.19,SEC13,65.0,2020-02-18 00:00:00,PVA,10,114.14399999999998,C3[C](C)(C(=O)OCC)[CH2][C](C)(C(=O)OCC)[CH2][C](C)(C(=O)OCC)[CH2][C](C)(C(=O)OCC)[CH2][C](C)(C(=O)OCC)[CH2][C](C)(C(=O)OCC)[CH2][C](C)(C(=O)OCC)[CH2][C](C)(C(=O)OCC)[CH2][C](C)(C(=O)OCC)[CH2][C](C)(C(=O)OCC)3,196.24334174376233,1,1,0.9722222222222222,279.3666666666667,267.9951171875,1.0951171875000227,0.004103099241288957
2088,"Dienstag, 18. Februar 2020 14:52:45",E6 3,25.0,269.5,0.073,300.8,300.8,290.9,238.5,VAN063_P3(TS-015c)_1.txt,VAN63_P3,P09,methacrylate,Poly-Ethyl MA,C=C(C)C(=O)OCC,[CH2][C](C)(C(=O)OCC),22400.0,1.19,SEC13,65.0,2020-02-18 00:00:00,PVA,10,114.14399999999998,C3[C](C)(C(=O)OCC)[CH2][C](C)(C(=O)OCC)[CH2][C](C)(C(=O)OCC)[CH2][C](C)(C(=O)OCC)[CH2][C](C)(C(=O)OCC)[CH2][C](C)(C(=O)OCC)[CH2][C](C)(C(=O)OCC)[CH2][C](C)(C(=O)OCC)[CH2][C](C)(C(=O)OCC)[CH2][C](C)(C(=O)OCC)3,196.24334174376233,1,1,0.9722222222222222,279.3666666666667,267.9951171875,1.5048828125,0.005583980751391466
2089,"Dienstag, 18. Februar 2020 14:56:07",F4 1,25.0,327.8,0.134,191.8,340.1,331.0,300.0,VAN063_P3(TS-015c)_1.txt,VAN63_P3,P09,methacrylate,Poly-Ethyl MA,C=C(C)C(=O)OCC,[CH2][C](C)(C(=O)OCC),22400.0,1.19,SEC13,65.0,2020-02-18 00:00:00,PVA,15,114.14399999999998,C3[C](C)(C(=O)OCC)[CH2][C](C)(C(=O)OCC)[CH2][C](C)(C(=O)OCC)[CH2][C](C)(C(=O)OCC)[CH2][C](C)(C(=O)OCC)[CH2][C](C)(C(=O)OCC)[CH2][C](C)(C(=O)OCC)[CH2][C](C)(C(=O)OCC)[CH2][C](C)(C(=O)OCC)[CH2][C](C)(C(=O)OCC)3,196.24334174376233,1,1,0.9629629629629628,347.2625000000001,314.3782043457031,13.421795654296886,0.040945075211399895
2090,"Dienstag, 18. Februar 2020 14:56:18",F4 2,25.0,294.7,0.267,188.7,301.7,296.6,274.2,VAN063_P3(TS-015c)_1.txt,VAN63_P3,P09,methacrylate,Poly-Ethyl MA,C=C(C)C(=O)OCC,[CH2][C](C)(C(=O)OCC),22400.0,1.19,SEC13,65.0,2020-02-18 00:00:00,PVA,15,114.14399999999998,C3[C](C)(C(=O)OCC)[CH2][C](C)(C(=O)OCC)[CH2][C](C)(C(=O)OCC)[CH2][C](C)(C(=O)OCC)[CH2][C](C)(C(=O)OCC)[CH2][C](C)(C(=O)OCC)[CH2][C](C)(C(=O)OCC)[CH2][C](C)(C(=O)OCC)[CH2][C](C)(C(=O)OCC)[CH2][C](C)(C(=O)OCC)3,196.24334174376233,1,1,0.9629629629629628,347.2625000000001,314.3782043457031,19.678204345703136,0.06677368288328177
2091,"Dienstag, 18. Februar 2020 14:56:29",F4 3,25.0,322.4,0.149,182.5,301.1,294.8,263.1,VAN063_P3(TS-015c)_1.txt,VAN63_P3,P09,methacrylate,Poly-Ethyl MA,C=C(C)C(=O)OCC,[CH2][C](C)(C(=O)OCC),22400.0,1.19,SEC13,65.0,2020-02-18 00:00:00,PVA,15,114.14399999999998,C3[C](C)(C(=O)OCC)[CH2][C](C)(C(=O)OCC)[CH2][C](C)(C(=O)OCC)[CH2][C](C)(C(=O)OCC)[CH2][C](C)(C(=O)OCC)[CH2][C](C)(C(=O)OCC)[CH2][C](C)(C(=O)OCC)[CH2][C](C)(C(=O)OCC)[CH2][C](C)(C(=O)OCC)[CH2][C](C)(C(=O)OCC)3,196.24334174376233,1,1,0.9629629629629628,347.2625000000001,314.3782043457031,8.021795654296852,0.024881500168414557
2092,"Dienstag, 18. Februar 2020 14:57:03",F5 1,25.0,337.5,0.275,232.7,326.3,313.0,250.8,VAN063_P3(TS-015c)_1.txt,VAN63_P3,P09,methacrylate,Poly-Ethyl MA,C=C(C)C(=O)OCC,[CH2][C](C)(C(=O)OCC),22400.0,1.19,SEC13,65.0,2020-02-18 00:00:00,PVA,15,114.14399999999998,C3[C](C)(C(=O)OCC)[CH2][C](C)(C(=O)OCC)[CH2][C](C)(C(=O)OCC)[CH2][C](C)(C(=O)OCC)[CH2][C](C)(C(=O)OCC)[CH2][C](C)(C(=O)OCC)[CH2][C](C)(C(=O)OCC)[CH2][C](C)(C(=O)OCC)[CH2][C](C)(C(=O)OCC)[CH2][C](C)(C(=O)OCC)3,196.24334174376233,1,1,0.9629629629629628,347.2625000000001,314.3782043457031,23.121795654296875,0.06850902416087963
2093,"Dienstag, 18. Februar 2020 14:57:14",F5 2,25.0,389.8,0.293,233.7,298.8,293.3,266.1,VAN063_P3(TS-015c)_1.txt,VAN63_P3,P09,methacrylate,Poly-Ethyl MA,C=C(C)C(=O)OCC,[CH2][C](C)(C(=O)OCC),22400.0,1.19,SEC13,65.0,2020-02-18 00:00:00,PVA,15,114.14399999999998,C3[C](C)(C(=O)OCC)[CH2][C](C)(C(=O)OCC)[CH2][C](C)(C(=O)OCC)[CH2][C](C)(C(=O)OCC)[CH2][C](C)(C(=O)OCC)[CH2][C](C)(C(=O)OCC)[CH2][C](C)(C(=O)OCC)[CH2][C](C)(C(=O)OCC)[CH2][C](C)(C(=O)OCC)[CH2][C](C)(C(=O)OCC)3,196.24334174376233,1,1,0.9629629629629628,347.2625000000001,314.37823486328125,75.42176513671876,0.19348836617937085
2094,"Dienstag, 18. Februar 2020 14:57:59",F6 1,25.0,395.1,0.106,229.3,379.1,365.0,325.6,VAN063_P3(TS-015c)_1.txt,VAN63_P3,P09,methacrylate,Poly-Ethyl MA,C=C(C)C(=O)OCC,[CH2][C](C)(C(=O)OCC),22400.0,1.19,SEC13,65.0,2020-02-18 00:00:00,PVA,15,114.14399999999998,C3[C](C)(C(=O)OCC)[CH2][C](C)(C(=O)OCC)[CH2][C](C)(C(=O)OCC)[CH2][C](C)(C(=O)OCC)[CH2][C](C)(C(=O)OCC)[CH2][C](C)(C(=O)OCC)[CH2][C](C)(C(=O)OCC)[CH2][C](C)(C(=O)OCC)[CH2][C](C)(C(=O)OCC)[CH2][C](C)(C(=O)OCC)3,196.24334174376233,1,1,0.9629629629629628,347.2625000000001,314.37823486328125,80.72176513671877,0.2043071757446691
2095,"Dienstag, 18. Februar 2020 14:58:10",F6 2,25.0,356.0,0.081,207.7,323.0,315.7,289.2,VAN063_P3(TS-015c)_1.txt,VAN63_P3,P09,methacrylate,Poly-Ethyl MA,C=C(C)C(=O)OCC,[CH2][C](C)(C(=O)OCC),22400.0,1.19,SEC13,65.0,2020-02-18 00:00:00,PVA,15,114.14399999999998,C3[C](C)(C(=O)OCC)[CH2][C](C)(C(=O)OCC)[CH2][C](C)(C(=O)OCC)[CH2][C](C)(C(=O)OCC)[CH2][C](C)(C(=O)OCC)[CH2][C](C)(C(=O)OCC)[CH2][C](C)(C(=O)OCC)[CH2][C](C)(C(=O)OCC)[CH2][C](C)(C(=O)OCC)[CH2][C](C)(C(=O)OCC)3,196.24334174376233,1,1,0.9629629629629628,347.2625000000001,314.37823486328125,41.62176513671875,0.11691507060876054
2096,"Dienstag, 18. Februar 2020 14:58:20",F6 3,25.0,354.8,0.042,171.2,363.2,350.2,310.3,VAN063_P3(TS-015c)_1.txt,VAN63_P3,P09,methacrylate,Poly-Ethyl MA,C=C(C)C(=O)OCC,[CH2][C](C)(C(=O)OCC),22400.0,1.19,SEC13,65.0,2020-02-18 00:00:00,PVA,15,114.14399999999998,C3[C](C)(C(=O)OCC)[CH2][C](C)(C(=O)OCC)[CH2][C](C)(C(=O)OCC)[CH2][C](C)(C(=O)OCC)[CH2][C](C)(C(=O)OCC)[CH2][C](C)(C(=O)OCC)[CH2][C](C)(C(=O)OCC)[CH2][C](C)(C(=O)OCC)[CH2][C](C)(C(=O)OCC)[CH2][C](C)(C(=O)OCC)3,196.24334174376233,1,1,0.9629629629629628,347.2625000000001,314.3782043457031,40.421795654296886,0.11392839812372291
2097,"Mittwoch, 10. Juni 2020 11:13:34",A1 1,25.0,95.33,0.059000000000000004,204.8,89.91,96.99,81.96,VAN#73_P1.txt,VAN73_P1,P31,methacrylate,Poly-Isobornyl MA,C=C(C)C(=O)OC1CC2CCC1(C)C2(C)C,[CH2][C](C)(C(=O)OC1CC2CCC1(C)C2(C)C),12300.0,1.1,SEC13,110.0, 10.06.2020,None,1,222.32799999999992,C3[C](C)(C(=O)OC1CC2CCC1(C)C2(C)C)[CH2][C](C)(C(=O)OC1CC2CCC1(C)C2(C)C)[CH2][C](C)(C(=O)OC1CC2CCC1(C)C2(C)C)[CH2][C](C)(C(=O)OC1CC2CCC1(C)C2(C)C)[CH2][C](C)(C(=O)OC1CC2CCC1(C)C2(C)C)[CH2][C](C)(C(=O)OC1CC2CCC1(C)C2(C)C)[CH2][C](C)(C(=O)OC1CC2CCC1(C)C2(C)C)[CH2][C](C)(C(=O)OC1CC2CCC1(C)C2(C)C)[CH2][C](C)(C(=O)OC1CC2CCC1(C)C2(C)C)[CH2][C](C)(C(=O)OC1CC2CCC1(C)C2(C)C)3,55.32366593501495,0,1,1.0,98.51444444444445,111.16155242919922,15.83155242919922,0.166071041951109
2098,"Mittwoch, 10. Juni 2020 11:13:45",A1 2,25.0,91.62,0.006,201.4,86.42,95.07,76.9,VAN#73_P1.txt,VAN73_P1,P31,methacrylate,Poly-Isobornyl MA,C=C(C)C(=O)OC1CC2CCC1(C)C2(C)C,[CH2][C](C)(C(=O)OC1CC2CCC1(C)C2(C)C),12300.0,1.1,SEC13,110.0, 10.06.2020,None,1,222.32799999999992,C3[C](C)(C(=O)OC1CC2CCC1(C)C2(C)C)[CH2][C](C)(C(=O)OC1CC2CCC1(C)C2(C)C)[CH2][C](C)(C(=O)OC1CC2CCC1(C)C2(C)C)[CH2][C](C)(C(=O)OC1CC2CCC1(C)C2(C)C)[CH2][C](C)(C(=O)OC1CC2CCC1(C)C2(C)C)[CH2][C](C)(C(=O)OC1CC2CCC1(C)C2(C)C)[CH2][C](C)(C(=O)OC1CC2CCC1(C)C2(C)C)[CH2][C](C)(C(=O)OC1CC2CCC1(C)C2(C)C)[CH2][C](C)(C(=O)OC1CC2CCC1(C)C2(C)C)[CH2][C](C)(C(=O)OC1CC2CCC1(C)C2(C)C)3,55.32366593501495,0,1,1.0,98.51444444444445,111.16155242919922,19.541552429199214,0.21328915552498595
2099,"Mittwoch, 10. Juni 2020 11:13:55",A1 3,25.0,94.38,0.04,204.7,87.47,100.0,74.77,VAN#73_P1.txt,VAN73_P1,P31,methacrylate,Poly-Isobornyl MA,C=C(C)C(=O)OC1CC2CCC1(C)C2(C)C,[CH2][C](C)(C(=O)OC1CC2CCC1(C)C2(C)C),12300.0,1.1,SEC13,110.0, 10.06.2020,None,1,222.32799999999992,C3[C](C)(C(=O)OC1CC2CCC1(C)C2(C)C)[CH2][C](C)(C(=O)OC1CC2CCC1(C)C2(C)C)[CH2][C](C)(C(=O)OC1CC2CCC1(C)C2(C)C)[CH2][C](C)(C(=O)OC1CC2CCC1(C)C2(C)C)[CH2][C](C)(C(=O)OC1CC2CCC1(C)C2(C)C)[CH2][C](C)(C(=O)OC1CC2CCC1(C)C2(C)C)[CH2][C](C)(C(=O)OC1CC2CCC1(C)C2(C)C)[CH2][C](C)(C(=O)OC1CC2CCC1(C)C2(C)C)[CH2][C](C)(C(=O)OC1CC2CCC1(C)C2(C)C)[CH2][C](C)(C(=O)OC1CC2CCC1(C)C2(C)C)3,55.32366593501495,0,1,1.0,98.51444444444445,111.16155242919922,16.781552429199223,0.17780835377409646
2100,"Mittwoch, 10. Juni 2020 11:14:28",A2 1,25.0,105.7,0.037000000000000005,206.9,100.5,111.1,87.34,VAN#73_P1.txt,VAN73_P1,P31,methacrylate,Poly-Isobornyl MA,C=C(C)C(=O)OC1CC2CCC1(C)C2(C)C,[CH2][C](C)(C(=O)OC1CC2CCC1(C)C2(C)C),12300.0,1.1,SEC13,110.0, 10.06.2020,None,1,222.32799999999992,C3[C](C)(C(=O)OC1CC2CCC1(C)C2(C)C)[CH2][C](C)(C(=O)OC1CC2CCC1(C)C2(C)C)[CH2][C](C)(C(=O)OC1CC2CCC1(C)C2(C)C)[CH2][C](C)(C(=O)OC1CC2CCC1(C)C2(C)C)[CH2][C](C)(C(=O)OC1CC2CCC1(C)C2(C)C)[CH2][C](C)(C(=O)OC1CC2CCC1(C)C2(C)C)[CH2][C](C)(C(=O)OC1CC2CCC1(C)C2(C)C)[CH2][C](C)(C(=O)OC1CC2CCC1(C)C2(C)C)[CH2][C](C)(C(=O)OC1CC2CCC1(C)C2(C)C)[CH2][C](C)(C(=O)OC1CC2CCC1(C)C2(C)C)3,55.32366593501495,0,1,1.0,98.51444444444445,111.16155242919922,5.461552429199216,0.05167031626489324
2101,"Mittwoch, 10. Juni 2020 11:14:39",A2 2,25.0,102.0,0.165,208.6,101.6,111.3,88.92,VAN#73_P1.txt,VAN73_P1,P31,methacrylate,Poly-Isobornyl MA,C=C(C)C(=O)OC1CC2CCC1(C)C2(C)C,[CH2][C](C)(C(=O)OC1CC2CCC1(C)C2(C)C),12300.0,1.1,SEC13,110.0, 10.06.2020,None,1,222.32799999999992,C3[C](C)(C(=O)OC1CC2CCC1(C)C2(C)C)[CH2][C](C)(C(=O)OC1CC2CCC1(C)C2(C)C)[CH2][C](C)(C(=O)OC1CC2CCC1(C)C2(C)C)[CH2][C](C)(C(=O)OC1CC2CCC1(C)C2(C)C)[CH2][C](C)(C(=O)OC1CC2CCC1(C)C2(C)C)[CH2][C](C)(C(=O)OC1CC2CCC1(C)C2(C)C)[CH2][C](C)(C(=O)OC1CC2CCC1(C)C2(C)C)[CH2][C](C)(C(=O)OC1CC2CCC1(C)C2(C)C)[CH2][C](C)(C(=O)OC1CC2CCC1(C)C2(C)C)[CH2][C](C)(C(=O)OC1CC2CCC1(C)C2(C)C)3,55.32366593501495,0,1,1.0,98.51444444444445,111.16155242919922,9.161552429199219,0.08981914146273744
2102,"Mittwoch, 10. Juni 2020 11:14:49",A2 3,25.0,106.4,0.08,209.2,100.8,107.8,91.5,VAN#73_P1.txt,VAN73_P1,P31,methacrylate,Poly-Isobornyl MA,C=C(C)C(=O)OC1CC2CCC1(C)C2(C)C,[CH2][C](C)(C(=O)OC1CC2CCC1(C)C2(C)C),12300.0,1.1,SEC13,110.0, 10.06.2020,None,1,222.32799999999992,C3[C](C)(C(=O)OC1CC2CCC1(C)C2(C)C)[CH2][C](C)(C(=O)OC1CC2CCC1(C)C2(C)C)[CH2][C](C)(C(=O)OC1CC2CCC1(C)C2(C)C)[CH2][C](C)(C(=O)OC1CC2CCC1(C)C2(C)C)[CH2][C](C)(C(=O)OC1CC2CCC1(C)C2(C)C)[CH2][C](C)(C(=O)OC1CC2CCC1(C)C2(C)C)[CH2][C](C)(C(=O)OC1CC2CCC1(C)C2(C)C)[CH2][C](C)(C(=O)OC1CC2CCC1(C)C2(C)C)[CH2][C](C)(C(=O)OC1CC2CCC1(C)C2(C)C)[CH2][C](C)(C(=O)OC1CC2CCC1(C)C2(C)C)3,55.32366593501495,0,1,1.0,98.51444444444445,111.16155242919922,4.761552429199213,0.04475143260525576
2103,"Mittwoch, 10. Juni 2020 11:15:27",A3 1,25.0,98.29,0.12,213.9,91.97,98.7,83.92,VAN#73_P1.txt,VAN73_P1,P31,methacrylate,Poly-Isobornyl MA,C=C(C)C(=O)OC1CC2CCC1(C)C2(C)C,[CH2][C](C)(C(=O)OC1CC2CCC1(C)C2(C)C),12300.0,1.1,SEC13,110.0, 10.06.2020,None,1,222.32799999999992,C3[C](C)(C(=O)OC1CC2CCC1(C)C2(C)C)[CH2][C](C)(C(=O)OC1CC2CCC1(C)C2(C)C)[CH2][C](C)(C(=O)OC1CC2CCC1(C)C2(C)C)[CH2][C](C)(C(=O)OC1CC2CCC1(C)C2(C)C)[CH2][C](C)(C(=O)OC1CC2CCC1(C)C2(C)C)[CH2][C](C)(C(=O)OC1CC2CCC1(C)C2(C)C)[CH2][C](C)(C(=O)OC1CC2CCC1(C)C2(C)C)[CH2][C](C)(C(=O)OC1CC2CCC1(C)C2(C)C)[CH2][C](C)(C(=O)OC1CC2CCC1(C)C2(C)C)[CH2][C](C)(C(=O)OC1CC2CCC1(C)C2(C)C)3,55.32366593501495,0,1,1.0,98.51444444444445,111.16155242919922,12.871552429199212,0.1309548522657362
2104,"Mittwoch, 10. Juni 2020 11:15:38",A3 2,25.0,94.45,0.078,215.3,89.61,95.64,82.48,VAN#73_P1.txt,VAN73_P1,P31,methacrylate,Poly-Isobornyl MA,C=C(C)C(=O)OC1CC2CCC1(C)C2(C)C,[CH2][C](C)(C(=O)OC1CC2CCC1(C)C2(C)C),12300.0,1.1,SEC13,110.0, 10.06.2020,None,1,222.32799999999992,C3[C](C)(C(=O)OC1CC2CCC1(C)C2(C)C)[CH2][C](C)(C(=O)OC1CC2CCC1(C)C2(C)C)[CH2][C](C)(C(=O)OC1CC2CCC1(C)C2(C)C)[CH2][C](C)(C(=O)OC1CC2CCC1(C)C2(C)C)[CH2][C](C)(C(=O)OC1CC2CCC1(C)C2(C)C)[CH2][C](C)(C(=O)OC1CC2CCC1(C)C2(C)C)[CH2][C](C)(C(=O)OC1CC2CCC1(C)C2(C)C)[CH2][C](C)(C(=O)OC1CC2CCC1(C)C2(C)C)[CH2][C](C)(C(=O)OC1CC2CCC1(C)C2(C)C)[CH2][C](C)(C(=O)OC1CC2CCC1(C)C2(C)C)3,55.32366593501495,0,1,1.0,98.51444444444445,111.16155242919922,16.711552429199216,0.17693544128321032
2105,"Mittwoch, 10. Juni 2020 11:15:49",A3 3,25.0,98.46,0.057,215.4,93.54,100.2,85.32,VAN#73_P1.txt,VAN73_P1,P31,methacrylate,Poly-Isobornyl MA,C=C(C)C(=O)OC1CC2CCC1(C)C2(C)C,[CH2][C](C)(C(=O)OC1CC2CCC1(C)C2(C)C),12300.0,1.1,SEC13,110.0, 10.06.2020,None,1,222.32799999999992,C3[C](C)(C(=O)OC1CC2CCC1(C)C2(C)C)[CH2][C](C)(C(=O)OC1CC2CCC1(C)C2(C)C)[CH2][C](C)(C(=O)OC1CC2CCC1(C)C2(C)C)[CH2][C](C)(C(=O)OC1CC2CCC1(C)C2(C)C)[CH2][C](C)(C(=O)OC1CC2CCC1(C)C2(C)C)[CH2][C](C)(C(=O)OC1CC2CCC1(C)C2(C)C)[CH2][C](C)(C(=O)OC1CC2CCC1(C)C2(C)C)[CH2][C](C)(C(=O)OC1CC2CCC1(C)C2(C)C)[CH2][C](C)(C(=O)OC1CC2CCC1(C)C2(C)C)[CH2][C](C)(C(=O)OC1CC2CCC1(C)C2(C)C)3,55.32366593501495,0,1,1.0,98.51444444444445,111.16155242919922,12.701552429199225,0.12900215751776586
2106,"Mittwoch, 10. Juni 2020 11:17:25",A4 1,25.0,173.6,0.057,367.8,182.0,183.3,155.2,VAN#73_P1.txt,VAN73_P1,P31,methacrylate,Poly-Isobornyl MA,C=C(C)C(=O)OC1CC2CCC1(C)C2(C)C,[CH2][C](C)(C(=O)OC1CC2CCC1(C)C2(C)C),12300.0,1.1,SEC13,110.0, 10.06.2020,PVA,1,222.32799999999992,C3[C](C)(C(=O)OC1CC2CCC1(C)C2(C)C)[CH2][C](C)(C(=O)OC1CC2CCC1(C)C2(C)C)[CH2][C](C)(C(=O)OC1CC2CCC1(C)C2(C)C)[CH2][C](C)(C(=O)OC1CC2CCC1(C)C2(C)C)[CH2][C](C)(C(=O)OC1CC2CCC1(C)C2(C)C)[CH2][C](C)(C(=O)OC1CC2CCC1(C)C2(C)C)[CH2][C](C)(C(=O)OC1CC2CCC1(C)C2(C)C)[CH2][C](C)(C(=O)OC1CC2CCC1(C)C2(C)C)[CH2][C](C)(C(=O)OC1CC2CCC1(C)C2(C)C)[CH2][C](C)(C(=O)OC1CC2CCC1(C)C2(C)C)3,55.32366593501495,1,1,0.9444444444444444,174.2,179.4083251953125,5.808325195312506,0.03345809444304439
2107,"Mittwoch, 10. Juni 2020 11:17:36",A4 2,25.0,177.8,0.006999999999999999,366.9,184.7,186.5,153.8,VAN#73_P1.txt,VAN73_P1,P31,methacrylate,Poly-Isobornyl MA,C=C(C)C(=O)OC1CC2CCC1(C)C2(C)C,[CH2][C](C)(C(=O)OC1CC2CCC1(C)C2(C)C),12300.0,1.1,SEC13,110.0, 10.06.2020,PVA,1,222.32799999999992,C3[C](C)(C(=O)OC1CC2CCC1(C)C2(C)C)[CH2][C](C)(C(=O)OC1CC2CCC1(C)C2(C)C)[CH2][C](C)(C(=O)OC1CC2CCC1(C)C2(C)C)[CH2][C](C)(C(=O)OC1CC2CCC1(C)C2(C)C)[CH2][C](C)(C(=O)OC1CC2CCC1(C)C2(C)C)[CH2][C](C)(C(=O)OC1CC2CCC1(C)C2(C)C)[CH2][C](C)(C(=O)OC1CC2CCC1(C)C2(C)C)[CH2][C](C)(C(=O)OC1CC2CCC1(C)C2(C)C)[CH2][C](C)(C(=O)OC1CC2CCC1(C)C2(C)C)[CH2][C](C)(C(=O)OC1CC2CCC1(C)C2(C)C)3,55.32366593501495,1,1,0.9444444444444444,174.2,179.40835571289062,1.6083557128906136,0.009045870151240795
2108,"Mittwoch, 10. Juni 2020 11:17:47",A4 3,25.0,179.2,0.023,368.5,184.4,185.6,156.6,VAN#73_P1.txt,VAN73_P1,P31,methacrylate,Poly-Isobornyl MA,C=C(C)C(=O)OC1CC2CCC1(C)C2(C)C,[CH2][C](C)(C(=O)OC1CC2CCC1(C)C2(C)C),12300.0,1.1,SEC13,110.0, 10.06.2020,PVA,1,222.32799999999992,C3[C](C)(C(=O)OC1CC2CCC1(C)C2(C)C)[CH2][C](C)(C(=O)OC1CC2CCC1(C)C2(C)C)[CH2][C](C)(C(=O)OC1CC2CCC1(C)C2(C)C)[CH2][C](C)(C(=O)OC1CC2CCC1(C)C2(C)C)[CH2][C](C)(C(=O)OC1CC2CCC1(C)C2(C)C)[CH2][C](C)(C(=O)OC1CC2CCC1(C)C2(C)C)[CH2][C](C)(C(=O)OC1CC2CCC1(C)C2(C)C)[CH2][C](C)(C(=O)OC1CC2CCC1(C)C2(C)C)[CH2][C](C)(C(=O)OC1CC2CCC1(C)C2(C)C)[CH2][C](C)(C(=O)OC1CC2CCC1(C)C2(C)C)3,55.32366593501495,1,1,0.9444444444444444,174.2,179.4083251953125,0.20832519531251137,0.0011625289916992823
2109,"Mittwoch, 10. Juni 2020 11:18:21",A5 1,25.0,174.3,0.02,357.6,181.7,183.5,152.9,VAN#73_P1.txt,VAN73_P1,P31,methacrylate,Poly-Isobornyl MA,C=C(C)C(=O)OC1CC2CCC1(C)C2(C)C,[CH2][C](C)(C(=O)OC1CC2CCC1(C)C2(C)C),12300.0,1.1,SEC13,110.0, 10.06.2020,PVA,1,222.32799999999992,C3[C](C)(C(=O)OC1CC2CCC1(C)C2(C)C)[CH2][C](C)(C(=O)OC1CC2CCC1(C)C2(C)C)[CH2][C](C)(C(=O)OC1CC2CCC1(C)C2(C)C)[CH2][C](C)(C(=O)OC1CC2CCC1(C)C2(C)C)[CH2][C](C)(C(=O)OC1CC2CCC1(C)C2(C)C)[CH2][C](C)(C(=O)OC1CC2CCC1(C)C2(C)C)[CH2][C](C)(C(=O)OC1CC2CCC1(C)C2(C)C)[CH2][C](C)(C(=O)OC1CC2CCC1(C)C2(C)C)[CH2][C](C)(C(=O)OC1CC2CCC1(C)C2(C)C)[CH2][C](C)(C(=O)OC1CC2CCC1(C)C2(C)C)3,55.32366593501495,1,1,0.9444444444444444,174.2,179.40835571289062,5.108355712890614,0.029307835415321934
2110,"Mittwoch, 10. Juni 2020 11:18:32",A5 2,25.0,171.3,0.062,354.3,179.7,181.7,151.3,VAN#73_P1.txt,VAN73_P1,P31,methacrylate,Poly-Isobornyl MA,C=C(C)C(=O)OC1CC2CCC1(C)C2(C)C,[CH2][C](C)(C(=O)OC1CC2CCC1(C)C2(C)C),12300.0,1.1,SEC13,110.0, 10.06.2020,PVA,1,222.32799999999992,C3[C](C)(C(=O)OC1CC2CCC1(C)C2(C)C)[CH2][C](C)(C(=O)OC1CC2CCC1(C)C2(C)C)[CH2][C](C)(C(=O)OC1CC2CCC1(C)C2(C)C)[CH2][C](C)(C(=O)OC1CC2CCC1(C)C2(C)C)[CH2][C](C)(C(=O)OC1CC2CCC1(C)C2(C)C)[CH2][C](C)(C(=O)OC1CC2CCC1(C)C2(C)C)[CH2][C](C)(C(=O)OC1CC2CCC1(C)C2(C)C)[CH2][C](C)(C(=O)OC1CC2CCC1(C)C2(C)C)[CH2][C](C)(C(=O)OC1CC2CCC1(C)C2(C)C)[CH2][C](C)(C(=O)OC1CC2CCC1(C)C2(C)C)3,55.32366593501495,1,1,0.9444444444444444,174.2,179.40826416015625,8.108264160156239,0.047333707881822756
2111,"Mittwoch, 10. Juni 2020 11:18:43",A5 3,25.0,170.1,0.099,357.7,183.2,188.4,137.1,VAN#73_P1.txt,VAN73_P1,P31,methacrylate,Poly-Isobornyl MA,C=C(C)C(=O)OC1CC2CCC1(C)C2(C)C,[CH2][C](C)(C(=O)OC1CC2CCC1(C)C2(C)C),12300.0,1.1,SEC13,110.0, 10.06.2020,PVA,1,222.32799999999992,C3[C](C)(C(=O)OC1CC2CCC1(C)C2(C)C)[CH2][C](C)(C(=O)OC1CC2CCC1(C)C2(C)C)[CH2][C](C)(C(=O)OC1CC2CCC1(C)C2(C)C)[CH2][C](C)(C(=O)OC1CC2CCC1(C)C2(C)C)[CH2][C](C)(C(=O)OC1CC2CCC1(C)C2(C)C)[CH2][C](C)(C(=O)OC1CC2CCC1(C)C2(C)C)[CH2][C](C)(C(=O)OC1CC2CCC1(C)C2(C)C)[CH2][C](C)(C(=O)OC1CC2CCC1(C)C2(C)C)[CH2][C](C)(C(=O)OC1CC2CCC1(C)C2(C)C)[CH2][C](C)(C(=O)OC1CC2CCC1(C)C2(C)C)3,55.32366593501495,1,1,0.9444444444444444,174.2,179.40834045410156,9.308340454101568,0.05472275399236666
2112,"Mittwoch, 10. Juni 2020 11:19:14",A6 1,25.0,172.7,0.003,370.2,178.6,180.6,150.3,VAN#73_P1.txt,VAN73_P1,P31,methacrylate,Poly-Isobornyl MA,C=C(C)C(=O)OC1CC2CCC1(C)C2(C)C,[CH2][C](C)(C(=O)OC1CC2CCC1(C)C2(C)C),12300.0,1.1,SEC13,110.0, 10.06.2020,PVA,1,222.32799999999992,C3[C](C)(C(=O)OC1CC2CCC1(C)C2(C)C)[CH2][C](C)(C(=O)OC1CC2CCC1(C)C2(C)C)[CH2][C](C)(C(=O)OC1CC2CCC1(C)C2(C)C)[CH2][C](C)(C(=O)OC1CC2CCC1(C)C2(C)C)[CH2][C](C)(C(=O)OC1CC2CCC1(C)C2(C)C)[CH2][C](C)(C(=O)OC1CC2CCC1(C)C2(C)C)[CH2][C](C)(C(=O)OC1CC2CCC1(C)C2(C)C)[CH2][C](C)(C(=O)OC1CC2CCC1(C)C2(C)C)[CH2][C](C)(C(=O)OC1CC2CCC1(C)C2(C)C)[CH2][C](C)(C(=O)OC1CC2CCC1(C)C2(C)C)3,55.32366593501495,1,1,0.9444444444444444,174.2,179.40830993652344,6.708309936523449,0.03884371706151389
2113,"Mittwoch, 10. Juni 2020 11:19:24",A6 2,25.0,170.6,0.125,377.1,179.8,183.8,141.3,VAN#73_P1.txt,VAN73_P1,P31,methacrylate,Poly-Isobornyl MA,C=C(C)C(=O)OC1CC2CCC1(C)C2(C)C,[CH2][C](C)(C(=O)OC1CC2CCC1(C)C2(C)C),12300.0,1.1,SEC13,110.0, 10.06.2020,PVA,1,222.32799999999992,C3[C](C)(C(=O)OC1CC2CCC1(C)C2(C)C)[CH2][C](C)(C(=O)OC1CC2CCC1(C)C2(C)C)[CH2][C](C)(C(=O)OC1CC2CCC1(C)C2(C)C)[CH2][C](C)(C(=O)OC1CC2CCC1(C)C2(C)C)[CH2][C](C)(C(=O)OC1CC2CCC1(C)C2(C)C)[CH2][C](C)(C(=O)OC1CC2CCC1(C)C2(C)C)[CH2][C](C)(C(=O)OC1CC2CCC1(C)C2(C)C)[CH2][C](C)(C(=O)OC1CC2CCC1(C)C2(C)C)[CH2][C](C)(C(=O)OC1CC2CCC1(C)C2(C)C)[CH2][C](C)(C(=O)OC1CC2CCC1(C)C2(C)C)3,55.32366593501495,1,1,0.9444444444444444,174.2,179.4083251953125,8.808325195312506,0.05163144897604048
2114,"Mittwoch, 10. Juni 2020 11:19:35",A6 3,25.0,178.2,0.011000000000000001,374.7,184.0,184.4,161.1,VAN#73_P1.txt,VAN73_P1,P31,methacrylate,Poly-Isobornyl MA,C=C(C)C(=O)OC1CC2CCC1(C)C2(C)C,[CH2][C](C)(C(=O)OC1CC2CCC1(C)C2(C)C),12300.0,1.1,SEC13,110.0, 10.06.2020,PVA,1,222.32799999999992,C3[C](C)(C(=O)OC1CC2CCC1(C)C2(C)C)[CH2][C](C)(C(=O)OC1CC2CCC1(C)C2(C)C)[CH2][C](C)(C(=O)OC1CC2CCC1(C)C2(C)C)[CH2][C](C)(C(=O)OC1CC2CCC1(C)C2(C)C)[CH2][C](C)(C(=O)OC1CC2CCC1(C)C2(C)C)[CH2][C](C)(C(=O)OC1CC2CCC1(C)C2(C)C)[CH2][C](C)(C(=O)OC1CC2CCC1(C)C2(C)C)[CH2][C](C)(C(=O)OC1CC2CCC1(C)C2(C)C)[CH2][C](C)(C(=O)OC1CC2CCC1(C)C2(C)C)[CH2][C](C)(C(=O)OC1CC2CCC1(C)C2(C)C)3,55.32366593501495,1,1,0.9444444444444444,174.2,179.4083251953125,1.2083251953125114,0.006780725001753712
2115,"Mittwoch, 10. Juni 2020 11:20:20",B1 1,25.0,122.1,0.022000000000000002,234.0,118.4,125.6,105.5,VAN#73_P1.txt,VAN73_P1,P31,methacrylate,Poly-Isobornyl MA,C=C(C)C(=O)OC1CC2CCC1(C)C2(C)C,[CH2][C](C)(C(=O)OC1CC2CCC1(C)C2(C)C),12300.0,1.1,SEC13,110.0, 10.06.2020,None,3,222.32799999999992,C3[C](C)(C(=O)OC1CC2CCC1(C)C2(C)C)[CH2][C](C)(C(=O)OC1CC2CCC1(C)C2(C)C)[CH2][C](C)(C(=O)OC1CC2CCC1(C)C2(C)C)[CH2][C](C)(C(=O)OC1CC2CCC1(C)C2(C)C)[CH2][C](C)(C(=O)OC1CC2CCC1(C)C2(C)C)[CH2][C](C)(C(=O)OC1CC2CCC1(C)C2(C)C)[CH2][C](C)(C(=O)OC1CC2CCC1(C)C2(C)C)[CH2][C](C)(C(=O)OC1CC2CCC1(C)C2(C)C)[CH2][C](C)(C(=O)OC1CC2CCC1(C)C2(C)C)[CH2][C](C)(C(=O)OC1CC2CCC1(C)C2(C)C)3,55.32366593501495,0,1,1.0,111.03333333333336,112.00792694091797,10.092073059082026,0.0826541610080428
2116,"Mittwoch, 10. Juni 2020 11:20:31",B1 2,25.0,117.2,0.19899999999999998,235.7,110.2,115.8,101.2,VAN#73_P1.txt,VAN73_P1,P31,methacrylate,Poly-Isobornyl MA,C=C(C)C(=O)OC1CC2CCC1(C)C2(C)C,[CH2][C](C)(C(=O)OC1CC2CCC1(C)C2(C)C),12300.0,1.1,SEC13,110.0, 10.06.2020,None,3,222.32799999999992,C3[C](C)(C(=O)OC1CC2CCC1(C)C2(C)C)[CH2][C](C)(C(=O)OC1CC2CCC1(C)C2(C)C)[CH2][C](C)(C(=O)OC1CC2CCC1(C)C2(C)C)[CH2][C](C)(C(=O)OC1CC2CCC1(C)C2(C)C)[CH2][C](C)(C(=O)OC1CC2CCC1(C)C2(C)C)[CH2][C](C)(C(=O)OC1CC2CCC1(C)C2(C)C)[CH2][C](C)(C(=O)OC1CC2CCC1(C)C2(C)C)[CH2][C](C)(C(=O)OC1CC2CCC1(C)C2(C)C)[CH2][C](C)(C(=O)OC1CC2CCC1(C)C2(C)C)[CH2][C](C)(C(=O)OC1CC2CCC1(C)C2(C)C)3,55.32366593501495,0,1,1.0,111.03333333333336,112.00792694091797,5.192073059082034,0.04430096466793544
2117,"Mittwoch, 10. Juni 2020 11:20:42",B1 3,25.0,117.0,0.099,231.4,111.5,118.0,101.1,VAN#73_P1.txt,VAN73_P1,P31,methacrylate,Poly-Isobornyl MA,C=C(C)C(=O)OC1CC2CCC1(C)C2(C)C,[CH2][C](C)(C(=O)OC1CC2CCC1(C)C2(C)C),12300.0,1.1,SEC13,110.0, 10.06.2020,None,3,222.32799999999992,C3[C](C)(C(=O)OC1CC2CCC1(C)C2(C)C)[CH2][C](C)(C(=O)OC1CC2CCC1(C)C2(C)C)[CH2][C](C)(C(=O)OC1CC2CCC1(C)C2(C)C)[CH2][C](C)(C(=O)OC1CC2CCC1(C)C2(C)C)[CH2][C](C)(C(=O)OC1CC2CCC1(C)C2(C)C)[CH2][C](C)(C(=O)OC1CC2CCC1(C)C2(C)C)[CH2][C](C)(C(=O)OC1CC2CCC1(C)C2(C)C)[CH2][C](C)(C(=O)OC1CC2CCC1(C)C2(C)C)[CH2][C](C)(C(=O)OC1CC2CCC1(C)C2(C)C)[CH2][C](C)(C(=O)OC1CC2CCC1(C)C2(C)C)3,55.32366593501495,0,1,1.0,111.03333333333336,112.00794219970703,4.992057800292969,0.042667160686264693
2118,"Mittwoch, 10. Juni 2020 11:21:16",B2 1,25.0,107.4,0.002,371.0,103.6,110.9,93.64,VAN#73_P1.txt,VAN73_P1,P31,methacrylate,Poly-Isobornyl MA,C=C(C)C(=O)OC1CC2CCC1(C)C2(C)C,[CH2][C](C)(C(=O)OC1CC2CCC1(C)C2(C)C),12300.0,1.1,SEC13,110.0, 10.06.2020,None,3,222.32799999999992,C3[C](C)(C(=O)OC1CC2CCC1(C)C2(C)C)[CH2][C](C)(C(=O)OC1CC2CCC1(C)C2(C)C)[CH2][C](C)(C(=O)OC1CC2CCC1(C)C2(C)C)[CH2][C](C)(C(=O)OC1CC2CCC1(C)C2(C)C)[CH2][C](C)(C(=O)OC1CC2CCC1(C)C2(C)C)[CH2][C](C)(C(=O)OC1CC2CCC1(C)C2(C)C)[CH2][C](C)(C(=O)OC1CC2CCC1(C)C2(C)C)[CH2][C](C)(C(=O)OC1CC2CCC1(C)C2(C)C)[CH2][C](C)(C(=O)OC1CC2CCC1(C)C2(C)C)[CH2][C](C)(C(=O)OC1CC2CCC1(C)C2(C)C)3,55.32366593501495,0,1,1.0,111.03333333333336,112.00792694091797,4.607926940917963,0.0429043476808004
2119,"Mittwoch, 10. Juni 2020 11:21:27",B2 2,25.0,104.5,0.142,375.8,98.04,104.3,89.8,VAN#73_P1.txt,VAN73_P1,P31,methacrylate,Poly-Isobornyl MA,C=C(C)C(=O)OC1CC2CCC1(C)C2(C)C,[CH2][C](C)(C(=O)OC1CC2CCC1(C)C2(C)C),12300.0,1.1,SEC13,110.0, 10.06.2020,None,3,222.32799999999992,C3[C](C)(C(=O)OC1CC2CCC1(C)C2(C)C)[CH2][C](C)(C(=O)OC1CC2CCC1(C)C2(C)C)[CH2][C](C)(C(=O)OC1CC2CCC1(C)C2(C)C)[CH2][C](C)(C(=O)OC1CC2CCC1(C)C2(C)C)[CH2][C](C)(C(=O)OC1CC2CCC1(C)C2(C)C)[CH2][C](C)(C(=O)OC1CC2CCC1(C)C2(C)C)[CH2][C](C)(C(=O)OC1CC2CCC1(C)C2(C)C)[CH2][C](C)(C(=O)OC1CC2CCC1(C)C2(C)C)[CH2][C](C)(C(=O)OC1CC2CCC1(C)C2(C)C)[CH2][C](C)(C(=O)OC1CC2CCC1(C)C2(C)C)3,55.32366593501495,0,1,1.0,111.03333333333336,112.0079345703125,7.5079345703125,0.07184626383074162
2120,"Mittwoch, 10. Juni 2020 11:21:38",B2 3,25.0,106.7,0.261,374.5,98.83,104.1,92.07,VAN#73_P1.txt,VAN73_P1,P31,methacrylate,Poly-Isobornyl MA,C=C(C)C(=O)OC1CC2CCC1(C)C2(C)C,[CH2][C](C)(C(=O)OC1CC2CCC1(C)C2(C)C),12300.0,1.1,SEC13,110.0, 10.06.2020,None,3,222.32799999999992,C3[C](C)(C(=O)OC1CC2CCC1(C)C2(C)C)[CH2][C](C)(C(=O)OC1CC2CCC1(C)C2(C)C)[CH2][C](C)(C(=O)OC1CC2CCC1(C)C2(C)C)[CH2][C](C)(C(=O)OC1CC2CCC1(C)C2(C)C)[CH2][C](C)(C(=O)OC1CC2CCC1(C)C2(C)C)[CH2][C](C)(C(=O)OC1CC2CCC1(C)C2(C)C)[CH2][C](C)(C(=O)OC1CC2CCC1(C)C2(C)C)[CH2][C](C)(C(=O)OC1CC2CCC1(C)C2(C)C)[CH2][C](C)(C(=O)OC1CC2CCC1(C)C2(C)C)[CH2][C](C)(C(=O)OC1CC2CCC1(C)C2(C)C)3,55.32366593501495,0,1,1.0,111.03333333333336,112.00791931152344,5.307919311523435,0.04974619785870135
2121,"Mittwoch, 10. Juni 2020 11:22:11",B3 1,25.0,108.6,0.017,409.3,103.7,111.8,92.72,VAN#73_P1.txt,VAN73_P1,P31,methacrylate,Poly-Isobornyl MA,C=C(C)C(=O)OC1CC2CCC1(C)C2(C)C,[CH2][C](C)(C(=O)OC1CC2CCC1(C)C2(C)C),12300.0,1.1,SEC13,110.0, 10.06.2020,None,3,222.32799999999992,C3[C](C)(C(=O)OC1CC2CCC1(C)C2(C)C)[CH2][C](C)(C(=O)OC1CC2CCC1(C)C2(C)C)[CH2][C](C)(C(=O)OC1CC2CCC1(C)C2(C)C)[CH2][C](C)(C(=O)OC1CC2CCC1(C)C2(C)C)[CH2][C](C)(C(=O)OC1CC2CCC1(C)C2(C)C)[CH2][C](C)(C(=O)OC1CC2CCC1(C)C2(C)C)[CH2][C](C)(C(=O)OC1CC2CCC1(C)C2(C)C)[CH2][C](C)(C(=O)OC1CC2CCC1(C)C2(C)C)[CH2][C](C)(C(=O)OC1CC2CCC1(C)C2(C)C)[CH2][C](C)(C(=O)OC1CC2CCC1(C)C2(C)C)3,55.32366593501495,0,1,1.0,111.03333333333336,112.0079345703125,3.4079345703125057,0.031380612986303
2122,"Mittwoch, 10. Juni 2020 11:22:22",B3 2,25.0,106.7,0.065,407.4,103.8,112.3,92.03,VAN#73_P1.txt,VAN73_P1,P31,methacrylate,Poly-Isobornyl MA,C=C(C)C(=O)OC1CC2CCC1(C)C2(C)C,[CH2][C](C)(C(=O)OC1CC2CCC1(C)C2(C)C),12300.0,1.1,SEC13,110.0, 10.06.2020,None,3,222.32799999999992,C3[C](C)(C(=O)OC1CC2CCC1(C)C2(C)C)[CH2][C](C)(C(=O)OC1CC2CCC1(C)C2(C)C)[CH2][C](C)(C(=O)OC1CC2CCC1(C)C2(C)C)[CH2][C](C)(C(=O)OC1CC2CCC1(C)C2(C)C)[CH2][C](C)(C(=O)OC1CC2CCC1(C)C2(C)C)[CH2][C](C)(C(=O)OC1CC2CCC1(C)C2(C)C)[CH2][C](C)(C(=O)OC1CC2CCC1(C)C2(C)C)[CH2][C](C)(C(=O)OC1CC2CCC1(C)C2(C)C)[CH2][C](C)(C(=O)OC1CC2CCC1(C)C2(C)C)[CH2][C](C)(C(=O)OC1CC2CCC1(C)C2(C)C)3,55.32366593501495,0,1,1.0,111.03333333333336,112.00792694091797,5.307926940917966,0.04974626936193033
2123,"Mittwoch, 10. Juni 2020 11:22:33",B3 3,25.0,109.1,0.057999999999999996,405.2,103.6,111.1,93.5,VAN#73_P1.txt,VAN73_P1,P31,methacrylate,Poly-Isobornyl MA,C=C(C)C(=O)OC1CC2CCC1(C)C2(C)C,[CH2][C](C)(C(=O)OC1CC2CCC1(C)C2(C)C),12300.0,1.1,SEC13,110.0, 10.06.2020,None,3,222.32799999999992,C3[C](C)(C(=O)OC1CC2CCC1(C)C2(C)C)[CH2][C](C)(C(=O)OC1CC2CCC1(C)C2(C)C)[CH2][C](C)(C(=O)OC1CC2CCC1(C)C2(C)C)[CH2][C](C)(C(=O)OC1CC2CCC1(C)C2(C)C)[CH2][C](C)(C(=O)OC1CC2CCC1(C)C2(C)C)[CH2][C](C)(C(=O)OC1CC2CCC1(C)C2(C)C)[CH2][C](C)(C(=O)OC1CC2CCC1(C)C2(C)C)[CH2][C](C)(C(=O)OC1CC2CCC1(C)C2(C)C)[CH2][C](C)(C(=O)OC1CC2CCC1(C)C2(C)C)[CH2][C](C)(C(=O)OC1CC2CCC1(C)C2(C)C)3,55.32366593501495,0,1,1.0,111.03333333333336,112.00792694091797,2.9079269409179744,0.026653775810430564
2124,"Mittwoch, 10. Juni 2020 11:23:17",B4 1,25.0,187.8,0.006,241.9,194.6,194.5,169.3,VAN#73_P1.txt,VAN73_P1,P31,methacrylate,Poly-Isobornyl MA,C=C(C)C(=O)OC1CC2CCC1(C)C2(C)C,[CH2][C](C)(C(=O)OC1CC2CCC1(C)C2(C)C),12300.0,1.1,SEC13,110.0, 10.06.2020,PVA,3,222.32799999999992,C3[C](C)(C(=O)OC1CC2CCC1(C)C2(C)C)[CH2][C](C)(C(=O)OC1CC2CCC1(C)C2(C)C)[CH2][C](C)(C(=O)OC1CC2CCC1(C)C2(C)C)[CH2][C](C)(C(=O)OC1CC2CCC1(C)C2(C)C)[CH2][C](C)(C(=O)OC1CC2CCC1(C)C2(C)C)[CH2][C](C)(C(=O)OC1CC2CCC1(C)C2(C)C)[CH2][C](C)(C(=O)OC1CC2CCC1(C)C2(C)C)[CH2][C](C)(C(=O)OC1CC2CCC1(C)C2(C)C)[CH2][C](C)(C(=O)OC1CC2CCC1(C)C2(C)C)[CH2][C](C)(C(=O)OC1CC2CCC1(C)C2(C)C)3,55.32366593501495,1,1,0.9629629629629628,188.4125,190.10276794433594,2.302767944335926,0.012261810140233897
2125,"Mittwoch, 10. Juni 2020 11:23:28",B4 2,25.0,189.1,0.092,239.4,204.6,205.0,162.9,VAN#73_P1.txt,VAN73_P1,P31,methacrylate,Poly-Isobornyl MA,C=C(C)C(=O)OC1CC2CCC1(C)C2(C)C,[CH2][C](C)(C(=O)OC1CC2CCC1(C)C2(C)C),12300.0,1.1,SEC13,110.0, 10.06.2020,PVA,3,222.32799999999992,C3[C](C)(C(=O)OC1CC2CCC1(C)C2(C)C)[CH2][C](C)(C(=O)OC1CC2CCC1(C)C2(C)C)[CH2][C](C)(C(=O)OC1CC2CCC1(C)C2(C)C)[CH2][C](C)(C(=O)OC1CC2CCC1(C)C2(C)C)[CH2][C](C)(C(=O)OC1CC2CCC1(C)C2(C)C)[CH2][C](C)(C(=O)OC1CC2CCC1(C)C2(C)C)[CH2][C](C)(C(=O)OC1CC2CCC1(C)C2(C)C)[CH2][C](C)(C(=O)OC1CC2CCC1(C)C2(C)C)[CH2][C](C)(C(=O)OC1CC2CCC1(C)C2(C)C)[CH2][C](C)(C(=O)OC1CC2CCC1(C)C2(C)C)3,55.32366593501495,1,1,0.9629629629629628,188.4125,190.102783203125,1.0027832031250057,0.0053029254528027805
2126,"Mittwoch, 10. Juni 2020 11:23:39",B4 3,25.0,189.6,0.147,243.8,221.1,224.0,133.5,VAN#73_P1.txt,VAN73_P1,P31,methacrylate,Poly-Isobornyl MA,C=C(C)C(=O)OC1CC2CCC1(C)C2(C)C,[CH2][C](C)(C(=O)OC1CC2CCC1(C)C2(C)C),12300.0,1.1,SEC13,110.0, 10.06.2020,PVA,3,222.32799999999992,C3[C](C)(C(=O)OC1CC2CCC1(C)C2(C)C)[CH2][C](C)(C(=O)OC1CC2CCC1(C)C2(C)C)[CH2][C](C)(C(=O)OC1CC2CCC1(C)C2(C)C)[CH2][C](C)(C(=O)OC1CC2CCC1(C)C2(C)C)[CH2][C](C)(C(=O)OC1CC2CCC1(C)C2(C)C)[CH2][C](C)(C(=O)OC1CC2CCC1(C)C2(C)C)[CH2][C](C)(C(=O)OC1CC2CCC1(C)C2(C)C)[CH2][C](C)(C(=O)OC1CC2CCC1(C)C2(C)C)[CH2][C](C)(C(=O)OC1CC2CCC1(C)C2(C)C)[CH2][C](C)(C(=O)OC1CC2CCC1(C)C2(C)C)3,55.32366593501495,1,1,0.9629629629629628,188.4125,190.102783203125,0.5027832031250057,0.002651810143064376
2127,"Mittwoch, 10. Juni 2020 11:24:19",B5 1,25.0,185.6,0.151,250.5,189.5,191.9,150.7,VAN#73_P1.txt,VAN73_P1,P31,methacrylate,Poly-Isobornyl MA,C=C(C)C(=O)OC1CC2CCC1(C)C2(C)C,[CH2][C](C)(C(=O)OC1CC2CCC1(C)C2(C)C),12300.0,1.1,SEC13,110.0, 10.06.2020,PVA,3,222.32799999999992,C3[C](C)(C(=O)OC1CC2CCC1(C)C2(C)C)[CH2][C](C)(C(=O)OC1CC2CCC1(C)C2(C)C)[CH2][C](C)(C(=O)OC1CC2CCC1(C)C2(C)C)[CH2][C](C)(C(=O)OC1CC2CCC1(C)C2(C)C)[CH2][C](C)(C(=O)OC1CC2CCC1(C)C2(C)C)[CH2][C](C)(C(=O)OC1CC2CCC1(C)C2(C)C)[CH2][C](C)(C(=O)OC1CC2CCC1(C)C2(C)C)[CH2][C](C)(C(=O)OC1CC2CCC1(C)C2(C)C)[CH2][C](C)(C(=O)OC1CC2CCC1(C)C2(C)C)[CH2][C](C)(C(=O)OC1CC2CCC1(C)C2(C)C)3,55.32366593501495,1,1,0.9629629629629628,188.4125,190.10276794433594,4.502767944335943,0.024260603148361762
2128,"Mittwoch, 10. Juni 2020 11:24:30",B5 2,25.0,185.1,0.086,247.3,198.1,198.5,165.1,VAN#73_P1.txt,VAN73_P1,P31,methacrylate,Poly-Isobornyl MA,C=C(C)C(=O)OC1CC2CCC1(C)C2(C)C,[CH2][C](C)(C(=O)OC1CC2CCC1(C)C2(C)C),12300.0,1.1,SEC13,110.0, 10.06.2020,PVA,3,222.32799999999992,C3[C](C)(C(=O)OC1CC2CCC1(C)C2(C)C)[CH2][C](C)(C(=O)OC1CC2CCC1(C)C2(C)C)[CH2][C](C)(C(=O)OC1CC2CCC1(C)C2(C)C)[CH2][C](C)(C(=O)OC1CC2CCC1(C)C2(C)C)[CH2][C](C)(C(=O)OC1CC2CCC1(C)C2(C)C)[CH2][C](C)(C(=O)OC1CC2CCC1(C)C2(C)C)[CH2][C](C)(C(=O)OC1CC2CCC1(C)C2(C)C)[CH2][C](C)(C(=O)OC1CC2CCC1(C)C2(C)C)[CH2][C](C)(C(=O)OC1CC2CCC1(C)C2(C)C)[CH2][C](C)(C(=O)OC1CC2CCC1(C)C2(C)C)3,55.32366593501495,1,1,0.9629629629629628,188.4125,190.10276794433594,5.002767944335943,0.027027379493981325
2129,"Mittwoch, 10. Juni 2020 11:24:41",B5 3,25.0,189.9,0.067,246.9,206.6,208.6,151.6,VAN#73_P1.txt,VAN73_P1,P31,methacrylate,Poly-Isobornyl MA,C=C(C)C(=O)OC1CC2CCC1(C)C2(C)C,[CH2][C](C)(C(=O)OC1CC2CCC1(C)C2(C)C),12300.0,1.1,SEC13,110.0, 10.06.2020,PVA,3,222.32799999999992,C3[C](C)(C(=O)OC1CC2CCC1(C)C2(C)C)[CH2][C](C)(C(=O)OC1CC2CCC1(C)C2(C)C)[CH2][C](C)(C(=O)OC1CC2CCC1(C)C2(C)C)[CH2][C](C)(C(=O)OC1CC2CCC1(C)C2(C)C)[CH2][C](C)(C(=O)OC1CC2CCC1(C)C2(C)C)[CH2][C](C)(C(=O)OC1CC2CCC1(C)C2(C)C)[CH2][C](C)(C(=O)OC1CC2CCC1(C)C2(C)C)[CH2][C](C)(C(=O)OC1CC2CCC1(C)C2(C)C)[CH2][C](C)(C(=O)OC1CC2CCC1(C)C2(C)C)[CH2][C](C)(C(=O)OC1CC2CCC1(C)C2(C)C)3,55.32366593501495,1,1,0.9629629629629628,188.4125,190.10275268554688,0.20275268554686932,0.0010676813351599226
2130,"Mittwoch, 10. Juni 2020 11:25:16",B6 1,25.0,193.5,0.027999999999999997,231.6,204.8,204.8,168.6,VAN#73_P1.txt,VAN73_P1,P31,methacrylate,Poly-Isobornyl MA,C=C(C)C(=O)OC1CC2CCC1(C)C2(C)C,[CH2][C](C)(C(=O)OC1CC2CCC1(C)C2(C)C),12300.0,1.1,SEC13,110.0, 10.06.2020,PVA,3,222.32799999999992,C3[C](C)(C(=O)OC1CC2CCC1(C)C2(C)C)[CH2][C](C)(C(=O)OC1CC2CCC1(C)C2(C)C)[CH2][C](C)(C(=O)OC1CC2CCC1(C)C2(C)C)[CH2][C](C)(C(=O)OC1CC2CCC1(C)C2(C)C)[CH2][C](C)(C(=O)OC1CC2CCC1(C)C2(C)C)[CH2][C](C)(C(=O)OC1CC2CCC1(C)C2(C)C)[CH2][C](C)(C(=O)OC1CC2CCC1(C)C2(C)C)[CH2][C](C)(C(=O)OC1CC2CCC1(C)C2(C)C)[CH2][C](C)(C(=O)OC1CC2CCC1(C)C2(C)C)[CH2][C](C)(C(=O)OC1CC2CCC1(C)C2(C)C)3,55.32366593501495,1,1,0.9629629629629628,188.4125,190.1027069091797,3.3972930908203125,0.017557070236797482
2131,"Mittwoch, 10. Juni 2020 11:25:27",B6 2,25.0,186.7,0.067,232.1,198.2,198.2,168.5,VAN#73_P1.txt,VAN73_P1,P31,methacrylate,Poly-Isobornyl MA,C=C(C)C(=O)OC1CC2CCC1(C)C2(C)C,[CH2][C](C)(C(=O)OC1CC2CCC1(C)C2(C)C),12300.0,1.1,SEC13,110.0, 10.06.2020,PVA,3,222.32799999999992,C3[C](C)(C(=O)OC1CC2CCC1(C)C2(C)C)[CH2][C](C)(C(=O)OC1CC2CCC1(C)C2(C)C)[CH2][C](C)(C(=O)OC1CC2CCC1(C)C2(C)C)[CH2][C](C)(C(=O)OC1CC2CCC1(C)C2(C)C)[CH2][C](C)(C(=O)OC1CC2CCC1(C)C2(C)C)[CH2][C](C)(C(=O)OC1CC2CCC1(C)C2(C)C)[CH2][C](C)(C(=O)OC1CC2CCC1(C)C2(C)C)[CH2][C](C)(C(=O)OC1CC2CCC1(C)C2(C)C)[CH2][C](C)(C(=O)OC1CC2CCC1(C)C2(C)C)[CH2][C](C)(C(=O)OC1CC2CCC1(C)C2(C)C)3,55.32366593501495,1,1,0.9629629629629628,188.4125,190.1027374267578,3.402737426757824,0.01822569591193264
2132,"Mittwoch, 10. Juni 2020 11:26:17",C1 1,25.0,113.4,0.054000000000000006,191.6,110.4,119.4,97.11,VAN#73_P1.txt,VAN73_P1,P31,methacrylate,Poly-Isobornyl MA,C=C(C)C(=O)OC1CC2CCC1(C)C2(C)C,[CH2][C](C)(C(=O)OC1CC2CCC1(C)C2(C)C),12300.0,1.1,SEC13,110.0, 10.06.2020,None,5,222.32799999999992,C3[C](C)(C(=O)OC1CC2CCC1(C)C2(C)C)[CH2][C](C)(C(=O)OC1CC2CCC1(C)C2(C)C)[CH2][C](C)(C(=O)OC1CC2CCC1(C)C2(C)C)[CH2][C](C)(C(=O)OC1CC2CCC1(C)C2(C)C)[CH2][C](C)(C(=O)OC1CC2CCC1(C)C2(C)C)[CH2][C](C)(C(=O)OC1CC2CCC1(C)C2(C)C)[CH2][C](C)(C(=O)OC1CC2CCC1(C)C2(C)C)[CH2][C](C)(C(=O)OC1CC2CCC1(C)C2(C)C)[CH2][C](C)(C(=O)OC1CC2CCC1(C)C2(C)C)[CH2][C](C)(C(=O)OC1CC2CCC1(C)C2(C)C)3,55.32366593501495,0,1,1.0,115.71111111111112,118.2712173461914,4.871217346191401,0.04295606125389242
2133,"Mittwoch, 10. Juni 2020 11:26:28",C1 2,25.0,113.0,0.013000000000000001,191.1,109.0,116.2,98.3,VAN#73_P1.txt,VAN73_P1,P31,methacrylate,Poly-Isobornyl MA,C=C(C)C(=O)OC1CC2CCC1(C)C2(C)C,[CH2][C](C)(C(=O)OC1CC2CCC1(C)C2(C)C),12300.0,1.1,SEC13,110.0, 10.06.2020,None,5,222.32799999999992,C3[C](C)(C(=O)OC1CC2CCC1(C)C2(C)C)[CH2][C](C)(C(=O)OC1CC2CCC1(C)C2(C)C)[CH2][C](C)(C(=O)OC1CC2CCC1(C)C2(C)C)[CH2][C](C)(C(=O)OC1CC2CCC1(C)C2(C)C)[CH2][C](C)(C(=O)OC1CC2CCC1(C)C2(C)C)[CH2][C](C)(C(=O)OC1CC2CCC1(C)C2(C)C)[CH2][C](C)(C(=O)OC1CC2CCC1(C)C2(C)C)[CH2][C](C)(C(=O)OC1CC2CCC1(C)C2(C)C)[CH2][C](C)(C(=O)OC1CC2CCC1(C)C2(C)C)[CH2][C](C)(C(=O)OC1CC2CCC1(C)C2(C)C)3,55.32366593501495,0,1,1.0,115.71111111111112,118.27117919921875,5.27117919921875,0.04664760353290929
2134,"Mittwoch, 10. Juni 2020 11:26:39",C1 3,25.0,113.2,0.004,192.2,109.3,117.3,97.5,VAN#73_P1.txt,VAN73_P1,P31,methacrylate,Poly-Isobornyl MA,C=C(C)C(=O)OC1CC2CCC1(C)C2(C)C,[CH2][C](C)(C(=O)OC1CC2CCC1(C)C2(C)C),12300.0,1.1,SEC13,110.0, 10.06.2020,None,5,222.32799999999992,C3[C](C)(C(=O)OC1CC2CCC1(C)C2(C)C)[CH2][C](C)(C(=O)OC1CC2CCC1(C)C2(C)C)[CH2][C](C)(C(=O)OC1CC2CCC1(C)C2(C)C)[CH2][C](C)(C(=O)OC1CC2CCC1(C)C2(C)C)[CH2][C](C)(C(=O)OC1CC2CCC1(C)C2(C)C)[CH2][C](C)(C(=O)OC1CC2CCC1(C)C2(C)C)[CH2][C](C)(C(=O)OC1CC2CCC1(C)C2(C)C)[CH2][C](C)(C(=O)OC1CC2CCC1(C)C2(C)C)[CH2][C](C)(C(=O)OC1CC2CCC1(C)C2(C)C)[CH2][C](C)(C(=O)OC1CC2CCC1(C)C2(C)C)3,55.32366593501495,0,1,1.0,115.71111111111112,118.27119445800781,5.07119445800781,0.044798537614909976
2135,"Mittwoch, 10. Juni 2020 11:27:20",C2 1,25.0,121.1,0.11699999999999999,200.3,117.3,133.9,90.87,VAN#73_P1.txt,VAN73_P1,P31,methacrylate,Poly-Isobornyl MA,C=C(C)C(=O)OC1CC2CCC1(C)C2(C)C,[CH2][C](C)(C(=O)OC1CC2CCC1(C)C2(C)C),12300.0,1.1,SEC13,110.0, 10.06.2020,None,5,222.32799999999992,C3[C](C)(C(=O)OC1CC2CCC1(C)C2(C)C)[CH2][C](C)(C(=O)OC1CC2CCC1(C)C2(C)C)[CH2][C](C)(C(=O)OC1CC2CCC1(C)C2(C)C)[CH2][C](C)(C(=O)OC1CC2CCC1(C)C2(C)C)[CH2][C](C)(C(=O)OC1CC2CCC1(C)C2(C)C)[CH2][C](C)(C(=O)OC1CC2CCC1(C)C2(C)C)[CH2][C](C)(C(=O)OC1CC2CCC1(C)C2(C)C)[CH2][C](C)(C(=O)OC1CC2CCC1(C)C2(C)C)[CH2][C](C)(C(=O)OC1CC2CCC1(C)C2(C)C)[CH2][C](C)(C(=O)OC1CC2CCC1(C)C2(C)C)3,55.32366593501495,0,1,1.0,115.71111111111112,118.27118682861328,2.828813171386713,0.023359316031269308
2136,"Mittwoch, 10. Juni 2020 11:27:31",C2 2,25.0,116.9,0.027000000000000003,200.5,113.4,122.4,99.21,VAN#73_P1.txt,VAN73_P1,P31,methacrylate,Poly-Isobornyl MA,C=C(C)C(=O)OC1CC2CCC1(C)C2(C)C,[CH2][C](C)(C(=O)OC1CC2CCC1(C)C2(C)C),12300.0,1.1,SEC13,110.0, 10.06.2020,None,5,222.32799999999992,C3[C](C)(C(=O)OC1CC2CCC1(C)C2(C)C)[CH2][C](C)(C(=O)OC1CC2CCC1(C)C2(C)C)[CH2][C](C)(C(=O)OC1CC2CCC1(C)C2(C)C)[CH2][C](C)(C(=O)OC1CC2CCC1(C)C2(C)C)[CH2][C](C)(C(=O)OC1CC2CCC1(C)C2(C)C)[CH2][C](C)(C(=O)OC1CC2CCC1(C)C2(C)C)[CH2][C](C)(C(=O)OC1CC2CCC1(C)C2(C)C)[CH2][C](C)(C(=O)OC1CC2CCC1(C)C2(C)C)[CH2][C](C)(C(=O)OC1CC2CCC1(C)C2(C)C)[CH2][C](C)(C(=O)OC1CC2CCC1(C)C2(C)C)3,55.32366593501495,0,1,1.0,115.71111111111112,118.27119445800781,1.3711944580078068,0.011729636082188253
2137,"Mittwoch, 10. Juni 2020 11:27:42",C2 3,25.0,113.7,0.09300000000000001,198.9,106.9,125.5,82.03,VAN#73_P1.txt,VAN73_P1,P31,methacrylate,Poly-Isobornyl MA,C=C(C)C(=O)OC1CC2CCC1(C)C2(C)C,[CH2][C](C)(C(=O)OC1CC2CCC1(C)C2(C)C),12300.0,1.1,SEC13,110.0, 10.06.2020,None,5,222.32799999999992,C3[C](C)(C(=O)OC1CC2CCC1(C)C2(C)C)[CH2][C](C)(C(=O)OC1CC2CCC1(C)C2(C)C)[CH2][C](C)(C(=O)OC1CC2CCC1(C)C2(C)C)[CH2][C](C)(C(=O)OC1CC2CCC1(C)C2(C)C)[CH2][C](C)(C(=O)OC1CC2CCC1(C)C2(C)C)[CH2][C](C)(C(=O)OC1CC2CCC1(C)C2(C)C)[CH2][C](C)(C(=O)OC1CC2CCC1(C)C2(C)C)[CH2][C](C)(C(=O)OC1CC2CCC1(C)C2(C)C)[CH2][C](C)(C(=O)OC1CC2CCC1(C)C2(C)C)[CH2][C](C)(C(=O)OC1CC2CCC1(C)C2(C)C)3,55.32366593501495,0,1,1.0,115.71111111111112,118.27120208740234,4.571202087402341,0.04020406409324838
