Repository: JulianKimmig/nanoparticle_size_prediction

File: pretrained/np_model_14/evaluation/train_df.csv (part 35 of 37)
index,measurment_data,sample,temperature,z_average,dispersity,mean_count_rate,volume_mean,intensity_mean,number_mean,file,np_formulation,substance_code,polymer_class,polymer,smiles_monomer,smiles_ru,mn,pdi,mn_method,tg,date,additive,polymer_concentration,mass_ru,circular_smiles_10,dp,with_pva,valid,roll_valid,mean_z_average,predicted_z_average,error,rel_error
2190,"Mittwoch, 10. Juni 2020 11:47:46",F3 1,25.0,154.2,0.004,240.7,155.8,160.9,130.0,VAN#73_P1.txt,VAN73_P1,P31,methacrylate,Poly-Isobornyl MA,C=C(C)C(=O)OC1CC2CCC1(C)C2(C)C,[CH2][C](C)(C(=O)OC1CC2CCC1(C)C2(C)C),12300.0,1.1,SEC13,110.0, 10.06.2020,None,15,222.32799999999992,C3[C](C)(C(=O)OC1CC2CCC1(C)C2(C)C)[CH2][C](C)(C(=O)OC1CC2CCC1(C)C2(C)C)[CH2][C](C)(C(=O)OC1CC2CCC1(C)C2(C)C)[CH2][C](C)(C(=O)OC1CC2CCC1(C)C2(C)C)[CH2][C](C)(C(=O)OC1CC2CCC1(C)C2(C)C)[CH2][C](C)(C(=O)OC1CC2CCC1(C)C2(C)C)[CH2][C](C)(C(=O)OC1CC2CCC1(C)C2(C)C)[CH2][C](C)(C(=O)OC1CC2CCC1(C)C2(C)C)[CH2][C](C)(C(=O)OC1CC2CCC1(C)C2(C)C)[CH2][C](C)(C(=O)OC1CC2CCC1(C)C2(C)C)3,55.32366593501495,0,1,1.0,155.81111111111107,154.53335571289062,0.33335571289063637,0.002161839902014503
2191,"Mittwoch, 10. Juni 2020 11:47:57",F3 2,25.0,146.4,0.139,239.0,144.8,156.3,110.5,VAN#73_P1.txt,VAN73_P1,P31,methacrylate,Poly-Isobornyl MA,C=C(C)C(=O)OC1CC2CCC1(C)C2(C)C,[CH2][C](C)(C(=O)OC1CC2CCC1(C)C2(C)C),12300.0,1.1,SEC13,110.0, 10.06.2020,None,15,222.32799999999992,C3[C](C)(C(=O)OC1CC2CCC1(C)C2(C)C)[CH2][C](C)(C(=O)OC1CC2CCC1(C)C2(C)C)[CH2][C](C)(C(=O)OC1CC2CCC1(C)C2(C)C)[CH2][C](C)(C(=O)OC1CC2CCC1(C)C2(C)C)[CH2][C](C)(C(=O)OC1CC2CCC1(C)C2(C)C)[CH2][C](C)(C(=O)OC1CC2CCC1(C)C2(C)C)[CH2][C](C)(C(=O)OC1CC2CCC1(C)C2(C)C)[CH2][C](C)(C(=O)OC1CC2CCC1(C)C2(C)C)[CH2][C](C)(C(=O)OC1CC2CCC1(C)C2(C)C)[CH2][C](C)(C(=O)OC1CC2CCC1(C)C2(C)C)3,55.32366593501495,0,1,1.0,155.81111111111107,154.5333709716797,8.133370971679682,0.055555812648085255
2192,"Mittwoch, 10. Juni 2020 11:48:08",F3 3,25.0,145.2,0.057999999999999996,237.3,148.1,153.7,125.6,VAN#73_P1.txt,VAN73_P1,P31,methacrylate,Poly-Isobornyl MA,C=C(C)C(=O)OC1CC2CCC1(C)C2(C)C,[CH2][C](C)(C(=O)OC1CC2CCC1(C)C2(C)C),12300.0,1.1,SEC13,110.0, 10.06.2020,None,15,222.32799999999992,C3[C](C)(C(=O)OC1CC2CCC1(C)C2(C)C)[CH2][C](C)(C(=O)OC1CC2CCC1(C)C2(C)C)[CH2][C](C)(C(=O)OC1CC2CCC1(C)C2(C)C)[CH2][C](C)(C(=O)OC1CC2CCC1(C)C2(C)C)[CH2][C](C)(C(=O)OC1CC2CCC1(C)C2(C)C)[CH2][C](C)(C(=O)OC1CC2CCC1(C)C2(C)C)[CH2][C](C)(C(=O)OC1CC2CCC1(C)C2(C)C)[CH2][C](C)(C(=O)OC1CC2CCC1(C)C2(C)C)[CH2][C](C)(C(=O)OC1CC2CCC1(C)C2(C)C)[CH2][C](C)(C(=O)OC1CC2CCC1(C)C2(C)C)3,55.32366593501495,0,1,1.0,155.81111111111107,154.5333709716797,9.333370971679699,0.06427941440550758
2193,"Mittwoch, 10. Juni 2020 11:49:56",F4 1,25.0,234.4,0.17800000000000002,245.4,456.0,288.5,189.7,VAN#73_P1.txt,VAN73_P1,P31,methacrylate,Poly-Isobornyl MA,C=C(C)C(=O)OC1CC2CCC1(C)C2(C)C,[CH2][C](C)(C(=O)OC1CC2CCC1(C)C2(C)C),12300.0,1.1,SEC13,110.0, 10.06.2020,PVA,15,222.32799999999992,C3[C](C)(C(=O)OC1CC2CCC1(C)C2(C)C)[CH2][C](C)(C(=O)OC1CC2CCC1(C)C2(C)C)[CH2][C](C)(C(=O)OC1CC2CCC1(C)C2(C)C)[CH2][C](C)(C(=O)OC1CC2CCC1(C)C2(C)C)[CH2][C](C)(C(=O)OC1CC2CCC1(C)C2(C)C)[CH2][C](C)(C(=O)OC1CC2CCC1(C)C2(C)C)[CH2][C](C)(C(=O)OC1CC2CCC1(C)C2(C)C)[CH2][C](C)(C(=O)OC1CC2CCC1(C)C2(C)C)[CH2][C](C)(C(=O)OC1CC2CCC1(C)C2(C)C)[CH2][C](C)(C(=O)OC1CC2CCC1(C)C2(C)C)3,55.32366593501495,1,1,0.9166666666666666,224.4555555555556,223.22537231445312,11.17462768554688,0.04767332630352765
2194,"Mittwoch, 10. Juni 2020 11:50:07",F4 2,25.0,216.9,0.175,250.1,229.2,226.9,174.6,VAN#73_P1.txt,VAN73_P1,P31,methacrylate,Poly-Isobornyl MA,C=C(C)C(=O)OC1CC2CCC1(C)C2(C)C,[CH2][C](C)(C(=O)OC1CC2CCC1(C)C2(C)C),12300.0,1.1,SEC13,110.0, 10.06.2020,PVA,15,222.32799999999992,C3[C](C)(C(=O)OC1CC2CCC1(C)C2(C)C)[CH2][C](C)(C(=O)OC1CC2CCC1(C)C2(C)C)[CH2][C](C)(C(=O)OC1CC2CCC1(C)C2(C)C)[CH2][C](C)(C(=O)OC1CC2CCC1(C)C2(C)C)[CH2][C](C)(C(=O)OC1CC2CCC1(C)C2(C)C)[CH2][C](C)(C(=O)OC1CC2CCC1(C)C2(C)C)[CH2][C](C)(C(=O)OC1CC2CCC1(C)C2(C)C)[CH2][C](C)(C(=O)OC1CC2CCC1(C)C2(C)C)[CH2][C](C)(C(=O)OC1CC2CCC1(C)C2(C)C)[CH2][C](C)(C(=O)OC1CC2CCC1(C)C2(C)C)3,55.32366593501495,1,1,0.9166666666666666,224.4555555555556,223.22537231445312,6.325372314453119,0.029162620168064174
2195,"Mittwoch, 10. Juni 2020 11:50:18",F4 3,25.0,220.3,0.053,240.4,236.3,233.5,198.7,VAN#73_P1.txt,VAN73_P1,P31,methacrylate,Poly-Isobornyl MA,C=C(C)C(=O)OC1CC2CCC1(C)C2(C)C,[CH2][C](C)(C(=O)OC1CC2CCC1(C)C2(C)C),12300.0,1.1,SEC13,110.0, 10.06.2020,PVA,15,222.32799999999992,C3[C](C)(C(=O)OC1CC2CCC1(C)C2(C)C)[CH2][C](C)(C(=O)OC1CC2CCC1(C)C2(C)C)[CH2][C](C)(C(=O)OC1CC2CCC1(C)C2(C)C)[CH2][C](C)(C(=O)OC1CC2CCC1(C)C2(C)C)[CH2][C](C)(C(=O)OC1CC2CCC1(C)C2(C)C)[CH2][C](C)(C(=O)OC1CC2CCC1(C)C2(C)C)[CH2][C](C)(C(=O)OC1CC2CCC1(C)C2(C)C)[CH2][C](C)(C(=O)OC1CC2CCC1(C)C2(C)C)[CH2][C](C)(C(=O)OC1CC2CCC1(C)C2(C)C)[CH2][C](C)(C(=O)OC1CC2CCC1(C)C2(C)C)3,55.32366593501495,1,1,0.9166666666666666,224.4555555555556,223.22537231445312,2.9253723144531136,0.013279039103282403
2196,"Mittwoch, 10. Juni 2020 11:50:54",F5 1,25.0,220.4,0.027000000000000003,262.3,232.0,230.1,202.6,VAN#73_P1.txt,VAN73_P1,P31,methacrylate,Poly-Isobornyl MA,C=C(C)C(=O)OC1CC2CCC1(C)C2(C)C,[CH2][C](C)(C(=O)OC1CC2CCC1(C)C2(C)C),12300.0,1.1,SEC13,110.0, 10.06.2020,PVA,15,222.32799999999992,C3[C](C)(C(=O)OC1CC2CCC1(C)C2(C)C)[CH2][C](C)(C(=O)OC1CC2CCC1(C)C2(C)C)[CH2][C](C)(C(=O)OC1CC2CCC1(C)C2(C)C)[CH2][C](C)(C(=O)OC1CC2CCC1(C)C2(C)C)[CH2][C](C)(C(=O)OC1CC2CCC1(C)C2(C)C)[CH2][C](C)(C(=O)OC1CC2CCC1(C)C2(C)C)[CH2][C](C)(C(=O)OC1CC2CCC1(C)C2(C)C)[CH2][C](C)(C(=O)OC1CC2CCC1(C)C2(C)C)[CH2][C](C)(C(=O)OC1CC2CCC1(C)C2(C)C)[CH2][C](C)(C(=O)OC1CC2CCC1(C)C2(C)C)3,55.32366593501495,1,1,0.9166666666666666,224.4555555555556,223.22540283203125,2.8254028320312443,0.012819432087256099
2197,"Mittwoch, 10. Juni 2020 11:51:05",F5 2,25.0,235.2,0.002,265.6,249.1,245.7,210.6,VAN#73_P1.txt,VAN73_P1,P31,methacrylate,Poly-Isobornyl MA,C=C(C)C(=O)OC1CC2CCC1(C)C2(C)C,[CH2][C](C)(C(=O)OC1CC2CCC1(C)C2(C)C),12300.0,1.1,SEC13,110.0, 10.06.2020,PVA,15,222.32799999999992,C3[C](C)(C(=O)OC1CC2CCC1(C)C2(C)C)[CH2][C](C)(C(=O)OC1CC2CCC1(C)C2(C)C)[CH2][C](C)(C(=O)OC1CC2CCC1(C)C2(C)C)[CH2][C](C)(C(=O)OC1CC2CCC1(C)C2(C)C)[CH2][C](C)(C(=O)OC1CC2CCC1(C)C2(C)C)[CH2][C](C)(C(=O)OC1CC2CCC1(C)C2(C)C)[CH2][C](C)(C(=O)OC1CC2CCC1(C)C2(C)C)[CH2][C](C)(C(=O)OC1CC2CCC1(C)C2(C)C)[CH2][C](C)(C(=O)OC1CC2CCC1(C)C2(C)C)[CH2][C](C)(C(=O)OC1CC2CCC1(C)C2(C)C)3,55.32366593501495,1,1,0.9166666666666666,224.4555555555556,223.22537231445312,11.974627685546864,0.050912532676644834
2198,"Mittwoch, 10. Juni 2020 11:51:16",F5 3,25.0,222.0,0.17300000000000001,270.6,237.2,234.3,198.4,VAN#73_P1.txt,VAN73_P1,P31,methacrylate,Poly-Isobornyl MA,C=C(C)C(=O)OC1CC2CCC1(C)C2(C)C,[CH2][C](C)(C(=O)OC1CC2CCC1(C)C2(C)C),12300.0,1.1,SEC13,110.0, 10.06.2020,PVA,15,222.32799999999992,C3[C](C)(C(=O)OC1CC2CCC1(C)C2(C)C)[CH2][C](C)(C(=O)OC1CC2CCC1(C)C2(C)C)[CH2][C](C)(C(=O)OC1CC2CCC1(C)C2(C)C)[CH2][C](C)(C(=O)OC1CC2CCC1(C)C2(C)C)[CH2][C](C)(C(=O)OC1CC2CCC1(C)C2(C)C)[CH2][C](C)(C(=O)OC1CC2CCC1(C)C2(C)C)[CH2][C](C)(C(=O)OC1CC2CCC1(C)C2(C)C)[CH2][C](C)(C(=O)OC1CC2CCC1(C)C2(C)C)[CH2][C](C)(C(=O)OC1CC2CCC1(C)C2(C)C)[CH2][C](C)(C(=O)OC1CC2CCC1(C)C2(C)C)3,55.32366593501495,1,1,0.9166666666666666,224.4555555555556,223.22540283203125,1.22540283203125,0.005519832576717342
2199,"Mittwoch, 10. Juni 2020 11:51:51",F6 1,25.0,219.3,0.10300000000000001,239.3,237.9,235.2,201.7,VAN#73_P1.txt,VAN73_P1,P31,methacrylate,Poly-Isobornyl MA,C=C(C)C(=O)OC1CC2CCC1(C)C2(C)C,[CH2][C](C)(C(=O)OC1CC2CCC1(C)C2(C)C),12300.0,1.1,SEC13,110.0, 10.06.2020,PVA,15,222.32799999999992,C3[C](C)(C(=O)OC1CC2CCC1(C)C2(C)C)[CH2][C](C)(C(=O)OC1CC2CCC1(C)C2(C)C)[CH2][C](C)(C(=O)OC1CC2CCC1(C)C2(C)C)[CH2][C](C)(C(=O)OC1CC2CCC1(C)C2(C)C)[CH2][C](C)(C(=O)OC1CC2CCC1(C)C2(C)C)[CH2][C](C)(C(=O)OC1CC2CCC1(C)C2(C)C)[CH2][C](C)(C(=O)OC1CC2CCC1(C)C2(C)C)[CH2][C](C)(C(=O)OC1CC2CCC1(C)C2(C)C)[CH2][C](C)(C(=O)OC1CC2CCC1(C)C2(C)C)[CH2][C](C)(C(=O)OC1CC2CCC1(C)C2(C)C)3,55.32366593501495,1,1,0.9166666666666666,224.4555555555556,223.2254180908203,3.925418090820301,0.017899763296034203
2200,"Mittwoch, 10. Juni 2020 11:52:02",F6 2,25.0,224.4,0.18100000000000002,220.9,240.5,237.4,201.4,VAN#73_P1.txt,VAN73_P1,P31,methacrylate,Poly-Isobornyl MA,C=C(C)C(=O)OC1CC2CCC1(C)C2(C)C,[CH2][C](C)(C(=O)OC1CC2CCC1(C)C2(C)C),12300.0,1.1,SEC13,110.0, 10.06.2020,PVA,15,222.32799999999992,C3[C](C)(C(=O)OC1CC2CCC1(C)C2(C)C)[CH2][C](C)(C(=O)OC1CC2CCC1(C)C2(C)C)[CH2][C](C)(C(=O)OC1CC2CCC1(C)C2(C)C)[CH2][C](C)(C(=O)OC1CC2CCC1(C)C2(C)C)[CH2][C](C)(C(=O)OC1CC2CCC1(C)C2(C)C)[CH2][C](C)(C(=O)OC1CC2CCC1(C)C2(C)C)[CH2][C](C)(C(=O)OC1CC2CCC1(C)C2(C)C)[CH2][C](C)(C(=O)OC1CC2CCC1(C)C2(C)C)[CH2][C](C)(C(=O)OC1CC2CCC1(C)C2(C)C)[CH2][C](C)(C(=O)OC1CC2CCC1(C)C2(C)C)3,55.32366593501495,1,1,0.9166666666666666,224.4555555555556,223.225341796875,1.1746582031250057,0.005234662224264731
2201,"Mittwoch, 10. Juni 2020 11:52:13",F6 3,25.0,227.2,0.067,219.5,253.4,248.6,194.2,VAN#73_P1.txt,VAN73_P1,P31,methacrylate,Poly-Isobornyl MA,C=C(C)C(=O)OC1CC2CCC1(C)C2(C)C,[CH2][C](C)(C(=O)OC1CC2CCC1(C)C2(C)C),12300.0,1.1,SEC13,110.0, 10.06.2020,PVA,15,222.32799999999992,C3[C](C)(C(=O)OC1CC2CCC1(C)C2(C)C)[CH2][C](C)(C(=O)OC1CC2CCC1(C)C2(C)C)[CH2][C](C)(C(=O)OC1CC2CCC1(C)C2(C)C)[CH2][C](C)(C(=O)OC1CC2CCC1(C)C2(C)C)[CH2][C](C)(C(=O)OC1CC2CCC1(C)C2(C)C)[CH2][C](C)(C(=O)OC1CC2CCC1(C)C2(C)C)[CH2][C](C)(C(=O)OC1CC2CCC1(C)C2(C)C)[CH2][C](C)(C(=O)OC1CC2CCC1(C)C2(C)C)[CH2][C](C)(C(=O)OC1CC2CCC1(C)C2(C)C)[CH2][C](C)(C(=O)OC1CC2CCC1(C)C2(C)C)3,55.32366593501495,1,1,0.9166666666666666,224.4555555555556,223.225341796875,3.9746582031249886,0.017494094203895198
2202,"Mittwoch, 10. Juni 2020 11:52:53",G1 1,25.0,178.1,0.07,224.9,190.3,194.6,141.0,VAN#73_P1.txt,VAN73_P1,P31,methacrylate,Poly-Isobornyl MA,C=C(C)C(=O)OC1CC2CCC1(C)C2(C)C,[CH2][C](C)(C(=O)OC1CC2CCC1(C)C2(C)C),12300.0,1.1,SEC13,110.0, 10.06.2020,None,20,222.32799999999992,C3[C](C)(C(=O)OC1CC2CCC1(C)C2(C)C)[CH2][C](C)(C(=O)OC1CC2CCC1(C)C2(C)C)[CH2][C](C)(C(=O)OC1CC2CCC1(C)C2(C)C)[CH2][C](C)(C(=O)OC1CC2CCC1(C)C2(C)C)[CH2][C](C)(C(=O)OC1CC2CCC1(C)C2(C)C)[CH2][C](C)(C(=O)OC1CC2CCC1(C)C2(C)C)[CH2][C](C)(C(=O)OC1CC2CCC1(C)C2(C)C)[CH2][C](C)(C(=O)OC1CC2CCC1(C)C2(C)C)[CH2][C](C)(C(=O)OC1CC2CCC1(C)C2(C)C)[CH2][C](C)(C(=O)OC1CC2CCC1(C)C2(C)C)3,55.32366593501495,0,1,1.0,173.46666666666664,168.21437072753906,9.885629272460932,0.05550605992398053
2203,"Mittwoch, 10. Juni 2020 11:53:04",G1 2,25.0,173.3,0.08,227.9,184.5,189.5,137.7,VAN#73_P1.txt,VAN73_P1,P31,methacrylate,Poly-Isobornyl MA,C=C(C)C(=O)OC1CC2CCC1(C)C2(C)C,[CH2][C](C)(C(=O)OC1CC2CCC1(C)C2(C)C),12300.0,1.1,SEC13,110.0, 10.06.2020,None,20,222.32799999999992,C3[C](C)(C(=O)OC1CC2CCC1(C)C2(C)C)[CH2][C](C)(C(=O)OC1CC2CCC1(C)C2(C)C)[CH2][C](C)(C(=O)OC1CC2CCC1(C)C2(C)C)[CH2][C](C)(C(=O)OC1CC2CCC1(C)C2(C)C)[CH2][C](C)(C(=O)OC1CC2CCC1(C)C2(C)C)[CH2][C](C)(C(=O)OC1CC2CCC1(C)C2(C)C)[CH2][C](C)(C(=O)OC1CC2CCC1(C)C2(C)C)[CH2][C](C)(C(=O)OC1CC2CCC1(C)C2(C)C)[CH2][C](C)(C(=O)OC1CC2CCC1(C)C2(C)C)[CH2][C](C)(C(=O)OC1CC2CCC1(C)C2(C)C)3,55.32366593501495,0,1,1.0,173.46666666666664,168.21438598632812,5.085614013671886,0.02934572425661792
2204,"Mittwoch, 10. Juni 2020 11:53:15",G1 3,25.0,178.7,0.073,223.1,190.6,193.2,149.1,VAN#73_P1.txt,VAN73_P1,P31,methacrylate,Poly-Isobornyl MA,C=C(C)C(=O)OC1CC2CCC1(C)C2(C)C,[CH2][C](C)(C(=O)OC1CC2CCC1(C)C2(C)C),12300.0,1.1,SEC13,110.0, 10.06.2020,None,20,222.32799999999992,C3[C](C)(C(=O)OC1CC2CCC1(C)C2(C)C)[CH2][C](C)(C(=O)OC1CC2CCC1(C)C2(C)C)[CH2][C](C)(C(=O)OC1CC2CCC1(C)C2(C)C)[CH2][C](C)(C(=O)OC1CC2CCC1(C)C2(C)C)[CH2][C](C)(C(=O)OC1CC2CCC1(C)C2(C)C)[CH2][C](C)(C(=O)OC1CC2CCC1(C)C2(C)C)[CH2][C](C)(C(=O)OC1CC2CCC1(C)C2(C)C)[CH2][C](C)(C(=O)OC1CC2CCC1(C)C2(C)C)[CH2][C](C)(C(=O)OC1CC2CCC1(C)C2(C)C)[CH2][C](C)(C(=O)OC1CC2CCC1(C)C2(C)C)3,55.32366593501495,0,1,1.0,173.46666666666664,168.21435546875,10.485644531249989,0.05867736167459423
2205,"Mittwoch, 10. Juni 2020 11:53:51",G2 1,25.0,171.6,0.077,230.8,182.6,189.7,129.1,VAN#73_P1.txt,VAN73_P1,P31,methacrylate,Poly-Isobornyl MA,C=C(C)C(=O)OC1CC2CCC1(C)C2(C)C,[CH2][C](C)(C(=O)OC1CC2CCC1(C)C2(C)C),12300.0,1.1,SEC13,110.0, 10.06.2020,None,20,222.32799999999992,C3[C](C)(C(=O)OC1CC2CCC1(C)C2(C)C)[CH2][C](C)(C(=O)OC1CC2CCC1(C)C2(C)C)[CH2][C](C)(C(=O)OC1CC2CCC1(C)C2(C)C)[CH2][C](C)(C(=O)OC1CC2CCC1(C)C2(C)C)[CH2][C](C)(C(=O)OC1CC2CCC1(C)C2(C)C)[CH2][C](C)(C(=O)OC1CC2CCC1(C)C2(C)C)[CH2][C](C)(C(=O)OC1CC2CCC1(C)C2(C)C)[CH2][C](C)(C(=O)OC1CC2CCC1(C)C2(C)C)[CH2][C](C)(C(=O)OC1CC2CCC1(C)C2(C)C)[CH2][C](C)(C(=O)OC1CC2CCC1(C)C2(C)C)3,55.32366593501495,0,1,1.0,173.46666666666664,168.21437072753906,3.385629272460932,0.019729774315040395
2206,"Mittwoch, 10. Juni 2020 11:54:01",G2 2,25.0,171.0,0.087,226.2,182.2,187.1,137.8,VAN#73_P1.txt,VAN73_P1,P31,methacrylate,Poly-Isobornyl MA,C=C(C)C(=O)OC1CC2CCC1(C)C2(C)C,[CH2][C](C)(C(=O)OC1CC2CCC1(C)C2(C)C),12300.0,1.1,SEC13,110.0, 10.06.2020,None,20,222.32799999999992,C3[C](C)(C(=O)OC1CC2CCC1(C)C2(C)C)[CH2][C](C)(C(=O)OC1CC2CCC1(C)C2(C)C)[CH2][C](C)(C(=O)OC1CC2CCC1(C)C2(C)C)[CH2][C](C)(C(=O)OC1CC2CCC1(C)C2(C)C)[CH2][C](C)(C(=O)OC1CC2CCC1(C)C2(C)C)[CH2][C](C)(C(=O)OC1CC2CCC1(C)C2(C)C)[CH2][C](C)(C(=O)OC1CC2CCC1(C)C2(C)C)[CH2][C](C)(C(=O)OC1CC2CCC1(C)C2(C)C)[CH2][C](C)(C(=O)OC1CC2CCC1(C)C2(C)C)[CH2][C](C)(C(=O)OC1CC2CCC1(C)C2(C)C)3,55.32366593501495,0,1,1.0,173.46666666666664,168.21438598632812,2.785614013671875,0.01629014043082968
2207,"Mittwoch, 10. Juni 2020 11:54:12",G2 3,25.0,163.7,0.064,225.6,170.7,173.5,144.1,VAN#73_P1.txt,VAN73_P1,P31,methacrylate,Poly-Isobornyl MA,C=C(C)C(=O)OC1CC2CCC1(C)C2(C)C,[CH2][C](C)(C(=O)OC1CC2CCC1(C)C2(C)C),12300.0,1.1,SEC13,110.0, 10.06.2020,None,20,222.32799999999992,C3[C](C)(C(=O)OC1CC2CCC1(C)C2(C)C)[CH2][C](C)(C(=O)OC1CC2CCC1(C)C2(C)C)[CH2][C](C)(C(=O)OC1CC2CCC1(C)C2(C)C)[CH2][C](C)(C(=O)OC1CC2CCC1(C)C2(C)C)[CH2][C](C)(C(=O)OC1CC2CCC1(C)C2(C)C)[CH2][C](C)(C(=O)OC1CC2CCC1(C)C2(C)C)[CH2][C](C)(C(=O)OC1CC2CCC1(C)C2(C)C)[CH2][C](C)(C(=O)OC1CC2CCC1(C)C2(C)C)[CH2][C](C)(C(=O)OC1CC2CCC1(C)C2(C)C)[CH2][C](C)(C(=O)OC1CC2CCC1(C)C2(C)C)3,55.32366593501495,0,1,1.0,173.46666666666664,168.21435546875,4.514355468750011,0.027577003474343383
2208,"Mittwoch, 10. Juni 2020 11:54:51",G3 1,25.0,175.9,0.094,219.4,188.4,190.4,152.5,VAN#73_P1.txt,VAN73_P1,P31,methacrylate,Poly-Isobornyl MA,C=C(C)C(=O)OC1CC2CCC1(C)C2(C)C,[CH2][C](C)(C(=O)OC1CC2CCC1(C)C2(C)C),12300.0,1.1,SEC13,110.0, 10.06.2020,None,20,222.32799999999992,C3[C](C)(C(=O)OC1CC2CCC1(C)C2(C)C)[CH2][C](C)(C(=O)OC1CC2CCC1(C)C2(C)C)[CH2][C](C)(C(=O)OC1CC2CCC1(C)C2(C)C)[CH2][C](C)(C(=O)OC1CC2CCC1(C)C2(C)C)[CH2][C](C)(C(=O)OC1CC2CCC1(C)C2(C)C)[CH2][C](C)(C(=O)OC1CC2CCC1(C)C2(C)C)[CH2][C](C)(C(=O)OC1CC2CCC1(C)C2(C)C)[CH2][C](C)(C(=O)OC1CC2CCC1(C)C2(C)C)[CH2][C](C)(C(=O)OC1CC2CCC1(C)C2(C)C)[CH2][C](C)(C(=O)OC1CC2CCC1(C)C2(C)C)3,55.32366593501495,0,1,1.0,173.46666666666664,168.21437072753906,7.685629272460943,0.04369317380591781
2209,"Mittwoch, 10. Juni 2020 11:55:01",G3 2,25.0,177.4,0.084,221.6,190.0,192.1,153.0,VAN#73_P1.txt,VAN73_P1,P31,methacrylate,Poly-Isobornyl MA,C=C(C)C(=O)OC1CC2CCC1(C)C2(C)C,[CH2][C](C)(C(=O)OC1CC2CCC1(C)C2(C)C),12300.0,1.1,SEC13,110.0, 10.06.2020,None,20,222.32799999999992,C3[C](C)(C(=O)OC1CC2CCC1(C)C2(C)C)[CH2][C](C)(C(=O)OC1CC2CCC1(C)C2(C)C)[CH2][C](C)(C(=O)OC1CC2CCC1(C)C2(C)C)[CH2][C](C)(C(=O)OC1CC2CCC1(C)C2(C)C)[CH2][C](C)(C(=O)OC1CC2CCC1(C)C2(C)C)[CH2][C](C)(C(=O)OC1CC2CCC1(C)C2(C)C)[CH2][C](C)(C(=O)OC1CC2CCC1(C)C2(C)C)[CH2][C](C)(C(=O)OC1CC2CCC1(C)C2(C)C)[CH2][C](C)(C(=O)OC1CC2CCC1(C)C2(C)C)[CH2][C](C)(C(=O)OC1CC2CCC1(C)C2(C)C)3,55.32366593501495,0,1,1.0,173.46666666666664,168.21438598632812,9.18561401367188,0.05177910943445254
2210,"Mittwoch, 10. Juni 2020 11:55:12",G3 3,25.0,171.5,0.138,223.5,180.8,182.9,150.6,VAN#73_P1.txt,VAN73_P1,P31,methacrylate,Poly-Isobornyl MA,C=C(C)C(=O)OC1CC2CCC1(C)C2(C)C,[CH2][C](C)(C(=O)OC1CC2CCC1(C)C2(C)C),12300.0,1.1,SEC13,110.0, 10.06.2020,None,20,222.32799999999992,C3[C](C)(C(=O)OC1CC2CCC1(C)C2(C)C)[CH2][C](C)(C(=O)OC1CC2CCC1(C)C2(C)C)[CH2][C](C)(C(=O)OC1CC2CCC1(C)C2(C)C)[CH2][C](C)(C(=O)OC1CC2CCC1(C)C2(C)C)[CH2][C](C)(C(=O)OC1CC2CCC1(C)C2(C)C)[CH2][C](C)(C(=O)OC1CC2CCC1(C)C2(C)C)[CH2][C](C)(C(=O)OC1CC2CCC1(C)C2(C)C)[CH2][C](C)(C(=O)OC1CC2CCC1(C)C2(C)C)[CH2][C](C)(C(=O)OC1CC2CCC1(C)C2(C)C)[CH2][C](C)(C(=O)OC1CC2CCC1(C)C2(C)C)3,55.32366593501495,0,1,1.0,173.46666666666664,168.21435546875,3.28564453125,0.019158277150145772
2211,"Mittwoch, 10. Juni 2020 11:55:49",G4 1,25.0,240.5,0.09,234.7,275.4,266.9,197.8,VAN#73_P1.txt,VAN73_P1,P31,methacrylate,Poly-Isobornyl MA,C=C(C)C(=O)OC1CC2CCC1(C)C2(C)C,[CH2][C](C)(C(=O)OC1CC2CCC1(C)C2(C)C),12300.0,1.1,SEC13,110.0, 10.06.2020,PVA,20,222.32799999999992,C3[C](C)(C(=O)OC1CC2CCC1(C)C2(C)C)[CH2][C](C)(C(=O)OC1CC2CCC1(C)C2(C)C)[CH2][C](C)(C(=O)OC1CC2CCC1(C)C2(C)C)[CH2][C](C)(C(=O)OC1CC2CCC1(C)C2(C)C)[CH2][C](C)(C(=O)OC1CC2CCC1(C)C2(C)C)[CH2][C](C)(C(=O)OC1CC2CCC1(C)C2(C)C)[CH2][C](C)(C(=O)OC1CC2CCC1(C)C2(C)C)[CH2][C](C)(C(=O)OC1CC2CCC1(C)C2(C)C)[CH2][C](C)(C(=O)OC1CC2CCC1(C)C2(C)C)[CH2][C](C)(C(=O)OC1CC2CCC1(C)C2(C)C)3,55.32366593501495,1,1,0.9722222222222222,236.9375,235.10353088378906,5.3964691162109375,0.0224385410237461
2212,"Mittwoch, 10. Juni 2020 11:55:59",G4 2,25.0,229.9,0.019,222.1,246.2,243.0,208.3,VAN#73_P1.txt,VAN73_P1,P31,methacrylate,Poly-Isobornyl MA,C=C(C)C(=O)OC1CC2CCC1(C)C2(C)C,[CH2][C](C)(C(=O)OC1CC2CCC1(C)C2(C)C),12300.0,1.1,SEC13,110.0, 10.06.2020,PVA,20,222.32799999999992,C3[C](C)(C(=O)OC1CC2CCC1(C)C2(C)C)[CH2][C](C)(C(=O)OC1CC2CCC1(C)C2(C)C)[CH2][C](C)(C(=O)OC1CC2CCC1(C)C2(C)C)[CH2][C](C)(C(=O)OC1CC2CCC1(C)C2(C)C)[CH2][C](C)(C(=O)OC1CC2CCC1(C)C2(C)C)[CH2][C](C)(C(=O)OC1CC2CCC1(C)C2(C)C)[CH2][C](C)(C(=O)OC1CC2CCC1(C)C2(C)C)[CH2][C](C)(C(=O)OC1CC2CCC1(C)C2(C)C)[CH2][C](C)(C(=O)OC1CC2CCC1(C)C2(C)C)[CH2][C](C)(C(=O)OC1CC2CCC1(C)C2(C)C)3,55.32366593501495,1,1,0.9722222222222222,236.9375,235.103515625,5.203515624999994,0.022633821770334902
2213,"Mittwoch, 10. Juni 2020 11:56:47",G5 1,25.0,244.9,0.16,221.4,263.3,256.6,199.9,VAN#73_P1.txt,VAN73_P1,P31,methacrylate,Poly-Isobornyl MA,C=C(C)C(=O)OC1CC2CCC1(C)C2(C)C,[CH2][C](C)(C(=O)OC1CC2CCC1(C)C2(C)C),12300.0,1.1,SEC13,110.0, 10.06.2020,PVA,20,222.32799999999992,C3[C](C)(C(=O)OC1CC2CCC1(C)C2(C)C)[CH2][C](C)(C(=O)OC1CC2CCC1(C)C2(C)C)[CH2][C](C)(C(=O)OC1CC2CCC1(C)C2(C)C)[CH2][C](C)(C(=O)OC1CC2CCC1(C)C2(C)C)[CH2][C](C)(C(=O)OC1CC2CCC1(C)C2(C)C)[CH2][C](C)(C(=O)OC1CC2CCC1(C)C2(C)C)[CH2][C](C)(C(=O)OC1CC2CCC1(C)C2(C)C)[CH2][C](C)(C(=O)OC1CC2CCC1(C)C2(C)C)[CH2][C](C)(C(=O)OC1CC2CCC1(C)C2(C)C)[CH2][C](C)(C(=O)OC1CC2CCC1(C)C2(C)C)3,55.32366593501495,1,1,0.9722222222222222,236.9375,235.10354614257812,9.79645385742188,0.04000185323569572
2214,"Mittwoch, 10. Juni 2020 11:56:58",G5 2,25.0,229.9,0.102,209.3,250.2,246.8,211.4,VAN#73_P1.txt,VAN73_P1,P31,methacrylate,Poly-Isobornyl MA,C=C(C)C(=O)OC1CC2CCC1(C)C2(C)C,[CH2][C](C)(C(=O)OC1CC2CCC1(C)C2(C)C),12300.0,1.1,SEC13,110.0, 10.06.2020,PVA,20,222.32799999999992,C3[C](C)(C(=O)OC1CC2CCC1(C)C2(C)C)[CH2][C](C)(C(=O)OC1CC2CCC1(C)C2(C)C)[CH2][C](C)(C(=O)OC1CC2CCC1(C)C2(C)C)[CH2][C](C)(C(=O)OC1CC2CCC1(C)C2(C)C)[CH2][C](C)(C(=O)OC1CC2CCC1(C)C2(C)C)[CH2][C](C)(C(=O)OC1CC2CCC1(C)C2(C)C)[CH2][C](C)(C(=O)OC1CC2CCC1(C)C2(C)C)[CH2][C](C)(C(=O)OC1CC2CCC1(C)C2(C)C)[CH2][C](C)(C(=O)OC1CC2CCC1(C)C2(C)C)[CH2][C](C)(C(=O)OC1CC2CCC1(C)C2(C)C)3,55.32366593501495,1,1,0.9722222222222222,236.9375,235.103515625,5.203515624999994,0.022633821770334902
2215,"Mittwoch, 10. Juni 2020 11:57:09",G5 3,25.0,232.6,0.068,208.0,249.3,246.3,216.8,VAN#73_P1.txt,VAN73_P1,P31,methacrylate,Poly-Isobornyl MA,C=C(C)C(=O)OC1CC2CCC1(C)C2(C)C,[CH2][C](C)(C(=O)OC1CC2CCC1(C)C2(C)C),12300.0,1.1,SEC13,110.0, 10.06.2020,PVA,20,222.32799999999992,C3[C](C)(C(=O)OC1CC2CCC1(C)C2(C)C)[CH2][C](C)(C(=O)OC1CC2CCC1(C)C2(C)C)[CH2][C](C)(C(=O)OC1CC2CCC1(C)C2(C)C)[CH2][C](C)(C(=O)OC1CC2CCC1(C)C2(C)C)[CH2][C](C)(C(=O)OC1CC2CCC1(C)C2(C)C)[CH2][C](C)(C(=O)OC1CC2CCC1(C)C2(C)C)[CH2][C](C)(C(=O)OC1CC2CCC1(C)C2(C)C)[CH2][C](C)(C(=O)OC1CC2CCC1(C)C2(C)C)[CH2][C](C)(C(=O)OC1CC2CCC1(C)C2(C)C)[CH2][C](C)(C(=O)OC1CC2CCC1(C)C2(C)C)3,55.32366593501495,1,1,0.9722222222222222,236.9375,235.10354614257812,2.5035461425781307,0.010763311017102884
2216,"Mittwoch, 10. Juni 2020 11:57:45",G6 1,25.0,245.3,0.053,237.1,266.1,260.9,219.8,VAN#73_P1.txt,VAN73_P1,P31,methacrylate,Poly-Isobornyl MA,C=C(C)C(=O)OC1CC2CCC1(C)C2(C)C,[CH2][C](C)(C(=O)OC1CC2CCC1(C)C2(C)C),12300.0,1.1,SEC13,110.0, 10.06.2020,PVA,20,222.32799999999992,C3[C](C)(C(=O)OC1CC2CCC1(C)C2(C)C)[CH2][C](C)(C(=O)OC1CC2CCC1(C)C2(C)C)[CH2][C](C)(C(=O)OC1CC2CCC1(C)C2(C)C)[CH2][C](C)(C(=O)OC1CC2CCC1(C)C2(C)C)[CH2][C](C)(C(=O)OC1CC2CCC1(C)C2(C)C)[CH2][C](C)(C(=O)OC1CC2CCC1(C)C2(C)C)[CH2][C](C)(C(=O)OC1CC2CCC1(C)C2(C)C)[CH2][C](C)(C(=O)OC1CC2CCC1(C)C2(C)C)[CH2][C](C)(C(=O)OC1CC2CCC1(C)C2(C)C)[CH2][C](C)(C(=O)OC1CC2CCC1(C)C2(C)C)3,55.32366593501495,1,1,0.9722222222222222,236.9375,235.103515625,10.196484375000011,0.041567404708520224
2217,"Mittwoch, 10. Juni 2020 11:57:56",G6 2,25.0,238.1,0.113,230.9,275.0,266.9,204.4,VAN#73_P1.txt,VAN73_P1,P31,methacrylate,Poly-Isobornyl MA,C=C(C)C(=O)OC1CC2CCC1(C)C2(C)C,[CH2][C](C)(C(=O)OC1CC2CCC1(C)C2(C)C),12300.0,1.1,SEC13,110.0, 10.06.2020,PVA,20,222.32799999999992,C3[C](C)(C(=O)OC1CC2CCC1(C)C2(C)C)[CH2][C](C)(C(=O)OC1CC2CCC1(C)C2(C)C)[CH2][C](C)(C(=O)OC1CC2CCC1(C)C2(C)C)[CH2][C](C)(C(=O)OC1CC2CCC1(C)C2(C)C)[CH2][C](C)(C(=O)OC1CC2CCC1(C)C2(C)C)[CH2][C](C)(C(=O)OC1CC2CCC1(C)C2(C)C)[CH2][C](C)(C(=O)OC1CC2CCC1(C)C2(C)C)[CH2][C](C)(C(=O)OC1CC2CCC1(C)C2(C)C)[CH2][C](C)(C(=O)OC1CC2CCC1(C)C2(C)C)[CH2][C](C)(C(=O)OC1CC2CCC1(C)C2(C)C)3,55.32366593501495,1,1,0.9722222222222222,236.9375,235.103515625,2.9964843749999943,0.01258498267534647
2218,"Mittwoch, 10. Juni 2020 11:58:07",G6 3,25.0,234.3,0.10400000000000001,235.0,274.4,264.2,186.5,VAN#73_P1.txt,VAN73_P1,P31,methacrylate,Poly-Isobornyl MA,C=C(C)C(=O)OC1CC2CCC1(C)C2(C)C,[CH2][C](C)(C(=O)OC1CC2CCC1(C)C2(C)C),12300.0,1.1,SEC13,110.0, 10.06.2020,PVA,20,222.32799999999992,C3[C](C)(C(=O)OC1CC2CCC1(C)C2(C)C)[CH2][C](C)(C(=O)OC1CC2CCC1(C)C2(C)C)[CH2][C](C)(C(=O)OC1CC2CCC1(C)C2(C)C)[CH2][C](C)(C(=O)OC1CC2CCC1(C)C2(C)C)[CH2][C](C)(C(=O)OC1CC2CCC1(C)C2(C)C)[CH2][C](C)(C(=O)OC1CC2CCC1(C)C2(C)C)[CH2][C](C)(C(=O)OC1CC2CCC1(C)C2(C)C)[CH2][C](C)(C(=O)OC1CC2CCC1(C)C2(C)C)[CH2][C](C)(C(=O)OC1CC2CCC1(C)C2(C)C)[CH2][C](C)(C(=O)OC1CC2CCC1(C)C2(C)C)3,55.32366593501495,1,1,0.9722222222222222,236.9375,235.10353088378906,0.8035308837890511,0.003429495876180329
2219,"Mittwoch, 10. Juni 2020 11:58:40",H1 1,25.0,216.1,0.136,376.5,242.2,237.8,167.1,VAN#73_P1.txt,VAN73_P1,P31,methacrylate,Poly-Isobornyl MA,C=C(C)C(=O)OC1CC2CCC1(C)C2(C)C,[CH2][C](C)(C(=O)OC1CC2CCC1(C)C2(C)C),12300.0,1.1,SEC13,110.0, 10.06.2020,None,30,222.32799999999992,C3[C](C)(C(=O)OC1CC2CCC1(C)C2(C)C)[CH2][C](C)(C(=O)OC1CC2CCC1(C)C2(C)C)[CH2][C](C)(C(=O)OC1CC2CCC1(C)C2(C)C)[CH2][C](C)(C(=O)OC1CC2CCC1(C)C2(C)C)[CH2][C](C)(C(=O)OC1CC2CCC1(C)C2(C)C)[CH2][C](C)(C(=O)OC1CC2CCC1(C)C2(C)C)[CH2][C](C)(C(=O)OC1CC2CCC1(C)C2(C)C)[CH2][C](C)(C(=O)OC1CC2CCC1(C)C2(C)C)[CH2][C](C)(C(=O)OC1CC2CCC1(C)C2(C)C)[CH2][C](C)(C(=O)OC1CC2CCC1(C)C2(C)C)3,55.32366593501495,0,1,1.0,205.0888888888889,195.69937133789062,20.40062866210937,0.09440364952387492
2220,"Mittwoch, 10. Juni 2020 11:58:51",H1 2,25.0,214.3,0.154,364.1,427.8,292.7,163.9,VAN#73_P1.txt,VAN73_P1,P31,methacrylate,Poly-Isobornyl MA,C=C(C)C(=O)OC1CC2CCC1(C)C2(C)C,[CH2][C](C)(C(=O)OC1CC2CCC1(C)C2(C)C),12300.0,1.1,SEC13,110.0, 10.06.2020,None,30,222.32799999999992,C3[C](C)(C(=O)OC1CC2CCC1(C)C2(C)C)[CH2][C](C)(C(=O)OC1CC2CCC1(C)C2(C)C)[CH2][C](C)(C(=O)OC1CC2CCC1(C)C2(C)C)[CH2][C](C)(C(=O)OC1CC2CCC1(C)C2(C)C)[CH2][C](C)(C(=O)OC1CC2CCC1(C)C2(C)C)[CH2][C](C)(C(=O)OC1CC2CCC1(C)C2(C)C)[CH2][C](C)(C(=O)OC1CC2CCC1(C)C2(C)C)[CH2][C](C)(C(=O)OC1CC2CCC1(C)C2(C)C)[CH2][C](C)(C(=O)OC1CC2CCC1(C)C2(C)C)[CH2][C](C)(C(=O)OC1CC2CCC1(C)C2(C)C)3,55.32366593501495,0,1,1.0,205.0888888888889,195.69937133789062,18.600628662109386,0.08679714728002513
2221,"Mittwoch, 10. Juni 2020 11:59:02",H1 3,25.0,220.0,0.087,348.3,253.5,248.6,182.4,VAN#73_P1.txt,VAN73_P1,P31,methacrylate,Poly-Isobornyl MA,C=C(C)C(=O)OC1CC2CCC1(C)C2(C)C,[CH2][C](C)(C(=O)OC1CC2CCC1(C)C2(C)C),12300.0,1.1,SEC13,110.0, 10.06.2020,None,30,222.32799999999992,C3[C](C)(C(=O)OC1CC2CCC1(C)C2(C)C)[CH2][C](C)(C(=O)OC1CC2CCC1(C)C2(C)C)[CH2][C](C)(C(=O)OC1CC2CCC1(C)C2(C)C)[CH2][C](C)(C(=O)OC1CC2CCC1(C)C2(C)C)[CH2][C](C)(C(=O)OC1CC2CCC1(C)C2(C)C)[CH2][C](C)(C(=O)OC1CC2CCC1(C)C2(C)C)[CH2][C](C)(C(=O)OC1CC2CCC1(C)C2(C)C)[CH2][C](C)(C(=O)OC1CC2CCC1(C)C2(C)C)[CH2][C](C)(C(=O)OC1CC2CCC1(C)C2(C)C)[CH2][C](C)(C(=O)OC1CC2CCC1(C)C2(C)C)3,55.32366593501495,0,1,1.0,205.0888888888889,195.69940185546875,24.30059814453125,0.11045726429332386
2222,"Mittwoch, 10. Juni 2020 11:59:34",H2 1,25.0,207.0,0.092,356.7,232.2,230.3,165.7,VAN#73_P1.txt,VAN73_P1,P31,methacrylate,Poly-Isobornyl MA,C=C(C)C(=O)OC1CC2CCC1(C)C2(C)C,[CH2][C](C)(C(=O)OC1CC2CCC1(C)C2(C)C),12300.0,1.1,SEC13,110.0, 10.06.2020,None,30,222.32799999999992,C3[C](C)(C(=O)OC1CC2CCC1(C)C2(C)C)[CH2][C](C)(C(=O)OC1CC2CCC1(C)C2(C)C)[CH2][C](C)(C(=O)OC1CC2CCC1(C)C2(C)C)[CH2][C](C)(C(=O)OC1CC2CCC1(C)C2(C)C)[CH2][C](C)(C(=O)OC1CC2CCC1(C)C2(C)C)[CH2][C](C)(C(=O)OC1CC2CCC1(C)C2(C)C)[CH2][C](C)(C(=O)OC1CC2CCC1(C)C2(C)C)[CH2][C](C)(C(=O)OC1CC2CCC1(C)C2(C)C)[CH2][C](C)(C(=O)OC1CC2CCC1(C)C2(C)C)[CH2][C](C)(C(=O)OC1CC2CCC1(C)C2(C)C)3,55.32366593501495,0,1,1.0,205.0888888888889,195.69940185546875,11.30059814453125,0.054592261567783816
2223,"Mittwoch, 10. Juni 2020 11:59:45",H2 2,25.0,200.7,0.105,358.1,213.8,213.6,166.5,VAN#73_P1.txt,VAN73_P1,P31,methacrylate,Poly-Isobornyl MA,C=C(C)C(=O)OC1CC2CCC1(C)C2(C)C,[CH2][C](C)(C(=O)OC1CC2CCC1(C)C2(C)C),12300.0,1.1,SEC13,110.0, 10.06.2020,None,30,222.32799999999992,C3[C](C)(C(=O)OC1CC2CCC1(C)C2(C)C)[CH2][C](C)(C(=O)OC1CC2CCC1(C)C2(C)C)[CH2][C](C)(C(=O)OC1CC2CCC1(C)C2(C)C)[CH2][C](C)(C(=O)OC1CC2CCC1(C)C2(C)C)[CH2][C](C)(C(=O)OC1CC2CCC1(C)C2(C)C)[CH2][C](C)(C(=O)OC1CC2CCC1(C)C2(C)C)[CH2][C](C)(C(=O)OC1CC2CCC1(C)C2(C)C)[CH2][C](C)(C(=O)OC1CC2CCC1(C)C2(C)C)[CH2][C](C)(C(=O)OC1CC2CCC1(C)C2(C)C)[CH2][C](C)(C(=O)OC1CC2CCC1(C)C2(C)C)3,55.32366593501495,0,1,1.0,205.0888888888889,195.69940185546875,5.000598144531239,0.024915785473498948
2224,"Mittwoch, 10. Juni 2020 11:59:56",H2 3,25.0,207.9,0.087,371.6,225.1,223.3,186.1,VAN#73_P1.txt,VAN73_P1,P31,methacrylate,Poly-Isobornyl MA,C=C(C)C(=O)OC1CC2CCC1(C)C2(C)C,[CH2][C](C)(C(=O)OC1CC2CCC1(C)C2(C)C),12300.0,1.1,SEC13,110.0, 10.06.2020,None,30,222.32799999999992,C3[C](C)(C(=O)OC1CC2CCC1(C)C2(C)C)[CH2][C](C)(C(=O)OC1CC2CCC1(C)C2(C)C)[CH2][C](C)(C(=O)OC1CC2CCC1(C)C2(C)C)[CH2][C](C)(C(=O)OC1CC2CCC1(C)C2(C)C)[CH2][C](C)(C(=O)OC1CC2CCC1(C)C2(C)C)[CH2][C](C)(C(=O)OC1CC2CCC1(C)C2(C)C)[CH2][C](C)(C(=O)OC1CC2CCC1(C)C2(C)C)[CH2][C](C)(C(=O)OC1CC2CCC1(C)C2(C)C)[CH2][C](C)(C(=O)OC1CC2CCC1(C)C2(C)C)[CH2][C](C)(C(=O)OC1CC2CCC1(C)C2(C)C)3,55.32366593501495,0,1,1.0,205.0888888888889,195.69937133789062,12.20062866210938,0.05868508254982867
2225,"Mittwoch, 10. Juni 2020 12:00:29",H3 1,25.0,191.3,0.10400000000000001,372.9,206.1,206.8,159.0,VAN#73_P1.txt,VAN73_P1,P31,methacrylate,Poly-Isobornyl MA,C=C(C)C(=O)OC1CC2CCC1(C)C2(C)C,[CH2][C](C)(C(=O)OC1CC2CCC1(C)C2(C)C),12300.0,1.1,SEC13,110.0, 10.06.2020,None,30,222.32799999999992,C3[C](C)(C(=O)OC1CC2CCC1(C)C2(C)C)[CH2][C](C)(C(=O)OC1CC2CCC1(C)C2(C)C)[CH2][C](C)(C(=O)OC1CC2CCC1(C)C2(C)C)[CH2][C](C)(C(=O)OC1CC2CCC1(C)C2(C)C)[CH2][C](C)(C(=O)OC1CC2CCC1(C)C2(C)C)[CH2][C](C)(C(=O)OC1CC2CCC1(C)C2(C)C)[CH2][C](C)(C(=O)OC1CC2CCC1(C)C2(C)C)[CH2][C](C)(C(=O)OC1CC2CCC1(C)C2(C)C)[CH2][C](C)(C(=O)OC1CC2CCC1(C)C2(C)C)[CH2][C](C)(C(=O)OC1CC2CCC1(C)C2(C)C)3,55.32366593501495,0,1,1.0,205.0888888888889,195.69940185546875,4.399401855468739,0.022997396003495756
2226,"Mittwoch, 10. Juni 2020 12:00:40",H3 2,25.0,193.7,0.155,430.9,383.7,260.5,140.5,VAN#73_P1.txt,VAN73_P1,P31,methacrylate,Poly-Isobornyl MA,C=C(C)C(=O)OC1CC2CCC1(C)C2(C)C,[CH2][C](C)(C(=O)OC1CC2CCC1(C)C2(C)C),12300.0,1.1,SEC13,110.0, 10.06.2020,None,30,222.32799999999992,C3[C](C)(C(=O)OC1CC2CCC1(C)C2(C)C)[CH2][C](C)(C(=O)OC1CC2CCC1(C)C2(C)C)[CH2][C](C)(C(=O)OC1CC2CCC1(C)C2(C)C)[CH2][C](C)(C(=O)OC1CC2CCC1(C)C2(C)C)[CH2][C](C)(C(=O)OC1CC2CCC1(C)C2(C)C)[CH2][C](C)(C(=O)OC1CC2CCC1(C)C2(C)C)[CH2][C](C)(C(=O)OC1CC2CCC1(C)C2(C)C)[CH2][C](C)(C(=O)OC1CC2CCC1(C)C2(C)C)[CH2][C](C)(C(=O)OC1CC2CCC1(C)C2(C)C)[CH2][C](C)(C(=O)OC1CC2CCC1(C)C2(C)C)3,55.32366593501495,0,1,1.0,205.0888888888889,195.69937133789062,1.9993713378906364,0.010321999679352796
2227,"Mittwoch, 10. Juni 2020 12:00:51",H3 3,25.0,194.8,0.141,359.6,216.2,215.7,166.8,VAN#73_P1.txt,VAN73_P1,P31,methacrylate,Poly-Isobornyl MA,C=C(C)C(=O)OC1CC2CCC1(C)C2(C)C,[CH2][C](C)(C(=O)OC1CC2CCC1(C)C2(C)C),12300.0,1.1,SEC13,110.0, 10.06.2020,None,30,222.32799999999992,C3[C](C)(C(=O)OC1CC2CCC1(C)C2(C)C)[CH2][C](C)(C(=O)OC1CC2CCC1(C)C2(C)C)[CH2][C](C)(C(=O)OC1CC2CCC1(C)C2(C)C)[CH2][C](C)(C(=O)OC1CC2CCC1(C)C2(C)C)[CH2][C](C)(C(=O)OC1CC2CCC1(C)C2(C)C)[CH2][C](C)(C(=O)OC1CC2CCC1(C)C2(C)C)[CH2][C](C)(C(=O)OC1CC2CCC1(C)C2(C)C)[CH2][C](C)(C(=O)OC1CC2CCC1(C)C2(C)C)[CH2][C](C)(C(=O)OC1CC2CCC1(C)C2(C)C)[CH2][C](C)(C(=O)OC1CC2CCC1(C)C2(C)C)3,55.32366593501495,0,1,1.0,205.0888888888889,195.69940185546875,0.8994018554687386,0.004617052646143422
2228,"Mittwoch, 10. Juni 2020 12:01:21",H4 1,25.0,266.0,0.109,325.1,320.1,300.6,218.2,VAN#73_P1.txt,VAN73_P1,P31,methacrylate,Poly-Isobornyl MA,C=C(C)C(=O)OC1CC2CCC1(C)C2(C)C,[CH2][C](C)(C(=O)OC1CC2CCC1(C)C2(C)C),12300.0,1.1,SEC13,110.0, 10.06.2020,PVA,30,222.32799999999992,C3[C](C)(C(=O)OC1CC2CCC1(C)C2(C)C)[CH2][C](C)(C(=O)OC1CC2CCC1(C)C2(C)C)[CH2][C](C)(C(=O)OC1CC2CCC1(C)C2(C)C)[CH2][C](C)(C(=O)OC1CC2CCC1(C)C2(C)C)[CH2][C](C)(C(=O)OC1CC2CCC1(C)C2(C)C)[CH2][C](C)(C(=O)OC1CC2CCC1(C)C2(C)C)[CH2][C](C)(C(=O)OC1CC2CCC1(C)C2(C)C)[CH2][C](C)(C(=O)OC1CC2CCC1(C)C2(C)C)[CH2][C](C)(C(=O)OC1CC2CCC1(C)C2(C)C)[CH2][C](C)(C(=O)OC1CC2CCC1(C)C2(C)C)3,55.32366593501495,1,1,0.9629629629629628,269.8666666666667,260.14483642578125,5.85516357421875,0.022011893136160716
2229,"Mittwoch, 10. Juni 2020 12:01:32",H4 2,25.0,274.2,0.177,348.1,300.2,289.2,228.3,VAN#73_P1.txt,VAN73_P1,P31,methacrylate,Poly-Isobornyl MA,C=C(C)C(=O)OC1CC2CCC1(C)C2(C)C,[CH2][C](C)(C(=O)OC1CC2CCC1(C)C2(C)C),12300.0,1.1,SEC13,110.0, 10.06.2020,PVA,30,222.32799999999992,C3[C](C)(C(=O)OC1CC2CCC1(C)C2(C)C)[CH2][C](C)(C(=O)OC1CC2CCC1(C)C2(C)C)[CH2][C](C)(C(=O)OC1CC2CCC1(C)C2(C)C)[CH2][C](C)(C(=O)OC1CC2CCC1(C)C2(C)C)[CH2][C](C)(C(=O)OC1CC2CCC1(C)C2(C)C)[CH2][C](C)(C(=O)OC1CC2CCC1(C)C2(C)C)[CH2][C](C)(C(=O)OC1CC2CCC1(C)C2(C)C)[CH2][C](C)(C(=O)OC1CC2CCC1(C)C2(C)C)[CH2][C](C)(C(=O)OC1CC2CCC1(C)C2(C)C)[CH2][C](C)(C(=O)OC1CC2CCC1(C)C2(C)C)3,55.32366593501495,1,1,0.9629629629629628,269.8666666666667,260.14483642578125,14.055163574218739,0.05125880224003917
2230,"Mittwoch, 10. Juni 2020 12:01:43",H4 3,25.0,263.2,0.149,345.0,351.5,314.2,191.7,VAN#73_P1.txt,VAN73_P1,P31,methacrylate,Poly-Isobornyl MA,C=C(C)C(=O)OC1CC2CCC1(C)C2(C)C,[CH2][C](C)(C(=O)OC1CC2CCC1(C)C2(C)C),12300.0,1.1,SEC13,110.0, 10.06.2020,PVA,30,222.32799999999992,C3[C](C)(C(=O)OC1CC2CCC1(C)C2(C)C)[CH2][C](C)(C(=O)OC1CC2CCC1(C)C2(C)C)[CH2][C](C)(C(=O)OC1CC2CCC1(C)C2(C)C)[CH2][C](C)(C(=O)OC1CC2CCC1(C)C2(C)C)[CH2][C](C)(C(=O)OC1CC2CCC1(C)C2(C)C)[CH2][C](C)(C(=O)OC1CC2CCC1(C)C2(C)C)[CH2][C](C)(C(=O)OC1CC2CCC1(C)C2(C)C)[CH2][C](C)(C(=O)OC1CC2CCC1(C)C2(C)C)[CH2][C](C)(C(=O)OC1CC2CCC1(C)C2(C)C)[CH2][C](C)(C(=O)OC1CC2CCC1(C)C2(C)C)3,55.32366593501495,1,1,0.9629629629629628,269.8666666666667,260.1448059082031,3.0551940917968636,0.011607880287982006
2231,"Mittwoch, 10. Juni 2020 12:02:14",H5 1,25.0,271.6,0.10400000000000001,338.7,314.3,301.3,238.8,VAN#73_P1.txt,VAN73_P1,P31,methacrylate,Poly-Isobornyl MA,C=C(C)C(=O)OC1CC2CCC1(C)C2(C)C,[CH2][C](C)(C(=O)OC1CC2CCC1(C)C2(C)C),12300.0,1.1,SEC13,110.0, 10.06.2020,PVA,30,222.32799999999992,C3[C](C)(C(=O)OC1CC2CCC1(C)C2(C)C)[CH2][C](C)(C(=O)OC1CC2CCC1(C)C2(C)C)[CH2][C](C)(C(=O)OC1CC2CCC1(C)C2(C)C)[CH2][C](C)(C(=O)OC1CC2CCC1(C)C2(C)C)[CH2][C](C)(C(=O)OC1CC2CCC1(C)C2(C)C)[CH2][C](C)(C(=O)OC1CC2CCC1(C)C2(C)C)[CH2][C](C)(C(=O)OC1CC2CCC1(C)C2(C)C)[CH2][C](C)(C(=O)OC1CC2CCC1(C)C2(C)C)[CH2][C](C)(C(=O)OC1CC2CCC1(C)C2(C)C)[CH2][C](C)(C(=O)OC1CC2CCC1(C)C2(C)C)3,55.32366593501495,1,1,0.9629629629629628,269.8666666666667,260.1448059082031,11.455194091796898,0.04217670873268371
2232,"Mittwoch, 10. Juni 2020 12:02:25",H5 2,25.0,263.6,0.166,321.7,487.0,326.5,222.8,VAN#73_P1.txt,VAN73_P1,P31,methacrylate,Poly-Isobornyl MA,C=C(C)C(=O)OC1CC2CCC1(C)C2(C)C,[CH2][C](C)(C(=O)OC1CC2CCC1(C)C2(C)C),12300.0,1.1,SEC13,110.0, 10.06.2020,PVA,30,222.32799999999992,C3[C](C)(C(=O)OC1CC2CCC1(C)C2(C)C)[CH2][C](C)(C(=O)OC1CC2CCC1(C)C2(C)C)[CH2][C](C)(C(=O)OC1CC2CCC1(C)C2(C)C)[CH2][C](C)(C(=O)OC1CC2CCC1(C)C2(C)C)[CH2][C](C)(C(=O)OC1CC2CCC1(C)C2(C)C)[CH2][C](C)(C(=O)OC1CC2CCC1(C)C2(C)C)[CH2][C](C)(C(=O)OC1CC2CCC1(C)C2(C)C)[CH2][C](C)(C(=O)OC1CC2CCC1(C)C2(C)C)[CH2][C](C)(C(=O)OC1CC2CCC1(C)C2(C)C)[CH2][C](C)(C(=O)OC1CC2CCC1(C)C2(C)C)3,55.32366593501495,1,1,0.9629629629629628,269.8666666666667,260.1448059082031,3.4551940917968977,0.013107716584965469
2233,"Mittwoch, 10. Juni 2020 12:02:35",H5 3,25.0,274.8,0.142,335.0,335.9,313.8,232.6,VAN#73_P1.txt,VAN73_P1,P31,methacrylate,Poly-Isobornyl MA,C=C(C)C(=O)OC1CC2CCC1(C)C2(C)C,[CH2][C](C)(C(=O)OC1CC2CCC1(C)C2(C)C),12300.0,1.1,SEC13,110.0, 10.06.2020,PVA,30,222.32799999999992,C3[C](C)(C(=O)OC1CC2CCC1(C)C2(C)C)[CH2][C](C)(C(=O)OC1CC2CCC1(C)C2(C)C)[CH2][C](C)(C(=O)OC1CC2CCC1(C)C2(C)C)[CH2][C](C)(C(=O)OC1CC2CCC1(C)C2(C)C)[CH2][C](C)(C(=O)OC1CC2CCC1(C)C2(C)C)[CH2][C](C)(C(=O)OC1CC2CCC1(C)C2(C)C)[CH2][C](C)(C(=O)OC1CC2CCC1(C)C2(C)C)[CH2][C](C)(C(=O)OC1CC2CCC1(C)C2(C)C)[CH2][C](C)(C(=O)OC1CC2CCC1(C)C2(C)C)[CH2][C](C)(C(=O)OC1CC2CCC1(C)C2(C)C)3,55.32366593501495,1,1,0.9629629629629628,269.8666666666667,260.1448059082031,14.655194091796886,0.05333040062517062
2234,"Mittwoch, 10. Juni 2020 12:03:12",H6 1,25.0,272.0,0.217,324.1,291.8,284.5,242.1,VAN#73_P1.txt,VAN73_P1,P31,methacrylate,Poly-Isobornyl MA,C=C(C)C(=O)OC1CC2CCC1(C)C2(C)C,[CH2][C](C)(C(=O)OC1CC2CCC1(C)C2(C)C),12300.0,1.1,SEC13,110.0, 10.06.2020,PVA,30,222.32799999999992,C3[C](C)(C(=O)OC1CC2CCC1(C)C2(C)C)[CH2][C](C)(C(=O)OC1CC2CCC1(C)C2(C)C)[CH2][C](C)(C(=O)OC1CC2CCC1(C)C2(C)C)[CH2][C](C)(C(=O)OC1CC2CCC1(C)C2(C)C)[CH2][C](C)(C(=O)OC1CC2CCC1(C)C2(C)C)[CH2][C](C)(C(=O)OC1CC2CCC1(C)C2(C)C)[CH2][C](C)(C(=O)OC1CC2CCC1(C)C2(C)C)[CH2][C](C)(C(=O)OC1CC2CCC1(C)C2(C)C)[CH2][C](C)(C(=O)OC1CC2CCC1(C)C2(C)C)[CH2][C](C)(C(=O)OC1CC2CCC1(C)C2(C)C)3,55.32366593501495,1,1,0.9629629629629628,269.8666666666667,260.14483642578125,11.85516357421875,0.04358516019933364
2235,"Mittwoch, 10. Juni 2020 12:03:23",H6 2,25.0,273.2,0.19899999999999998,314.6,285.8,277.9,230.4,VAN#73_P1.txt,VAN73_P1,P31,methacrylate,Poly-Isobornyl MA,C=C(C)C(=O)OC1CC2CCC1(C)C2(C)C,[CH2][C](C)(C(=O)OC1CC2CCC1(C)C2(C)C),12300.0,1.1,SEC13,110.0, 10.06.2020,PVA,30,222.32799999999992,C3[C](C)(C(=O)OC1CC2CCC1(C)C2(C)C)[CH2][C](C)(C(=O)OC1CC2CCC1(C)C2(C)C)[CH2][C](C)(C(=O)OC1CC2CCC1(C)C2(C)C)[CH2][C](C)(C(=O)OC1CC2CCC1(C)C2(C)C)[CH2][C](C)(C(=O)OC1CC2CCC1(C)C2(C)C)[CH2][C](C)(C(=O)OC1CC2CCC1(C)C2(C)C)[CH2][C](C)(C(=O)OC1CC2CCC1(C)C2(C)C)[CH2][C](C)(C(=O)OC1CC2CCC1(C)C2(C)C)[CH2][C](C)(C(=O)OC1CC2CCC1(C)C2(C)C)[CH2][C](C)(C(=O)OC1CC2CCC1(C)C2(C)C)3,55.32366593501495,1,1,0.9629629629629628,269.8666666666667,260.1448059082031,13.055194091796864,0.047786215562946065
2236,"Mittwoch, 10. Juni 2020 12:03:33",H6 3,25.0,270.2,0.17800000000000002,305.8,289.1,282.3,241.9,VAN#73_P1.txt,VAN73_P1,P31,methacrylate,Poly-Isobornyl MA,C=C(C)C(=O)OC1CC2CCC1(C)C2(C)C,[CH2][C](C)(C(=O)OC1CC2CCC1(C)C2(C)C),12300.0,1.1,SEC13,110.0, 10.06.2020,PVA,30,222.32799999999992,C3[C](C)(C(=O)OC1CC2CCC1(C)C2(C)C)[CH2][C](C)(C(=O)OC1CC2CCC1(C)C2(C)C)[CH2][C](C)(C(=O)OC1CC2CCC1(C)C2(C)C)[CH2][C](C)(C(=O)OC1CC2CCC1(C)C2(C)C)[CH2][C](C)(C(=O)OC1CC2CCC1(C)C2(C)C)[CH2][C](C)(C(=O)OC1CC2CCC1(C)C2(C)C)[CH2][C](C)(C(=O)OC1CC2CCC1(C)C2(C)C)[CH2][C](C)(C(=O)OC1CC2CCC1(C)C2(C)C)[CH2][C](C)(C(=O)OC1CC2CCC1(C)C2(C)C)[CH2][C](C)(C(=O)OC1CC2CCC1(C)C2(C)C)3,55.32366593501495,1,1,0.9629629629629628,269.8666666666667,260.14483642578125,10.055163574218739,0.037213780807619314
2237,"Donnerstag, 30. Januar 2020 12:29:56",A1 1,25.0,102.9,0.036000000000000004,354.5,98.27,107.9,86.42,VAN054_P3(TS-002)_1.txt,VAN54_P3,P03,methacrylate,PMMA,C=C(C)(C(=O)OC),[CH2][C](C)(C(=O)OC),101400.0,1.88,SEC13,105.0,2020-01-29 00:00:00,None,1,100.11699999999998,C3[C](C)(C(=O)OC)[CH2][C](C)(C(=O)OC)[CH2][C](C)(C(=O)OC)[CH2][C](C)(C(=O)OC)[CH2][C](C)(C(=O)OC)[CH2][C](C)(C(=O)OC)[CH2][C](C)(C(=O)OC)[CH2][C](C)(C(=O)OC)[CH2][C](C)(C(=O)OC)[CH2][C](C)(C(=O)OC)3,1012.8150064424626,0,1,1.0,99.23111111111109,111.50562286376953,8.605622863769526,0.0836309316206951
2238,"Donnerstag, 30. Januar 2020 12:30:07",A1 2,25.0,101.0,0.125,350.9,91.26,110.4,71.91,VAN054_P3(TS-002)_1.txt,VAN54_P3,P03,methacrylate,PMMA,C=C(C)(C(=O)OC),[CH2][C](C)(C(=O)OC),101400.0,1.88,SEC13,105.0,2020-01-29 00:00:00,None,1,100.11699999999998,C3[C](C)(C(=O)OC)[CH2][C](C)(C(=O)OC)[CH2][C](C)(C(=O)OC)[CH2][C](C)(C(=O)OC)[CH2][C](C)(C(=O)OC)[CH2][C](C)(C(=O)OC)[CH2][C](C)(C(=O)OC)[CH2][C](C)(C(=O)OC)[CH2][C](C)(C(=O)OC)[CH2][C](C)(C(=O)OC)3,1012.8150064424626,0,1,1.0,99.23111111111109,111.50562286376953,10.505622863769531,0.10401606795811418
2239,"Donnerstag, 30. Januar 2020 12:30:18",A1 3,25.0,101.6,0.084,354.5,93.32,111.2,74.39,VAN054_P3(TS-002)_1.txt,VAN54_P3,P03,methacrylate,PMMA,C=C(C)(C(=O)OC),[CH2][C](C)(C(=O)OC),101400.0,1.88,SEC13,105.0,2020-01-29 00:00:00,None,1,100.11699999999998,C3[C](C)(C(=O)OC)[CH2][C](C)(C(=O)OC)[CH2][C](C)(C(=O)OC)[CH2][C](C)(C(=O)OC)[CH2][C](C)(C(=O)OC)[CH2][C](C)(C(=O)OC)[CH2][C](C)(C(=O)OC)[CH2][C](C)(C(=O)OC)[CH2][C](C)(C(=O)OC)[CH2][C](C)(C(=O)OC)3,1012.8150064424626,0,1,1.0,99.23111111111109,111.50562286376953,9.905622863769537,0.09749628802922773
2240,"Donnerstag, 30. Januar 2020 12:31:00",A2 1,25.0,100.4,0.036000000000000004,322.8,95.72,105.2,84.7,VAN054_P3(TS-002)_1.txt,VAN54_P3,P03,methacrylate,PMMA,C=C(C)(C(=O)OC),[CH2][C](C)(C(=O)OC),101400.0,1.88,SEC13,105.0,2020-01-29 00:00:00,None,1,100.11699999999998,C3[C](C)(C(=O)OC)[CH2][C](C)(C(=O)OC)[CH2][C](C)(C(=O)OC)[CH2][C](C)(C(=O)OC)[CH2][C](C)(C(=O)OC)[CH2][C](C)(C(=O)OC)[CH2][C](C)(C(=O)OC)[CH2][C](C)(C(=O)OC)[CH2][C](C)(C(=O)OC)[CH2][C](C)(C(=O)OC)3,1012.8150064424626,0,1,1.0,99.23111111111109,111.50562286376953,11.105622863769526,0.11061377354352117
2241,"Donnerstag, 30. Januar 2020 12:31:11",A2 2,25.0,98.44,0.1,320.5,90.8,107.9,73.31,VAN054_P3(TS-002)_1.txt,VAN54_P3,P03,methacrylate,PMMA,C=C(C)(C(=O)OC),[CH2][C](C)(C(=O)OC),101400.0,1.88,SEC13,105.0,2020-01-29 00:00:00,None,1,100.11699999999998,C3[C](C)(C(=O)OC)[CH2][C](C)(C(=O)OC)[CH2][C](C)(C(=O)OC)[CH2][C](C)(C(=O)OC)[CH2][C](C)(C(=O)OC)[CH2][C](C)(C(=O)OC)[CH2][C](C)(C(=O)OC)[CH2][C](C)(C(=O)OC)[CH2][C](C)(C(=O)OC)[CH2][C](C)(C(=O)OC)3,1012.8150064424626,0,1,1.0,99.23111111111109,111.50562286376953,13.065622863769534,0.13272676619026344
2242,"Donnerstag, 30. Januar 2020 12:31:21",A2 3,25.0,98.52,0.085,317.4,88.52,108.8,69.07,VAN054_P3(TS-002)_1.txt,VAN54_P3,P03,methacrylate,PMMA,C=C(C)(C(=O)OC),[CH2][C](C)(C(=O)OC),101400.0,1.88,SEC13,105.0,2020-01-29 00:00:00,None,1,100.11699999999998,C3[C](C)(C(=O)OC)[CH2][C](C)(C(=O)OC)[CH2][C](C)(C(=O)OC)[CH2][C](C)(C(=O)OC)[CH2][C](C)(C(=O)OC)[CH2][C](C)(C(=O)OC)[CH2][C](C)(C(=O)OC)[CH2][C](C)(C(=O)OC)[CH2][C](C)(C(=O)OC)[CH2][C](C)(C(=O)OC)3,1012.8150064424626,0,1,1.0,99.23111111111109,111.50562286376953,12.985622863769535,0.13180697182064086
2243,"Donnerstag, 30. Januar 2020 12:32:07",A3 1,25.0,97.13,0.057,282.9,90.15,103.8,76.02,VAN054_P3(TS-002)_1.txt,VAN54_P3,P03,methacrylate,PMMA,C=C(C)(C(=O)OC),[CH2][C](C)(C(=O)OC),101400.0,1.88,SEC13,105.0,2020-01-29 00:00:00,None,1,100.11699999999998,C3[C](C)(C(=O)OC)[CH2][C](C)(C(=O)OC)[CH2][C](C)(C(=O)OC)[CH2][C](C)(C(=O)OC)[CH2][C](C)(C(=O)OC)[CH2][C](C)(C(=O)OC)[CH2][C](C)(C(=O)OC)[CH2][C](C)(C(=O)OC)[CH2][C](C)(C(=O)OC)[CH2][C](C)(C(=O)OC)3,1012.8150064424626,0,1,1.0,99.23111111111109,111.50562286376953,14.375622863769536,0.14800394176639078
