Repository: JulianKimmig/nanoparticle_size_prediction

File: pretrained/np_model_14/evaluation/train_df.csv (part 37 of 37)
index,measurment_data,sample,temperature,z_average,dispersity,mean_count_rate,volume_mean,intensity_mean,number_mean,file,np_formulation,substance_code,polymer_class,polymer,smiles_monomer,smiles_ru,mn,pdi,mn_method,tg,date,additive,polymer_concentration,mass_ru,circular_smiles_10,dp,with_pva,valid,roll_valid,mean_z_average,predicted_z_average,error,rel_error
2315,"Donnerstag, 30. Januar 2020 12:57:56",E3 2,25.0,153.0,0.11699999999999999,271.0,159.7,174.5,105.6,VAN054_P3(TS-002)_1.txt,VAN54_P3,P03,methacrylate,PMMA,C=C(C)(C(=O)OC),[CH2][C](C)(C(=O)OC),101400.0,1.88,SEC13,105.0,2020-01-29 00:00:00,None,10,100.11699999999998,C3[C](C)(C(=O)OC)[CH2][C](C)(C(=O)OC)[CH2][C](C)(C(=O)OC)[CH2][C](C)(C(=O)OC)[CH2][C](C)(C(=O)OC)[CH2][C](C)(C(=O)OC)[CH2][C](C)(C(=O)OC)[CH2][C](C)(C(=O)OC)[CH2][C](C)(C(=O)OC)[CH2][C](C)(C(=O)OC)3,1012.8150064424626,0,1,1.0,156.72222222222226,159.190673828125,6.190673828125,0.04046192044526144
2316,"Donnerstag, 30. Januar 2020 12:58:07",E3 3,25.0,153.2,0.053,268.0,159.0,165.9,126.5,VAN054_P3(TS-002)_1.txt,VAN54_P3,P03,methacrylate,PMMA,C=C(C)(C(=O)OC),[CH2][C](C)(C(=O)OC),101400.0,1.88,SEC13,105.0,2020-01-29 00:00:00,None,10,100.11699999999998,C3[C](C)(C(=O)OC)[CH2][C](C)(C(=O)OC)[CH2][C](C)(C(=O)OC)[CH2][C](C)(C(=O)OC)[CH2][C](C)(C(=O)OC)[CH2][C](C)(C(=O)OC)[CH2][C](C)(C(=O)OC)[CH2][C](C)(C(=O)OC)[CH2][C](C)(C(=O)OC)[CH2][C](C)(C(=O)OC)3,1012.8150064424626,0,1,1.0,156.72222222222226,159.19068908691406,5.990689086914074,0.03910371466654095
2317,"Donnerstag, 30. Januar 2020 12:58:50",E4 1,25.0,224.6,0.023,293.2,233.5,231.6,204.7,VAN054_P3(TS-002)_1.txt,VAN54_P3,P03,methacrylate,PMMA,C=C(C)(C(=O)OC),[CH2][C](C)(C(=O)OC),101400.0,1.88,SEC13,105.0,2020-01-29 00:00:00,PVA,10,100.11699999999998,C3[C](C)(C(=O)OC)[CH2][C](C)(C(=O)OC)[CH2][C](C)(C(=O)OC)[CH2][C](C)(C(=O)OC)[CH2][C](C)(C(=O)OC)[CH2][C](C)(C(=O)OC)[CH2][C](C)(C(=O)OC)[CH2][C](C)(C(=O)OC)[CH2][C](C)(C(=O)OC)[CH2][C](C)(C(=O)OC)3,1012.8150064424626,1,1,0.9722222222222222,230.16666666666663,238.2852020263672,13.685202026367193,0.060931442681955446
2318,"Donnerstag, 30. Januar 2020 12:59:01",E4 2,25.0,228.0,0.002,297.2,241.0,238.2,204.2,VAN054_P3(TS-002)_1.txt,VAN54_P3,P03,methacrylate,PMMA,C=C(C)(C(=O)OC),[CH2][C](C)(C(=O)OC),101400.0,1.88,SEC13,105.0,2020-01-29 00:00:00,PVA,10,100.11699999999998,C3[C](C)(C(=O)OC)[CH2][C](C)(C(=O)OC)[CH2][C](C)(C(=O)OC)[CH2][C](C)(C(=O)OC)[CH2][C](C)(C(=O)OC)[CH2][C](C)(C(=O)OC)[CH2][C](C)(C(=O)OC)[CH2][C](C)(C(=O)OC)[CH2][C](C)(C(=O)OC)[CH2][C](C)(C(=O)OC)3,1012.8150064424626,1,1,0.9722222222222222,230.16666666666663,238.2852020263672,10.285202026367188,0.04511053520336486
2319,"Donnerstag, 30. Januar 2020 12:59:12",E4 3,25.0,218.5,0.06,291.3,236.0,233.3,193.4,VAN054_P3(TS-002)_1.txt,VAN54_P3,P03,methacrylate,PMMA,C=C(C)(C(=O)OC),[CH2][C](C)(C(=O)OC),101400.0,1.88,SEC13,105.0,2020-01-29 00:00:00,PVA,10,100.11699999999998,C3[C](C)(C(=O)OC)[CH2][C](C)(C(=O)OC)[CH2][C](C)(C(=O)OC)[CH2][C](C)(C(=O)OC)[CH2][C](C)(C(=O)OC)[CH2][C](C)(C(=O)OC)[CH2][C](C)(C(=O)OC)[CH2][C](C)(C(=O)OC)[CH2][C](C)(C(=O)OC)[CH2][C](C)(C(=O)OC)3,1012.8150064424626,1,1,0.9722222222222222,230.16666666666663,238.28518676757812,19.785186767578125,0.09055005385619279
2320,"Donnerstag, 30. Januar 2020 12:59:51",E5 1,25.0,231.4,0.141,304.8,301.4,275.7,170.2,VAN054_P3(TS-002)_1.txt,VAN54_P3,P03,methacrylate,PMMA,C=C(C)(C(=O)OC),[CH2][C](C)(C(=O)OC),101400.0,1.88,SEC13,105.0,2020-01-29 00:00:00,PVA,10,100.11699999999998,C3[C](C)(C(=O)OC)[CH2][C](C)(C(=O)OC)[CH2][C](C)(C(=O)OC)[CH2][C](C)(C(=O)OC)[CH2][C](C)(C(=O)OC)[CH2][C](C)(C(=O)OC)[CH2][C](C)(C(=O)OC)[CH2][C](C)(C(=O)OC)[CH2][C](C)(C(=O)OC)[CH2][C](C)(C(=O)OC)3,1012.8150064424626,1,1,0.9722222222222222,230.16666666666663,238.2852020263672,6.885202026367182,0.02975454635422291
2321,"Donnerstag, 30. Januar 2020 13:00:02",E5 2,25.0,234.5,0.078,294.7,265.3,258.2,195.0,VAN054_P3(TS-002)_1.txt,VAN54_P3,P03,methacrylate,PMMA,C=C(C)(C(=O)OC),[CH2][C](C)(C(=O)OC),101400.0,1.88,SEC13,105.0,2020-01-29 00:00:00,PVA,10,100.11699999999998,C3[C](C)(C(=O)OC)[CH2][C](C)(C(=O)OC)[CH2][C](C)(C(=O)OC)[CH2][C](C)(C(=O)OC)[CH2][C](C)(C(=O)OC)[CH2][C](C)(C(=O)OC)[CH2][C](C)(C(=O)OC)[CH2][C](C)(C(=O)OC)[CH2][C](C)(C(=O)OC)[CH2][C](C)(C(=O)OC)3,1012.8150064424626,1,1,0.9722222222222222,230.16666666666663,238.28518676757812,3.785186767578125,0.01614152139692164
2322,"Donnerstag, 30. Januar 2020 13:00:13",E5 3,25.0,227.4,0.040999999999999995,282.8,243.9,240.6,203.9,VAN054_P3(TS-002)_1.txt,VAN54_P3,P03,methacrylate,PMMA,C=C(C)(C(=O)OC),[CH2][C](C)(C(=O)OC),101400.0,1.88,SEC13,105.0,2020-01-29 00:00:00,PVA,10,100.11699999999998,C3[C](C)(C(=O)OC)[CH2][C](C)(C(=O)OC)[CH2][C](C)(C(=O)OC)[CH2][C](C)(C(=O)OC)[CH2][C](C)(C(=O)OC)[CH2][C](C)(C(=O)OC)[CH2][C](C)(C(=O)OC)[CH2][C](C)(C(=O)OC)[CH2][C](C)(C(=O)OC)[CH2][C](C)(C(=O)OC)3,1012.8150064424626,1,1,0.9722222222222222,230.16666666666663,238.2852020263672,10.885202026367182,0.04786808278965339
2323,"Donnerstag, 30. Januar 2020 13:00:52",E6 1,25.0,237.8,0.051,380.2,259.4,254.3,210.3,VAN054_P3(TS-002)_1.txt,VAN54_P3,P03,methacrylate,PMMA,C=C(C)(C(=O)OC),[CH2][C](C)(C(=O)OC),101400.0,1.88,SEC13,105.0,2020-01-29 00:00:00,PVA,10,100.11699999999998,C3[C](C)(C(=O)OC)[CH2][C](C)(C(=O)OC)[CH2][C](C)(C(=O)OC)[CH2][C](C)(C(=O)OC)[CH2][C](C)(C(=O)OC)[CH2][C](C)(C(=O)OC)[CH2][C](C)(C(=O)OC)[CH2][C](C)(C(=O)OC)[CH2][C](C)(C(=O)OC)[CH2][C](C)(C(=O)OC)3,1012.8150064424626,1,1,0.9722222222222222,230.16666666666663,238.28518676757812,0.48518676757811363,0.0020403144137010666
2324,"Donnerstag, 30. Januar 2020 13:01:03",E6 2,25.0,233.5,0.005,381.7,246.9,243.7,209.0,VAN054_P3(TS-002)_1.txt,VAN54_P3,P03,methacrylate,PMMA,C=C(C)(C(=O)OC),[CH2][C](C)(C(=O)OC),101400.0,1.88,SEC13,105.0,2020-01-29 00:00:00,PVA,10,100.11699999999998,C3[C](C)(C(=O)OC)[CH2][C](C)(C(=O)OC)[CH2][C](C)(C(=O)OC)[CH2][C](C)(C(=O)OC)[CH2][C](C)(C(=O)OC)[CH2][C](C)(C(=O)OC)[CH2][C](C)(C(=O)OC)[CH2][C](C)(C(=O)OC)[CH2][C](C)(C(=O)OC)[CH2][C](C)(C(=O)OC)3,1012.8150064424626,1,1,0.9722222222222222,230.16666666666663,238.2852020263672,4.7852020263671875,0.020493370562600376
2325,"Donnerstag, 30. Januar 2020 13:01:14",E6 3,25.0,235.8,0.113,375.3,275.8,265.7,192.3,VAN054_P3(TS-002)_1.txt,VAN54_P3,P03,methacrylate,PMMA,C=C(C)(C(=O)OC),[CH2][C](C)(C(=O)OC),101400.0,1.88,SEC13,105.0,2020-01-29 00:00:00,PVA,10,100.11699999999998,C3[C](C)(C(=O)OC)[CH2][C](C)(C(=O)OC)[CH2][C](C)(C(=O)OC)[CH2][C](C)(C(=O)OC)[CH2][C](C)(C(=O)OC)[CH2][C](C)(C(=O)OC)[CH2][C](C)(C(=O)OC)[CH2][C](C)(C(=O)OC)[CH2][C](C)(C(=O)OC)[CH2][C](C)(C(=O)OC)3,1012.8150064424626,1,1,0.9722222222222222,230.16666666666663,238.2852020263672,2.485202026367176,0.010539448797146633
2326,"Donnerstag, 30. Januar 2020 13:01:57",F1 1,25.0,202.2,0.207,353.1,545.2,307.6,145.2,VAN054_P3(TS-002)_1.txt,VAN54_P3,P03,methacrylate,PMMA,C=C(C)(C(=O)OC),[CH2][C](C)(C(=O)OC),101400.0,1.88,SEC13,105.0,2020-01-29 00:00:00,None,15,100.11699999999998,C3[C](C)(C(=O)OC)[CH2][C](C)(C(=O)OC)[CH2][C](C)(C(=O)OC)[CH2][C](C)(C(=O)OC)[CH2][C](C)(C(=O)OC)[CH2][C](C)(C(=O)OC)[CH2][C](C)(C(=O)OC)[CH2][C](C)(C(=O)OC)[CH2][C](C)(C(=O)OC)[CH2][C](C)(C(=O)OC)3,1012.8150064424626,0,1,1.0,191.7,196.56326293945312,5.636737060546864,0.027877037885988446
2327,"Donnerstag, 30. Januar 2020 13:02:07",F1 2,25.0,193.5,0.184,385.5,413.4,277.7,123.9,VAN054_P3(TS-002)_1.txt,VAN54_P3,P03,methacrylate,PMMA,C=C(C)(C(=O)OC),[CH2][C](C)(C(=O)OC),101400.0,1.88,SEC13,105.0,2020-01-29 00:00:00,None,15,100.11699999999998,C3[C](C)(C(=O)OC)[CH2][C](C)(C(=O)OC)[CH2][C](C)(C(=O)OC)[CH2][C](C)(C(=O)OC)[CH2][C](C)(C(=O)OC)[CH2][C](C)(C(=O)OC)[CH2][C](C)(C(=O)OC)[CH2][C](C)(C(=O)OC)[CH2][C](C)(C(=O)OC)[CH2][C](C)(C(=O)OC)3,1012.8150064424626,0,1,1.0,191.7,196.56326293945312,3.063262939453125,0.015830816224563952
2328,"Donnerstag, 30. Januar 2020 13:02:18",F1 3,25.0,192.3,0.222,317.7,427.3,329.8,111.7,VAN054_P3(TS-002)_1.txt,VAN54_P3,P03,methacrylate,PMMA,C=C(C)(C(=O)OC),[CH2][C](C)(C(=O)OC),101400.0,1.88,SEC13,105.0,2020-01-29 00:00:00,None,15,100.11699999999998,C3[C](C)(C(=O)OC)[CH2][C](C)(C(=O)OC)[CH2][C](C)(C(=O)OC)[CH2][C](C)(C(=O)OC)[CH2][C](C)(C(=O)OC)[CH2][C](C)(C(=O)OC)[CH2][C](C)(C(=O)OC)[CH2][C](C)(C(=O)OC)[CH2][C](C)(C(=O)OC)[CH2][C](C)(C(=O)OC)3,1012.8150064424626,0,1,1.0,191.7,196.56326293945312,4.263262939453114,0.022169854079319363
2329,"Donnerstag, 30. Januar 2020 13:02:59",F2 1,25.0,187.2,0.171,303.5,416.6,258.9,150.4,VAN054_P3(TS-002)_1.txt,VAN54_P3,P03,methacrylate,PMMA,C=C(C)(C(=O)OC),[CH2][C](C)(C(=O)OC),101400.0,1.88,SEC13,105.0,2020-01-29 00:00:00,None,15,100.11699999999998,C3[C](C)(C(=O)OC)[CH2][C](C)(C(=O)OC)[CH2][C](C)(C(=O)OC)[CH2][C](C)(C(=O)OC)[CH2][C](C)(C(=O)OC)[CH2][C](C)(C(=O)OC)[CH2][C](C)(C(=O)OC)[CH2][C](C)(C(=O)OC)[CH2][C](C)(C(=O)OC)[CH2][C](C)(C(=O)OC)3,1012.8150064424626,0,1,1.0,191.7,196.56324768066406,9.363247680664074,0.05001734872149612
2330,"Donnerstag, 30. Januar 2020 13:03:10",F2 2,25.0,191.1,0.149,335.1,402.5,263.9,141.5,VAN054_P3(TS-002)_1.txt,VAN54_P3,P03,methacrylate,PMMA,C=C(C)(C(=O)OC),[CH2][C](C)(C(=O)OC),101400.0,1.88,SEC13,105.0,2020-01-29 00:00:00,None,15,100.11699999999998,C3[C](C)(C(=O)OC)[CH2][C](C)(C(=O)OC)[CH2][C](C)(C(=O)OC)[CH2][C](C)(C(=O)OC)[CH2][C](C)(C(=O)OC)[CH2][C](C)(C(=O)OC)[CH2][C](C)(C(=O)OC)[CH2][C](C)(C(=O)OC)[CH2][C](C)(C(=O)OC)[CH2][C](C)(C(=O)OC)3,1012.8150064424626,0,1,1.0,191.7,196.56326293945312,5.463262939453131,0.028588503084527112
2331,"Donnerstag, 30. Januar 2020 13:03:21",F2 3,25.0,190.9,0.23800000000000002,343.5,753.5,357.0,137.0,VAN054_P3(TS-002)_1.txt,VAN54_P3,P03,methacrylate,PMMA,C=C(C)(C(=O)OC),[CH2][C](C)(C(=O)OC),101400.0,1.88,SEC13,105.0,2020-01-29 00:00:00,None,15,100.11699999999998,C3[C](C)(C(=O)OC)[CH2][C](C)(C(=O)OC)[CH2][C](C)(C(=O)OC)[CH2][C](C)(C(=O)OC)[CH2][C](C)(C(=O)OC)[CH2][C](C)(C(=O)OC)[CH2][C](C)(C(=O)OC)[CH2][C](C)(C(=O)OC)[CH2][C](C)(C(=O)OC)[CH2][C](C)(C(=O)OC)3,1012.8150064424626,0,1,1.0,191.7,196.56326293945312,5.663262939453119,0.02966612330776909
2332,"Donnerstag, 30. Januar 2020 13:04:06",F3 1,25.0,185.1,0.179,248.7,440.2,277.9,133.8,VAN054_P3(TS-002)_1.txt,VAN54_P3,P03,methacrylate,PMMA,C=C(C)(C(=O)OC),[CH2][C](C)(C(=O)OC),101400.0,1.88,SEC13,105.0,2020-01-29 00:00:00,None,15,100.11699999999998,C3[C](C)(C(=O)OC)[CH2][C](C)(C(=O)OC)[CH2][C](C)(C(=O)OC)[CH2][C](C)(C(=O)OC)[CH2][C](C)(C(=O)OC)[CH2][C](C)(C(=O)OC)[CH2][C](C)(C(=O)OC)[CH2][C](C)(C(=O)OC)[CH2][C](C)(C(=O)OC)[CH2][C](C)(C(=O)OC)3,1012.8150064424626,0,1,1.0,191.7,196.56324768066406,11.463247680664068,0.06193002528721809
2333,"Donnerstag, 30. Januar 2020 13:04:17",F3 2,25.0,196.1,0.135,276.2,225.8,225.3,151.5,VAN054_P3(TS-002)_1.txt,VAN54_P3,P03,methacrylate,PMMA,C=C(C)(C(=O)OC),[CH2][C](C)(C(=O)OC),101400.0,1.88,SEC13,105.0,2020-01-29 00:00:00,None,15,100.11699999999998,C3[C](C)(C(=O)OC)[CH2][C](C)(C(=O)OC)[CH2][C](C)(C(=O)OC)[CH2][C](C)(C(=O)OC)[CH2][C](C)(C(=O)OC)[CH2][C](C)(C(=O)OC)[CH2][C](C)(C(=O)OC)[CH2][C](C)(C(=O)OC)[CH2][C](C)(C(=O)OC)[CH2][C](C)(C(=O)OC)3,1012.8150064424626,0,1,1.0,191.7,196.56326293945312,0.4632629394531307,0.002362381129286745
2334,"Donnerstag, 30. Januar 2020 13:04:28",F3 3,25.0,186.9,0.193,255.5,400.8,294.4,117.9,VAN054_P3(TS-002)_1.txt,VAN54_P3,P03,methacrylate,PMMA,C=C(C)(C(=O)OC),[CH2][C](C)(C(=O)OC),101400.0,1.88,SEC13,105.0,2020-01-29 00:00:00,None,15,100.11699999999998,C3[C](C)(C(=O)OC)[CH2][C](C)(C(=O)OC)[CH2][C](C)(C(=O)OC)[CH2][C](C)(C(=O)OC)[CH2][C](C)(C(=O)OC)[CH2][C](C)(C(=O)OC)[CH2][C](C)(C(=O)OC)[CH2][C](C)(C(=O)OC)[CH2][C](C)(C(=O)OC)[CH2][C](C)(C(=O)OC)3,1012.8150064424626,0,1,1.0,191.7,196.56326293945312,9.66326293945312,0.051702851468449
2335,"Donnerstag, 30. Januar 2020 13:05:07",F4 1,25.0,278.8,0.128,344.7,363.2,324.6,218.4,VAN054_P3(TS-002)_1.txt,VAN54_P3,P03,methacrylate,PMMA,C=C(C)(C(=O)OC),[CH2][C](C)(C(=O)OC),101400.0,1.88,SEC13,105.0,2020-01-29 00:00:00,PVA,15,100.11699999999998,C3[C](C)(C(=O)OC)[CH2][C](C)(C(=O)OC)[CH2][C](C)(C(=O)OC)[CH2][C](C)(C(=O)OC)[CH2][C](C)(C(=O)OC)[CH2][C](C)(C(=O)OC)[CH2][C](C)(C(=O)OC)[CH2][C](C)(C(=O)OC)[CH2][C](C)(C(=O)OC)[CH2][C](C)(C(=O)OC)3,1012.8150064424626,1,1,0.9629629629629628,273.23333333333335,298.7164611816406,19.916461181640614,0.07143637439612846
2336,"Donnerstag, 30. Januar 2020 13:05:18",F4 2,25.0,280.7,0.162,343.1,375.4,339.8,151.4,VAN054_P3(TS-002)_1.txt,VAN54_P3,P03,methacrylate,PMMA,C=C(C)(C(=O)OC),[CH2][C](C)(C(=O)OC),101400.0,1.88,SEC13,105.0,2020-01-29 00:00:00,PVA,15,100.11699999999998,C3[C](C)(C(=O)OC)[CH2][C](C)(C(=O)OC)[CH2][C](C)(C(=O)OC)[CH2][C](C)(C(=O)OC)[CH2][C](C)(C(=O)OC)[CH2][C](C)(C(=O)OC)[CH2][C](C)(C(=O)OC)[CH2][C](C)(C(=O)OC)[CH2][C](C)(C(=O)OC)[CH2][C](C)(C(=O)OC)3,1012.8150064424626,1,1,0.9629629629629628,273.23333333333335,298.7165222167969,18.016522216796886,0.0641842615489736
2337,"Donnerstag, 30. Januar 2020 13:05:29",F4 3,25.0,268.0,0.14400000000000002,346.7,349.3,318.0,184.2,VAN054_P3(TS-002)_1.txt,VAN54_P3,P03,methacrylate,PMMA,C=C(C)(C(=O)OC),[CH2][C](C)(C(=O)OC),101400.0,1.88,SEC13,105.0,2020-01-29 00:00:00,PVA,15,100.11699999999998,C3[C](C)(C(=O)OC)[CH2][C](C)(C(=O)OC)[CH2][C](C)(C(=O)OC)[CH2][C](C)(C(=O)OC)[CH2][C](C)(C(=O)OC)[CH2][C](C)(C(=O)OC)[CH2][C](C)(C(=O)OC)[CH2][C](C)(C(=O)OC)[CH2][C](C)(C(=O)OC)[CH2][C](C)(C(=O)OC)3,1012.8150064424626,1,1,0.9629629629629628,273.23333333333335,298.71649169921875,30.71649169921875,0.11461377499708489
2338,"Donnerstag, 30. Januar 2020 13:06:08",F5 1,25.0,262.4,0.19899999999999998,321.0,728.9,414.4,204.6,VAN054_P3(TS-002)_1.txt,VAN54_P3,P03,methacrylate,PMMA,C=C(C)(C(=O)OC),[CH2][C](C)(C(=O)OC),101400.0,1.88,SEC13,105.0,2020-01-29 00:00:00,PVA,15,100.11699999999998,C3[C](C)(C(=O)OC)[CH2][C](C)(C(=O)OC)[CH2][C](C)(C(=O)OC)[CH2][C](C)(C(=O)OC)[CH2][C](C)(C(=O)OC)[CH2][C](C)(C(=O)OC)[CH2][C](C)(C(=O)OC)[CH2][C](C)(C(=O)OC)[CH2][C](C)(C(=O)OC)[CH2][C](C)(C(=O)OC)3,1012.8150064424626,1,1,0.9629629629629628,273.23333333333335,298.7165222167969,36.3165222167969,0.13840138039937844
2339,"Donnerstag, 30. Januar 2020 13:06:19",F5 2,25.0,274.0,0.125,319.2,323.8,316.1,107.1,VAN054_P3(TS-002)_1.txt,VAN54_P3,P03,methacrylate,PMMA,C=C(C)(C(=O)OC),[CH2][C](C)(C(=O)OC),101400.0,1.88,SEC13,105.0,2020-01-29 00:00:00,PVA,15,100.11699999999998,C3[C](C)(C(=O)OC)[CH2][C](C)(C(=O)OC)[CH2][C](C)(C(=O)OC)[CH2][C](C)(C(=O)OC)[CH2][C](C)(C(=O)OC)[CH2][C](C)(C(=O)OC)[CH2][C](C)(C(=O)OC)[CH2][C](C)(C(=O)OC)[CH2][C](C)(C(=O)OC)[CH2][C](C)(C(=O)OC)3,1012.8150064424626,1,1,0.9629629629629628,273.23333333333335,298.7165222167969,24.716522216796875,0.09020628546276231
2340,"Donnerstag, 30. Januar 2020 13:06:30",F5 3,25.0,277.1,0.179,329.7,307.7,295.2,233.9,VAN054_P3(TS-002)_1.txt,VAN54_P3,P03,methacrylate,PMMA,C=C(C)(C(=O)OC),[CH2][C](C)(C(=O)OC),101400.0,1.88,SEC13,105.0,2020-01-29 00:00:00,PVA,15,100.11699999999998,C3[C](C)(C(=O)OC)[CH2][C](C)(C(=O)OC)[CH2][C](C)(C(=O)OC)[CH2][C](C)(C(=O)OC)[CH2][C](C)(C(=O)OC)[CH2][C](C)(C(=O)OC)[CH2][C](C)(C(=O)OC)[CH2][C](C)(C(=O)OC)[CH2][C](C)(C(=O)OC)[CH2][C](C)(C(=O)OC)3,1012.8150064424626,1,1,0.9629629629629628,273.23333333333335,298.7165222167969,21.616522216796852,0.07800982395090889
2341,"Donnerstag, 30. Januar 2020 13:07:08",F6 1,25.0,279.4,0.111,331.8,337.8,314.9,232.5,VAN054_P3(TS-002)_1.txt,VAN54_P3,P03,methacrylate,PMMA,C=C(C)(C(=O)OC),[CH2][C](C)(C(=O)OC),101400.0,1.88,SEC13,105.0,2020-01-29 00:00:00,PVA,15,100.11699999999998,C3[C](C)(C(=O)OC)[CH2][C](C)(C(=O)OC)[CH2][C](C)(C(=O)OC)[CH2][C](C)(C(=O)OC)[CH2][C](C)(C(=O)OC)[CH2][C](C)(C(=O)OC)[CH2][C](C)(C(=O)OC)[CH2][C](C)(C(=O)OC)[CH2][C](C)(C(=O)OC)[CH2][C](C)(C(=O)OC)3,1012.8150064424626,1,1,0.9629629629629628,273.23333333333335,298.7165222167969,19.316522216796898,0.06913572733284502
2342,"Donnerstag, 30. Januar 2020 13:07:19",F6 2,25.0,278.1,0.09300000000000001,330.4,329.5,312.8,238.7,VAN054_P3(TS-002)_1.txt,VAN54_P3,P03,methacrylate,PMMA,C=C(C)(C(=O)OC),[CH2][C](C)(C(=O)OC),101400.0,1.88,SEC13,105.0,2020-01-29 00:00:00,PVA,15,100.11699999999998,C3[C](C)(C(=O)OC)[CH2][C](C)(C(=O)OC)[CH2][C](C)(C(=O)OC)[CH2][C](C)(C(=O)OC)[CH2][C](C)(C(=O)OC)[CH2][C](C)(C(=O)OC)[CH2][C](C)(C(=O)OC)[CH2][C](C)(C(=O)OC)[CH2][C](C)(C(=O)OC)[CH2][C](C)(C(=O)OC)3,1012.8150064424626,1,1,0.9629629629629628,273.23333333333335,298.7165222167969,20.616522216796852,0.07413348513770893
2343,"Donnerstag, 30. Januar 2020 13:07:30",F6 3,25.0,260.6,0.17300000000000001,331.4,304.4,290.2,216.3,VAN054_P3(TS-002)_1.txt,VAN54_P3,P03,methacrylate,PMMA,C=C(C)(C(=O)OC),[CH2][C](C)(C(=O)OC),101400.0,1.88,SEC13,105.0,2020-01-29 00:00:00,PVA,15,100.11699999999998,C3[C](C)(C(=O)OC)[CH2][C](C)(C(=O)OC)[CH2][C](C)(C(=O)OC)[CH2][C](C)(C(=O)OC)[CH2][C](C)(C(=O)OC)[CH2][C](C)(C(=O)OC)[CH2][C](C)(C(=O)OC)[CH2][C](C)(C(=O)OC)[CH2][C](C)(C(=O)OC)[CH2][C](C)(C(=O)OC)3,1012.8150064424626,1,1,0.9629629629629628,273.23333333333335,298.71649169921875,38.11649169921873,0.14626435801695598
