Repository: JulianKimmig/nanoparticle_size_prediction

File: pretrained/np_model_4/evaluation/train_df.csv (part 1 of 41)
index,measurment_data,sample,temperature,z_average,dispersity,mean_count_rate,volume_mean,intensity_mean,number_mean,file,np_formulation,substance_code,polymer_class,polymer,smiles_monomer,smiles_ru,mn,pdi,mn_method,tg,date,additive,polymer_concentration,mass_ru,circular_smiles_10,dp,with_pva,valid,mean_z_average,roll_valid,predicted_z_average,error,rel_error
0,"Mittwoch, 10. Juni 2020 13:01:24",A4 1,25.0,221.7,0.147,291.7,248.7,243.6,173.3,VAN#73_P2.txt,VAN73_P2,TS-018b,methacrylate,Poly-Isobornyl MA,C=C(C)C(=O)OC1CC2CCC1(C)C2(C)C,[CH2][C](C)(C(=O)OC1CC2CCC1(C)C2(C)C),18600.0,1.16,SEC13,110.0, 10.06.2020,PVA,1,222.32799999999992,C3[C](C)(C(=O)OC1CC2CCC1(C)C2(C)C)[CH2][C](C)(C(=O)OC1CC2CCC1(C)C2(C)C)[CH2][C](C)(C(=O)OC1CC2CCC1(C)C2(C)C)[CH2][C](C)(C(=O)OC1CC2CCC1(C)C2(C)C)[CH2][C](C)(C(=O)OC1CC2CCC1(C)C2(C)C)[CH2][C](C)(C(=O)OC1CC2CCC1(C)C2(C)C)[CH2][C](C)(C(=O)OC1CC2CCC1(C)C2(C)C)[CH2][C](C)(C(=O)OC1CC2CCC1(C)C2(C)C)[CH2][C](C)(C(=O)OC1CC2CCC1(C)C2(C)C)[CH2][C](C)(C(=O)OC1CC2CCC1(C)C2(C)C)3,83.66017775538845,1,1,220.95555555555558,0.8333333333333333,187.32864379882812,34.371356201171864,0.15503543618029708
1,"Mittwoch, 10. Juni 2020 13:01:35",A4 2,25.0,224.0,0.127,287.0,256.5,250.2,190.3,VAN#73_P2.txt,VAN73_P2,TS-018b,methacrylate,Poly-Isobornyl MA,C=C(C)C(=O)OC1CC2CCC1(C)C2(C)C,[CH2][C](C)(C(=O)OC1CC2CCC1(C)C2(C)C),18600.0,1.16,SEC13,110.0, 10.06.2020,PVA,1,222.32799999999992,C3[C](C)(C(=O)OC1CC2CCC1(C)C2(C)C)[CH2][C](C)(C(=O)OC1CC2CCC1(C)C2(C)C)[CH2][C](C)(C(=O)OC1CC2CCC1(C)C2(C)C)[CH2][C](C)(C(=O)OC1CC2CCC1(C)C2(C)C)[CH2][C](C)(C(=O)OC1CC2CCC1(C)C2(C)C)[CH2][C](C)(C(=O)OC1CC2CCC1(C)C2(C)C)[CH2][C](C)(C(=O)OC1CC2CCC1(C)C2(C)C)[CH2][C](C)(C(=O)OC1CC2CCC1(C)C2(C)C)[CH2][C](C)(C(=O)OC1CC2CCC1(C)C2(C)C)[CH2][C](C)(C(=O)OC1CC2CCC1(C)C2(C)C)3,83.66017775538845,1,1,220.95555555555558,0.8333333333333333,187.32864379882812,36.671356201171875,0.16371141161237443
2,"Mittwoch, 10. Juni 2020 13:01:46",A4 3,25.0,220.6,0.20600000000000002,298.8,605.9,323.1,181.1,VAN#73_P2.txt,VAN73_P2,TS-018b,methacrylate,Poly-Isobornyl MA,C=C(C)C(=O)OC1CC2CCC1(C)C2(C)C,[CH2][C](C)(C(=O)OC1CC2CCC1(C)C2(C)C),18600.0,1.16,SEC13,110.0, 10.06.2020,PVA,1,222.32799999999992,C3[C](C)(C(=O)OC1CC2CCC1(C)C2(C)C)[CH2][C](C)(C(=O)OC1CC2CCC1(C)C2(C)C)[CH2][C](C)(C(=O)OC1CC2CCC1(C)C2(C)C)[CH2][C](C)(C(=O)OC1CC2CCC1(C)C2(C)C)[CH2][C](C)(C(=O)OC1CC2CCC1(C)C2(C)C)[CH2][C](C)(C(=O)OC1CC2CCC1(C)C2(C)C)[CH2][C](C)(C(=O)OC1CC2CCC1(C)C2(C)C)[CH2][C](C)(C(=O)OC1CC2CCC1(C)C2(C)C)[CH2][C](C)(C(=O)OC1CC2CCC1(C)C2(C)C)[CH2][C](C)(C(=O)OC1CC2CCC1(C)C2(C)C)3,83.66017775538845,1,1,220.95555555555558,0.8333333333333333,187.32867431640625,33.271325683593744,0.15082196592744218
3,"Mittwoch, 10. Juni 2020 13:02:17",A5 1,25.0,211.2,0.21899999999999997,293.4,776.2,378.0,166.5,VAN#73_P2.txt,VAN73_P2,TS-018b,methacrylate,Poly-Isobornyl MA,C=C(C)C(=O)OC1CC2CCC1(C)C2(C)C,[CH2][C](C)(C(=O)OC1CC2CCC1(C)C2(C)C),18600.0,1.16,SEC13,110.0, 10.06.2020,PVA,1,222.32799999999992,C3[C](C)(C(=O)OC1CC2CCC1(C)C2(C)C)[CH2][C](C)(C(=O)OC1CC2CCC1(C)C2(C)C)[CH2][C](C)(C(=O)OC1CC2CCC1(C)C2(C)C)[CH2][C](C)(C(=O)OC1CC2CCC1(C)C2(C)C)[CH2][C](C)(C(=O)OC1CC2CCC1(C)C2(C)C)[CH2][C](C)(C(=O)OC1CC2CCC1(C)C2(C)C)[CH2][C](C)(C(=O)OC1CC2CCC1(C)C2(C)C)[CH2][C](C)(C(=O)OC1CC2CCC1(C)C2(C)C)[CH2][C](C)(C(=O)OC1CC2CCC1(C)C2(C)C)[CH2][C](C)(C(=O)OC1CC2CCC1(C)C2(C)C)3,83.66017775538845,1,1,220.95555555555558,0.8333333333333333,187.32867431640625,23.87132568359374,0.11302711024428855
4,"Mittwoch, 10. Juni 2020 13:02:28",A5 2,25.0,211.9,0.153,289.6,262.8,254.0,142.4,VAN#73_P2.txt,VAN73_P2,TS-018b,methacrylate,Poly-Isobornyl MA,C=C(C)C(=O)OC1CC2CCC1(C)C2(C)C,[CH2][C](C)(C(=O)OC1CC2CCC1(C)C2(C)C),18600.0,1.16,SEC13,110.0, 10.06.2020,PVA,1,222.32799999999992,C3[C](C)(C(=O)OC1CC2CCC1(C)C2(C)C)[CH2][C](C)(C(=O)OC1CC2CCC1(C)C2(C)C)[CH2][C](C)(C(=O)OC1CC2CCC1(C)C2(C)C)[CH2][C](C)(C(=O)OC1CC2CCC1(C)C2(C)C)[CH2][C](C)(C(=O)OC1CC2CCC1(C)C2(C)C)[CH2][C](C)(C(=O)OC1CC2CCC1(C)C2(C)C)[CH2][C](C)(C(=O)OC1CC2CCC1(C)C2(C)C)[CH2][C](C)(C(=O)OC1CC2CCC1(C)C2(C)C)[CH2][C](C)(C(=O)OC1CC2CCC1(C)C2(C)C)[CH2][C](C)(C(=O)OC1CC2CCC1(C)C2(C)C)3,83.66017775538845,1,1,220.95555555555558,0.8333333333333333,187.32867431640625,24.571325683593756,0.1159571764209238
5,"Mittwoch, 10. Juni 2020 13:02:39",A5 3,25.0,222.1,0.11599999999999999,295.8,254.9,250.1,201.0,VAN#73_P2.txt,VAN73_P2,TS-018b,methacrylate,Poly-Isobornyl MA,C=C(C)C(=O)OC1CC2CCC1(C)C2(C)C,[CH2][C](C)(C(=O)OC1CC2CCC1(C)C2(C)C),18600.0,1.16,SEC13,110.0, 10.06.2020,PVA,1,222.32799999999992,C3[C](C)(C(=O)OC1CC2CCC1(C)C2(C)C)[CH2][C](C)(C(=O)OC1CC2CCC1(C)C2(C)C)[CH2][C](C)(C(=O)OC1CC2CCC1(C)C2(C)C)[CH2][C](C)(C(=O)OC1CC2CCC1(C)C2(C)C)[CH2][C](C)(C(=O)OC1CC2CCC1(C)C2(C)C)[CH2][C](C)(C(=O)OC1CC2CCC1(C)C2(C)C)[CH2][C](C)(C(=O)OC1CC2CCC1(C)C2(C)C)[CH2][C](C)(C(=O)OC1CC2CCC1(C)C2(C)C)[CH2][C](C)(C(=O)OC1CC2CCC1(C)C2(C)C)[CH2][C](C)(C(=O)OC1CC2CCC1(C)C2(C)C)3,83.66017775538845,1,1,220.95555555555558,0.8333333333333333,187.32864379882812,34.77135620117187,0.15655720937042716
6,"Mittwoch, 10. Juni 2020 13:03:10",A6 1,25.0,225.6,0.18100000000000002,316.6,235.9,233.0,191.0,VAN#73_P2.txt,VAN73_P2,TS-018b,methacrylate,Poly-Isobornyl MA,C=C(C)C(=O)OC1CC2CCC1(C)C2(C)C,[CH2][C](C)(C(=O)OC1CC2CCC1(C)C2(C)C),18600.0,1.16,SEC13,110.0, 10.06.2020,PVA,1,222.32799999999992,C3[C](C)(C(=O)OC1CC2CCC1(C)C2(C)C)[CH2][C](C)(C(=O)OC1CC2CCC1(C)C2(C)C)[CH2][C](C)(C(=O)OC1CC2CCC1(C)C2(C)C)[CH2][C](C)(C(=O)OC1CC2CCC1(C)C2(C)C)[CH2][C](C)(C(=O)OC1CC2CCC1(C)C2(C)C)[CH2][C](C)(C(=O)OC1CC2CCC1(C)C2(C)C)[CH2][C](C)(C(=O)OC1CC2CCC1(C)C2(C)C)[CH2][C](C)(C(=O)OC1CC2CCC1(C)C2(C)C)[CH2][C](C)(C(=O)OC1CC2CCC1(C)C2(C)C)[CH2][C](C)(C(=O)OC1CC2CCC1(C)C2(C)C)3,83.66017775538845,1,1,220.95555555555558,0.8333333333333333,187.32864379882812,38.27135620117187,0.1696425363527122
7,"Mittwoch, 10. Juni 2020 13:03:20",A6 2,25.0,226.5,0.135,309.8,246.4,242.2,197.3,VAN#73_P2.txt,VAN73_P2,TS-018b,methacrylate,Poly-Isobornyl MA,C=C(C)C(=O)OC1CC2CCC1(C)C2(C)C,[CH2][C](C)(C(=O)OC1CC2CCC1(C)C2(C)C),18600.0,1.16,SEC13,110.0, 10.06.2020,PVA,1,222.32799999999992,C3[C](C)(C(=O)OC1CC2CCC1(C)C2(C)C)[CH2][C](C)(C(=O)OC1CC2CCC1(C)C2(C)C)[CH2][C](C)(C(=O)OC1CC2CCC1(C)C2(C)C)[CH2][C](C)(C(=O)OC1CC2CCC1(C)C2(C)C)[CH2][C](C)(C(=O)OC1CC2CCC1(C)C2(C)C)[CH2][C](C)(C(=O)OC1CC2CCC1(C)C2(C)C)[CH2][C](C)(C(=O)OC1CC2CCC1(C)C2(C)C)[CH2][C](C)(C(=O)OC1CC2CCC1(C)C2(C)C)[CH2][C](C)(C(=O)OC1CC2CCC1(C)C2(C)C)[CH2][C](C)(C(=O)OC1CC2CCC1(C)C2(C)C)3,83.66017775538845,1,1,220.95555555555558,0.8333333333333333,187.32867431640625,39.17132568359375,0.17294183524765452
8,"Mittwoch, 10. Juni 2020 13:03:31",A6 3,25.0,225.0,0.18100000000000002,308.5,651.7,384.9,168.5,VAN#73_P2.txt,VAN73_P2,TS-018b,methacrylate,Poly-Isobornyl MA,C=C(C)C(=O)OC1CC2CCC1(C)C2(C)C,[CH2][C](C)(C(=O)OC1CC2CCC1(C)C2(C)C),18600.0,1.16,SEC13,110.0, 10.06.2020,PVA,1,222.32799999999992,C3[C](C)(C(=O)OC1CC2CCC1(C)C2(C)C)[CH2][C](C)(C(=O)OC1CC2CCC1(C)C2(C)C)[CH2][C](C)(C(=O)OC1CC2CCC1(C)C2(C)C)[CH2][C](C)(C(=O)OC1CC2CCC1(C)C2(C)C)[CH2][C](C)(C(=O)OC1CC2CCC1(C)C2(C)C)[CH2][C](C)(C(=O)OC1CC2CCC1(C)C2(C)C)[CH2][C](C)(C(=O)OC1CC2CCC1(C)C2(C)C)[CH2][C](C)(C(=O)OC1CC2CCC1(C)C2(C)C)[CH2][C](C)(C(=O)OC1CC2CCC1(C)C2(C)C)[CH2][C](C)(C(=O)OC1CC2CCC1(C)C2(C)C)3,83.66017775538845,1,1,220.95555555555558,0.8333333333333333,187.32867431640625,37.67132568359375,0.16742811414930556
9,"Mittwoch, 10. Juni 2020 13:07:22",B4 3,25.0,335.2,0.285,411.1,694.0,437.8,137.1,VAN#73_P2.txt,VAN73_P2,TS-018b,methacrylate,Poly-Isobornyl MA,C=C(C)C(=O)OC1CC2CCC1(C)C2(C)C,[CH2][C](C)(C(=O)OC1CC2CCC1(C)C2(C)C),18600.0,1.16,SEC13,110.0, 10.06.2020,PVA,3,222.32799999999992,C3[C](C)(C(=O)OC1CC2CCC1(C)C2(C)C)[CH2][C](C)(C(=O)OC1CC2CCC1(C)C2(C)C)[CH2][C](C)(C(=O)OC1CC2CCC1(C)C2(C)C)[CH2][C](C)(C(=O)OC1CC2CCC1(C)C2(C)C)[CH2][C](C)(C(=O)OC1CC2CCC1(C)C2(C)C)[CH2][C](C)(C(=O)OC1CC2CCC1(C)C2(C)C)[CH2][C](C)(C(=O)OC1CC2CCC1(C)C2(C)C)[CH2][C](C)(C(=O)OC1CC2CCC1(C)C2(C)C)[CH2][C](C)(C(=O)OC1CC2CCC1(C)C2(C)C)[CH2][C](C)(C(=O)OC1CC2CCC1(C)C2(C)C)3,83.66017775538845,1,1,322.0,0.7407407407407408,194.291748046875,140.908251953125,0.4203706800510889
10,"Mittwoch, 10. Juni 2020 13:07:54",B5 1,25.0,325.1,0.249,429.8,726.6,466.4,262.9,VAN#73_P2.txt,VAN73_P2,TS-018b,methacrylate,Poly-Isobornyl MA,C=C(C)C(=O)OC1CC2CCC1(C)C2(C)C,[CH2][C](C)(C(=O)OC1CC2CCC1(C)C2(C)C),18600.0,1.16,SEC13,110.0, 10.06.2020,PVA,3,222.32799999999992,C3[C](C)(C(=O)OC1CC2CCC1(C)C2(C)C)[CH2][C](C)(C(=O)OC1CC2CCC1(C)C2(C)C)[CH2][C](C)(C(=O)OC1CC2CCC1(C)C2(C)C)[CH2][C](C)(C(=O)OC1CC2CCC1(C)C2(C)C)[CH2][C](C)(C(=O)OC1CC2CCC1(C)C2(C)C)[CH2][C](C)(C(=O)OC1CC2CCC1(C)C2(C)C)[CH2][C](C)(C(=O)OC1CC2CCC1(C)C2(C)C)[CH2][C](C)(C(=O)OC1CC2CCC1(C)C2(C)C)[CH2][C](C)(C(=O)OC1CC2CCC1(C)C2(C)C)[CH2][C](C)(C(=O)OC1CC2CCC1(C)C2(C)C)3,83.66017775538845,1,1,322.0,0.7407407407407408,194.291748046875,130.80825195312502,0.40236312504806215
11,"Mittwoch, 10. Juni 2020 13:08:05",B5 2,25.0,312.4,0.23600000000000002,428.0,614.7,429.0,185.2,VAN#73_P2.txt,VAN73_P2,TS-018b,methacrylate,Poly-Isobornyl MA,C=C(C)C(=O)OC1CC2CCC1(C)C2(C)C,[CH2][C](C)(C(=O)OC1CC2CCC1(C)C2(C)C),18600.0,1.16,SEC13,110.0, 10.06.2020,PVA,3,222.32799999999992,C3[C](C)(C(=O)OC1CC2CCC1(C)C2(C)C)[CH2][C](C)(C(=O)OC1CC2CCC1(C)C2(C)C)[CH2][C](C)(C(=O)OC1CC2CCC1(C)C2(C)C)[CH2][C](C)(C(=O)OC1CC2CCC1(C)C2(C)C)[CH2][C](C)(C(=O)OC1CC2CCC1(C)C2(C)C)[CH2][C](C)(C(=O)OC1CC2CCC1(C)C2(C)C)[CH2][C](C)(C(=O)OC1CC2CCC1(C)C2(C)C)[CH2][C](C)(C(=O)OC1CC2CCC1(C)C2(C)C)[CH2][C](C)(C(=O)OC1CC2CCC1(C)C2(C)C)[CH2][C](C)(C(=O)OC1CC2CCC1(C)C2(C)C)3,83.66017775538845,1,1,322.0,0.7407407407407408,194.291748046875,118.10825195312498,0.3780673878141005
12,"Mittwoch, 10. Juni 2020 13:08:16",B5 3,25.0,326.6,0.294,447.6,1195.0,604.6,246.8,VAN#73_P2.txt,VAN73_P2,TS-018b,methacrylate,Poly-Isobornyl MA,C=C(C)C(=O)OC1CC2CCC1(C)C2(C)C,[CH2][C](C)(C(=O)OC1CC2CCC1(C)C2(C)C),18600.0,1.16,SEC13,110.0, 10.06.2020,PVA,3,222.32799999999992,C3[C](C)(C(=O)OC1CC2CCC1(C)C2(C)C)[CH2][C](C)(C(=O)OC1CC2CCC1(C)C2(C)C)[CH2][C](C)(C(=O)OC1CC2CCC1(C)C2(C)C)[CH2][C](C)(C(=O)OC1CC2CCC1(C)C2(C)C)[CH2][C](C)(C(=O)OC1CC2CCC1(C)C2(C)C)[CH2][C](C)(C(=O)OC1CC2CCC1(C)C2(C)C)[CH2][C](C)(C(=O)OC1CC2CCC1(C)C2(C)C)[CH2][C](C)(C(=O)OC1CC2CCC1(C)C2(C)C)[CH2][C](C)(C(=O)OC1CC2CCC1(C)C2(C)C)[CH2][C](C)(C(=O)OC1CC2CCC1(C)C2(C)C)3,83.66017775538845,1,1,322.0,0.7407407407407408,194.291748046875,132.30825195312502,0.40510793617000923
13,"Mittwoch, 10. Juni 2020 13:08:48",B6 1,25.0,307.1,0.299,388.3,1042.0,671.9,211.1,VAN#73_P2.txt,VAN73_P2,TS-018b,methacrylate,Poly-Isobornyl MA,C=C(C)C(=O)OC1CC2CCC1(C)C2(C)C,[CH2][C](C)(C(=O)OC1CC2CCC1(C)C2(C)C),18600.0,1.16,SEC13,110.0, 10.06.2020,PVA,3,222.32799999999992,C3[C](C)(C(=O)OC1CC2CCC1(C)C2(C)C)[CH2][C](C)(C(=O)OC1CC2CCC1(C)C2(C)C)[CH2][C](C)(C(=O)OC1CC2CCC1(C)C2(C)C)[CH2][C](C)(C(=O)OC1CC2CCC1(C)C2(C)C)[CH2][C](C)(C(=O)OC1CC2CCC1(C)C2(C)C)[CH2][C](C)(C(=O)OC1CC2CCC1(C)C2(C)C)[CH2][C](C)(C(=O)OC1CC2CCC1(C)C2(C)C)[CH2][C](C)(C(=O)OC1CC2CCC1(C)C2(C)C)[CH2][C](C)(C(=O)OC1CC2CCC1(C)C2(C)C)[CH2][C](C)(C(=O)OC1CC2CCC1(C)C2(C)C)3,83.66017775538845,1,1,322.0,0.7407407407407408,194.291748046875,112.80825195312502,0.36733393667575714
14,"Mittwoch, 10. Juni 2020 13:08:59",B6 2,25.0,325.6,0.28800000000000003,406.0,1202.0,781.7,212.9,VAN#73_P2.txt,VAN73_P2,TS-018b,methacrylate,Poly-Isobornyl MA,C=C(C)C(=O)OC1CC2CCC1(C)C2(C)C,[CH2][C](C)(C(=O)OC1CC2CCC1(C)C2(C)C),18600.0,1.16,SEC13,110.0, 10.06.2020,PVA,3,222.32799999999992,C3[C](C)(C(=O)OC1CC2CCC1(C)C2(C)C)[CH2][C](C)(C(=O)OC1CC2CCC1(C)C2(C)C)[CH2][C](C)(C(=O)OC1CC2CCC1(C)C2(C)C)[CH2][C](C)(C(=O)OC1CC2CCC1(C)C2(C)C)[CH2][C](C)(C(=O)OC1CC2CCC1(C)C2(C)C)[CH2][C](C)(C(=O)OC1CC2CCC1(C)C2(C)C)[CH2][C](C)(C(=O)OC1CC2CCC1(C)C2(C)C)[CH2][C](C)(C(=O)OC1CC2CCC1(C)C2(C)C)[CH2][C](C)(C(=O)OC1CC2CCC1(C)C2(C)C)[CH2][C](C)(C(=O)OC1CC2CCC1(C)C2(C)C)3,83.66017775538845,1,1,322.0,0.7407407407407408,194.291748046875,131.30825195312502,0.40328087209190727
15,"Mittwoch, 10. Juni 2020 13:09:48",C1 1,25.0,131.5,0.135,198.3,129.1,146.9,93.91,VAN#73_P2.txt,VAN73_P2,TS-018b,methacrylate,Poly-Isobornyl MA,C=C(C)C(=O)OC1CC2CCC1(C)C2(C)C,[CH2][C](C)(C(=O)OC1CC2CCC1(C)C2(C)C),18600.0,1.16,SEC13,110.0, 10.06.2020,None,5,222.32799999999992,C3[C](C)(C(=O)OC1CC2CCC1(C)C2(C)C)[CH2][C](C)(C(=O)OC1CC2CCC1(C)C2(C)C)[CH2][C](C)(C(=O)OC1CC2CCC1(C)C2(C)C)[CH2][C](C)(C(=O)OC1CC2CCC1(C)C2(C)C)[CH2][C](C)(C(=O)OC1CC2CCC1(C)C2(C)C)[CH2][C](C)(C(=O)OC1CC2CCC1(C)C2(C)C)[CH2][C](C)(C(=O)OC1CC2CCC1(C)C2(C)C)[CH2][C](C)(C(=O)OC1CC2CCC1(C)C2(C)C)[CH2][C](C)(C(=O)OC1CC2CCC1(C)C2(C)C)[CH2][C](C)(C(=O)OC1CC2CCC1(C)C2(C)C)3,83.66017775538845,0,1,133.85000000000002,0.4722222222222222,126.29488372802734,5.205116271972656,0.03958263324694035
16,"Mittwoch, 10. Juni 2020 13:09:59",C1 2,25.0,134.6,0.08199999999999999,201.9,135.2,145.0,109.9,VAN#73_P2.txt,VAN73_P2,TS-018b,methacrylate,Poly-Isobornyl MA,C=C(C)C(=O)OC1CC2CCC1(C)C2(C)C,[CH2][C](C)(C(=O)OC1CC2CCC1(C)C2(C)C),18600.0,1.16,SEC13,110.0, 10.06.2020,None,5,222.32799999999992,C3[C](C)(C(=O)OC1CC2CCC1(C)C2(C)C)[CH2][C](C)(C(=O)OC1CC2CCC1(C)C2(C)C)[CH2][C](C)(C(=O)OC1CC2CCC1(C)C2(C)C)[CH2][C](C)(C(=O)OC1CC2CCC1(C)C2(C)C)[CH2][C](C)(C(=O)OC1CC2CCC1(C)C2(C)C)[CH2][C](C)(C(=O)OC1CC2CCC1(C)C2(C)C)[CH2][C](C)(C(=O)OC1CC2CCC1(C)C2(C)C)[CH2][C](C)(C(=O)OC1CC2CCC1(C)C2(C)C)[CH2][C](C)(C(=O)OC1CC2CCC1(C)C2(C)C)[CH2][C](C)(C(=O)OC1CC2CCC1(C)C2(C)C)3,83.66017775538845,0,1,133.85000000000002,0.4722222222222222,126.29488372802734,8.30511627197265,0.061702201129068726
17,"Mittwoch, 10. Juni 2020 13:10:10",C1 3,25.0,133.5,0.127,195.3,130.3,154.3,84.68,VAN#73_P2.txt,VAN73_P2,TS-018b,methacrylate,Poly-Isobornyl MA,C=C(C)C(=O)OC1CC2CCC1(C)C2(C)C,[CH2][C](C)(C(=O)OC1CC2CCC1(C)C2(C)C),18600.0,1.16,SEC13,110.0, 10.06.2020,None,5,222.32799999999992,C3[C](C)(C(=O)OC1CC2CCC1(C)C2(C)C)[CH2][C](C)(C(=O)OC1CC2CCC1(C)C2(C)C)[CH2][C](C)(C(=O)OC1CC2CCC1(C)C2(C)C)[CH2][C](C)(C(=O)OC1CC2CCC1(C)C2(C)C)[CH2][C](C)(C(=O)OC1CC2CCC1(C)C2(C)C)[CH2][C](C)(C(=O)OC1CC2CCC1(C)C2(C)C)[CH2][C](C)(C(=O)OC1CC2CCC1(C)C2(C)C)[CH2][C](C)(C(=O)OC1CC2CCC1(C)C2(C)C)[CH2][C](C)(C(=O)OC1CC2CCC1(C)C2(C)C)[CH2][C](C)(C(=O)OC1CC2CCC1(C)C2(C)C)3,83.66017775538845,0,1,133.85000000000002,0.4722222222222222,126.29488372802734,7.205116271972656,0.05397090840428956
18,"Mittwoch, 10. Juni 2020 13:10:42",C2 1,25.0,136.3,0.08900000000000001,440.6,138.5,150.7,106.4,VAN#73_P2.txt,VAN73_P2,TS-018b,methacrylate,Poly-Isobornyl MA,C=C(C)C(=O)OC1CC2CCC1(C)C2(C)C,[CH2][C](C)(C(=O)OC1CC2CCC1(C)C2(C)C),18600.0,1.16,SEC13,110.0, 10.06.2020,None,5,222.32799999999992,C3[C](C)(C(=O)OC1CC2CCC1(C)C2(C)C)[CH2][C](C)(C(=O)OC1CC2CCC1(C)C2(C)C)[CH2][C](C)(C(=O)OC1CC2CCC1(C)C2(C)C)[CH2][C](C)(C(=O)OC1CC2CCC1(C)C2(C)C)[CH2][C](C)(C(=O)OC1CC2CCC1(C)C2(C)C)[CH2][C](C)(C(=O)OC1CC2CCC1(C)C2(C)C)[CH2][C](C)(C(=O)OC1CC2CCC1(C)C2(C)C)[CH2][C](C)(C(=O)OC1CC2CCC1(C)C2(C)C)[CH2][C](C)(C(=O)OC1CC2CCC1(C)C2(C)C)[CH2][C](C)(C(=O)OC1CC2CCC1(C)C2(C)C)3,83.66017775538845,0,1,133.85000000000002,0.4722222222222222,126.29488372802734,10.005116271972668,0.07340510837837613
19,"Mittwoch, 10. Juni 2020 13:10:53",C2 2,25.0,133.4,0.09300000000000001,441.8,133.0,146.0,103.1,VAN#73_P2.txt,VAN73_P2,TS-018b,methacrylate,Poly-Isobornyl MA,C=C(C)C(=O)OC1CC2CCC1(C)C2(C)C,[CH2][C](C)(C(=O)OC1CC2CCC1(C)C2(C)C),18600.0,1.16,SEC13,110.0, 10.06.2020,None,5,222.32799999999992,C3[C](C)(C(=O)OC1CC2CCC1(C)C2(C)C)[CH2][C](C)(C(=O)OC1CC2CCC1(C)C2(C)C)[CH2][C](C)(C(=O)OC1CC2CCC1(C)C2(C)C)[CH2][C](C)(C(=O)OC1CC2CCC1(C)C2(C)C)[CH2][C](C)(C(=O)OC1CC2CCC1(C)C2(C)C)[CH2][C](C)(C(=O)OC1CC2CCC1(C)C2(C)C)[CH2][C](C)(C(=O)OC1CC2CCC1(C)C2(C)C)[CH2][C](C)(C(=O)OC1CC2CCC1(C)C2(C)C)[CH2][C](C)(C(=O)OC1CC2CCC1(C)C2(C)C)[CH2][C](C)(C(=O)OC1CC2CCC1(C)C2(C)C)3,83.66017775538845,0,1,133.85000000000002,0.4722222222222222,126.29488372802734,7.105116271972662,0.053261741169210355
20,"Mittwoch, 10. Juni 2020 13:11:04",C2 3,25.0,133.9,0.11599999999999999,440.4,117.6,153.6,46.01,VAN#73_P2.txt,VAN73_P2,TS-018b,methacrylate,Poly-Isobornyl MA,C=C(C)C(=O)OC1CC2CCC1(C)C2(C)C,[CH2][C](C)(C(=O)OC1CC2CCC1(C)C2(C)C),18600.0,1.16,SEC13,110.0, 10.06.2020,None,5,222.32799999999992,C3[C](C)(C(=O)OC1CC2CCC1(C)C2(C)C)[CH2][C](C)(C(=O)OC1CC2CCC1(C)C2(C)C)[CH2][C](C)(C(=O)OC1CC2CCC1(C)C2(C)C)[CH2][C](C)(C(=O)OC1CC2CCC1(C)C2(C)C)[CH2][C](C)(C(=O)OC1CC2CCC1(C)C2(C)C)[CH2][C](C)(C(=O)OC1CC2CCC1(C)C2(C)C)[CH2][C](C)(C(=O)OC1CC2CCC1(C)C2(C)C)[CH2][C](C)(C(=O)OC1CC2CCC1(C)C2(C)C)[CH2][C](C)(C(=O)OC1CC2CCC1(C)C2(C)C)[CH2][C](C)(C(=O)OC1CC2CCC1(C)C2(C)C)3,83.66017775538845,0,1,133.85000000000002,0.4722222222222222,126.29488372802734,7.605116271972662,0.05679698485416476
21,"Mittwoch, 10. Juni 2020 13:11:38",C3 1,25.0,134.5,0.142,463.3,278.6,200.5,99.53,VAN#73_P2.txt,VAN73_P2,TS-018b,methacrylate,Poly-Isobornyl MA,C=C(C)C(=O)OC1CC2CCC1(C)C2(C)C,[CH2][C](C)(C(=O)OC1CC2CCC1(C)C2(C)C),18600.0,1.16,SEC13,110.0, 10.06.2020,None,5,222.32799999999992,C3[C](C)(C(=O)OC1CC2CCC1(C)C2(C)C)[CH2][C](C)(C(=O)OC1CC2CCC1(C)C2(C)C)[CH2][C](C)(C(=O)OC1CC2CCC1(C)C2(C)C)[CH2][C](C)(C(=O)OC1CC2CCC1(C)C2(C)C)[CH2][C](C)(C(=O)OC1CC2CCC1(C)C2(C)C)[CH2][C](C)(C(=O)OC1CC2CCC1(C)C2(C)C)[CH2][C](C)(C(=O)OC1CC2CCC1(C)C2(C)C)[CH2][C](C)(C(=O)OC1CC2CCC1(C)C2(C)C)[CH2][C](C)(C(=O)OC1CC2CCC1(C)C2(C)C)[CH2][C](C)(C(=O)OC1CC2CCC1(C)C2(C)C)3,83.66017775538845,0,1,133.85000000000002,0.4722222222222222,126.29488372802734,8.205116271972656,0.061004581947752094
22,"Mittwoch, 10. Juni 2020 13:12:00",C3 3,25.0,133.1,0.115,465.9,131.3,150.5,92.22,VAN#73_P2.txt,VAN73_P2,TS-018b,methacrylate,Poly-Isobornyl MA,C=C(C)C(=O)OC1CC2CCC1(C)C2(C)C,[CH2][C](C)(C(=O)OC1CC2CCC1(C)C2(C)C),18600.0,1.16,SEC13,110.0, 10.06.2020,None,5,222.32799999999992,C3[C](C)(C(=O)OC1CC2CCC1(C)C2(C)C)[CH2][C](C)(C(=O)OC1CC2CCC1(C)C2(C)C)[CH2][C](C)(C(=O)OC1CC2CCC1(C)C2(C)C)[CH2][C](C)(C(=O)OC1CC2CCC1(C)C2(C)C)[CH2][C](C)(C(=O)OC1CC2CCC1(C)C2(C)C)[CH2][C](C)(C(=O)OC1CC2CCC1(C)C2(C)C)[CH2][C](C)(C(=O)OC1CC2CCC1(C)C2(C)C)[CH2][C](C)(C(=O)OC1CC2CCC1(C)C2(C)C)[CH2][C](C)(C(=O)OC1CC2CCC1(C)C2(C)C)[CH2][C](C)(C(=O)OC1CC2CCC1(C)C2(C)C)3,83.66017775538845,0,1,133.85000000000002,0.4722222222222222,126.29488372802734,6.805116271972651,0.05112784576989219
23,"Mittwoch, 10. Juni 2020 13:13:44",C5 1,25.0,274.8,0.23399999999999999,178.7,667.8,371.3,218.0,VAN#73_P2.txt,VAN73_P2,TS-018b,methacrylate,Poly-Isobornyl MA,C=C(C)C(=O)OC1CC2CCC1(C)C2(C)C,[CH2][C](C)(C(=O)OC1CC2CCC1(C)C2(C)C),18600.0,1.16,SEC13,110.0, 10.06.2020,PVA,5,222.32799999999992,C3[C](C)(C(=O)OC1CC2CCC1(C)C2(C)C)[CH2][C](C)(C(=O)OC1CC2CCC1(C)C2(C)C)[CH2][C](C)(C(=O)OC1CC2CCC1(C)C2(C)C)[CH2][C](C)(C(=O)OC1CC2CCC1(C)C2(C)C)[CH2][C](C)(C(=O)OC1CC2CCC1(C)C2(C)C)[CH2][C](C)(C(=O)OC1CC2CCC1(C)C2(C)C)[CH2][C](C)(C(=O)OC1CC2CCC1(C)C2(C)C)[CH2][C](C)(C(=O)OC1CC2CCC1(C)C2(C)C)[CH2][C](C)(C(=O)OC1CC2CCC1(C)C2(C)C)[CH2][C](C)(C(=O)OC1CC2CCC1(C)C2(C)C)3,83.66017775538845,1,1,281.82000000000005,0.75,201.63092041015625,73.16907958984376,0.2662630261639147
24,"Mittwoch, 10. Juni 2020 13:13:55",C5 2,25.0,291.1,0.222,181.0,787.5,435.8,226.4,VAN#73_P2.txt,VAN73_P2,TS-018b,methacrylate,Poly-Isobornyl MA,C=C(C)C(=O)OC1CC2CCC1(C)C2(C)C,[CH2][C](C)(C(=O)OC1CC2CCC1(C)C2(C)C),18600.0,1.16,SEC13,110.0, 10.06.2020,PVA,5,222.32799999999992,C3[C](C)(C(=O)OC1CC2CCC1(C)C2(C)C)[CH2][C](C)(C(=O)OC1CC2CCC1(C)C2(C)C)[CH2][C](C)(C(=O)OC1CC2CCC1(C)C2(C)C)[CH2][C](C)(C(=O)OC1CC2CCC1(C)C2(C)C)[CH2][C](C)(C(=O)OC1CC2CCC1(C)C2(C)C)[CH2][C](C)(C(=O)OC1CC2CCC1(C)C2(C)C)[CH2][C](C)(C(=O)OC1CC2CCC1(C)C2(C)C)[CH2][C](C)(C(=O)OC1CC2CCC1(C)C2(C)C)[CH2][C](C)(C(=O)OC1CC2CCC1(C)C2(C)C)[CH2][C](C)(C(=O)OC1CC2CCC1(C)C2(C)C)3,83.66017775538845,1,1,281.82000000000005,0.75,201.63092041015625,89.46907958984377,0.30734826379197444
25,"Mittwoch, 10. Juni 2020 13:14:06",C5 3,25.0,274.0,0.29100000000000004,182.8,1456.0,717.4,201.9,VAN#73_P2.txt,VAN73_P2,TS-018b,methacrylate,Poly-Isobornyl MA,C=C(C)C(=O)OC1CC2CCC1(C)C2(C)C,[CH2][C](C)(C(=O)OC1CC2CCC1(C)C2(C)C),18600.0,1.16,SEC13,110.0, 10.06.2020,PVA,5,222.32799999999992,C3[C](C)(C(=O)OC1CC2CCC1(C)C2(C)C)[CH2][C](C)(C(=O)OC1CC2CCC1(C)C2(C)C)[CH2][C](C)(C(=O)OC1CC2CCC1(C)C2(C)C)[CH2][C](C)(C(=O)OC1CC2CCC1(C)C2(C)C)[CH2][C](C)(C(=O)OC1CC2CCC1(C)C2(C)C)[CH2][C](C)(C(=O)OC1CC2CCC1(C)C2(C)C)[CH2][C](C)(C(=O)OC1CC2CCC1(C)C2(C)C)[CH2][C](C)(C(=O)OC1CC2CCC1(C)C2(C)C)[CH2][C](C)(C(=O)OC1CC2CCC1(C)C2(C)C)[CH2][C](C)(C(=O)OC1CC2CCC1(C)C2(C)C)3,83.66017775538845,1,1,281.82000000000005,0.75,201.63092041015625,72.36907958984375,0.26412072843008666
26,"Mittwoch, 10. Juni 2020 13:14:38",C6 1,25.0,285.0,0.23800000000000002,444.6,710.2,421.7,191.8,VAN#73_P2.txt,VAN73_P2,TS-018b,methacrylate,Poly-Isobornyl MA,C=C(C)C(=O)OC1CC2CCC1(C)C2(C)C,[CH2][C](C)(C(=O)OC1CC2CCC1(C)C2(C)C),18600.0,1.16,SEC13,110.0, 10.06.2020,PVA,5,222.32799999999992,C3[C](C)(C(=O)OC1CC2CCC1(C)C2(C)C)[CH2][C](C)(C(=O)OC1CC2CCC1(C)C2(C)C)[CH2][C](C)(C(=O)OC1CC2CCC1(C)C2(C)C)[CH2][C](C)(C(=O)OC1CC2CCC1(C)C2(C)C)[CH2][C](C)(C(=O)OC1CC2CCC1(C)C2(C)C)[CH2][C](C)(C(=O)OC1CC2CCC1(C)C2(C)C)[CH2][C](C)(C(=O)OC1CC2CCC1(C)C2(C)C)[CH2][C](C)(C(=O)OC1CC2CCC1(C)C2(C)C)[CH2][C](C)(C(=O)OC1CC2CCC1(C)C2(C)C)[CH2][C](C)(C(=O)OC1CC2CCC1(C)C2(C)C)3,83.66017775538845,1,1,281.82000000000005,0.75,201.63092041015625,83.36907958984375,0.2925230862801535
27,"Mittwoch, 10. Juni 2020 13:14:49",C6 2,25.0,284.2,0.266,445.5,956.0,581.5,185.4,VAN#73_P2.txt,VAN73_P2,TS-018b,methacrylate,Poly-Isobornyl MA,C=C(C)C(=O)OC1CC2CCC1(C)C2(C)C,[CH2][C](C)(C(=O)OC1CC2CCC1(C)C2(C)C),18600.0,1.16,SEC13,110.0, 10.06.2020,PVA,5,222.32799999999992,C3[C](C)(C(=O)OC1CC2CCC1(C)C2(C)C)[CH2][C](C)(C(=O)OC1CC2CCC1(C)C2(C)C)[CH2][C](C)(C(=O)OC1CC2CCC1(C)C2(C)C)[CH2][C](C)(C(=O)OC1CC2CCC1(C)C2(C)C)[CH2][C](C)(C(=O)OC1CC2CCC1(C)C2(C)C)[CH2][C](C)(C(=O)OC1CC2CCC1(C)C2(C)C)[CH2][C](C)(C(=O)OC1CC2CCC1(C)C2(C)C)[CH2][C](C)(C(=O)OC1CC2CCC1(C)C2(C)C)[CH2][C](C)(C(=O)OC1CC2CCC1(C)C2(C)C)[CH2][C](C)(C(=O)OC1CC2CCC1(C)C2(C)C)3,83.66017775538845,1,1,281.82000000000005,0.75,201.63092041015625,82.56907958984374,0.29053159602337697
28,"Mittwoch, 10. Juni 2020 13:15:36",D1 1,25.0,163.6,0.147,466.7,171.5,177.6,132.0,VAN#73_P2.txt,VAN73_P2,TS-018b,methacrylate,Poly-Isobornyl MA,C=C(C)C(=O)OC1CC2CCC1(C)C2(C)C,[CH2][C](C)(C(=O)OC1CC2CCC1(C)C2(C)C),18600.0,1.16,SEC13,110.0, 10.06.2020,None,8,222.32799999999992,C3[C](C)(C(=O)OC1CC2CCC1(C)C2(C)C)[CH2][C](C)(C(=O)OC1CC2CCC1(C)C2(C)C)[CH2][C](C)(C(=O)OC1CC2CCC1(C)C2(C)C)[CH2][C](C)(C(=O)OC1CC2CCC1(C)C2(C)C)[CH2][C](C)(C(=O)OC1CC2CCC1(C)C2(C)C)[CH2][C](C)(C(=O)OC1CC2CCC1(C)C2(C)C)[CH2][C](C)(C(=O)OC1CC2CCC1(C)C2(C)C)[CH2][C](C)(C(=O)OC1CC2CCC1(C)C2(C)C)[CH2][C](C)(C(=O)OC1CC2CCC1(C)C2(C)C)[CH2][C](C)(C(=O)OC1CC2CCC1(C)C2(C)C)3,83.66017775538845,0,1,150.42222222222222,0.7222222222222222,146.44558715820312,17.15441284179687,0.10485582421636229
29,"Mittwoch, 10. Juni 2020 13:15:47",D1 2,25.0,167.3,0.128,471.4,174.0,180.7,130.3,VAN#73_P2.txt,VAN73_P2,TS-018b,methacrylate,Poly-Isobornyl MA,C=C(C)C(=O)OC1CC2CCC1(C)C2(C)C,[CH2][C](C)(C(=O)OC1CC2CCC1(C)C2(C)C),18600.0,1.16,SEC13,110.0, 10.06.2020,None,8,222.32799999999992,C3[C](C)(C(=O)OC1CC2CCC1(C)C2(C)C)[CH2][C](C)(C(=O)OC1CC2CCC1(C)C2(C)C)[CH2][C](C)(C(=O)OC1CC2CCC1(C)C2(C)C)[CH2][C](C)(C(=O)OC1CC2CCC1(C)C2(C)C)[CH2][C](C)(C(=O)OC1CC2CCC1(C)C2(C)C)[CH2][C](C)(C(=O)OC1CC2CCC1(C)C2(C)C)[CH2][C](C)(C(=O)OC1CC2CCC1(C)C2(C)C)[CH2][C](C)(C(=O)OC1CC2CCC1(C)C2(C)C)[CH2][C](C)(C(=O)OC1CC2CCC1(C)C2(C)C)[CH2][C](C)(C(=O)OC1CC2CCC1(C)C2(C)C)3,83.66017775538845,0,1,150.42222222222222,0.7222222222222222,146.44558715820312,20.854412841796886,0.1246527964243687
30,"Mittwoch, 10. Juni 2020 13:15:58",D1 3,25.0,161.0,0.096,475.8,169.4,171.4,147.0,VAN#73_P2.txt,VAN73_P2,TS-018b,methacrylate,Poly-Isobornyl MA,C=C(C)C(=O)OC1CC2CCC1(C)C2(C)C,[CH2][C](C)(C(=O)OC1CC2CCC1(C)C2(C)C),18600.0,1.16,SEC13,110.0, 10.06.2020,None,8,222.32799999999992,C3[C](C)(C(=O)OC1CC2CCC1(C)C2(C)C)[CH2][C](C)(C(=O)OC1CC2CCC1(C)C2(C)C)[CH2][C](C)(C(=O)OC1CC2CCC1(C)C2(C)C)[CH2][C](C)(C(=O)OC1CC2CCC1(C)C2(C)C)[CH2][C](C)(C(=O)OC1CC2CCC1(C)C2(C)C)[CH2][C](C)(C(=O)OC1CC2CCC1(C)C2(C)C)[CH2][C](C)(C(=O)OC1CC2CCC1(C)C2(C)C)[CH2][C](C)(C(=O)OC1CC2CCC1(C)C2(C)C)[CH2][C](C)(C(=O)OC1CC2CCC1(C)C2(C)C)[CH2][C](C)(C(=O)OC1CC2CCC1(C)C2(C)C)3,83.66017775538845,0,1,150.42222222222222,0.7222222222222222,146.44558715820312,14.554412841796875,0.09040007976271351
31,"Mittwoch, 10. Juni 2020 13:16:29",D2 1,25.0,144.0,0.138,391.4,295.4,209.6,107.3,VAN#73_P2.txt,VAN73_P2,TS-018b,methacrylate,Poly-Isobornyl MA,C=C(C)C(=O)OC1CC2CCC1(C)C2(C)C,[CH2][C](C)(C(=O)OC1CC2CCC1(C)C2(C)C),18600.0,1.16,SEC13,110.0, 10.06.2020,None,8,222.32799999999992,C3[C](C)(C(=O)OC1CC2CCC1(C)C2(C)C)[CH2][C](C)(C(=O)OC1CC2CCC1(C)C2(C)C)[CH2][C](C)(C(=O)OC1CC2CCC1(C)C2(C)C)[CH2][C](C)(C(=O)OC1CC2CCC1(C)C2(C)C)[CH2][C](C)(C(=O)OC1CC2CCC1(C)C2(C)C)[CH2][C](C)(C(=O)OC1CC2CCC1(C)C2(C)C)[CH2][C](C)(C(=O)OC1CC2CCC1(C)C2(C)C)[CH2][C](C)(C(=O)OC1CC2CCC1(C)C2(C)C)[CH2][C](C)(C(=O)OC1CC2CCC1(C)C2(C)C)[CH2][C](C)(C(=O)OC1CC2CCC1(C)C2(C)C)3,83.66017775538845,0,1,150.42222222222222,0.7222222222222222,146.44558715820312,2.445587158203125,0.01698324415418837
32,"Mittwoch, 10. Juni 2020 13:16:40",D2 2,25.0,145.0,0.161,394.2,143.0,152.6,113.6,VAN#73_P2.txt,VAN73_P2,TS-018b,methacrylate,Poly-Isobornyl MA,C=C(C)C(=O)OC1CC2CCC1(C)C2(C)C,[CH2][C](C)(C(=O)OC1CC2CCC1(C)C2(C)C),18600.0,1.16,SEC13,110.0, 10.06.2020,None,8,222.32799999999992,C3[C](C)(C(=O)OC1CC2CCC1(C)C2(C)C)[CH2][C](C)(C(=O)OC1CC2CCC1(C)C2(C)C)[CH2][C](C)(C(=O)OC1CC2CCC1(C)C2(C)C)[CH2][C](C)(C(=O)OC1CC2CCC1(C)C2(C)C)[CH2][C](C)(C(=O)OC1CC2CCC1(C)C2(C)C)[CH2][C](C)(C(=O)OC1CC2CCC1(C)C2(C)C)[CH2][C](C)(C(=O)OC1CC2CCC1(C)C2(C)C)[CH2][C](C)(C(=O)OC1CC2CCC1(C)C2(C)C)[CH2][C](C)(C(=O)OC1CC2CCC1(C)C2(C)C)[CH2][C](C)(C(=O)OC1CC2CCC1(C)C2(C)C)3,83.66017775538845,0,1,150.42222222222222,0.7222222222222222,146.44558715820312,1.445587158203125,0.009969566608297413
33,"Mittwoch, 10. Juni 2020 13:16:51",D2 3,25.0,148.3,0.17800000000000002,396.7,155.3,185.7,80.53,VAN#73_P2.txt,VAN73_P2,TS-018b,methacrylate,Poly-Isobornyl MA,C=C(C)C(=O)OC1CC2CCC1(C)C2(C)C,[CH2][C](C)(C(=O)OC1CC2CCC1(C)C2(C)C),18600.0,1.16,SEC13,110.0, 10.06.2020,None,8,222.32799999999992,C3[C](C)(C(=O)OC1CC2CCC1(C)C2(C)C)[CH2][C](C)(C(=O)OC1CC2CCC1(C)C2(C)C)[CH2][C](C)(C(=O)OC1CC2CCC1(C)C2(C)C)[CH2][C](C)(C(=O)OC1CC2CCC1(C)C2(C)C)[CH2][C](C)(C(=O)OC1CC2CCC1(C)C2(C)C)[CH2][C](C)(C(=O)OC1CC2CCC1(C)C2(C)C)[CH2][C](C)(C(=O)OC1CC2CCC1(C)C2(C)C)[CH2][C](C)(C(=O)OC1CC2CCC1(C)C2(C)C)[CH2][C](C)(C(=O)OC1CC2CCC1(C)C2(C)C)[CH2][C](C)(C(=O)OC1CC2CCC1(C)C2(C)C)3,83.66017775538845,0,1,150.42222222222222,0.7222222222222222,146.44558715820312,1.8544128417968864,0.012504469600788173
34,"Mittwoch, 10. Juni 2020 13:17:23",D3 1,25.0,140.5,0.128,503.3,140.7,160.7,94.54,VAN#73_P2.txt,VAN73_P2,TS-018b,methacrylate,Poly-Isobornyl MA,C=C(C)C(=O)OC1CC2CCC1(C)C2(C)C,[CH2][C](C)(C(=O)OC1CC2CCC1(C)C2(C)C),18600.0,1.16,SEC13,110.0, 10.06.2020,None,8,222.32799999999992,C3[C](C)(C(=O)OC1CC2CCC1(C)C2(C)C)[CH2][C](C)(C(=O)OC1CC2CCC1(C)C2(C)C)[CH2][C](C)(C(=O)OC1CC2CCC1(C)C2(C)C)[CH2][C](C)(C(=O)OC1CC2CCC1(C)C2(C)C)[CH2][C](C)(C(=O)OC1CC2CCC1(C)C2(C)C)[CH2][C](C)(C(=O)OC1CC2CCC1(C)C2(C)C)[CH2][C](C)(C(=O)OC1CC2CCC1(C)C2(C)C)[CH2][C](C)(C(=O)OC1CC2CCC1(C)C2(C)C)[CH2][C](C)(C(=O)OC1CC2CCC1(C)C2(C)C)[CH2][C](C)(C(=O)OC1CC2CCC1(C)C2(C)C)3,83.66017775538845,0,1,150.42222222222222,0.7222222222222222,146.44558715820312,5.945587158203125,0.042317346321730426
35,"Mittwoch, 10. Juni 2020 13:17:34",D3 2,25.0,142.3,0.114,510.1,144.6,160.4,101.6,VAN#73_P2.txt,VAN73_P2,TS-018b,methacrylate,Poly-Isobornyl MA,C=C(C)C(=O)OC1CC2CCC1(C)C2(C)C,[CH2][C](C)(C(=O)OC1CC2CCC1(C)C2(C)C),18600.0,1.16,SEC13,110.0, 10.06.2020,None,8,222.32799999999992,C3[C](C)(C(=O)OC1CC2CCC1(C)C2(C)C)[CH2][C](C)(C(=O)OC1CC2CCC1(C)C2(C)C)[CH2][C](C)(C(=O)OC1CC2CCC1(C)C2(C)C)[CH2][C](C)(C(=O)OC1CC2CCC1(C)C2(C)C)[CH2][C](C)(C(=O)OC1CC2CCC1(C)C2(C)C)[CH2][C](C)(C(=O)OC1CC2CCC1(C)C2(C)C)[CH2][C](C)(C(=O)OC1CC2CCC1(C)C2(C)C)[CH2][C](C)(C(=O)OC1CC2CCC1(C)C2(C)C)[CH2][C](C)(C(=O)OC1CC2CCC1(C)C2(C)C)[CH2][C](C)(C(=O)OC1CC2CCC1(C)C2(C)C)3,83.66017775538845,0,1,150.42222222222222,0.7222222222222222,146.44558715820312,4.145587158203114,0.02913272774562975
36,"Mittwoch, 10. Juni 2020 13:17:45",D3 3,25.0,141.8,0.114,506.4,143.2,160.1,99.17,VAN#73_P2.txt,VAN73_P2,TS-018b,methacrylate,Poly-Isobornyl MA,C=C(C)C(=O)OC1CC2CCC1(C)C2(C)C,[CH2][C](C)(C(=O)OC1CC2CCC1(C)C2(C)C),18600.0,1.16,SEC13,110.0, 10.06.2020,None,8,222.32799999999992,C3[C](C)(C(=O)OC1CC2CCC1(C)C2(C)C)[CH2][C](C)(C(=O)OC1CC2CCC1(C)C2(C)C)[CH2][C](C)(C(=O)OC1CC2CCC1(C)C2(C)C)[CH2][C](C)(C(=O)OC1CC2CCC1(C)C2(C)C)[CH2][C](C)(C(=O)OC1CC2CCC1(C)C2(C)C)[CH2][C](C)(C(=O)OC1CC2CCC1(C)C2(C)C)[CH2][C](C)(C(=O)OC1CC2CCC1(C)C2(C)C)[CH2][C](C)(C(=O)OC1CC2CCC1(C)C2(C)C)[CH2][C](C)(C(=O)OC1CC2CCC1(C)C2(C)C)[CH2][C](C)(C(=O)OC1CC2CCC1(C)C2(C)C)3,83.66017775538845,0,1,150.42222222222222,0.7222222222222222,146.44558715820312,4.645587158203114,0.03276154554445073
37,"Mittwoch, 10. Juni 2020 13:18:18",D4 1,25.0,262.5,0.233,443.7,862.7,455.7,186.9,VAN#73_P2.txt,VAN73_P2,TS-018b,methacrylate,Poly-Isobornyl MA,C=C(C)C(=O)OC1CC2CCC1(C)C2(C)C,[CH2][C](C)(C(=O)OC1CC2CCC1(C)C2(C)C),18600.0,1.16,SEC13,110.0, 10.06.2020,PVA,8,222.32799999999992,C3[C](C)(C(=O)OC1CC2CCC1(C)C2(C)C)[CH2][C](C)(C(=O)OC1CC2CCC1(C)C2(C)C)[CH2][C](C)(C(=O)OC1CC2CCC1(C)C2(C)C)[CH2][C](C)(C(=O)OC1CC2CCC1(C)C2(C)C)[CH2][C](C)(C(=O)OC1CC2CCC1(C)C2(C)C)[CH2][C](C)(C(=O)OC1CC2CCC1(C)C2(C)C)[CH2][C](C)(C(=O)OC1CC2CCC1(C)C2(C)C)[CH2][C](C)(C(=O)OC1CC2CCC1(C)C2(C)C)[CH2][C](C)(C(=O)OC1CC2CCC1(C)C2(C)C)[CH2][C](C)(C(=O)OC1CC2CCC1(C)C2(C)C)3,83.66017775538845,1,1,265.5714285714286,0.7222222222222222,212.63970947265625,49.86029052734375,0.18994396391369048
38,"Mittwoch, 10. Juni 2020 13:18:29",D4 2,25.0,268.1,0.29600000000000004,459.6,1002.0,455.6,203.6,VAN#73_P2.txt,VAN73_P2,TS-018b,methacrylate,Poly-Isobornyl MA,C=C(C)C(=O)OC1CC2CCC1(C)C2(C)C,[CH2][C](C)(C(=O)OC1CC2CCC1(C)C2(C)C),18600.0,1.16,SEC13,110.0, 10.06.2020,PVA,8,222.32799999999992,C3[C](C)(C(=O)OC1CC2CCC1(C)C2(C)C)[CH2][C](C)(C(=O)OC1CC2CCC1(C)C2(C)C)[CH2][C](C)(C(=O)OC1CC2CCC1(C)C2(C)C)[CH2][C](C)(C(=O)OC1CC2CCC1(C)C2(C)C)[CH2][C](C)(C(=O)OC1CC2CCC1(C)C2(C)C)[CH2][C](C)(C(=O)OC1CC2CCC1(C)C2(C)C)[CH2][C](C)(C(=O)OC1CC2CCC1(C)C2(C)C)[CH2][C](C)(C(=O)OC1CC2CCC1(C)C2(C)C)[CH2][C](C)(C(=O)OC1CC2CCC1(C)C2(C)C)[CH2][C](C)(C(=O)OC1CC2CCC1(C)C2(C)C)3,83.66017775538845,1,1,265.5714285714286,0.7222222222222222,212.63970947265625,55.46029052734377,0.20686419443246462
39,"Mittwoch, 10. Juni 2020 13:18:40",D4 3,25.0,258.9,0.282,449.4,995.4,460.6,198.0,VAN#73_P2.txt,VAN73_P2,TS-018b,methacrylate,Poly-Isobornyl MA,C=C(C)C(=O)OC1CC2CCC1(C)C2(C)C,[CH2][C](C)(C(=O)OC1CC2CCC1(C)C2(C)C),18600.0,1.16,SEC13,110.0, 10.06.2020,PVA,8,222.32799999999992,C3[C](C)(C(=O)OC1CC2CCC1(C)C2(C)C)[CH2][C](C)(C(=O)OC1CC2CCC1(C)C2(C)C)[CH2][C](C)(C(=O)OC1CC2CCC1(C)C2(C)C)[CH2][C](C)(C(=O)OC1CC2CCC1(C)C2(C)C)[CH2][C](C)(C(=O)OC1CC2CCC1(C)C2(C)C)[CH2][C](C)(C(=O)OC1CC2CCC1(C)C2(C)C)[CH2][C](C)(C(=O)OC1CC2CCC1(C)C2(C)C)[CH2][C](C)(C(=O)OC1CC2CCC1(C)C2(C)C)[CH2][C](C)(C(=O)OC1CC2CCC1(C)C2(C)C)[CH2][C](C)(C(=O)OC1CC2CCC1(C)C2(C)C)3,83.66017775538845,1,1,265.5714285714286,0.7222222222222222,212.63970947265625,46.26029052734373,0.17868014881167915
40,"Mittwoch, 10. Juni 2020 13:19:39",D5 3,25.0,277.9,0.254,483.9,861.0,427.0,218.3,VAN#73_P2.txt,VAN73_P2,TS-018b,methacrylate,Poly-Isobornyl MA,C=C(C)C(=O)OC1CC2CCC1(C)C2(C)C,[CH2][C](C)(C(=O)OC1CC2CCC1(C)C2(C)C),18600.0,1.16,SEC13,110.0, 10.06.2020,PVA,8,222.32799999999992,C3[C](C)(C(=O)OC1CC2CCC1(C)C2(C)C)[CH2][C](C)(C(=O)OC1CC2CCC1(C)C2(C)C)[CH2][C](C)(C(=O)OC1CC2CCC1(C)C2(C)C)[CH2][C](C)(C(=O)OC1CC2CCC1(C)C2(C)C)[CH2][C](C)(C(=O)OC1CC2CCC1(C)C2(C)C)[CH2][C](C)(C(=O)OC1CC2CCC1(C)C2(C)C)[CH2][C](C)(C(=O)OC1CC2CCC1(C)C2(C)C)[CH2][C](C)(C(=O)OC1CC2CCC1(C)C2(C)C)[CH2][C](C)(C(=O)OC1CC2CCC1(C)C2(C)C)[CH2][C](C)(C(=O)OC1CC2CCC1(C)C2(C)C)3,83.66017775538845,1,1,265.5714285714286,0.7222222222222222,212.63970947265625,65.26029052734373,0.23483371906205014
41,"Mittwoch, 10. Juni 2020 13:20:14",D6 1,25.0,256.4,0.171,457.4,332.1,311.3,108.6,VAN#73_P2.txt,VAN73_P2,TS-018b,methacrylate,Poly-Isobornyl MA,C=C(C)C(=O)OC1CC2CCC1(C)C2(C)C,[CH2][C](C)(C(=O)OC1CC2CCC1(C)C2(C)C),18600.0,1.16,SEC13,110.0, 10.06.2020,PVA,8,222.32799999999992,C3[C](C)(C(=O)OC1CC2CCC1(C)C2(C)C)[CH2][C](C)(C(=O)OC1CC2CCC1(C)C2(C)C)[CH2][C](C)(C(=O)OC1CC2CCC1(C)C2(C)C)[CH2][C](C)(C(=O)OC1CC2CCC1(C)C2(C)C)[CH2][C](C)(C(=O)OC1CC2CCC1(C)C2(C)C)[CH2][C](C)(C(=O)OC1CC2CCC1(C)C2(C)C)[CH2][C](C)(C(=O)OC1CC2CCC1(C)C2(C)C)[CH2][C](C)(C(=O)OC1CC2CCC1(C)C2(C)C)[CH2][C](C)(C(=O)OC1CC2CCC1(C)C2(C)C)[CH2][C](C)(C(=O)OC1CC2CCC1(C)C2(C)C)3,83.66017775538845,1,1,265.5714285714286,0.7222222222222222,212.63970947265625,43.76029052734373,0.17067195993503795
42,"Mittwoch, 10. Juni 2020 13:20:25",D6 2,25.0,269.5,0.218,487.9,756.2,407.9,216.8,VAN#73_P2.txt,VAN73_P2,TS-018b,methacrylate,Poly-Isobornyl MA,C=C(C)C(=O)OC1CC2CCC1(C)C2(C)C,[CH2][C](C)(C(=O)OC1CC2CCC1(C)C2(C)C),18600.0,1.16,SEC13,110.0, 10.06.2020,PVA,8,222.32799999999992,C3[C](C)(C(=O)OC1CC2CCC1(C)C2(C)C)[CH2][C](C)(C(=O)OC1CC2CCC1(C)C2(C)C)[CH2][C](C)(C(=O)OC1CC2CCC1(C)C2(C)C)[CH2][C](C)(C(=O)OC1CC2CCC1(C)C2(C)C)[CH2][C](C)(C(=O)OC1CC2CCC1(C)C2(C)C)[CH2][C](C)(C(=O)OC1CC2CCC1(C)C2(C)C)[CH2][C](C)(C(=O)OC1CC2CCC1(C)C2(C)C)[CH2][C](C)(C(=O)OC1CC2CCC1(C)C2(C)C)[CH2][C](C)(C(=O)OC1CC2CCC1(C)C2(C)C)[CH2][C](C)(C(=O)OC1CC2CCC1(C)C2(C)C)3,83.66017775538845,1,1,265.5714285714286,0.7222222222222222,212.63970947265625,56.86029052734375,0.2109843804354128
43,"Mittwoch, 10. Juni 2020 13:20:36",D6 3,25.0,265.7,0.23800000000000002,481.7,259.3,254.5,213.3,VAN#73_P2.txt,VAN73_P2,TS-018b,methacrylate,Poly-Isobornyl MA,C=C(C)C(=O)OC1CC2CCC1(C)C2(C)C,[CH2][C](C)(C(=O)OC1CC2CCC1(C)C2(C)C),18600.0,1.16,SEC13,110.0, 10.06.2020,PVA,8,222.32799999999992,C3[C](C)(C(=O)OC1CC2CCC1(C)C2(C)C)[CH2][C](C)(C(=O)OC1CC2CCC1(C)C2(C)C)[CH2][C](C)(C(=O)OC1CC2CCC1(C)C2(C)C)[CH2][C](C)(C(=O)OC1CC2CCC1(C)C2(C)C)[CH2][C](C)(C(=O)OC1CC2CCC1(C)C2(C)C)[CH2][C](C)(C(=O)OC1CC2CCC1(C)C2(C)C)[CH2][C](C)(C(=O)OC1CC2CCC1(C)C2(C)C)[CH2][C](C)(C(=O)OC1CC2CCC1(C)C2(C)C)[CH2][C](C)(C(=O)OC1CC2CCC1(C)C2(C)C)[CH2][C](C)(C(=O)OC1CC2CCC1(C)C2(C)C)3,83.66017775538845,1,1,265.5714285714286,0.7222222222222222,212.63970947265625,53.06029052734374,0.1997000019847337
44,"Mittwoch, 10. Juni 2020 13:21:15",E1 1,25.0,154.6,0.035,224.2,158.4,162.0,136.2,VAN#73_P2.txt,VAN73_P2,TS-018b,methacrylate,Poly-Isobornyl MA,C=C(C)C(=O)OC1CC2CCC1(C)C2(C)C,[CH2][C](C)(C(=O)OC1CC2CCC1(C)C2(C)C),18600.0,1.16,SEC13,110.0, 10.06.2020,None,10,222.32799999999992,C3[C](C)(C(=O)OC1CC2CCC1(C)C2(C)C)[CH2][C](C)(C(=O)OC1CC2CCC1(C)C2(C)C)[CH2][C](C)(C(=O)OC1CC2CCC1(C)C2(C)C)[CH2][C](C)(C(=O)OC1CC2CCC1(C)C2(C)C)[CH2][C](C)(C(=O)OC1CC2CCC1(C)C2(C)C)[CH2][C](C)(C(=O)OC1CC2CCC1(C)C2(C)C)[CH2][C](C)(C(=O)OC1CC2CCC1(C)C2(C)C)[CH2][C](C)(C(=O)OC1CC2CCC1(C)C2(C)C)[CH2][C](C)(C(=O)OC1CC2CCC1(C)C2(C)C)[CH2][C](C)(C(=O)OC1CC2CCC1(C)C2(C)C)3,83.66017775538845,0,1,152.56666666666666,0.9722222222222222,148.70196533203125,5.898034667968744,0.03815028892605915
45,"Mittwoch, 10. Juni 2020 13:21:25",E1 2,25.0,152.9,0.051,226.4,156.7,161.9,130.4,VAN#73_P2.txt,VAN73_P2,TS-018b,methacrylate,Poly-Isobornyl MA,C=C(C)C(=O)OC1CC2CCC1(C)C2(C)C,[CH2][C](C)(C(=O)OC1CC2CCC1(C)C2(C)C),18600.0,1.16,SEC13,110.0, 10.06.2020,None,10,222.32799999999992,C3[C](C)(C(=O)OC1CC2CCC1(C)C2(C)C)[CH2][C](C)(C(=O)OC1CC2CCC1(C)C2(C)C)[CH2][C](C)(C(=O)OC1CC2CCC1(C)C2(C)C)[CH2][C](C)(C(=O)OC1CC2CCC1(C)C2(C)C)[CH2][C](C)(C(=O)OC1CC2CCC1(C)C2(C)C)[CH2][C](C)(C(=O)OC1CC2CCC1(C)C2(C)C)[CH2][C](C)(C(=O)OC1CC2CCC1(C)C2(C)C)[CH2][C](C)(C(=O)OC1CC2CCC1(C)C2(C)C)[CH2][C](C)(C(=O)OC1CC2CCC1(C)C2(C)C)[CH2][C](C)(C(=O)OC1CC2CCC1(C)C2(C)C)3,83.66017775538845,0,1,152.56666666666666,0.9722222222222222,148.7019500732422,4.198049926757818,0.02745618003111719
46,"Mittwoch, 10. Juni 2020 13:21:36",E1 3,25.0,149.4,0.156,225.4,151.9,163.2,113.0,VAN#73_P2.txt,VAN73_P2,TS-018b,methacrylate,Poly-Isobornyl MA,C=C(C)C(=O)OC1CC2CCC1(C)C2(C)C,[CH2][C](C)(C(=O)OC1CC2CCC1(C)C2(C)C),18600.0,1.16,SEC13,110.0, 10.06.2020,None,10,222.32799999999992,C3[C](C)(C(=O)OC1CC2CCC1(C)C2(C)C)[CH2][C](C)(C(=O)OC1CC2CCC1(C)C2(C)C)[CH2][C](C)(C(=O)OC1CC2CCC1(C)C2(C)C)[CH2][C](C)(C(=O)OC1CC2CCC1(C)C2(C)C)[CH2][C](C)(C(=O)OC1CC2CCC1(C)C2(C)C)[CH2][C](C)(C(=O)OC1CC2CCC1(C)C2(C)C)[CH2][C](C)(C(=O)OC1CC2CCC1(C)C2(C)C)[CH2][C](C)(C(=O)OC1CC2CCC1(C)C2(C)C)[CH2][C](C)(C(=O)OC1CC2CCC1(C)C2(C)C)[CH2][C](C)(C(=O)OC1CC2CCC1(C)C2(C)C)3,83.66017775538845,0,1,152.56666666666666,0.9722222222222222,148.7019500732422,0.6980499267578182,0.0046723556007886085
47,"Mittwoch, 10. Juni 2020 13:22:12",E2 1,25.0,154.5,0.08900000000000001,218.9,160.7,169.5,121.2,VAN#73_P2.txt,VAN73_P2,TS-018b,methacrylate,Poly-Isobornyl MA,C=C(C)C(=O)OC1CC2CCC1(C)C2(C)C,[CH2][C](C)(C(=O)OC1CC2CCC1(C)C2(C)C),18600.0,1.16,SEC13,110.0, 10.06.2020,None,10,222.32799999999992,C3[C](C)(C(=O)OC1CC2CCC1(C)C2(C)C)[CH2][C](C)(C(=O)OC1CC2CCC1(C)C2(C)C)[CH2][C](C)(C(=O)OC1CC2CCC1(C)C2(C)C)[CH2][C](C)(C(=O)OC1CC2CCC1(C)C2(C)C)[CH2][C](C)(C(=O)OC1CC2CCC1(C)C2(C)C)[CH2][C](C)(C(=O)OC1CC2CCC1(C)C2(C)C)[CH2][C](C)(C(=O)OC1CC2CCC1(C)C2(C)C)[CH2][C](C)(C(=O)OC1CC2CCC1(C)C2(C)C)[CH2][C](C)(C(=O)OC1CC2CCC1(C)C2(C)C)[CH2][C](C)(C(=O)OC1CC2CCC1(C)C2(C)C)3,83.66017775538845,0,1,152.56666666666666,0.9722222222222222,148.70196533203125,5.79803466796875,0.037527732478762135
48,"Mittwoch, 10. Juni 2020 13:22:23",E2 2,25.0,150.3,0.114,220.8,156.8,169.0,112.0,VAN#73_P2.txt,VAN73_P2,TS-018b,methacrylate,Poly-Isobornyl MA,C=C(C)C(=O)OC1CC2CCC1(C)C2(C)C,[CH2][C](C)(C(=O)OC1CC2CCC1(C)C2(C)C),18600.0,1.16,SEC13,110.0, 10.06.2020,None,10,222.32799999999992,C3[C](C)(C(=O)OC1CC2CCC1(C)C2(C)C)[CH2][C](C)(C(=O)OC1CC2CCC1(C)C2(C)C)[CH2][C](C)(C(=O)OC1CC2CCC1(C)C2(C)C)[CH2][C](C)(C(=O)OC1CC2CCC1(C)C2(C)C)[CH2][C](C)(C(=O)OC1CC2CCC1(C)C2(C)C)[CH2][C](C)(C(=O)OC1CC2CCC1(C)C2(C)C)[CH2][C](C)(C(=O)OC1CC2CCC1(C)C2(C)C)[CH2][C](C)(C(=O)OC1CC2CCC1(C)C2(C)C)[CH2][C](C)(C(=O)OC1CC2CCC1(C)C2(C)C)[CH2][C](C)(C(=O)OC1CC2CCC1(C)C2(C)C)3,83.66017775538845,0,1,152.56666666666666,0.9722222222222222,148.70196533203125,1.5980346679687614,0.010632299853418238
49,"Mittwoch, 10. Juni 2020 13:22:34",E2 3,25.0,150.1,0.105,218.8,155.7,169.4,107.5,VAN#73_P2.txt,VAN73_P2,TS-018b,methacrylate,Poly-Isobornyl MA,C=C(C)C(=O)OC1CC2CCC1(C)C2(C)C,[CH2][C](C)(C(=O)OC1CC2CCC1(C)C2(C)C),18600.0,1.16,SEC13,110.0, 10.06.2020,None,10,222.32799999999992,C3[C](C)(C(=O)OC1CC2CCC1(C)C2(C)C)[CH2][C](C)(C(=O)OC1CC2CCC1(C)C2(C)C)[CH2][C](C)(C(=O)OC1CC2CCC1(C)C2(C)C)[CH2][C](C)(C(=O)OC1CC2CCC1(C)C2(C)C)[CH2][C](C)(C(=O)OC1CC2CCC1(C)C2(C)C)[CH2][C](C)(C(=O)OC1CC2CCC1(C)C2(C)C)[CH2][C](C)(C(=O)OC1CC2CCC1(C)C2(C)C)[CH2][C](C)(C(=O)OC1CC2CCC1(C)C2(C)C)[CH2][C](C)(C(=O)OC1CC2CCC1(C)C2(C)C)[CH2][C](C)(C(=O)OC1CC2CCC1(C)C2(C)C)3,83.66017775538845,0,1,152.56666666666666,0.9722222222222222,148.7019500732422,1.3980499267578068,0.009314123429432424
50,"Mittwoch, 10. Juni 2020 13:23:11",E3 1,25.0,153.8,0.128,217.4,157.2,170.2,110.6,VAN#73_P2.txt,VAN73_P2,TS-018b,methacrylate,Poly-Isobornyl MA,C=C(C)C(=O)OC1CC2CCC1(C)C2(C)C,[CH2][C](C)(C(=O)OC1CC2CCC1(C)C2(C)C),18600.0,1.16,SEC13,110.0, 10.06.2020,None,10,222.32799999999992,C3[C](C)(C(=O)OC1CC2CCC1(C)C2(C)C)[CH2][C](C)(C(=O)OC1CC2CCC1(C)C2(C)C)[CH2][C](C)(C(=O)OC1CC2CCC1(C)C2(C)C)[CH2][C](C)(C(=O)OC1CC2CCC1(C)C2(C)C)[CH2][C](C)(C(=O)OC1CC2CCC1(C)C2(C)C)[CH2][C](C)(C(=O)OC1CC2CCC1(C)C2(C)C)[CH2][C](C)(C(=O)OC1CC2CCC1(C)C2(C)C)[CH2][C](C)(C(=O)OC1CC2CCC1(C)C2(C)C)[CH2][C](C)(C(=O)OC1CC2CCC1(C)C2(C)C)[CH2][C](C)(C(=O)OC1CC2CCC1(C)C2(C)C)3,83.66017775538845,0,1,152.56666666666666,0.9722222222222222,148.70196533203125,5.098034667968761,0.03314716949264474
