Repository: JulianKimmig/nanoparticle_size_prediction

File: pretrained/np_model_9/evaluation/train_df.csv (part 1 of 40)
index,measurment_data,sample,temperature,z_average,dispersity,mean_count_rate,volume_mean,intensity_mean,number_mean,file,np_formulation,substance_code,polymer_class,polymer,smiles_monomer,smiles_ru,mn,pdi,mn_method,tg,date,additive,polymer_concentration,mass_ru,circular_smiles_10,dp,with_pva,valid,mean_z_average,roll_valid,predicted_z_average,error,rel_error
0,"Donnerstag, 13. Februar 2020 14:12:34",A1 1,25.0,142.8,0.008,425.6,142.4,147.8,123.7,VAN057_P3(TS-010c)_1.txt,VAN57_P3,TS-010c,methacrylate,Poly-butyl MA,C=C(C)C(=O)OCCCC,[CH2][C](C)(C(=O)OCCCC),25500.0,1.26,SEC13,20.0,2020-02-13 00:00:00,None,1,142.19799999999995,C3[C](C)(C(=O)OCCCC)[CH2][C](C)(C(=O)OCCCC)[CH2][C](C)(C(=O)OCCCC)[CH2][C](C)(C(=O)OCCCC)[CH2][C](C)(C(=O)OCCCC)[CH2][C](C)(C(=O)OCCCC)[CH2][C](C)(C(=O)OCCCC)[CH2][C](C)(C(=O)OCCCC)[CH2][C](C)(C(=O)OCCCC)[CH2][C](C)(C(=O)OCCCC)3,179.3274167006569,0,1,130.86666666666667,1.0,130.45059204101562,12.349407958984386,0.08648044789204752
1,"Donnerstag, 13. Februar 2020 14:12:44",A1 2,25.0,141.0,0.002,416.6,140.6,146.2,122.3,VAN057_P3(TS-010c)_1.txt,VAN57_P3,TS-010c,methacrylate,Poly-butyl MA,C=C(C)C(=O)OCCCC,[CH2][C](C)(C(=O)OCCCC),25500.0,1.26,SEC13,20.0,2020-02-13 00:00:00,None,1,142.19799999999995,C3[C](C)(C(=O)OCCCC)[CH2][C](C)(C(=O)OCCCC)[CH2][C](C)(C(=O)OCCCC)[CH2][C](C)(C(=O)OCCCC)[CH2][C](C)(C(=O)OCCCC)[CH2][C](C)(C(=O)OCCCC)[CH2][C](C)(C(=O)OCCCC)[CH2][C](C)(C(=O)OCCCC)[CH2][C](C)(C(=O)OCCCC)[CH2][C](C)(C(=O)OCCCC)3,179.3274167006569,0,1,130.86666666666667,1.0,130.45059204101562,10.549407958984375,0.07481849616300976
2,"Donnerstag, 13. Februar 2020 14:12:55",A1 3,25.0,142.6,0.035,416.5,141.5,146.2,125.1,VAN057_P3(TS-010c)_1.txt,VAN57_P3,TS-010c,methacrylate,Poly-butyl MA,C=C(C)C(=O)OCCCC,[CH2][C](C)(C(=O)OCCCC),25500.0,1.26,SEC13,20.0,2020-02-13 00:00:00,None,1,142.19799999999995,C3[C](C)(C(=O)OCCCC)[CH2][C](C)(C(=O)OCCCC)[CH2][C](C)(C(=O)OCCCC)[CH2][C](C)(C(=O)OCCCC)[CH2][C](C)(C(=O)OCCCC)[CH2][C](C)(C(=O)OCCCC)[CH2][C](C)(C(=O)OCCCC)[CH2][C](C)(C(=O)OCCCC)[CH2][C](C)(C(=O)OCCCC)[CH2][C](C)(C(=O)OCCCC)3,179.3274167006569,0,1,130.86666666666667,1.0,130.45059204101562,12.14940795898437,0.08519921429862812
3,"Donnerstag, 13. Februar 2020 14:13:31",A2 1,25.0,126.2,0.07400000000000001,343.9,124.7,134.9,104.2,VAN057_P3(TS-010c)_1.txt,VAN57_P3,TS-010c,methacrylate,Poly-butyl MA,C=C(C)C(=O)OCCCC,[CH2][C](C)(C(=O)OCCCC),25500.0,1.26,SEC13,20.0,2020-02-13 00:00:00,None,1,142.19799999999995,C3[C](C)(C(=O)OCCCC)[CH2][C](C)(C(=O)OCCCC)[CH2][C](C)(C(=O)OCCCC)[CH2][C](C)(C(=O)OCCCC)[CH2][C](C)(C(=O)OCCCC)[CH2][C](C)(C(=O)OCCCC)[CH2][C](C)(C(=O)OCCCC)[CH2][C](C)(C(=O)OCCCC)[CH2][C](C)(C(=O)OCCCC)[CH2][C](C)(C(=O)OCCCC)3,179.3274167006569,0,1,130.86666666666667,1.0,130.45059204101562,4.250592041015622,0.03368139493673235
4,"Donnerstag, 13. Februar 2020 14:13:42",A2 2,25.0,128.0,0.01,347.0,125.5,133.6,108.3,VAN057_P3(TS-010c)_1.txt,VAN57_P3,TS-010c,methacrylate,Poly-butyl MA,C=C(C)C(=O)OCCCC,[CH2][C](C)(C(=O)OCCCC),25500.0,1.26,SEC13,20.0,2020-02-13 00:00:00,None,1,142.19799999999995,C3[C](C)(C(=O)OCCCC)[CH2][C](C)(C(=O)OCCCC)[CH2][C](C)(C(=O)OCCCC)[CH2][C](C)(C(=O)OCCCC)[CH2][C](C)(C(=O)OCCCC)[CH2][C](C)(C(=O)OCCCC)[CH2][C](C)(C(=O)OCCCC)[CH2][C](C)(C(=O)OCCCC)[CH2][C](C)(C(=O)OCCCC)[CH2][C](C)(C(=O)OCCCC)3,179.3274167006569,0,1,130.86666666666667,1.0,130.45059204101562,2.450592041015625,0.01914525032043457
5,"Donnerstag, 13. Februar 2020 14:13:52",A2 3,25.0,124.9,0.035,333.9,122.4,131.4,104.8,VAN057_P3(TS-010c)_1.txt,VAN57_P3,TS-010c,methacrylate,Poly-butyl MA,C=C(C)C(=O)OCCCC,[CH2][C](C)(C(=O)OCCCC),25500.0,1.26,SEC13,20.0,2020-02-13 00:00:00,None,1,142.19799999999995,C3[C](C)(C(=O)OCCCC)[CH2][C](C)(C(=O)OCCCC)[CH2][C](C)(C(=O)OCCCC)[CH2][C](C)(C(=O)OCCCC)[CH2][C](C)(C(=O)OCCCC)[CH2][C](C)(C(=O)OCCCC)[CH2][C](C)(C(=O)OCCCC)[CH2][C](C)(C(=O)OCCCC)[CH2][C](C)(C(=O)OCCCC)[CH2][C](C)(C(=O)OCCCC)3,179.3274167006569,0,1,130.86666666666667,1.0,130.45059204101562,5.550592041015619,0.04444028855897213
6,"Donnerstag, 13. Februar 2020 14:14:28",A3 1,25.0,125.9,0.018000000000000002,326.3,121.6,130.7,104.1,VAN057_P3(TS-010c)_1.txt,VAN57_P3,TS-010c,methacrylate,Poly-butyl MA,C=C(C)C(=O)OCCCC,[CH2][C](C)(C(=O)OCCCC),25500.0,1.26,SEC13,20.0,2020-02-13 00:00:00,None,1,142.19799999999995,C3[C](C)(C(=O)OCCCC)[CH2][C](C)(C(=O)OCCCC)[CH2][C](C)(C(=O)OCCCC)[CH2][C](C)(C(=O)OCCCC)[CH2][C](C)(C(=O)OCCCC)[CH2][C](C)(C(=O)OCCCC)[CH2][C](C)(C(=O)OCCCC)[CH2][C](C)(C(=O)OCCCC)[CH2][C](C)(C(=O)OCCCC)[CH2][C](C)(C(=O)OCCCC)3,179.3274167006569,0,1,130.86666666666667,1.0,130.45059204101562,4.550592041015619,0.036144495957232875
7,"Donnerstag, 13. Februar 2020 14:14:39",A3 2,25.0,122.6,0.039,328.6,119.7,129.0,102.8,VAN057_P3(TS-010c)_1.txt,VAN57_P3,TS-010c,methacrylate,Poly-butyl MA,C=C(C)C(=O)OCCCC,[CH2][C](C)(C(=O)OCCCC),25500.0,1.26,SEC13,20.0,2020-02-13 00:00:00,None,1,142.19799999999995,C3[C](C)(C(=O)OCCCC)[CH2][C](C)(C(=O)OCCCC)[CH2][C](C)(C(=O)OCCCC)[CH2][C](C)(C(=O)OCCCC)[CH2][C](C)(C(=O)OCCCC)[CH2][C](C)(C(=O)OCCCC)[CH2][C](C)(C(=O)OCCCC)[CH2][C](C)(C(=O)OCCCC)[CH2][C](C)(C(=O)OCCCC)[CH2][C](C)(C(=O)OCCCC)3,179.3274167006569,0,1,130.86666666666667,1.0,130.45059204101562,7.850592041015631,0.06403419283047007
8,"Donnerstag, 13. Februar 2020 14:14:49",A3 3,25.0,123.8,0.067,327.2,121.7,132.1,102.2,VAN057_P3(TS-010c)_1.txt,VAN57_P3,TS-010c,methacrylate,Poly-butyl MA,C=C(C)C(=O)OCCCC,[CH2][C](C)(C(=O)OCCCC),25500.0,1.26,SEC13,20.0,2020-02-13 00:00:00,None,1,142.19799999999995,C3[C](C)(C(=O)OCCCC)[CH2][C](C)(C(=O)OCCCC)[CH2][C](C)(C(=O)OCCCC)[CH2][C](C)(C(=O)OCCCC)[CH2][C](C)(C(=O)OCCCC)[CH2][C](C)(C(=O)OCCCC)[CH2][C](C)(C(=O)OCCCC)[CH2][C](C)(C(=O)OCCCC)[CH2][C](C)(C(=O)OCCCC)[CH2][C](C)(C(=O)OCCCC)3,179.3274167006569,0,1,130.86666666666667,1.0,130.45059204101562,6.650592041015628,0.05372045267379344
9,"Donnerstag, 13. Februar 2020 14:15:22",A4 1,25.0,197.5,0.077,348.2,217.1,216.8,166.8,VAN057_P3(TS-010c)_1.txt,VAN57_P3,TS-010c,methacrylate,Poly-butyl MA,C=C(C)C(=O)OCCCC,[CH2][C](C)(C(=O)OCCCC),25500.0,1.26,SEC13,20.0,2020-02-13 00:00:00,PVA,1,142.19799999999995,C3[C](C)(C(=O)OCCCC)[CH2][C](C)(C(=O)OCCCC)[CH2][C](C)(C(=O)OCCCC)[CH2][C](C)(C(=O)OCCCC)[CH2][C](C)(C(=O)OCCCC)[CH2][C](C)(C(=O)OCCCC)[CH2][C](C)(C(=O)OCCCC)[CH2][C](C)(C(=O)OCCCC)[CH2][C](C)(C(=O)OCCCC)[CH2][C](C)(C(=O)OCCCC)3,179.3274167006569,1,1,206.4,1.0,210.56674194335938,13.066741943359375,0.0661607187005538
10,"Donnerstag, 13. Februar 2020 14:15:33",A4 2,25.0,198.2,0.134,348.2,222.9,223.1,151.7,VAN057_P3(TS-010c)_1.txt,VAN57_P3,TS-010c,methacrylate,Poly-butyl MA,C=C(C)C(=O)OCCCC,[CH2][C](C)(C(=O)OCCCC),25500.0,1.26,SEC13,20.0,2020-02-13 00:00:00,PVA,1,142.19799999999995,C3[C](C)(C(=O)OCCCC)[CH2][C](C)(C(=O)OCCCC)[CH2][C](C)(C(=O)OCCCC)[CH2][C](C)(C(=O)OCCCC)[CH2][C](C)(C(=O)OCCCC)[CH2][C](C)(C(=O)OCCCC)[CH2][C](C)(C(=O)OCCCC)[CH2][C](C)(C(=O)OCCCC)[CH2][C](C)(C(=O)OCCCC)[CH2][C](C)(C(=O)OCCCC)3,179.3274167006569,1,1,206.4,1.0,210.56674194335938,12.366741943359386,0.0623952671208849
11,"Donnerstag, 13. Februar 2020 14:15:44",A4 3,25.0,195.2,0.047,347.1,208.1,208.1,168.2,VAN057_P3(TS-010c)_1.txt,VAN57_P3,TS-010c,methacrylate,Poly-butyl MA,C=C(C)C(=O)OCCCC,[CH2][C](C)(C(=O)OCCCC),25500.0,1.26,SEC13,20.0,2020-02-13 00:00:00,PVA,1,142.19799999999995,C3[C](C)(C(=O)OCCCC)[CH2][C](C)(C(=O)OCCCC)[CH2][C](C)(C(=O)OCCCC)[CH2][C](C)(C(=O)OCCCC)[CH2][C](C)(C(=O)OCCCC)[CH2][C](C)(C(=O)OCCCC)[CH2][C](C)(C(=O)OCCCC)[CH2][C](C)(C(=O)OCCCC)[CH2][C](C)(C(=O)OCCCC)[CH2][C](C)(C(=O)OCCCC)3,179.3274167006569,1,1,206.4,1.0,210.56674194335938,15.366741943359386,0.07872306323442309
12,"Donnerstag, 13. Februar 2020 14:16:18",A5 1,25.0,206.2,0.01,362.2,216.2,215.0,184.4,VAN057_P3(TS-010c)_1.txt,VAN57_P3,TS-010c,methacrylate,Poly-butyl MA,C=C(C)C(=O)OCCCC,[CH2][C](C)(C(=O)OCCCC),25500.0,1.26,SEC13,20.0,2020-02-13 00:00:00,PVA,1,142.19799999999995,C3[C](C)(C(=O)OCCCC)[CH2][C](C)(C(=O)OCCCC)[CH2][C](C)(C(=O)OCCCC)[CH2][C](C)(C(=O)OCCCC)[CH2][C](C)(C(=O)OCCCC)[CH2][C](C)(C(=O)OCCCC)[CH2][C](C)(C(=O)OCCCC)[CH2][C](C)(C(=O)OCCCC)[CH2][C](C)(C(=O)OCCCC)[CH2][C](C)(C(=O)OCCCC)3,179.3274167006569,1,1,206.4,1.0,210.56674194335938,4.366741943359386,0.021177216020171613
13,"Donnerstag, 13. Februar 2020 14:16:29",A5 2,25.0,208.3,0.019,360.1,219.7,218.3,187.8,VAN057_P3(TS-010c)_1.txt,VAN57_P3,TS-010c,methacrylate,Poly-butyl MA,C=C(C)C(=O)OCCCC,[CH2][C](C)(C(=O)OCCCC),25500.0,1.26,SEC13,20.0,2020-02-13 00:00:00,PVA,1,142.19799999999995,C3[C](C)(C(=O)OCCCC)[CH2][C](C)(C(=O)OCCCC)[CH2][C](C)(C(=O)OCCCC)[CH2][C](C)(C(=O)OCCCC)[CH2][C](C)(C(=O)OCCCC)[CH2][C](C)(C(=O)OCCCC)[CH2][C](C)(C(=O)OCCCC)[CH2][C](C)(C(=O)OCCCC)[CH2][C](C)(C(=O)OCCCC)[CH2][C](C)(C(=O)OCCCC)3,179.3274167006569,1,1,206.4,1.0,210.56674194335938,2.2667419433593636,0.010882102464519268
14,"Donnerstag, 13. Februar 2020 14:16:40",A5 3,25.0,201.3,0.095,363.2,219.1,217.7,174.9,VAN057_P3(TS-010c)_1.txt,VAN57_P3,TS-010c,methacrylate,Poly-butyl MA,C=C(C)C(=O)OCCCC,[CH2][C](C)(C(=O)OCCCC),25500.0,1.26,SEC13,20.0,2020-02-13 00:00:00,PVA,1,142.19799999999995,C3[C](C)(C(=O)OCCCC)[CH2][C](C)(C(=O)OCCCC)[CH2][C](C)(C(=O)OCCCC)[CH2][C](C)(C(=O)OCCCC)[CH2][C](C)(C(=O)OCCCC)[CH2][C](C)(C(=O)OCCCC)[CH2][C](C)(C(=O)OCCCC)[CH2][C](C)(C(=O)OCCCC)[CH2][C](C)(C(=O)OCCCC)[CH2][C](C)(C(=O)OCCCC)3,179.3274167006569,1,1,206.4,1.0,210.5667266845703,9.266726684570301,0.04603440975941531
15,"Donnerstag, 13. Februar 2020 14:17:16",A6 1,25.0,216.2,0.11900000000000001,407.5,248.4,242.7,169.7,VAN057_P3(TS-010c)_1.txt,VAN57_P3,TS-010c,methacrylate,Poly-butyl MA,C=C(C)C(=O)OCCCC,[CH2][C](C)(C(=O)OCCCC),25500.0,1.26,SEC13,20.0,2020-02-13 00:00:00,PVA,1,142.19799999999995,C3[C](C)(C(=O)OCCCC)[CH2][C](C)(C(=O)OCCCC)[CH2][C](C)(C(=O)OCCCC)[CH2][C](C)(C(=O)OCCCC)[CH2][C](C)(C(=O)OCCCC)[CH2][C](C)(C(=O)OCCCC)[CH2][C](C)(C(=O)OCCCC)[CH2][C](C)(C(=O)OCCCC)[CH2][C](C)(C(=O)OCCCC)[CH2][C](C)(C(=O)OCCCC)3,179.3274167006569,1,1,206.4,1.0,210.56674194335938,5.633258056640614,0.026055772694914957
16,"Donnerstag, 13. Februar 2020 14:17:27",A6 2,25.0,222.7,0.055999999999999994,408.9,229.6,227.8,201.9,VAN057_P3(TS-010c)_1.txt,VAN57_P3,TS-010c,methacrylate,Poly-butyl MA,C=C(C)C(=O)OCCCC,[CH2][C](C)(C(=O)OCCCC),25500.0,1.26,SEC13,20.0,2020-02-13 00:00:00,PVA,1,142.19799999999995,C3[C](C)(C(=O)OCCCC)[CH2][C](C)(C(=O)OCCCC)[CH2][C](C)(C(=O)OCCCC)[CH2][C](C)(C(=O)OCCCC)[CH2][C](C)(C(=O)OCCCC)[CH2][C](C)(C(=O)OCCCC)[CH2][C](C)(C(=O)OCCCC)[CH2][C](C)(C(=O)OCCCC)[CH2][C](C)(C(=O)OCCCC)[CH2][C](C)(C(=O)OCCCC)3,179.3274167006569,1,1,206.4,1.0,210.56674194335938,12.133258056640614,0.054482523828651166
17,"Donnerstag, 13. Februar 2020 14:17:38",A6 3,25.0,212.0,0.098,405.8,232.0,229.6,187.5,VAN057_P3(TS-010c)_1.txt,VAN57_P3,TS-010c,methacrylate,Poly-butyl MA,C=C(C)C(=O)OCCCC,[CH2][C](C)(C(=O)OCCCC),25500.0,1.26,SEC13,20.0,2020-02-13 00:00:00,PVA,1,142.19799999999995,C3[C](C)(C(=O)OCCCC)[CH2][C](C)(C(=O)OCCCC)[CH2][C](C)(C(=O)OCCCC)[CH2][C](C)(C(=O)OCCCC)[CH2][C](C)(C(=O)OCCCC)[CH2][C](C)(C(=O)OCCCC)[CH2][C](C)(C(=O)OCCCC)[CH2][C](C)(C(=O)OCCCC)[CH2][C](C)(C(=O)OCCCC)[CH2][C](C)(C(=O)OCCCC)3,179.3274167006569,1,1,206.4,1.0,210.5667266845703,1.4332733154296875,0.006760723185989092
18,"Donnerstag, 13. Februar 2020 14:18:17",B1 1,25.0,139.4,0.05,219.1,141.0,146.6,122.4,VAN057_P3(TS-010c)_1.txt,VAN57_P3,TS-010c,methacrylate,Poly-butyl MA,C=C(C)C(=O)OCCCC,[CH2][C](C)(C(=O)OCCCC),25500.0,1.26,SEC13,20.0,2020-02-13 00:00:00,None,3,142.19799999999995,C3[C](C)(C(=O)OCCCC)[CH2][C](C)(C(=O)OCCCC)[CH2][C](C)(C(=O)OCCCC)[CH2][C](C)(C(=O)OCCCC)[CH2][C](C)(C(=O)OCCCC)[CH2][C](C)(C(=O)OCCCC)[CH2][C](C)(C(=O)OCCCC)[CH2][C](C)(C(=O)OCCCC)[CH2][C](C)(C(=O)OCCCC)[CH2][C](C)(C(=O)OCCCC)3,179.3274167006569,0,1,145.27777777777774,1.0,147.4593963623047,8.059396362304682,0.057814894995012064
19,"Donnerstag, 13. Februar 2020 14:18:28",B1 2,25.0,140.2,0.035,216.8,141.2,147.2,121.3,VAN057_P3(TS-010c)_1.txt,VAN57_P3,TS-010c,methacrylate,Poly-butyl MA,C=C(C)C(=O)OCCCC,[CH2][C](C)(C(=O)OCCCC),25500.0,1.26,SEC13,20.0,2020-02-13 00:00:00,None,3,142.19799999999995,C3[C](C)(C(=O)OCCCC)[CH2][C](C)(C(=O)OCCCC)[CH2][C](C)(C(=O)OCCCC)[CH2][C](C)(C(=O)OCCCC)[CH2][C](C)(C(=O)OCCCC)[CH2][C](C)(C(=O)OCCCC)[CH2][C](C)(C(=O)OCCCC)[CH2][C](C)(C(=O)OCCCC)[CH2][C](C)(C(=O)OCCCC)[CH2][C](C)(C(=O)OCCCC)3,179.3274167006569,0,1,145.27777777777774,1.0,147.4593963623047,7.259396362304699,0.05177886135738017
20,"Donnerstag, 13. Februar 2020 14:18:38",B1 3,25.0,136.1,0.11800000000000001,225.5,138.4,148.6,110.6,VAN057_P3(TS-010c)_1.txt,VAN57_P3,TS-010c,methacrylate,Poly-butyl MA,C=C(C)C(=O)OCCCC,[CH2][C](C)(C(=O)OCCCC),25500.0,1.26,SEC13,20.0,2020-02-13 00:00:00,None,3,142.19799999999995,C3[C](C)(C(=O)OCCCC)[CH2][C](C)(C(=O)OCCCC)[CH2][C](C)(C(=O)OCCCC)[CH2][C](C)(C(=O)OCCCC)[CH2][C](C)(C(=O)OCCCC)[CH2][C](C)(C(=O)OCCCC)[CH2][C](C)(C(=O)OCCCC)[CH2][C](C)(C(=O)OCCCC)[CH2][C](C)(C(=O)OCCCC)[CH2][C](C)(C(=O)OCCCC)3,179.3274167006569,0,1,145.27777777777774,1.0,147.4593963623047,11.359396362304693,0.08346360295594926
21,"Donnerstag, 13. Februar 2020 14:19:16",B2 1,25.0,153.6,0.034,224.6,154.3,157.5,136.1,VAN057_P3(TS-010c)_1.txt,VAN57_P3,TS-010c,methacrylate,Poly-butyl MA,C=C(C)C(=O)OCCCC,[CH2][C](C)(C(=O)OCCCC),25500.0,1.26,SEC13,20.0,2020-02-13 00:00:00,None,3,142.19799999999995,C3[C](C)(C(=O)OCCCC)[CH2][C](C)(C(=O)OCCCC)[CH2][C](C)(C(=O)OCCCC)[CH2][C](C)(C(=O)OCCCC)[CH2][C](C)(C(=O)OCCCC)[CH2][C](C)(C(=O)OCCCC)[CH2][C](C)(C(=O)OCCCC)[CH2][C](C)(C(=O)OCCCC)[CH2][C](C)(C(=O)OCCCC)[CH2][C](C)(C(=O)OCCCC)3,179.3274167006569,0,1,145.27777777777774,1.0,147.4593963623047,6.140603637695307,0.03997788826624549
22,"Donnerstag, 13. Februar 2020 14:19:27",B2 2,25.0,149.9,0.053,221.7,154.4,158.6,132.7,VAN057_P3(TS-010c)_1.txt,VAN57_P3,TS-010c,methacrylate,Poly-butyl MA,C=C(C)C(=O)OCCCC,[CH2][C](C)(C(=O)OCCCC),25500.0,1.26,SEC13,20.0,2020-02-13 00:00:00,None,3,142.19799999999995,C3[C](C)(C(=O)OCCCC)[CH2][C](C)(C(=O)OCCCC)[CH2][C](C)(C(=O)OCCCC)[CH2][C](C)(C(=O)OCCCC)[CH2][C](C)(C(=O)OCCCC)[CH2][C](C)(C(=O)OCCCC)[CH2][C](C)(C(=O)OCCCC)[CH2][C](C)(C(=O)OCCCC)[CH2][C](C)(C(=O)OCCCC)[CH2][C](C)(C(=O)OCCCC)3,179.3274167006569,0,1,145.27777777777774,1.0,147.4593963623047,2.440603637695318,0.01628154528148978
23,"Donnerstag, 13. Februar 2020 14:19:38",B2 3,25.0,148.0,0.028999999999999998,225.6,148.2,151.7,132.1,VAN057_P3(TS-010c)_1.txt,VAN57_P3,TS-010c,methacrylate,Poly-butyl MA,C=C(C)C(=O)OCCCC,[CH2][C](C)(C(=O)OCCCC),25500.0,1.26,SEC13,20.0,2020-02-13 00:00:00,None,3,142.19799999999995,C3[C](C)(C(=O)OCCCC)[CH2][C](C)(C(=O)OCCCC)[CH2][C](C)(C(=O)OCCCC)[CH2][C](C)(C(=O)OCCCC)[CH2][C](C)(C(=O)OCCCC)[CH2][C](C)(C(=O)OCCCC)[CH2][C](C)(C(=O)OCCCC)[CH2][C](C)(C(=O)OCCCC)[CH2][C](C)(C(=O)OCCCC)[CH2][C](C)(C(=O)OCCCC)3,179.3274167006569,0,1,145.27777777777774,1.0,147.4593963623047,0.5406036376953125,0.0036527272817250844
24,"Donnerstag, 13. Februar 2020 14:20:14",B3 1,25.0,146.2,0.091,419.6,149.9,158.8,117.7,VAN057_P3(TS-010c)_1.txt,VAN57_P3,TS-010c,methacrylate,Poly-butyl MA,C=C(C)C(=O)OCCCC,[CH2][C](C)(C(=O)OCCCC),25500.0,1.26,SEC13,20.0,2020-02-13 00:00:00,None,3,142.19799999999995,C3[C](C)(C(=O)OCCCC)[CH2][C](C)(C(=O)OCCCC)[CH2][C](C)(C(=O)OCCCC)[CH2][C](C)(C(=O)OCCCC)[CH2][C](C)(C(=O)OCCCC)[CH2][C](C)(C(=O)OCCCC)[CH2][C](C)(C(=O)OCCCC)[CH2][C](C)(C(=O)OCCCC)[CH2][C](C)(C(=O)OCCCC)[CH2][C](C)(C(=O)OCCCC)3,179.3274167006569,0,1,145.27777777777774,1.0,147.4593963623047,1.2593963623046989,0.008614202204546504
25,"Donnerstag, 13. Februar 2020 14:20:25",B3 2,25.0,146.0,0.006,547.9,146.3,152.7,122.7,VAN057_P3(TS-010c)_1.txt,VAN57_P3,TS-010c,methacrylate,Poly-butyl MA,C=C(C)C(=O)OCCCC,[CH2][C](C)(C(=O)OCCCC),25500.0,1.26,SEC13,20.0,2020-02-13 00:00:00,None,3,142.19799999999995,C3[C](C)(C(=O)OCCCC)[CH2][C](C)(C(=O)OCCCC)[CH2][C](C)(C(=O)OCCCC)[CH2][C](C)(C(=O)OCCCC)[CH2][C](C)(C(=O)OCCCC)[CH2][C](C)(C(=O)OCCCC)[CH2][C](C)(C(=O)OCCCC)[CH2][C](C)(C(=O)OCCCC)[CH2][C](C)(C(=O)OCCCC)[CH2][C](C)(C(=O)OCCCC)3,179.3274167006569,0,1,145.27777777777774,1.0,147.4593963623047,1.4593963623046875,0.009995865495237585
26,"Donnerstag, 13. Februar 2020 14:20:36",B3 3,25.0,148.1,0.040999999999999995,560.6,150.3,158.1,120.6,VAN057_P3(TS-010c)_1.txt,VAN57_P3,TS-010c,methacrylate,Poly-butyl MA,C=C(C)C(=O)OCCCC,[CH2][C](C)(C(=O)OCCCC),25500.0,1.26,SEC13,20.0,2020-02-13 00:00:00,None,3,142.19799999999995,C3[C](C)(C(=O)OCCCC)[CH2][C](C)(C(=O)OCCCC)[CH2][C](C)(C(=O)OCCCC)[CH2][C](C)(C(=O)OCCCC)[CH2][C](C)(C(=O)OCCCC)[CH2][C](C)(C(=O)OCCCC)[CH2][C](C)(C(=O)OCCCC)[CH2][C](C)(C(=O)OCCCC)[CH2][C](C)(C(=O)OCCCC)[CH2][C](C)(C(=O)OCCCC)3,179.3274167006569,0,1,145.27777777777774,1.0,147.4593963623047,0.6406036376953068,0.004325480335552375
27,"Donnerstag, 13. Februar 2020 14:21:22",B4 1,25.0,227.8,0.065,240.4,247.7,243.7,203.0,VAN057_P3(TS-010c)_1.txt,VAN57_P3,TS-010c,methacrylate,Poly-butyl MA,C=C(C)C(=O)OCCCC,[CH2][C](C)(C(=O)OCCCC),25500.0,1.26,SEC13,20.0,2020-02-13 00:00:00,PVA,3,142.19799999999995,C3[C](C)(C(=O)OCCCC)[CH2][C](C)(C(=O)OCCCC)[CH2][C](C)(C(=O)OCCCC)[CH2][C](C)(C(=O)OCCCC)[CH2][C](C)(C(=O)OCCCC)[CH2][C](C)(C(=O)OCCCC)[CH2][C](C)(C(=O)OCCCC)[CH2][C](C)(C(=O)OCCCC)[CH2][C](C)(C(=O)OCCCC)[CH2][C](C)(C(=O)OCCCC)3,179.3274167006569,1,1,238.9111111111111,1.0,230.5220947265625,2.7220947265624886,0.011949493970862549
28,"Donnerstag, 13. Februar 2020 14:21:33",B4 2,25.0,241.7,0.018000000000000002,243.9,258.3,254.4,218.0,VAN057_P3(TS-010c)_1.txt,VAN57_P3,TS-010c,methacrylate,Poly-butyl MA,C=C(C)C(=O)OCCCC,[CH2][C](C)(C(=O)OCCCC),25500.0,1.26,SEC13,20.0,2020-02-13 00:00:00,PVA,3,142.19799999999995,C3[C](C)(C(=O)OCCCC)[CH2][C](C)(C(=O)OCCCC)[CH2][C](C)(C(=O)OCCCC)[CH2][C](C)(C(=O)OCCCC)[CH2][C](C)(C(=O)OCCCC)[CH2][C](C)(C(=O)OCCCC)[CH2][C](C)(C(=O)OCCCC)[CH2][C](C)(C(=O)OCCCC)[CH2][C](C)(C(=O)OCCCC)[CH2][C](C)(C(=O)OCCCC)3,179.3274167006569,1,1,238.9111111111111,1.0,230.52207946777344,11.177920532226551,0.04624708536295636
29,"Donnerstag, 13. Februar 2020 14:21:44",B4 3,25.0,221.5,0.002,239.3,230.7,229.0,208.2,VAN057_P3(TS-010c)_1.txt,VAN57_P3,TS-010c,methacrylate,Poly-butyl MA,C=C(C)C(=O)OCCCC,[CH2][C](C)(C(=O)OCCCC),25500.0,1.26,SEC13,20.0,2020-02-13 00:00:00,PVA,3,142.19799999999995,C3[C](C)(C(=O)OCCCC)[CH2][C](C)(C(=O)OCCCC)[CH2][C](C)(C(=O)OCCCC)[CH2][C](C)(C(=O)OCCCC)[CH2][C](C)(C(=O)OCCCC)[CH2][C](C)(C(=O)OCCCC)[CH2][C](C)(C(=O)OCCCC)[CH2][C](C)(C(=O)OCCCC)[CH2][C](C)(C(=O)OCCCC)[CH2][C](C)(C(=O)OCCCC)3,179.3274167006569,1,1,238.9111111111111,1.0,230.52207946777344,9.022079467773438,0.040731735746155476
30,"Donnerstag, 13. Februar 2020 14:22:23",B5 1,25.0,251.0,0.002,221.7,264.7,260.7,228.3,VAN057_P3(TS-010c)_1.txt,VAN57_P3,TS-010c,methacrylate,Poly-butyl MA,C=C(C)C(=O)OCCCC,[CH2][C](C)(C(=O)OCCCC),25500.0,1.26,SEC13,20.0,2020-02-13 00:00:00,PVA,3,142.19799999999995,C3[C](C)(C(=O)OCCCC)[CH2][C](C)(C(=O)OCCCC)[CH2][C](C)(C(=O)OCCCC)[CH2][C](C)(C(=O)OCCCC)[CH2][C](C)(C(=O)OCCCC)[CH2][C](C)(C(=O)OCCCC)[CH2][C](C)(C(=O)OCCCC)[CH2][C](C)(C(=O)OCCCC)[CH2][C](C)(C(=O)OCCCC)[CH2][C](C)(C(=O)OCCCC)3,179.3274167006569,1,1,238.9111111111111,1.0,230.52206420898438,20.477935791015625,0.08158540155783117
31,"Donnerstag, 13. Februar 2020 14:22:34",B5 2,25.0,246.9,0.08,224.4,277.1,269.1,215.0,VAN057_P3(TS-010c)_1.txt,VAN57_P3,TS-010c,methacrylate,Poly-butyl MA,C=C(C)C(=O)OCCCC,[CH2][C](C)(C(=O)OCCCC),25500.0,1.26,SEC13,20.0,2020-02-13 00:00:00,PVA,3,142.19799999999995,C3[C](C)(C(=O)OCCCC)[CH2][C](C)(C(=O)OCCCC)[CH2][C](C)(C(=O)OCCCC)[CH2][C](C)(C(=O)OCCCC)[CH2][C](C)(C(=O)OCCCC)[CH2][C](C)(C(=O)OCCCC)[CH2][C](C)(C(=O)OCCCC)[CH2][C](C)(C(=O)OCCCC)[CH2][C](C)(C(=O)OCCCC)[CH2][C](C)(C(=O)OCCCC)3,179.3274167006569,1,1,238.9111111111111,1.0,230.5220947265625,16.377905273437506,0.0663341647364824
32,"Donnerstag, 13. Februar 2020 14:22:45",B5 3,25.0,245.6,0.049,224.1,261.5,257.9,228.3,VAN057_P3(TS-010c)_1.txt,VAN57_P3,TS-010c,methacrylate,Poly-butyl MA,C=C(C)C(=O)OCCCC,[CH2][C](C)(C(=O)OCCCC),25500.0,1.26,SEC13,20.0,2020-02-13 00:00:00,PVA,3,142.19799999999995,C3[C](C)(C(=O)OCCCC)[CH2][C](C)(C(=O)OCCCC)[CH2][C](C)(C(=O)OCCCC)[CH2][C](C)(C(=O)OCCCC)[CH2][C](C)(C(=O)OCCCC)[CH2][C](C)(C(=O)OCCCC)[CH2][C](C)(C(=O)OCCCC)[CH2][C](C)(C(=O)OCCCC)[CH2][C](C)(C(=O)OCCCC)[CH2][C](C)(C(=O)OCCCC)3,179.3274167006569,1,1,238.9111111111111,1.0,230.52207946777344,15.077920532226557,0.06139218457746969
33,"Donnerstag, 13. Februar 2020 14:23:23",B6 1,25.0,236.8,0.132,237.1,263.1,258.0,216.7,VAN057_P3(TS-010c)_1.txt,VAN57_P3,TS-010c,methacrylate,Poly-butyl MA,C=C(C)C(=O)OCCCC,[CH2][C](C)(C(=O)OCCCC),25500.0,1.26,SEC13,20.0,2020-02-13 00:00:00,PVA,3,142.19799999999995,C3[C](C)(C(=O)OCCCC)[CH2][C](C)(C(=O)OCCCC)[CH2][C](C)(C(=O)OCCCC)[CH2][C](C)(C(=O)OCCCC)[CH2][C](C)(C(=O)OCCCC)[CH2][C](C)(C(=O)OCCCC)[CH2][C](C)(C(=O)OCCCC)[CH2][C](C)(C(=O)OCCCC)[CH2][C](C)(C(=O)OCCCC)[CH2][C](C)(C(=O)OCCCC)3,179.3274167006569,1,1,238.9111111111111,1.0,230.52207946777344,6.277920532226574,0.026511488734064923
34,"Donnerstag, 13. Februar 2020 14:23:34",B6 2,25.0,246.7,0.027999999999999997,239.3,256.8,253.8,226.8,VAN057_P3(TS-010c)_1.txt,VAN57_P3,TS-010c,methacrylate,Poly-butyl MA,C=C(C)C(=O)OCCCC,[CH2][C](C)(C(=O)OCCCC),25500.0,1.26,SEC13,20.0,2020-02-13 00:00:00,PVA,3,142.19799999999995,C3[C](C)(C(=O)OCCCC)[CH2][C](C)(C(=O)OCCCC)[CH2][C](C)(C(=O)OCCCC)[CH2][C](C)(C(=O)OCCCC)[CH2][C](C)(C(=O)OCCCC)[CH2][C](C)(C(=O)OCCCC)[CH2][C](C)(C(=O)OCCCC)[CH2][C](C)(C(=O)OCCCC)[CH2][C](C)(C(=O)OCCCC)[CH2][C](C)(C(=O)OCCCC)3,179.3274167006569,1,1,238.9111111111111,1.0,230.52207946777344,16.17792053222655,0.06557730252219923
35,"Donnerstag, 13. Februar 2020 14:23:44",B6 3,25.0,232.2,0.147,232.5,273.1,262.9,180.0,VAN057_P3(TS-010c)_1.txt,VAN57_P3,TS-010c,methacrylate,Poly-butyl MA,C=C(C)C(=O)OCCCC,[CH2][C](C)(C(=O)OCCCC),25500.0,1.26,SEC13,20.0,2020-02-13 00:00:00,PVA,3,142.19799999999995,C3[C](C)(C(=O)OCCCC)[CH2][C](C)(C(=O)OCCCC)[CH2][C](C)(C(=O)OCCCC)[CH2][C](C)(C(=O)OCCCC)[CH2][C](C)(C(=O)OCCCC)[CH2][C](C)(C(=O)OCCCC)[CH2][C](C)(C(=O)OCCCC)[CH2][C](C)(C(=O)OCCCC)[CH2][C](C)(C(=O)OCCCC)[CH2][C](C)(C(=O)OCCCC)3,179.3274167006569,1,1,238.9111111111111,1.0,230.52207946777344,1.6779205322265511,0.007226186615962753
36,"Donnerstag, 13. Februar 2020 14:24:30",C1 1,25.0,170.6,0.022000000000000002,237.8,176.9,179.9,145.7,VAN057_P3(TS-010c)_1.txt,VAN57_P3,TS-010c,methacrylate,Poly-butyl MA,C=C(C)C(=O)OCCCC,[CH2][C](C)(C(=O)OCCCC),25500.0,1.26,SEC13,20.0,2020-02-13 00:00:00,None,5,142.19799999999995,C3[C](C)(C(=O)OCCCC)[CH2][C](C)(C(=O)OCCCC)[CH2][C](C)(C(=O)OCCCC)[CH2][C](C)(C(=O)OCCCC)[CH2][C](C)(C(=O)OCCCC)[CH2][C](C)(C(=O)OCCCC)[CH2][C](C)(C(=O)OCCCC)[CH2][C](C)(C(=O)OCCCC)[CH2][C](C)(C(=O)OCCCC)[CH2][C](C)(C(=O)OCCCC)3,179.3274167006569,0,1,161.75555555555556,0.9722222222222222,162.49789428710938,8.10210571289062,0.04749182715645146
37,"Donnerstag, 13. Februar 2020 14:24:41",C1 2,25.0,165.3,0.06,213.0,172.8,177.6,136.7,VAN057_P3(TS-010c)_1.txt,VAN57_P3,TS-010c,methacrylate,Poly-butyl MA,C=C(C)C(=O)OCCCC,[CH2][C](C)(C(=O)OCCCC),25500.0,1.26,SEC13,20.0,2020-02-13 00:00:00,None,5,142.19799999999995,C3[C](C)(C(=O)OCCCC)[CH2][C](C)(C(=O)OCCCC)[CH2][C](C)(C(=O)OCCCC)[CH2][C](C)(C(=O)OCCCC)[CH2][C](C)(C(=O)OCCCC)[CH2][C](C)(C(=O)OCCCC)[CH2][C](C)(C(=O)OCCCC)[CH2][C](C)(C(=O)OCCCC)[CH2][C](C)(C(=O)OCCCC)[CH2][C](C)(C(=O)OCCCC)3,179.3274167006569,0,1,161.75555555555556,0.9722222222222222,162.49789428710938,2.8021057128906364,0.016951637706537424
38,"Donnerstag, 13. Februar 2020 14:24:52",C1 3,25.0,163.0,0.095,226.3,171.9,176.4,137.6,VAN057_P3(TS-010c)_1.txt,VAN57_P3,TS-010c,methacrylate,Poly-butyl MA,C=C(C)C(=O)OCCCC,[CH2][C](C)(C(=O)OCCCC),25500.0,1.26,SEC13,20.0,2020-02-13 00:00:00,None,5,142.19799999999995,C3[C](C)(C(=O)OCCCC)[CH2][C](C)(C(=O)OCCCC)[CH2][C](C)(C(=O)OCCCC)[CH2][C](C)(C(=O)OCCCC)[CH2][C](C)(C(=O)OCCCC)[CH2][C](C)(C(=O)OCCCC)[CH2][C](C)(C(=O)OCCCC)[CH2][C](C)(C(=O)OCCCC)[CH2][C](C)(C(=O)OCCCC)[CH2][C](C)(C(=O)OCCCC)3,179.3274167006569,0,1,161.75555555555556,0.9722222222222222,162.49789428710938,0.502105712890625,0.0030804031465682517
39,"Donnerstag, 13. Februar 2020 14:25:34",C2 1,25.0,162.6,0.128,226.0,166.8,172.6,131.7,VAN057_P3(TS-010c)_1.txt,VAN57_P3,TS-010c,methacrylate,Poly-butyl MA,C=C(C)C(=O)OCCCC,[CH2][C](C)(C(=O)OCCCC),25500.0,1.26,SEC13,20.0,2020-02-13 00:00:00,None,5,142.19799999999995,C3[C](C)(C(=O)OCCCC)[CH2][C](C)(C(=O)OCCCC)[CH2][C](C)(C(=O)OCCCC)[CH2][C](C)(C(=O)OCCCC)[CH2][C](C)(C(=O)OCCCC)[CH2][C](C)(C(=O)OCCCC)[CH2][C](C)(C(=O)OCCCC)[CH2][C](C)(C(=O)OCCCC)[CH2][C](C)(C(=O)OCCCC)[CH2][C](C)(C(=O)OCCCC)3,179.3274167006569,0,1,161.75555555555556,0.9722222222222222,162.49789428710938,0.10210571289061932,0.0006279564138414473
40,"Donnerstag, 13. Februar 2020 14:25:45",C2 2,25.0,156.6,0.11900000000000001,222.5,159.7,167.8,122.9,VAN057_P3(TS-010c)_1.txt,VAN57_P3,TS-010c,methacrylate,Poly-butyl MA,C=C(C)C(=O)OCCCC,[CH2][C](C)(C(=O)OCCCC),25500.0,1.26,SEC13,20.0,2020-02-13 00:00:00,None,5,142.19799999999995,C3[C](C)(C(=O)OCCCC)[CH2][C](C)(C(=O)OCCCC)[CH2][C](C)(C(=O)OCCCC)[CH2][C](C)(C(=O)OCCCC)[CH2][C](C)(C(=O)OCCCC)[CH2][C](C)(C(=O)OCCCC)[CH2][C](C)(C(=O)OCCCC)[CH2][C](C)(C(=O)OCCCC)[CH2][C](C)(C(=O)OCCCC)[CH2][C](C)(C(=O)OCCCC)3,179.3274167006569,0,1,161.75555555555556,0.9722222222222222,162.49789428710938,5.897894287109381,0.03766216019865505
41,"Donnerstag, 13. Februar 2020 14:25:56",C2 3,25.0,158.1,0.08199999999999999,224.3,165.0,172.2,127.3,VAN057_P3(TS-010c)_1.txt,VAN57_P3,TS-010c,methacrylate,Poly-butyl MA,C=C(C)C(=O)OCCCC,[CH2][C](C)(C(=O)OCCCC),25500.0,1.26,SEC13,20.0,2020-02-13 00:00:00,None,5,142.19799999999995,C3[C](C)(C(=O)OCCCC)[CH2][C](C)(C(=O)OCCCC)[CH2][C](C)(C(=O)OCCCC)[CH2][C](C)(C(=O)OCCCC)[CH2][C](C)(C(=O)OCCCC)[CH2][C](C)(C(=O)OCCCC)[CH2][C](C)(C(=O)OCCCC)[CH2][C](C)(C(=O)OCCCC)[CH2][C](C)(C(=O)OCCCC)[CH2][C](C)(C(=O)OCCCC)3,179.3274167006569,0,1,161.75555555555556,0.9722222222222222,162.49789428710938,4.397894287109381,0.027817168166409747
42,"Donnerstag, 13. Februar 2020 14:26:44",C3 1,25.0,160.8,0.036000000000000004,227.9,165.9,169.2,140.3,VAN057_P3(TS-010c)_1.txt,VAN57_P3,TS-010c,methacrylate,Poly-butyl MA,C=C(C)C(=O)OCCCC,[CH2][C](C)(C(=O)OCCCC),25500.0,1.26,SEC13,20.0,2020-02-13 00:00:00,None,5,142.19799999999995,C3[C](C)(C(=O)OCCCC)[CH2][C](C)(C(=O)OCCCC)[CH2][C](C)(C(=O)OCCCC)[CH2][C](C)(C(=O)OCCCC)[CH2][C](C)(C(=O)OCCCC)[CH2][C](C)(C(=O)OCCCC)[CH2][C](C)(C(=O)OCCCC)[CH2][C](C)(C(=O)OCCCC)[CH2][C](C)(C(=O)OCCCC)[CH2][C](C)(C(=O)OCCCC)3,179.3274167006569,0,1,161.75555555555556,0.9722222222222222,162.49789428710938,1.6978942871093636,0.010559044074063205
43,"Donnerstag, 13. Februar 2020 14:26:55",C3 2,25.0,163.5,0.071,228.0,170.9,176.8,132.5,VAN057_P3(TS-010c)_1.txt,VAN57_P3,TS-010c,methacrylate,Poly-butyl MA,C=C(C)C(=O)OCCCC,[CH2][C](C)(C(=O)OCCCC),25500.0,1.26,SEC13,20.0,2020-02-13 00:00:00,None,5,142.19799999999995,C3[C](C)(C(=O)OCCCC)[CH2][C](C)(C(=O)OCCCC)[CH2][C](C)(C(=O)OCCCC)[CH2][C](C)(C(=O)OCCCC)[CH2][C](C)(C(=O)OCCCC)[CH2][C](C)(C(=O)OCCCC)[CH2][C](C)(C(=O)OCCCC)[CH2][C](C)(C(=O)OCCCC)[CH2][C](C)(C(=O)OCCCC)[CH2][C](C)(C(=O)OCCCC)3,179.3274167006569,0,1,161.75555555555556,0.9722222222222222,162.49789428710938,1.002105712890625,0.006129086928994648
44,"Donnerstag, 13. Februar 2020 14:27:06",C3 3,25.0,155.3,0.10099999999999999,229.7,162.4,169.1,128.1,VAN057_P3(TS-010c)_1.txt,VAN57_P3,TS-010c,methacrylate,Poly-butyl MA,C=C(C)C(=O)OCCCC,[CH2][C](C)(C(=O)OCCCC),25500.0,1.26,SEC13,20.0,2020-02-13 00:00:00,None,5,142.19799999999995,C3[C](C)(C(=O)OCCCC)[CH2][C](C)(C(=O)OCCCC)[CH2][C](C)(C(=O)OCCCC)[CH2][C](C)(C(=O)OCCCC)[CH2][C](C)(C(=O)OCCCC)[CH2][C](C)(C(=O)OCCCC)[CH2][C](C)(C(=O)OCCCC)[CH2][C](C)(C(=O)OCCCC)[CH2][C](C)(C(=O)OCCCC)[CH2][C](C)(C(=O)OCCCC)3,179.3274167006569,0,1,161.75555555555556,0.9722222222222222,162.49789428710938,7.197894287109364,0.046348321230581864
45,"Donnerstag, 13. Februar 2020 14:27:59",C4 1,25.0,261.3,0.015,194.9,273.7,269.6,239.5,VAN057_P3(TS-010c)_1.txt,VAN57_P3,TS-010c,methacrylate,Poly-butyl MA,C=C(C)C(=O)OCCCC,[CH2][C](C)(C(=O)OCCCC),25500.0,1.26,SEC13,20.0,2020-02-13 00:00:00,PVA,5,142.19799999999995,C3[C](C)(C(=O)OCCCC)[CH2][C](C)(C(=O)OCCCC)[CH2][C](C)(C(=O)OCCCC)[CH2][C](C)(C(=O)OCCCC)[CH2][C](C)(C(=O)OCCCC)[CH2][C](C)(C(=O)OCCCC)[CH2][C](C)(C(=O)OCCCC)[CH2][C](C)(C(=O)OCCCC)[CH2][C](C)(C(=O)OCCCC)[CH2][C](C)(C(=O)OCCCC)3,179.3274167006569,1,1,256.1111111111111,0.9166666666666666,252.72576904296875,8.574230957031261,0.03281374265989767
46,"Donnerstag, 13. Februar 2020 14:28:10",C4 2,25.0,260.7,0.053,193.6,285.7,278.2,232.2,VAN057_P3(TS-010c)_1.txt,VAN57_P3,TS-010c,methacrylate,Poly-butyl MA,C=C(C)C(=O)OCCCC,[CH2][C](C)(C(=O)OCCCC),25500.0,1.26,SEC13,20.0,2020-02-13 00:00:00,PVA,5,142.19799999999995,C3[C](C)(C(=O)OCCCC)[CH2][C](C)(C(=O)OCCCC)[CH2][C](C)(C(=O)OCCCC)[CH2][C](C)(C(=O)OCCCC)[CH2][C](C)(C(=O)OCCCC)[CH2][C](C)(C(=O)OCCCC)[CH2][C](C)(C(=O)OCCCC)[CH2][C](C)(C(=O)OCCCC)[CH2][C](C)(C(=O)OCCCC)[CH2][C](C)(C(=O)OCCCC)3,179.3274167006569,1,1,256.1111111111111,0.9166666666666666,252.72576904296875,7.974230957031239,0.03058776738408607
47,"Donnerstag, 13. Februar 2020 14:28:21",C4 3,25.0,263.1,0.043,197.3,283.7,277.9,241.0,VAN057_P3(TS-010c)_1.txt,VAN57_P3,TS-010c,methacrylate,Poly-butyl MA,C=C(C)C(=O)OCCCC,[CH2][C](C)(C(=O)OCCCC),25500.0,1.26,SEC13,20.0,2020-02-13 00:00:00,PVA,5,142.19799999999995,C3[C](C)(C(=O)OCCCC)[CH2][C](C)(C(=O)OCCCC)[CH2][C](C)(C(=O)OCCCC)[CH2][C](C)(C(=O)OCCCC)[CH2][C](C)(C(=O)OCCCC)[CH2][C](C)(C(=O)OCCCC)[CH2][C](C)(C(=O)OCCCC)[CH2][C](C)(C(=O)OCCCC)[CH2][C](C)(C(=O)OCCCC)[CH2][C](C)(C(=O)OCCCC)3,179.3274167006569,1,1,256.1111111111111,0.9166666666666666,252.72576904296875,10.374230957031273,0.039430752402247325
48,"Donnerstag, 13. Februar 2020 14:29:44",C5 1,25.0,256.0,0.006999999999999999,209.8,267.4,264.0,237.9,VAN057_P3(TS-010c)_1.txt,VAN57_P3,TS-010c,methacrylate,Poly-butyl MA,C=C(C)C(=O)OCCCC,[CH2][C](C)(C(=O)OCCCC),25500.0,1.26,SEC13,20.0,2020-02-13 00:00:00,PVA,5,142.19799999999995,C3[C](C)(C(=O)OCCCC)[CH2][C](C)(C(=O)OCCCC)[CH2][C](C)(C(=O)OCCCC)[CH2][C](C)(C(=O)OCCCC)[CH2][C](C)(C(=O)OCCCC)[CH2][C](C)(C(=O)OCCCC)[CH2][C](C)(C(=O)OCCCC)[CH2][C](C)(C(=O)OCCCC)[CH2][C](C)(C(=O)OCCCC)[CH2][C](C)(C(=O)OCCCC)3,179.3274167006569,1,1,256.1111111111111,0.9166666666666666,252.72576904296875,3.27423095703125,0.01278996467590332
49,"Donnerstag, 13. Februar 2020 14:29:54",C5 2,25.0,261.6,0.002,208.5,276.3,271.8,240.1,VAN057_P3(TS-010c)_1.txt,VAN57_P3,TS-010c,methacrylate,Poly-butyl MA,C=C(C)C(=O)OCCCC,[CH2][C](C)(C(=O)OCCCC),25500.0,1.26,SEC13,20.0,2020-02-13 00:00:00,PVA,5,142.19799999999995,C3[C](C)(C(=O)OCCCC)[CH2][C](C)(C(=O)OCCCC)[CH2][C](C)(C(=O)OCCCC)[CH2][C](C)(C(=O)OCCCC)[CH2][C](C)(C(=O)OCCCC)[CH2][C](C)(C(=O)OCCCC)[CH2][C](C)(C(=O)OCCCC)[CH2][C](C)(C(=O)OCCCC)[CH2][C](C)(C(=O)OCCCC)[CH2][C](C)(C(=O)OCCCC)3,179.3274167006569,1,1,256.1111111111111,0.9166666666666666,252.72576904296875,8.874230957031273,0.033922901211893244
50,"Donnerstag, 13. Februar 2020 14:30:05",C5 3,25.0,254.3,0.027000000000000003,209.1,264.8,261.4,234.1,VAN057_P3(TS-010c)_1.txt,VAN57_P3,TS-010c,methacrylate,Poly-butyl MA,C=C(C)C(=O)OCCCC,[CH2][C](C)(C(=O)OCCCC),25500.0,1.26,SEC13,20.0,2020-02-13 00:00:00,PVA,5,142.19799999999995,C3[C](C)(C(=O)OCCCC)[CH2][C](C)(C(=O)OCCCC)[CH2][C](C)(C(=O)OCCCC)[CH2][C](C)(C(=O)OCCCC)[CH2][C](C)(C(=O)OCCCC)[CH2][C](C)(C(=O)OCCCC)[CH2][C](C)(C(=O)OCCCC)[CH2][C](C)(C(=O)OCCCC)[CH2][C](C)(C(=O)OCCCC)[CH2][C](C)(C(=O)OCCCC)3,179.3274167006569,1,1,256.1111111111111,0.9166666666666666,252.72576904296875,1.5742309570312614,0.006190448120453249
51,"Donnerstag, 13. Februar 2020 14:30:43",C6 1,25.0,253.2,0.026000000000000002,197.2,265.2,261.5,231.2,VAN057_P3(TS-010c)_1.txt,VAN57_P3,TS-010c,methacrylate,Poly-butyl MA,C=C(C)C(=O)OCCCC,[CH2][C](C)(C(=O)OCCCC),25500.0,1.26,SEC13,20.0,2020-02-13 00:00:00,PVA,5,142.19799999999995,C3[C](C)(C(=O)OCCCC)[CH2][C](C)(C(=O)OCCCC)[CH2][C](C)(C(=O)OCCCC)[CH2][C](C)(C(=O)OCCCC)[CH2][C](C)(C(=O)OCCCC)[CH2][C](C)(C(=O)OCCCC)[CH2][C](C)(C(=O)OCCCC)[CH2][C](C)(C(=O)OCCCC)[CH2][C](C)(C(=O)OCCCC)[CH2][C](C)(C(=O)OCCCC)3,179.3274167006569,1,1,256.1111111111111,0.9166666666666666,252.72576904296875,0.47423095703123863,0.0018729500672639758
52,"Donnerstag, 13. Februar 2020 14:30:54",C6 2,25.0,249.1,0.016,194.3,263.4,259.6,228.9,VAN057_P3(TS-010c)_1.txt,VAN57_P3,TS-010c,methacrylate,Poly-butyl MA,C=C(C)C(=O)OCCCC,[CH2][C](C)(C(=O)OCCCC),25500.0,1.26,SEC13,20.0,2020-02-13 00:00:00,PVA,5,142.19799999999995,C3[C](C)(C(=O)OCCCC)[CH2][C](C)(C(=O)OCCCC)[CH2][C](C)(C(=O)OCCCC)[CH2][C](C)(C(=O)OCCCC)[CH2][C](C)(C(=O)OCCCC)[CH2][C](C)(C(=O)OCCCC)[CH2][C](C)(C(=O)OCCCC)[CH2][C](C)(C(=O)OCCCC)[CH2][C](C)(C(=O)OCCCC)[CH2][C](C)(C(=O)OCCCC)3,179.3274167006569,1,1,256.1111111111111,0.9166666666666666,252.72576904296875,3.6257690429687557,0.014555475885061243
53,"Donnerstag, 13. Februar 2020 14:31:05",C6 3,25.0,245.7,0.087,197.0,263.9,260.3,231.7,VAN057_P3(TS-010c)_1.txt,VAN57_P3,TS-010c,methacrylate,Poly-butyl MA,C=C(C)C(=O)OCCCC,[CH2][C](C)(C(=O)OCCCC),25500.0,1.26,SEC13,20.0,2020-02-13 00:00:00,PVA,5,142.19799999999995,C3[C](C)(C(=O)OCCCC)[CH2][C](C)(C(=O)OCCCC)[CH2][C](C)(C(=O)OCCCC)[CH2][C](C)(C(=O)OCCCC)[CH2][C](C)(C(=O)OCCCC)[CH2][C](C)(C(=O)OCCCC)[CH2][C](C)(C(=O)OCCCC)[CH2][C](C)(C(=O)OCCCC)[CH2][C](C)(C(=O)OCCCC)[CH2][C](C)(C(=O)OCCCC)3,179.3274167006569,1,1,256.1111111111111,0.9166666666666666,252.72576904296875,7.025769042968761,0.02859490859979146
54,"Donnerstag, 13. Februar 2020 14:31:46",D1 1,25.0,184.7,0.125,417.2,200.0,202.0,151.7,VAN057_P3(TS-010c)_1.txt,VAN57_P3,TS-010c,methacrylate,Poly-butyl MA,C=C(C)C(=O)OCCCC,[CH2][C](C)(C(=O)OCCCC),25500.0,1.26,SEC13,20.0,2020-02-13 00:00:00,None,8,142.19799999999995,C3[C](C)(C(=O)OCCCC)[CH2][C](C)(C(=O)OCCCC)[CH2][C](C)(C(=O)OCCCC)[CH2][C](C)(C(=O)OCCCC)[CH2][C](C)(C(=O)OCCCC)[CH2][C](C)(C(=O)OCCCC)[CH2][C](C)(C(=O)OCCCC)[CH2][C](C)(C(=O)OCCCC)[CH2][C](C)(C(=O)OCCCC)[CH2][C](C)(C(=O)OCCCC)3,179.3274167006569,0,1,183.925,0.9722222222222222,187.77516174316406,3.075161743164074,0.016649495090222382
55,"Donnerstag, 13. Februar 2020 14:31:57",D1 2,25.0,186.4,0.092,432.9,203.5,206.4,146.5,VAN057_P3(TS-010c)_1.txt,VAN57_P3,TS-010c,methacrylate,Poly-butyl MA,C=C(C)C(=O)OCCCC,[CH2][C](C)(C(=O)OCCCC),25500.0,1.26,SEC13,20.0,2020-02-13 00:00:00,None,8,142.19799999999995,C3[C](C)(C(=O)OCCCC)[CH2][C](C)(C(=O)OCCCC)[CH2][C](C)(C(=O)OCCCC)[CH2][C](C)(C(=O)OCCCC)[CH2][C](C)(C(=O)OCCCC)[CH2][C](C)(C(=O)OCCCC)[CH2][C](C)(C(=O)OCCCC)[CH2][C](C)(C(=O)OCCCC)[CH2][C](C)(C(=O)OCCCC)[CH2][C](C)(C(=O)OCCCC)3,179.3274167006569,0,1,183.925,0.9722222222222222,187.77516174316406,1.3751617431640568,0.0073774771628973
56,"Donnerstag, 13. Februar 2020 14:32:07",D1 3,25.0,187.1,0.025,441.2,195.8,195.8,168.1,VAN057_P3(TS-010c)_1.txt,VAN57_P3,TS-010c,methacrylate,Poly-butyl MA,C=C(C)C(=O)OCCCC,[CH2][C](C)(C(=O)OCCCC),25500.0,1.26,SEC13,20.0,2020-02-13 00:00:00,None,8,142.19799999999995,C3[C](C)(C(=O)OCCCC)[CH2][C](C)(C(=O)OCCCC)[CH2][C](C)(C(=O)OCCCC)[CH2][C](C)(C(=O)OCCCC)[CH2][C](C)(C(=O)OCCCC)[CH2][C](C)(C(=O)OCCCC)[CH2][C](C)(C(=O)OCCCC)[CH2][C](C)(C(=O)OCCCC)[CH2][C](C)(C(=O)OCCCC)[CH2][C](C)(C(=O)OCCCC)3,179.3274167006569,0,1,183.925,0.9722222222222222,187.77516174316406,0.6751617431640682,0.003608560893447719
57,"Donnerstag, 13. Februar 2020 14:32:45",D2 1,25.0,179.8,0.079,377.5,191.2,192.7,156.5,VAN057_P3(TS-010c)_1.txt,VAN57_P3,TS-010c,methacrylate,Poly-butyl MA,C=C(C)C(=O)OCCCC,[CH2][C](C)(C(=O)OCCCC),25500.0,1.26,SEC13,20.0,2020-02-13 00:00:00,None,8,142.19799999999995,C3[C](C)(C(=O)OCCCC)[CH2][C](C)(C(=O)OCCCC)[CH2][C](C)(C(=O)OCCCC)[CH2][C](C)(C(=O)OCCCC)[CH2][C](C)(C(=O)OCCCC)[CH2][C](C)(C(=O)OCCCC)[CH2][C](C)(C(=O)OCCCC)[CH2][C](C)(C(=O)OCCCC)[CH2][C](C)(C(=O)OCCCC)[CH2][C](C)(C(=O)OCCCC)3,179.3274167006569,0,1,183.925,0.9722222222222222,187.77516174316406,7.975161743164051,0.04435573828233621
58,"Donnerstag, 13. Februar 2020 14:32:56",D2 2,25.0,182.8,0.11800000000000001,378.0,193.7,195.5,153.9,VAN057_P3(TS-010c)_1.txt,VAN57_P3,TS-010c,methacrylate,Poly-butyl MA,C=C(C)C(=O)OCCCC,[CH2][C](C)(C(=O)OCCCC),25500.0,1.26,SEC13,20.0,2020-02-13 00:00:00,None,8,142.19799999999995,C3[C](C)(C(=O)OCCCC)[CH2][C](C)(C(=O)OCCCC)[CH2][C](C)(C(=O)OCCCC)[CH2][C](C)(C(=O)OCCCC)[CH2][C](C)(C(=O)OCCCC)[CH2][C](C)(C(=O)OCCCC)[CH2][C](C)(C(=O)OCCCC)[CH2][C](C)(C(=O)OCCCC)[CH2][C](C)(C(=O)OCCCC)[CH2][C](C)(C(=O)OCCCC)3,179.3274167006569,0,1,183.925,0.9722222222222222,187.77516174316406,4.975161743164051,0.027216420914464173
59,"Donnerstag, 13. Februar 2020 14:33:42",D3 1,25.0,187.9,0.09,365.8,202.9,203.6,161.0,VAN057_P3(TS-010c)_1.txt,VAN57_P3,TS-010c,methacrylate,Poly-butyl MA,C=C(C)C(=O)OCCCC,[CH2][C](C)(C(=O)OCCCC),25500.0,1.26,SEC13,20.0,2020-02-13 00:00:00,None,8,142.19799999999995,C3[C](C)(C(=O)OCCCC)[CH2][C](C)(C(=O)OCCCC)[CH2][C](C)(C(=O)OCCCC)[CH2][C](C)(C(=O)OCCCC)[CH2][C](C)(C(=O)OCCCC)[CH2][C](C)(C(=O)OCCCC)[CH2][C](C)(C(=O)OCCCC)[CH2][C](C)(C(=O)OCCCC)[CH2][C](C)(C(=O)OCCCC)[CH2][C](C)(C(=O)OCCCC)3,179.3274167006569,0,1,183.925,0.9722222222222222,187.77516174316406,0.12483825683594318,0.0006643866782115124
60,"Donnerstag, 13. Februar 2020 14:33:53",D3 2,25.0,181.3,0.044000000000000004,356.4,190.1,190.4,164.0,VAN057_P3(TS-010c)_1.txt,VAN57_P3,TS-010c,methacrylate,Poly-butyl MA,C=C(C)C(=O)OCCCC,[CH2][C](C)(C(=O)OCCCC),25500.0,1.26,SEC13,20.0,2020-02-13 00:00:00,None,8,142.19799999999995,C3[C](C)(C(=O)OCCCC)[CH2][C](C)(C(=O)OCCCC)[CH2][C](C)(C(=O)OCCCC)[CH2][C](C)(C(=O)OCCCC)[CH2][C](C)(C(=O)OCCCC)[CH2][C](C)(C(=O)OCCCC)[CH2][C](C)(C(=O)OCCCC)[CH2][C](C)(C(=O)OCCCC)[CH2][C](C)(C(=O)OCCCC)[CH2][C](C)(C(=O)OCCCC)3,179.3274167006569,0,1,183.925,0.9722222222222222,187.77516174316406,6.475161743164051,0.035715177844258414
61,"Donnerstag, 13. Februar 2020 14:34:04",D3 3,25.0,181.4,0.105,343.1,196.0,197.3,158.1,VAN057_P3(TS-010c)_1.txt,VAN57_P3,TS-010c,methacrylate,Poly-butyl MA,C=C(C)C(=O)OCCCC,[CH2][C](C)(C(=O)OCCCC),25500.0,1.26,SEC13,20.0,2020-02-13 00:00:00,None,8,142.19799999999995,C3[C](C)(C(=O)OCCCC)[CH2][C](C)(C(=O)OCCCC)[CH2][C](C)(C(=O)OCCCC)[CH2][C](C)(C(=O)OCCCC)[CH2][C](C)(C(=O)OCCCC)[CH2][C](C)(C(=O)OCCCC)[CH2][C](C)(C(=O)OCCCC)[CH2][C](C)(C(=O)OCCCC)[CH2][C](C)(C(=O)OCCCC)[CH2][C](C)(C(=O)OCCCC)3,179.3274167006569,0,1,183.925,0.9722222222222222,187.775146484375,6.375146484374994,0.03514413717957549
62,"Donnerstag, 13. Februar 2020 14:34:42",D4 1,25.0,267.8,0.125,424.8,283.4,276.3,231.8,VAN057_P3(TS-010c)_1.txt,VAN57_P3,TS-010c,methacrylate,Poly-butyl MA,C=C(C)C(=O)OCCCC,[CH2][C](C)(C(=O)OCCCC),25500.0,1.26,SEC13,20.0,2020-02-13 00:00:00,PVA,8,142.19799999999995,C3[C](C)(C(=O)OCCCC)[CH2][C](C)(C(=O)OCCCC)[CH2][C](C)(C(=O)OCCCC)[CH2][C](C)(C(=O)OCCCC)[CH2][C](C)(C(=O)OCCCC)[CH2][C](C)(C(=O)OCCCC)[CH2][C](C)(C(=O)OCCCC)[CH2][C](C)(C(=O)OCCCC)[CH2][C](C)(C(=O)OCCCC)[CH2][C](C)(C(=O)OCCCC)3,179.3274167006569,1,1,267.03333333333336,0.9166666666666666,270.29412841796875,2.4941284179687386,0.009313399619002011
63,"Donnerstag, 13. Februar 2020 14:34:53",D4 2,25.0,268.1,0.034,425.9,293.7,285.8,240.8,VAN057_P3(TS-010c)_1.txt,VAN57_P3,TS-010c,methacrylate,Poly-butyl MA,C=C(C)C(=O)OCCCC,[CH2][C](C)(C(=O)OCCCC),25500.0,1.26,SEC13,20.0,2020-02-13 00:00:00,PVA,8,142.19799999999995,C3[C](C)(C(=O)OCCCC)[CH2][C](C)(C(=O)OCCCC)[CH2][C](C)(C(=O)OCCCC)[CH2][C](C)(C(=O)OCCCC)[CH2][C](C)(C(=O)OCCCC)[CH2][C](C)(C(=O)OCCCC)[CH2][C](C)(C(=O)OCCCC)[CH2][C](C)(C(=O)OCCCC)[CH2][C](C)(C(=O)OCCCC)[CH2][C](C)(C(=O)OCCCC)3,179.3274167006569,1,1,267.03333333333336,0.9166666666666666,270.29412841796875,2.1941284179687273,0.00818399260711946
64,"Donnerstag, 13. Februar 2020 14:35:04",D4 3,25.0,267.2,0.051,416.4,297.3,287.6,232.1,VAN057_P3(TS-010c)_1.txt,VAN57_P3,TS-010c,methacrylate,Poly-butyl MA,C=C(C)C(=O)OCCCC,[CH2][C](C)(C(=O)OCCCC),25500.0,1.26,SEC13,20.0,2020-02-13 00:00:00,PVA,8,142.19799999999995,C3[C](C)(C(=O)OCCCC)[CH2][C](C)(C(=O)OCCCC)[CH2][C](C)(C(=O)OCCCC)[CH2][C](C)(C(=O)OCCCC)[CH2][C](C)(C(=O)OCCCC)[CH2][C](C)(C(=O)OCCCC)[CH2][C](C)(C(=O)OCCCC)[CH2][C](C)(C(=O)OCCCC)[CH2][C](C)(C(=O)OCCCC)[CH2][C](C)(C(=O)OCCCC)3,179.3274167006569,1,1,267.03333333333336,0.9166666666666666,270.29412841796875,3.0941284179687614,0.011579821923535785
